Repository: ckborg/DSW2018

# DSW2018

## Description
Investigation of a structural ceramics database (WebSCD) curated by the National Institute of Standards and Technology (NIST).
3-week project as part of the UC Berkeley Data Science workshop (DSW2018).
[WebSCD]("https://srdata.nist.gov/CeramicDataPortal/scd")

## Results at-a-glance

~4000 material entries

Most represented mechanical properties: Elastic modulus, flexural strength, fracture toughness.

## Team members
[Prabudhya Bhattacharyya]("http://physics.berkeley.edu/people/graduate-student/prabudhya-bhattacharyya")

[Chris Bronner]("https://chrisbronner.com/")

[Steve Drapcho]("https://www.linkedin.com/in/steven-drapcho-2b939b149/")

[Chih-Hao Hsu]("http://cedrichsu.com/")

File: datasets/Density.csv
Formula,Density,Temperature
Si2N2O,2.9,23
Si3N4,3.37,23
HfN,11.5,1600
HfN,11.6,1630
HfN,12.0,1700
HfN,12.6,1850
HfN,12.7,1920
HfN,12.8,1950
Al2O3,3.984,20
Al2O3,3.943,500
Al2O3,3.891,1000
Al2O3,3.868,1200
Al2O3,3.845,1400
Al2O3,3.834,1500
SiC,3.21,23
C,3.51525,298
Si3N4,3.23,23
Si3N4,3.24,25
SiC,3.17,23
SiC,3.16,23
SiC,3.21,296
ZrO2,5.7,23
Si3N4,3.23,23
Al2O3,3.986,298
Al2O3,3.988,298
Al2O3,3.989,298
Al2O3,3.991,298
Al2O3,3.992,298
Al2O3,3.994,298
Al2O3,3.996,298
Al2O3,3.997,298
Al2O3,3.999,298
Al2O3,4.0,298
Al2O3,4.002,298
Al2O3,3.992,77
Al2O3,3.9918,100
Al2O3,3.991,150
Al2O3,3.9896,200
Al2O3,3.9863,273
Al2O3,3.986,300
Al2O3,3.978,400
Al2O3,3.969,500
Al2O3,3.96,600
Al2O3,3.949,700
Al2O3,3.939,800
Al2O3,3.928,900
Al2O3,3.918,1000
Al2O3,3.907,1100
Al2O3,3.897,1200
Al2O3,3.886,1300
SiC,3.08,23
Al2O3,3.98,23
AlN,3.2,23
Si3N4,3.26,22
TiB2,4.5,20
TiB2,4.449,500
TiB2,4.389,1000
TiB2,4.363,1200
TiB2,4.322,1500
TiB2,4.248,2000
Si3N4,3.32,22
SiC,3.14,23
B4C,2.51,23
ZrO2,5.9,23
ZrO2,5.81,293
MgO,3.579,25
ZrO2,5.7,23
Si3N4,3.23,23
Si3N4,3.148,23
ZrO2,6.03,293
Al2O3,3.98,23
ZrO2,6.02,293
C,3.51,296
ZrO2,6.04,293
Al2O3,3.941,25
SiC,3.16,23
YBa2ZrO6,5.26,296
TiB2,4.5,20
TiB2,4.449,500
TiB2,4.389,1000
TiB2,4.363,1200
TiB2,4.322,1500
TiB2,4.248,2000
Al2O3,3.9,23
MgO,3.585,300
MgO,3.573,400
MgO,3.559,500
MgO,3.545,600
MgO,3.531,700
MgO,3.516,800
MgO,3.501,900
MgO,3.486,1000
MgO,2.47,1100
MgO,3.454,1200
MgO,3.438,1300
MgO,3.422,1400
MgO,3.405,1500
MgO,3.388,1600
MgO,3.371,1700
MgO,3.354,1800
ZrO2,5.71,293
Si2N2O,2.9,23
SiC,3.21,296
SiC,3.14,500
SiC,3.11,1000
SiC,3.1,1200
SiC,3.09,1400
SiC,3.08,1500
SiC,3.15,23
MgO,3.585,300
MgO,3.573,400
MgO,3.559,500
MgO,3.545,600
MgO,3.531,700
MgO,3.516,800
MgO,3.501,900
MgO,3.486,1000
MgO,2.47,1100
MgO,3.454,1200
MgO,3.438,1300
MgO,3.422,1400
MgO,3.405,1500
MgO,3.388,1600
MgO,3.371,1700
MgO,3.354,1800
Si3N4,3.1,23
Si3N4,3.23,23
ZrO2,5.7,23
SiC,3.08,23
SiC,3.14,23
MgO,3.48,296
TiB2,4.5,20
TiB2,4.449,500
TiB2,4.389,1000
TiB2,4.363,1200
TiB2,4.322,1500
TiB2,4.248,2000
Al2O3,3.98,23
TiB2,4.497,23
SiC,3.08,23
Al2O3,3.941,25
SiC,3.17,23
Si3N4,3.39,23
B4C,2.52,23
BN,3.48,23
Si3N4,3.37,23
WC,15.71,50
WC,15.71,100
WC,15.69,150
WC,15.69,200
WC,15.68,250
WC,15.68,298
WC,15.68,300
WC,15.67,350
WC,15.66,400
WC,15.66,450
WC,15.64,500
WC,15.63,550
WC,15.62,600
WC,15.61,650
WC,15.59,700
WC,15.58,750
WC,15.58,800
WC,15.57,850
WC,15.56,900
WC,15.54,950
WC,15.53,1000
WC,15.51,1100
WC,15.48,1200
WC,15.46,1300
WC,15.42,1400
WC,15.4,1500
WC,15.37,1600
WC,15.35,1700
WC,15.33,1800
WC,15.29,1900
WC,15.27,2000
WC,15.21,2200
WC,15.15,2400
WC,15.09,2600
WC,15.03,2800
WC,14.97,3000
SiC,3.17,23
Al2O3,3.972,25
SiC,3.06,23
SiC,3.16,23
Al2O3,3.9,23
ZrO2,5.71,293
YBa2ZrO6,5.26,296
ZrO2,5.7,23
Si3N4,3.148,23
Si3N4,3.25,23
TiB2,4.5,20
TiB2,4.449,500
TiB2,4.389,1000
TiB2,4.363,1200
TiB2,4.322,1500
TiB2,4.248,2000
Al2O3,3.984,20
Al2O3,3.943,500
Al2O3,3.891,1000
Al2O3,3.868,1200
Al2O3,3.845,1400
Al2O3,3.834,1500
ZrO2,6.04,293
SiC,3.1,23
TiB2,4.47,23
Si3N4,3.27,23
Al2O3,3.986,298
Al2O3,3.988,298
Al2O3,3.989,298
Al2O3,3.991,298
Al2O3,3.992,298
Al2O3,3.994,298
Al2O3,3.996,298
Al2O3,3.997,298
Al2O3,3.999,298
Al2O3,4.0,298
Al2O3,4.002,298
Al2O3,3.992,77
Al2O3,3.9918,100
Al2O3,3.991,150
Al2O3,3.9896,200
Al2O3,3.9863,273
Al2O3,3.986,300
Al2O3,3.978,400
Al2O3,3.969,500
Al2O3,3.96,600
Al2O3,3.949,700
Al2O3,3.939,800
Al2O3,3.928,900
Al2O3,3.918,1000
Al2O3,3.907,1100
Al2O3,3.897,1200
Al2O3,3.886,1300
Al2O3,3.9,23
Si3N4,3.23,23
AlN,3.258,296
Si3N4,3.39,23
SiC,3.14,23
SiC,3.15,23
SiC,3.08,23
SiC,3.06,23
SiC,3.12,23
B4C,2.51,23

File: datasets/Elastic Modulus.csv
Formula,Elastic Modulus,Temperature
La2Zr2O7,175.0,23
B4C,445.0,23
Si3N4,148.0,650
Si3N4,154.0,676
Si3N4,168.0,700
Si3N4,177.0,750
Si3N4,175.0,800
Si3N4,180.0,853
Si3N4,188.0,903
Si3N4,294.0,20
BaZrO3,181.0,23
MgAl2O4,81.1,23
MgAl2O4,80.3,100
MgAl2O4,79.3,200
MgAl2O4,78.3,300
MgAl2O4,77.7,400
MgAl2O4,77.3,450
MgAl2O4,77.0,500
MgAl2O4,77.0,550
MgAl2O4,77.0,600
MgAl2O4,76.6,650
MgAl2O4,76.0,700
MgAl2O4,74.9,800
MgAl2O4,73.4,900
MgAl2O4,71.5,1000
SiO2,72.7,0
SiO2,73.06,25
SiO2,73.43,50
Al2O3,326.6,20
Al2O3,326.6,67
Al2O3,326.0,105
Al2O3,325.4,152
Al2O3,319.1,210
Al2O3,314.6,242
Al2O3,309.5,305
Al2O3,306.6,342
Al2O3,305.5,363
Al2O3,302.0,384
Al2O3,300.9,422
Al2O3,298.6,443
Al2O3,296.9,459
Al2O3,295.2,480
Al2O3,294.6,497
Al2O3,294.0,518
Al2O3,292.9,539
Al2O3,292.9,564
Al2O3,290.6,581
Al2O3,288.3,597
Al2O3,288.3,618
Al2O3,287.2,643
Al2O3,283.8,664
Al2O3,283.2,681
Al2O3,283.2,702
Al2O3,283.2,723
Al2O3,283.2,749
Al2O3,281.4,782
Al2O3,280.9,803
Al2O3,280.3,828
Al2O3,279.7,866
Al2O3,276.8,946
Al2O3,277.4,997
Al2O3,279.1,964
Al2O3,280.8,867
Al2O3,282.6,804
Al2O3,282.6,765
Al2O3,281.5,702
Al2O3,282.1,659
Al2O3,286.6,601
Al2O3,288.4,559
Al2O3,292.4,500
Al2O3,324.9,24
Al2O3,385.0,300
Al2O3,381.0,400
Al2O3,377.0,500
Al2O3,371.0,600
Al2O3,366.0,700
Al2O3,361.0,800
Al2O3,356.0,900
Al2O3,350.0,1000
Al2O3,345.0,1100
Al2O3,340.0,1200
Al2O3,334.0,1300
Al2O3,330.0,1400
MgO,300.0,296
SiC,427.0,23
Si3N4,300.0,22
Si2N2O,278.0,23
Si3N4,306.0,20
Si3N4,296.0,1000
Si3N4,292.0,1250
Si3N4,291.0,1350
Y2O3,93.9,23
Y2O3,93.2,68
Y2O3,92.5,110
Y2O3,91.8,137
Y2O3,91.0,221
Y2O3,91.0,263
Y2O3,90.2,313
Y2O3,89.5,364
Y2O3,88.1,454
Y2O3,88.0,486
Y2O3,87.3,516
Y2O3,87.3,543
Y2O3,86.6,577
Y2O3,86.6,590
Y2O3,85.8,684
Y2O3,85.8,709
Y2O3,85.1,746
Y2O3,84.3,790
Y2O3,84.3,822
Y2O3,84.2,867
Y2O3,83.5,897
Y2O3,133.6,25
Y2O3,133.5,43
Y2O3,132.1,87
Y2O3,130.8,139
Y2O3,130.0,183
Y2O3,129.3,221
Y2O3,128.6,260
Y2O3,127.9,307
Y2O3,127.9,334
Y2O3,127.1,376
Y2O3,126.5,396
Y2O3,126.4,436
Y2O3,125.0,473
Y2O3,125.0,515
Y2O3,124.3,557
Y2O3,123.6,584
Y2O3,123.5,619
Y2O3,122.1,688
Y2O3,121.4,728
Y2O3,121.4,752
Y2O3,121.3,772
Y2O3,120.0,802
Y2O3,119.3,834
Y2O3,119.2,868
Y2O3,118.5,896
Y2O3,118.5,921
Y2O3,117.8,950
Y2O3,117.1,997
Y2O3,156.7,22
Y2O3,155.3,73
Y2O3,154.6,101
Y2O3,152.5,202
Y2O3,151.1,271
Y2O3,149.7,323
Y2O3,149.0,365
Y2O3,148.9,390
Y2O3,148.2,429
Y2O3,146.8,484
Y2O3,146.1,513
Y2O3,145.4,541
Y2O3,144.6,637
Y2O3,143.9,657
Y2O3,142.5,724
Y2O3,142.5,748
Y2O3,141.1,786
Y2O3,141.1,813
Y2O3,140.4,842
Y2O3,139.7,897
Y2O3,138.9,939
Y2O3,138.2,979
AlN,280.0,23
Si3N4,310.0,20
Si3N4,299.0,1000
Si3N4,295.0,1400
B4C,450.0,23
B4C,446.0,100
B4C,441.0,200
B4C,424.0,500
B4C,414.0,700
B4C,397.0,1000
B4C,386.0,1200
Si3N4,283.0,20
SiC,450.0,293
SiC,434.0,633
SiC,418.0,787
SiC,430.0,1108
SiC,414.0,1322
VB2,265.0,23
Si3N4,320.0,23
SiC,378.0,22
SiC,326.0,1100
SiC,304.0,1200
SiC,195.0,1400
SiC,189.0,1500
B4C,460.0,23
Si3N4,318.0,23
Si3N4,317.0,400
Si3N4,305.0,799
Si3N4,288.0,999
Si3N4,234.0,1201
Si3N4,318.0,23
Si3N4,317.0,400
Si3N4,305.0,799
Si3N4,288.0,999
Si3N4,234.0,1201
Si3N4,185.0,23
B4C,410.0,293
Al2O3,413.0,22
B4C,461.0,23
Gd2O3,148.0,23
Gd2O3,143.5,23
Gd2O3,140.9,23
Gd2O3,121.0,23
Gd2O3,116.6,23
Gd2O3,115.9,23
Gd2O3,92.4,23
Gd2O3,90.0,23
Gd2O3,89.1,23
Gd2O3,89.6,23
Gd2O3,58.2,23
Gd2O3,55.3,23
Gd2O3,55.6,23
Gd2O3,54.9,23
Gd2O3,53.4,23
Gd2O3,53.8,23
Gd2O3,53.0,23
Gd2O3,140.6,68
Gd2O3,138.9,110
Gd2O3,138.7,158
Gd2O3,137.8,201
Gd2O3,136.8,261
Gd2O3,135.8,328
Gd2O3,134.9,383
Gd2O3,133.0,461
Gd2O3,132.8,522
Gd2O3,131.9,583
Gd2O3,130.9,650
Gd2O3,129.1,710
Gd2O3,128.9,753
Gd2O3,127.9,826
Gd2O3,126.9,893
Gd2O3,126.1,910
Gd2O3,125.1,965
Gd2O3,124.9,1020
Gd2O3,123.2,1074
Gd2O3,122.2,1117
Gd2O3,122.1,1171
Gd2O3,121.2,1208
Gd2O3,120.3,1238
Gd2O3,120.1,1293
Gd2O3,118.4,1329
Gd2O3,117.5,1371
Gd2O3,88.1,67
Gd2O3,87.2,104
Gd2O3,86.3,158
Gd2O3,85.3,207
Gd2O3,84.3,261
Gd2O3,82.5,340
Gd2O3,82.3,395
Gd2O3,81.3,461
Gd2O3,80.3,528
Gd2O3,79.4,577
Gd2O3,78.4,650
Gd2O3,78.2,698
Gd2O3,77.3,741
Gd2O3,76.3,808
Gd2O3,76.2,856
Gd2O3,75.2,923
Gd2O3,75.0,972
Gd2O3,74.1,1014
Gd2O3,74.0,1063
Gd2O3,73.0,1112
Gd2O3,72.1,1148
Gd2O3,71.2,1190
Gd2O3,71.1,1227
Gd2O3,70.9,1270
Gd2O3,69.2,1324
Gd2O3,69.1,1361
Gd2O3,52.7,45
Gd2O3,51.8,81
Gd2O3,51.6,136
Gd2O3,51.5,172
Gd2O3,51.3,233
Gd2O3,50.3,312
Gd2O3,49.3,385
Gd2O3,49.1,452
Gd2O3,48.9,507
Gd2O3,47.9,568
Gd2O3,46.9,635
Gd2O3,46.8,690
Gd2O3,46.6,745
Gd2O3,45.6,799
Gd2O3,45.5,848
Gd2O3,44.5,903
Gd2O3,44.4,958
Gd2O3,44.2,1013
Gd2O3,43.3,1061
Gd2O3,43.2,1098
Gd2O3,43.0,1153
Gd2O3,42.1,1195
Gd2O3,42.0,1226
Gd2O3,41.9,1274
Gd2O3,40.9,1317
Gd2O3,40.0,1353
Si3N4,309.0,23
Si3N4,300.0,22
MgAl2O4,258.0,23
MgAl2O4,206.0,23
MgAl2O4,196.0,800
MgAl2O4,195.0,1000
MgAl2O4,189.0,1200
MgAl2O4,173.0,1300
HfN,380.0,23
Al2O3,318.0,22
TiC,451.0,23
Al2O3,328.0,20
BeO,277.0,20
Al2O3,378.0,23
ThO2,137.0,20
ZrO2,91.6,24
ZrO2,91.5,79
ZrO2,91.5,100
ZrO2,90.9,138
ZrO2,90.2,205
ZrO2,86.3,239
ZrO2,85.1,281
ZrO2,85.0,340
ZrO2,84.4,386
ZrO2,83.8,415
ZrO2,83.8,458
ZrO2,83.2,483
ZrO2,83.2,496
ZrO2,83.2,512
ZrO2,81.5,533
ZrO2,81.4,554
ZrO2,80.9,575
ZrO2,80.8,592
ZrO2,81.3,706
ZrO2,97.4,287
ZrO2,99.8,160
ZrO2,98.8,29
SiC,427.0,20
SiC,401.0,1000
SiC,394.0,1400
SiC,410.0,23
HfB2,502.0,19
HfB2,501.0,64
HfB2,498.0,128
HfB2,496.0,173
HfB2,493.0,224
HfB2,490.0,276
HfB2,488.0,314
HfB2,487.0,352
HfB2,485.0,384
HfB2,484.0,429
HfB2,482.0,461
HfB2,480.0,513
HfB2,478.0,577
HfB2,476.0,628
HfB2,475.0,660
HfB2,473.0,698
HfB2,472.0,737
HfB2,471.0,788
HfB2,469.0,814
HfB2,467.0,871
HfB2,464.0,929
HfB2,461.0,993
TiB2,540.0,23
UO2,198.0,23
ZrB2,550.0,23
BN,150.0,23
ZrO2,197.0,25
ZrO2,191.0,25
ZrO2,194.0,25
ZrO2,184.0,25
ZrO2,181.0,25
ZrO2,165.0,25
ZrO2,108.0,25
ZrO2,188.0,25
ZrO2,187.0,25
ZrO2,155.0,25
ZrO2,104.0,25
ZrO2,199.0,50
ZrO2,163.0,50
ZrO2,134.0,50
ZrO2,110.0,50
ZrO2,197.0,100
ZrO2,161.0,100
ZrO2,132.0,100
ZrO2,109.0,100
ZrO2,192.0,200
ZrO2,158.0,200
ZrO2,130.0,200
ZrO2,107.0,200
ZrO2,181.0,400
ZrO2,148.0,400
ZrO2,121.0,400
ZrO2,99.0,400
ZrO2,167.0,600
ZrO2,138.0,600
ZrO2,114.0,600
ZrO2,95.0,600
ZrO2,149.0,800
ZrO2,128.0,800
ZrO2,110.0,800
ZrO2,94.0,800
ZrO2,131.0,1000
ZrO2,113.0,1000
ZrO2,97.0,1000
ZrO2,83.0,1000
BeO,277.0,20
AlN,343.0,23
SiC,138.0,651
SiC,166.0,676
SiC,178.0,701
SiC,194.0,749
SiC,180.0,800
SiC,146.0,851
SiC,144.0,603
SiC,178.0,651
SiC,223.0,703
SiC,204.0,749
SiC,249.0,802
SiC,317.0,851
SiO2,57.0,375
SiO2,61.0,475
HfB2,502.0,19
HfB2,501.0,64
HfB2,498.0,128
HfB2,496.0,173
HfB2,493.0,224
HfB2,490.0,276
HfB2,488.0,314
HfB2,487.0,352
HfB2,485.0,384
HfB2,484.0,429
HfB2,482.0,461
HfB2,480.0,513
HfB2,478.0,577
HfB2,476.0,628
HfB2,475.0,660
HfB2,473.0,698
HfB2,472.0,737
HfB2,471.0,788
HfB2,469.0,814
HfB2,467.0,871
HfB2,464.0,929
HfB2,461.0,993
ZrN,460.0,23
MgO,247.0,23
TiB2,540.0,23
Si3N4,309.0,23
ThO2,137.0,20
Al2O3,388.0,20
Al2O3,379.0,400
Al2O3,375.0,700
Al2O3,345.0,1000
Al2O3,289.0,1200
Al2O3,164.0,1350
Al2O3,82.0,1500
BaTiO3,114.0,114
BaTiO3,112.0,124
BaTiO3,109.0,133
BaTiO3,107.0,143
BaTiO3,101.0,155
BaTiO3,97.0,162
BaTiO3,93.0,171
BaTiO3,87.0,173
BaTiO3,77.0,178
BaTiO3,69.0,183
BaTiO3,69.0,183
BaTiO3,75.0,188
BaTiO3,79.0,192
BaTiO3,79.0,197
BaTiO3,79.0,209
BaTiO3,79.0,218
BaTiO3,77.0,235
BaTiO3,77.0,244
BaTiO3,75.0,256
BaTiO3,75.0,263
BaTiO3,75.0,268
BaTiO3,75.0,273
BaTiO3,71.0,275
BaTiO3,67.0,280
BaTiO3,67.0,280
BaTiO3,69.0,287
BaTiO3,71.0,292
BaTiO3,73.0,303
BaTiO3,79.0,311
BaTiO3,83.0,320
BaTiO3,87.0,334
BaTiO3,88.0,346
BaTiO3,90.0,358
BaTiO3,92.0,370
BaTiO3,92.0,379
BaTiO3,92.0,386
BaTiO3,88.0,393
BaTiO3,86.0,398
BaTiO3,86.0,398
BaTiO3,123.0,401
BaTiO3,133.0,403
BaTiO3,141.0,408
BaTiO3,149.0,410
BaTiO3,156.0,413
BaTiO3,160.0,420
BaTiO3,108.0,193
BaTiO3,102.0,202
BaTiO3,98.0,211
BaTiO3,94.0,218
BaTiO3,90.0,222
BaTiO3,90.0,227
BaTiO3,90.0,229
BaTiO3,90.0,229
BaTiO3,90.0,236
BaTiO3,90.0,253
BaTiO3,89.0,262
BaTiO3,89.0,274
BaTiO3,89.0,283
BaTiO3,87.0,290
BaTiO3,85.0,297
BaTiO3,85.0,299
BaTiO3,86.0,304
BaTiO3,86.0,304
BaTiO3,88.0,309
BaTiO3,92.0,318
BaTiO3,98.0,325
BaTiO3,101.0,332
BaTiO3,107.0,342
BaTiO3,115.0,354
BaTiO3,120.0,363
BaTiO3,126.0,378
BaTiO3,129.0,389
BaTiO3,133.0,394
BaTiO3,137.0,404
BaTiO3,137.0,404
BaTiO3,148.0,404
BaTiO3,156.0,409
BaTiO3,166.0,412
BaTiO3,175.0,419
BaTiO3,132.0,175
BaTiO3,124.0,187
BaTiO3,118.0,201
BaTiO3,114.0,210
BaTiO3,111.0,220
BaTiO3,107.0,232
BaTiO3,107.0,232
BaTiO3,105.0,239
BaTiO3,107.0,253
BaTiO3,109.0,271
BaTiO3,111.0,281
BaTiO3,113.0,295
BaTiO3,118.0,304
BaTiO3,118.0,304
BaTiO3,118.0,307
BaTiO3,122.0,314
BaTiO3,132.0,330
BaTiO3,138.0,342
BaTiO3,146.0,354
BaTiO3,151.0,370
BaTiO3,159.0,384
BaTiO3,163.0,394
BaTiO3,165.0,405
BaTiO3,165.0,405
BaTiO3,171.0,410
BaTiO3,181.0,412
BaTiO3,190.0,419
BaTiO3,124.0,124
BaTiO3,120.0,133
BaTiO3,116.0,150
BaTiO3,110.0,168
BaTiO3,104.0,185
BaTiO3,101.0,196
BaTiO3,95.0,208
BaTiO3,93.0,213
BaTiO3,91.0,220
BaTiO3,91.0,220
BaTiO3,91.0,234
BaTiO3,91.0,255
BaTiO3,91.0,272
BaTiO3,89.0,281
BaTiO3,87.0,290
BaTiO3,87.0,295
BaTiO3,87.0,302
BaTiO3,87.0,302
BaTiO3,87.0,309
BaTiO3,91.0,319
BaTiO3,94.0,335
BaTiO3,100.0,349
BaTiO3,104.0,363
BaTiO3,108.0,380
BaTiO3,110.0,389
BaTiO3,112.0,399
BaTiO3,114.0,403
BaTiO3,114.0,403
BaTiO3,121.0,406
BaTiO3,133.0,410
BaTiO3,139.0,413
BaTiO3,147.0,415
BaTiO3,158.0,420
BaTiO3,139.0,116
BaTiO3,136.0,123
BaTiO3,129.0,127
BaTiO3,124.0,143
BaTiO3,119.0,150
BaTiO3,110.0,155
BaTiO3,109.0,162
BaTiO3,104.0,168
BaTiO3,102.0,175
BaTiO3,100.0,182
BaTiO3,100.0,182
BaTiO3,102.0,189
BaTiO3,103.0,194
BaTiO3,103.0,199
BaTiO3,105.0,206
BaTiO3,106.0,218
BaTiO3,106.0,229
BaTiO3,104.0,248
BaTiO3,100.0,262
BaTiO3,99.0,269
BaTiO3,97.0,278
BaTiO3,97.0,278
BaTiO3,100.0,292
BaTiO3,106.0,311
BaTiO3,109.0,325
BaTiO3,114.0,346
BaTiO3,120.0,367
BaTiO3,125.0,386
BaTiO3,126.0,393
BaTiO3,126.0,393
BaTiO3,136.0,396
BaTiO3,154.0,399
BaTiO3,161.0,401
BaTiO3,165.0,406
BaTiO3,169.0,411
BaTiO3,142.0,112
BaTiO3,137.0,132
BaTiO3,130.0,153
BaTiO3,124.0,167
BaTiO3,115.0,185
BaTiO3,109.0,199
BaTiO3,104.0,209
BaTiO3,102.0,211
BaTiO3,102.0,218
BaTiO3,102.0,218
BaTiO3,103.0,227
BaTiO3,105.0,244
BaTiO3,103.0,260
BaTiO3,101.0,272
BaTiO3,100.0,286
BaTiO3,100.0,293
BaTiO3,100.0,293
BaTiO3,104.0,312
BaTiO3,109.0,328
BaTiO3,112.0,345
BaTiO3,117.0,364
BaTiO3,120.0,380
BaTiO3,125.0,395
BaTiO3,125.0,395
BaTiO3,141.0,397
BaTiO3,149.0,402
BaTiO3,163.0,405
BaTiO3,169.0,414
ZrB2,550.0,23
Al2O3,436.0,298
Al2O3,402.0,613
Al2O3,384.0,619
Al2O3,379.0,663
Al2O3,380.0,743
Al2O3,377.0,763
Al2O3,363.0,1034
Al2O3,357.0,1073
Al2O3,289.0,1218
Al2O3,283.0,1247
Al2O3,277.0,1293
Al2O3,264.0,1373
Al2O3,256.0,1413
Al2O3,251.0,1449
Al2O3,248.0,1463
Al2O3,246.0,1473
MgAl2O4,216.0,20
ThO2,240.7,23
ThO2,238.7,100
ThO2,234.7,200
ThO2,231.2,300
ThO2,227.2,400
ThO2,224.1,500
ThO2,221.1,600
ThO2,214.1,775
ThO2,212.1,825
ThO2,210.1,875
ThO2,209.1,925
ThO2,207.1,975
ThO2,206.1,1025
ThO2,203.1,1075
ThO2,201.5,1125
ThO2,198.0,1175
ThO2,191.0,1225
TiN,255.0,23
MgAl2O4,275.0,20
MgAl2O4,264.0,400
MgAl2O4,259.0,600
MgAl2O4,252.0,800
MgAl2O4,240.0,1200
MgAl2O4,200.0,1400
Si3N4,301.0,20
SiO2,73.4,25
SiO2,78.3,550
SiO2,78.3,570
SiO2,78.7,600
SiO2,79.1,720
SiO2,79.1,800
SiO2,79.9,920
SiO2,79.9,930
SiO2,80.3,1050
AlN,280.0,23
SiC,402.0,20
SiC,382.0,1000
SiC,375.0,1250
SiC,372.0,1350
Al2O3,403.0,296
Al2O3,400.9,350
Al2O3,398.5,400
Al2O3,396.0,450
Al2O3,393.5,500
Al2O3,380.8,550
Al2O3,389.3,600
Al2O3,385.6,650
Al2O3,382.8,700
Al2O3,380.2,750
Al2O3,377.4,800
Al2O3,374.7,850
Al2O3,372.0,900
Al2O3,369.2,950
Al2O3,366.4,1000
Al2O3,363.5,1050
Al2O3,360.7,1100
Al2O3,357.9,1150
Al2O3,355.0,1200
Al2O3,352.0,1250
Al2O3,349.1,1300
Al2O3,346.1,1350
Al2O3,343.3,1400
Al2O3,340.5,1450
Al2O3,337.8,1500
Al2O3,334.9,1550
Al2O3,332.1,1600
Al2O3,329.5,1650
Al2O3,326.6,1700
Al2O3,323.8,1750
Al2O3,320.9,1800
Al2O3,319.5,1825
Al2O3,86.2,25
Al2O3,86.9,200
Al2O3,86.2,400
Al2O3,84.1,600
Al2O3,82.0,800
Al2O3,95.8,25
Al2O3,92.4,200
Al2O3,93.1,400
Al2O3,93.8,600
Al2O3,91.7,800
Al2O3,84.1,1000
Al2O3,75.8,1100
Al2O3,64.1,1200
Al2O3,113.1,25
Al2O3,111.7,200
Al2O3,108.9,400
Al2O3,108.9,600
Al2O3,102.7,800
Al2O3,92.4,1000
Al2O3,84.8,1100
Al2O3,72.4,1200
Al2O3,144.8,25
Al2O3,144.1,200
Al2O3,140.6,400
Al2O3,139.9,600
Al2O3,136.5,800
Al2O3,124.8,1000
Al2O3,111.0,1100
Al2O3,154.4,25
Al2O3,152.4,200
Al2O3,150.3,400
Al2O3,146.8,600
Al2O3,142.0,800
Al2O3,131.7,1000
Al2O3,120.6,1100
Al2O3,102.7,1200
Al2O3,188.2,25
Al2O3,186.1,200
Al2O3,181.3,400
Al2O3,176.5,600
Al2O3,174.4,800
Al2O3,153.7,1000
Al2O3,140.6,1100
Al2O3,121.3,1200
Al2O3,245.4,25
Al2O3,243.4,200
Al2O3,239.9,400
Al2O3,232.3,600
Al2O3,220.6,800
Al2O3,211.0,1000
Al2O3,196.5,1100
Al2O3,171.7,1200
Al2O3,298.5,25
Al2O3,300.6,200
Al2O3,291.6,400
Al2O3,289.5,600
Al2O3,282.0,800
Al2O3,273.0,1000
Al2O3,255.1,1100
Al2O3,228.9,1200
TiC,460.0,23
Si3N4,320.0,23
Si3N4,185.0,23
SiC,412.0,20
SiC,412.0,1000
SiC,385.0,1250
SiC,379.0,1350
TiB2,540.0,23
SiC,402.0,23
Si3N4,314.0,25
Al2O3,416.0,20
Al2O3,390.0,500
Al2O3,364.0,1000
Al2O3,354.0,1200
Al2O3,343.0,1400
Al2O3,338.0,1500
Dy2O3,141.4,20
Dy2O3,136.5,20
Dy2O3,132.4,20
Dy2O3,130.3,20
Dy2O3,116.5,20
Dy2O3,112.4,20
Dy2O3,86.9,20
Dy2O3,84.1,20
Dy2O3,46.2,20
Dy2O3,42.1,20
Dy2O3,29.0,20
Dy2O3,14.5,20
Dy2O3,12.4,20
Dy2O3,12.4,20
Dy2O3,7.6,20
Dy2O3,19.1,20
Dy2O3,19.1,74
Dy2O3,19.1,93
Dy2O3,19.0,123
Dy2O3,18.9,181
Dy2O3,18.8,216
Dy2O3,18.7,265
Dy2O3,18.6,250
Dy2O3,18.6,318
Dy2O3,18.5,348
Dy2O3,18.4,397
Dy2O3,18.3,436
Dy2O3,18.2,480
Dy2O3,18.1,524
Dy2O3,18.0,558
Dy2O3,17.9,607
Dy2O3,17.8,637
Dy2O3,17.7,671
Dy2O3,17.7,695
Dy2O3,17.5,808
Dy2O3,17.4,837
Dy2O3,17.1,886
Dy2O3,17.0,891
Dy2O3,16.9,896
Dy2O3,16.8,915
Dy2O3,15.9,1052
Si3N4,300.0,23
Si3N4,175.0,1400
Si3N4,320.0,23
MgAl2O4,258.0,23
MgAl2O4,206.0,23
MgAl2O4,196.0,800
MgAl2O4,195.0,1000
MgAl2O4,189.0,1200
MgAl2O4,173.0,1300
TiB2,370.0,23
TiB2,360.0,190
TiB2,360.0,410
TiB2,360.0,630
TiB2,360.0,810
TiB2,360.0,990
TiB2,350.0,1200
TiB2,320.0,1400
TiB2,290.0,1600
TiB2,250.0,1800
TiB2,220.0,2000
TiB2,430.0,23
TiB2,420.0,800
TiB2,410.0,1000
TiB2,410.0,1200
TiB2,400.0,1400
TiB2,390.0,1600
TiB2,360.0,1800
TiB2,340.0,2000
ZrO2,197.0,25
ZrO2,191.0,25
ZrO2,194.0,25
ZrO2,184.0,25
ZrO2,181.0,25
ZrO2,165.0,25
ZrO2,108.0,25
ZrO2,188.0,25
ZrO2,187.0,25
ZrO2,155.0,25
ZrO2,104.0,25
ZrO2,199.0,50
ZrO2,163.0,50
ZrO2,134.0,50
ZrO2,110.0,50
ZrO2,197.0,100
ZrO2,161.0,100
ZrO2,132.0,100
ZrO2,109.0,100
ZrO2,192.0,200
ZrO2,158.0,200
ZrO2,130.0,200
ZrO2,107.0,200
ZrO2,181.0,400
ZrO2,148.0,400
ZrO2,121.0,400
ZrO2,99.0,400
ZrO2,167.0,600
ZrO2,138.0,600
ZrO2,114.0,600
ZrO2,95.0,600
ZrO2,149.0,800
ZrO2,128.0,800
ZrO2,110.0,800
ZrO2,94.0,800
ZrO2,131.0,1000
ZrO2,113.0,1000
ZrO2,97.0,1000
ZrO2,83.0,1000
ZrO2,150.0,293
ZrO2,158.0,1073
ZrO2,153.0,1273
ZrO2,118.0,1673
ZrO2,173.0,293
Tm2O3,162.8,20
Tm2O3,161.4,96
Tm2O3,160.9,152
Tm2O3,160.0,217
Tm2O3,159.1,290
Tm2O3,158.2,367
Tm2O3,157.3,428
Tm2O3,155.9,518
Tm2O3,155.0,597
Tm2O3,153.6,654
Tm2O3,152.7,711
Tm2O3,151.4,795
Tm2O3,150.0,857
Tm2O3,149.5,896
Tm2O3,148.2,964
Tm2O3,147.7,1000
TiN,640.0,23
BeO,378.0,23
Si3N4,300.0,22
Al2O3,403.0,296
Al2O3,400.9,350
Al2O3,398.5,400
Al2O3,396.0,450
Al2O3,393.5,500
Al2O3,380.8,550
Al2O3,389.3,600
Al2O3,385.6,650
Al2O3,382.8,700
Al2O3,380.2,750
Al2O3,377.4,800
Al2O3,374.7,850
Al2O3,372.0,900
Al2O3,369.2,950
Al2O3,366.4,1000
Al2O3,363.5,1050
Al2O3,360.7,1100
Al2O3,357.9,1150
Al2O3,355.0,1200
Al2O3,352.0,1250
Al2O3,349.1,1300
Al2O3,346.1,1350
Al2O3,343.3,1400
Al2O3,340.5,1450
Al2O3,337.8,1500
Al2O3,334.9,1550
Al2O3,332.1,1600
Al2O3,329.5,1650
Al2O3,326.6,1700
Al2O3,323.8,1750
Al2O3,320.9,1800
Al2O3,319.5,1825
SiC,138.0,651
SiC,166.0,676
SiC,178.0,701
SiC,194.0,749
SiC,180.0,800
SiC,146.0,851
SiC,144.0,603
SiC,178.0,651
SiC,223.0,703
SiC,204.0,749
SiC,249.0,802
SiC,317.0,851
SiC,378.0,22
SiC,326.0,1100
SiC,304.0,1200
SiC,195.0,1400
SiC,189.0,1500
Si3N4,309.0,23
SiC,427.0,20
SiC,401.0,1000
SiC,394.0,1400
Si3N4,290.0,23
SiC,412.0,20
SiC,412.0,1000
SiC,385.0,1250
SiC,379.0,1350
Al2O3,378.0,23
TiB2,540.0,23
TiC,460.0,23
Si3N4,318.0,23
Si3N4,317.0,400
Si3N4,305.0,799
Si3N4,288.0,999
Si3N4,234.0,1201
Si3N4,318.0,23
Si3N4,317.0,400
Si3N4,305.0,799
Si3N4,288.0,999
Si3N4,234.0,1201
Si3N4,306.0,20
Si3N4,296.0,1000
Si3N4,292.0,1250
Si3N4,291.0,1350
HfB2,510.0,23
AlN,308.0,23
Si2N2O,278.0,23
AlN,280.0,23
ThO2,137.0,20
BaTiO3,114.0,114
BaTiO3,112.0,124
BaTiO3,109.0,133
BaTiO3,107.0,143
BaTiO3,101.0,155
BaTiO3,97.0,162
BaTiO3,93.0,171
BaTiO3,87.0,173
BaTiO3,77.0,178
BaTiO3,69.0,183
BaTiO3,69.0,183
BaTiO3,75.0,188
BaTiO3,79.0,192
BaTiO3,79.0,197
BaTiO3,79.0,209
BaTiO3,79.0,218
BaTiO3,77.0,235
BaTiO3,77.0,244
BaTiO3,75.0,256
BaTiO3,75.0,263
BaTiO3,75.0,268
BaTiO3,75.0,273
BaTiO3,71.0,275
BaTiO3,67.0,280
BaTiO3,67.0,280
BaTiO3,69.0,287
BaTiO3,71.0,292
BaTiO3,73.0,303
BaTiO3,79.0,311
BaTiO3,83.0,320
BaTiO3,87.0,334
BaTiO3,88.0,346
BaTiO3,90.0,358
BaTiO3,92.0,370
BaTiO3,92.0,379
BaTiO3,92.0,386
BaTiO3,88.0,393
BaTiO3,86.0,398
BaTiO3,86.0,398
BaTiO3,123.0,401
BaTiO3,133.0,403
BaTiO3,141.0,408
BaTiO3,149.0,410
BaTiO3,156.0,413
BaTiO3,160.0,420
BaTiO3,108.0,193
BaTiO3,102.0,202
BaTiO3,98.0,211
BaTiO3,94.0,218
BaTiO3,90.0,222
BaTiO3,90.0,227
BaTiO3,90.0,229
BaTiO3,90.0,229
BaTiO3,90.0,236
BaTiO3,90.0,253
BaTiO3,89.0,262
BaTiO3,89.0,274
BaTiO3,89.0,283
BaTiO3,87.0,290
BaTiO3,85.0,297
BaTiO3,85.0,299
BaTiO3,86.0,304
BaTiO3,86.0,304
BaTiO3,88.0,309
BaTiO3,92.0,318
BaTiO3,98.0,325
BaTiO3,101.0,332
BaTiO3,107.0,342
BaTiO3,115.0,354
BaTiO3,120.0,363
BaTiO3,126.0,378
BaTiO3,129.0,389
BaTiO3,133.0,394
BaTiO3,137.0,404
BaTiO3,137.0,404
BaTiO3,148.0,404
BaTiO3,156.0,409
BaTiO3,166.0,412
BaTiO3,175.0,419
BaTiO3,132.0,175
BaTiO3,124.0,187
BaTiO3,118.0,201
BaTiO3,114.0,210
BaTiO3,111.0,220
BaTiO3,107.0,232
BaTiO3,107.0,232
BaTiO3,105.0,239
BaTiO3,107.0,253
BaTiO3,109.0,271
BaTiO3,111.0,281
BaTiO3,113.0,295
BaTiO3,118.0,304
BaTiO3,118.0,304
BaTiO3,118.0,307
BaTiO3,122.0,314
BaTiO3,132.0,330
BaTiO3,138.0,342
BaTiO3,146.0,354
BaTiO3,151.0,370
BaTiO3,159.0,384
BaTiO3,163.0,394
BaTiO3,165.0,405
BaTiO3,165.0,405
BaTiO3,171.0,410
BaTiO3,181.0,412
BaTiO3,190.0,419
BaTiO3,124.0,124
BaTiO3,120.0,133
BaTiO3,116.0,150
BaTiO3,110.0,168
BaTiO3,104.0,185
BaTiO3,101.0,196
BaTiO3,95.0,208
BaTiO3,93.0,213
BaTiO3,91.0,220
BaTiO3,91.0,220
BaTiO3,91.0,234
BaTiO3,91.0,255
BaTiO3,91.0,272
BaTiO3,89.0,281
BaTiO3,87.0,290
BaTiO3,87.0,295
BaTiO3,87.0,302
BaTiO3,87.0,302
BaTiO3,87.0,309
BaTiO3,91.0,319
BaTiO3,94.0,335
BaTiO3,100.0,349
BaTiO3,104.0,363
BaTiO3,108.0,380
BaTiO3,110.0,389
BaTiO3,112.0,399
BaTiO3,114.0,403
BaTiO3,114.0,403
BaTiO3,121.0,406
BaTiO3,133.0,410
BaTiO3,139.0,413
BaTiO3,147.0,415
BaTiO3,158.0,420
BaTiO3,139.0,116
BaTiO3,136.0,123
BaTiO3,129.0,127
BaTiO3,124.0,143
BaTiO3,119.0,150
BaTiO3,110.0,155
BaTiO3,109.0,162
BaTiO3,104.0,168
BaTiO3,102.0,175
BaTiO3,100.0,182
BaTiO3,100.0,182
BaTiO3,102.0,189
BaTiO3,103.0,194
BaTiO3,103.0,199
BaTiO3,105.0,206
BaTiO3,106.0,218
BaTiO3,106.0,229
BaTiO3,104.0,248
BaTiO3,100.0,262
BaTiO3,99.0,269
BaTiO3,97.0,278
BaTiO3,97.0,278
BaTiO3,100.0,292
BaTiO3,106.0,311
BaTiO3,109.0,325
BaTiO3,114.0,346
BaTiO3,120.0,367
BaTiO3,125.0,386
BaTiO3,126.0,393
BaTiO3,126.0,393
BaTiO3,136.0,396
BaTiO3,154.0,399
BaTiO3,161.0,401
BaTiO3,165.0,406
BaTiO3,169.0,411
BaTiO3,142.0,112
BaTiO3,137.0,132
BaTiO3,130.0,153
BaTiO3,124.0,167
BaTiO3,115.0,185
BaTiO3,109.0,199
BaTiO3,104.0,209
BaTiO3,102.0,211
BaTiO3,102.0,218
BaTiO3,102.0,218
BaTiO3,103.0,227
BaTiO3,105.0,244
BaTiO3,103.0,260
BaTiO3,101.0,272
BaTiO3,100.0,286
BaTiO3,100.0,293
BaTiO3,100.0,293
BaTiO3,104.0,312
BaTiO3,109.0,328
BaTiO3,112.0,345
BaTiO3,117.0,364
BaTiO3,120.0,380
BaTiO3,125.0,395
BaTiO3,125.0,395
BaTiO3,141.0,397
BaTiO3,149.0,402
BaTiO3,163.0,405
BaTiO3,169.0,414
SiC,410.0,23
C,1040.0,23
Al2O3,399.0,300
Al2O3,394.0,400
Al2O3,389.0,500
Al2O3,384.0,600
Al2O3,379.0,700
Al2O3,373.0,800
Al2O3,368.0,900
Al2O3,363.0,1000
Al2O3,357.0,1100
Al2O3,352.0,1200
Al2O3,346.0,1300
Al2O3,341.0,1400
SiC,427.0,20
SiC,401.0,1000
SiC,394.0,1400
Al2O3,240.0,23
ZrO2,205.0,20
ZrO2,195.0,200
ZrO2,185.0,300
ZrO2,173.0,400
ZrO2,169.0,500
ZrO2,165.0,1100
ZrO2,200.0,23
Sm2O3,138.0,23
Sm2O3,131.3,23
Sm2O3,131.2,23
Sm2O3,120.7,23
Sm2O3,121.8,23
Sm2O3,111.4,23
Sm2O3,110.0,23
Sm2O3,64.8,23
Sm2O3,62.1,23
Sm2O3,39.2,23
Sm2O3,36.7,23
Sm2O3,35.4,23
Sm2O3,32.8,23
Sm2O3,137.6,26
Sm2O3,135.5,101
Sm2O3,133.5,176
Sm2O3,132.0,270
Sm2O3,129.1,364
Sm2O3,126.7,457
Sm2O3,125.1,551
Sm2O3,123.9,582
Sm2O3,123.1,639
Sm2O3,121.5,720
Sm2O3,119.5,813
Sm2O3,117.1,907
Sm2O3,114.7,1001
Sm2O3,112.3,1101
Sm2O3,109.5,1214
Sm2O3,105.5,1314
La2Zr2O7,175.0,23
MgO,247.0,23
SiC,395.0,23
SiC,372.0,1400
ZrO2,91.6,24
ZrO2,91.5,79
ZrO2,91.5,100
ZrO2,90.9,138
ZrO2,90.2,205
ZrO2,86.3,239
ZrO2,85.1,281
ZrO2,85.0,340
ZrO2,84.4,386
ZrO2,83.8,415
ZrO2,83.8,458
ZrO2,83.2,483
ZrO2,83.2,496
ZrO2,83.2,512
ZrO2,81.5,533
ZrO2,81.4,554
ZrO2,80.9,575
ZrO2,80.8,592
ZrO2,81.3,706
ZrO2,97.4,287
ZrO2,99.8,160
ZrO2,98.8,29
SiC,402.0,23
SiC,440.0,25
SiC,380.0,1365
MgO,309.0,300
MgO,304.0,400
MgO,299.0,500
MgO,293.0,600
MgO,288.0,700
MgO,282.0,800
MgO,276.0,900
MgO,271.0,1000
MgO,264.0,1100
B4C,410.0,293
Si3N4,185.0,23
Tm2O3,162.8,20
Tm2O3,161.4,96
Tm2O3,160.9,152
Tm2O3,160.0,217
Tm2O3,159.1,290
Tm2O3,158.2,367
Tm2O3,157.3,428
Tm2O3,155.9,518
Tm2O3,155.0,597
Tm2O3,153.6,654
Tm2O3,152.7,711
Tm2O3,151.4,795
Tm2O3,150.0,857
Tm2O3,149.5,896
Tm2O3,148.2,964
Tm2O3,147.7,1000
SiC,138.0,651
SiC,166.0,676
SiC,178.0,701
SiC,194.0,749
SiC,180.0,800
SiC,146.0,851
SiC,144.0,603
SiC,178.0,651
SiC,223.0,703
SiC,204.0,749
SiC,249.0,802
SiC,317.0,851
MgAl2O4,216.0,20
ZrO2,197.0,25
ZrO2,191.0,25
ZrO2,194.0,25
ZrO2,184.0,25
ZrO2,181.0,25
ZrO2,165.0,25
ZrO2,108.0,25
ZrO2,188.0,25
ZrO2,187.0,25
ZrO2,155.0,25
ZrO2,104.0,25
ZrO2,199.0,50
ZrO2,163.0,50
ZrO2,134.0,50
ZrO2,110.0,50
ZrO2,197.0,100
ZrO2,161.0,100
ZrO2,132.0,100
ZrO2,109.0,100
ZrO2,192.0,200
ZrO2,158.0,200
ZrO2,130.0,200
ZrO2,107.0,200
ZrO2,181.0,400
ZrO2,148.0,400
ZrO2,121.0,400
ZrO2,99.0,400
ZrO2,167.0,600
ZrO2,138.0,600
ZrO2,114.0,600
ZrO2,95.0,600
ZrO2,149.0,800
ZrO2,128.0,800
ZrO2,110.0,800
ZrO2,94.0,800
ZrO2,131.0,1000
ZrO2,113.0,1000
ZrO2,97.0,1000
ZrO2,83.0,1000
SiC,404.0,500
SiC,392.0,1000
SiC,387.0,1200
SiC,383.0,1400
SiC,380.0,1500
SiC,421.0,23
Al2O3,463.0,100
Al2O3,462.0,200
Al2O3,460.0,300
Al2O3,457.0,400
Al2O3,454.0,500
Al2O3,450.0,600
Al2O3,446.0,700
Al2O3,443.0,800
Al2O3,439.0,900
TiB2,565.0,20
TiB2,550.0,500
TiB2,534.0,1000
SiC,440.0,25
SiC,380.0,1365
HfB2,500.0,23
Er2O3,149.6,20
Er2O3,145.5,20
Er2O3,113.1,20
Er2O3,109.0,20
Er2O3,104.8,20
Er2O3,103.4,20
Er2O3,100.0,20
Er2O3,88.3,20
Er2O3,86.2,20
Er2O3,84.8,20
Er2O3,68.3,20
Er2O3,64.1,20
Er2O3,59.3,20
Er2O3,51.7,20
Er2O3,37.9,20
Er2O3,42.6,113
Er2O3,42.7,152
Er2O3,42.5,191
Er2O3,42.5,274
Er2O3,42.4,313
Er2O3,42.1,318
Er2O3,41.9,382
Er2O3,41.7,387
Er2O3,41.5,421
Er2O3,41.4,436
Er2O3,41.2,588
Er2O3,40.9,651
Er2O3,40.8,759
Er2O3,40.5,789
Er2O3,40.3,833
Er2O3,40.1,916
Er2O3,39.9,960
Er2O3,39.8,1028
Er2O3,39.5,1053
Er2O3,39.5,1082
B4C,121.0,602
B4C,93.0,704
B4C,70.0,801
B4C,57.0,852
TiB2,540.0,23
SiC,414.0,20
SiC,413.0,50
SiC,412.0,100
SiC,411.0,150
SiC,410.0,200
SiC,408.0,300
SiC,406.0,400
SiC,404.0,500
SiC,401.0,600
SiC,399.0,700
SiC,397.0,800
SiC,395.0,900
SiC,393.0,1000
SiC,391.0,1100
SiC,389.0,1200
SiC,387.0,1300
SiC,384.0,1400
Si3N4,280.0,22
Si3N4,306.0,20
Si3N4,296.0,1000
Si3N4,292.0,1250
Si3N4,291.0,1350
Al2O3,405.0,23
Al2O3,392.0,398
Al2O3,375.0,798
Al2O3,365.0,998
Al2O3,315.0,1200
L2O3,178.3,20
L2O3,176.5,82
L2O3,175.1,146
L2O3,173.4,227
L2O3,172.0,308
L2O3,170.6,372
L2O3,169.7,435
L2O3,168.4,517
L2O3,167.4,584
L2O3,166.6,625
L2O3,165.2,700
L2O3,163.4,783
L2O3,162.5,837
L2O3,161.2,883
L2O3,160.3,937
L2O3,158.9,996
SiO2,57.0,375
SiO2,61.0,475
ZrO2,91.6,24
ZrO2,91.5,79
ZrO2,91.5,100
ZrO2,90.9,138
ZrO2,90.2,205
ZrO2,86.3,239
ZrO2,85.1,281
ZrO2,85.0,340
ZrO2,84.4,386
ZrO2,83.8,415
ZrO2,83.8,458
ZrO2,83.2,483
ZrO2,83.2,496
ZrO2,83.2,512
ZrO2,81.5,533
ZrO2,81.4,554
ZrO2,80.9,575
ZrO2,80.8,592
ZrO2,81.3,706
ZrO2,97.4,287
ZrO2,99.8,160
ZrO2,98.8,29
ZrB2,550.0,23
ThO2,137.0,20
MgO,300.0,296
MgAl2O4,258.0,23
MgAl2O4,252.0,200
MgAl2O4,246.0,400
MgAl2O4,239.0,600
MgAl2O4,233.0,800
MgAl2O4,227.0,1000
MgAl2O4,221.0,1200
Si3N4,316.0,20
Si3N4,301.0,1000
Si3N4,299.0,1250
Si3N4,294.0,1350
MgO,319.1,0
MgO,317.7,100
MgO,314.4,200
MgO,309.6,300
MgO,304.4,400
MgO,299.0,500
MgO,293.6,600
MgO,288.2,700
MgO,282.8,800
MgO,277.2,900
MgO,271.8,1000
MgO,261.0,1200
MgO,250.5,1400
MgO,240.0,1600
MgO,230.1,1800
MgO,220.5,2000
MgO,211.2,2200
MgO,202.3,2400
MgO,193.8,2600
MgO,185.7,2800
MgO,178.0,3000
MgO,174.3,3100
TiB2,370.0,23
TiB2,360.0,190
TiB2,360.0,410
TiB2,360.0,630
TiB2,360.0,810
TiB2,360.0,990
TiB2,350.0,1200
TiB2,320.0,1400
TiB2,290.0,1600
TiB2,250.0,1800
TiB2,220.0,2000
TiB2,430.0,23
TiB2,420.0,800
TiB2,410.0,1000
TiB2,410.0,1200
TiB2,400.0,1400
TiB2,390.0,1600
TiB2,360.0,1800
TiB2,340.0,2000
MgAl2O4,275.0,20
MgAl2O4,264.0,400
MgAl2O4,259.0,600
MgAl2O4,252.0,800
MgAl2O4,240.0,1200
MgAl2O4,200.0,1400
SiC,427.0,20
SiC,401.0,1000
SiC,394.0,1400
Si3N4,309.0,23

File: datasets/Flexural Strength.csv
Formula,Flexural Strength,Temperature
Si2N2O,559.0,23
Si2N2O,631.0,794
Si2N2O,721.0,982
Si2N2O,732.0,1183
Si2N2O,706.0,1389
Si2N2O,741.0,23
Si2N2O,632.0,749
Si2N2O,438.0,987
Si2N2O,208.0,1185
TiB2,400.0,20
TiB2,429.0,500
TiB2,459.0,1000
TiB2,471.0,1200
TiB2,489.0,1500
SiC,397.0,1200
SiC,375.0,1200
SiC,354.0,1300
SiC,361.0,1300
SiC,335.0,1200
SiC,285.0,1300
SiC,209.0,23
Si3N4,544.0,22
Si3N4,523.0,1000
Si3N4,523.0,1400
SiC,402.0,20
SiC,416.0,1000
SiC,435.0,1200
SiC,436.0,1400
Si3N4,900.0,25
Si3N4,450.0,1350
SiC,595.0,22
SiC,385.0,22
SiC,429.0,22
SiC,422.0,22
SiC,651.0,25
SiC,443.0,25
SiC,643.0,25
SiC,707.0,25
SiC,618.0,1000
SiC,546.0,1200
SiC,490.0,1300
SiC,384.0,25
SiC,409.0,1000
SiC,428.0,1150
SiC,364.0,1300
TiB2,385.0,25
TiB2,571.0,800
TiB2,629.0,1000
TiB2,377.0,1200
TiB2,389.0,1400
TiB2,434.0,800
TiB2,457.0,1000
TiB2,411.0,1200
TiB2,446.0,1400
TiB2,441.0,800
TiB2,404.0,1000
TiB2,287.0,1200
TiB2,202.0,1400
MgAl2O4,176.0,23
MgAl2O4,196.0,800
MgAl2O4,187.0,1000
MgAl2O4,163.0,1100
MgAl2O4,168.0,1200
MgAl2O4,159.0,1300
TiB2,240.0,23
TiB2,190.0,23
TiB2,150.0,23
TiB2,250.0,500
TiB2,280.0,1000
TiB2,310.0,1500
TiB2,240.0,2000
Si3N4,1043.0,20
Si3N4,988.0,1000
Si3N4,941.0,1200
Si3N4,490.0,1400
Si3N4,1281.0,20
Si3N4,1189.0,1000
Si3N4,743.0,1300
Si3N4,1043.0,20
Si3N4,988.0,1000
Si3N4,941.0,1200
Si3N4,490.0,1400
Si3N4,1281.0,20
Si3N4,1189.0,1000
Si3N4,743.0,1300
Si2N2O,672.0,23
Si2N2O,773.0,1200
Si2N2O,768.0,1300
Si2N2O,740.0,23
Si2N2O,199.0,1200
AlN,373.0,23
AlN,326.0,400
AlN,286.0,600
AlN,229.0,800
AlN,235.0,1000
AlN,235.0,1100
AlN,241.0,1200
AlN,241.0,1300
AlN,369.0,23
AlN,361.0,23
AlN,384.0,23
AlN,348.0,23
AlN,227.0,23
AlN,169.0,23
AlN,155.0,23
Si3N4,900.0,25
Si3N4,410.0,1350
Si3N4,717.0,22
SiC,940.0,25
SiC,598.0,23
SiC,432.0,205
SiC,431.0,400
SiC,496.0,555
SiC,580.0,801
SiC,495.0,998
SiC,463.0,1201
SiC,389.0,1351
SiC,374.0,1347
SiC,300.0,1490
SiC,323.0,1504
SiC,360.0,23
SiC,320.0,600
SiC,330.0,800
SiC,355.0,1000
SiC,380.0,1200
ZrB2,305.0,23
Si3N4,414.0,26
Si3N4,416.0,805
Si3N4,209.0,1265
Si3N4,424.0,25
Si3N4,276.0,1264
SiC,470.0,22
Si3N4,650.0,25
Si3N4,390.0,1350
Si3N4,365.0,28
Si3N4,366.0,804
Si3N4,152.0,1268
Si3N4,371.0,28
Si3N4,263.0,1263
Si3N4,480.0,23
Si3N4,270.0,820
Si3N4,380.0,1020
Si3N4,255.0,1275
Al2O3,445.0,20
Al2O3,361.0,500
Al2O3,349.0,1000
Al2O3,330.0,1200
Al2O3,228.0,1400
Al2O3,108.0,1500
SiC,450.0,20
SiC,480.0,1000
SiC,490.0,1200
SiC,520.0,1400
SiC,540.0,1690
SiC,375.0,23
SiC,380.0,1400
SiC,348.0,20
SiC,355.0,200
SiC,348.0,400
SiC,362.0,600
SiC,344.0,800
SiC,369.0,1000
SiC,379.0,1200
SiC,403.0,1400
SiC,374.0,22
SiC,209.0,22
SiC,366.0,22
SiC,285.0,22
SiC,380.0,25
SiC,226.0,25
SiC,380.0,25
SiC,407.0,22
SiC,464.0,1000
SiC,471.0,1300
SiC,283.0,25
SiC,345.0,1150
SiC,427.0,1300
Si3N4,590.0,1400
Si3N4,466.0,1000
Si3N4,485.0,1200
Si3N4,498.0,1400
Si3N4,526.0,1000
Si3N4,478.0,1200
Si3N4,459.0,1400
SiC,398.0,25
SiC,359.0,800
SiC,306.0,100
ZrO2,583.0,25
ZrO2,677.0,25
ZrO2,251.0,1050
SiC,204.0,22
SiC,202.0,22
SiC,122.0,22
SiC,200.0,22
SiC,235.0,25
SiC,218.0,25
SiC,254.0,25
SiC,194.0,22
SiC,181.0,25
SiC,212.0,1150
SiC,205.0,1300
MgAl2O4,79.0,20
MgAl2O4,77.0,200
MgAl2O4,62.0,400
MgAl2O4,56.0,600
MgAl2O4,57.0,800
MgAl2O4,50.0,1000
MgAl2O4,47.0,1200
MgAl2O4,48.0,1400
HfB2,350.0,23
HfB2,410.0,650
HfB2,470.0,990
HfB2,370.0,1200
HfB2,260.0,1400
HfB2,350.0,23
SiC,209.0,23
Si3N4,480.0,23
Si3N4,270.0,820
Si3N4,380.0,1020
Si3N4,255.0,1275
ZrO2,526.0,293
ZrO2,860.0,293
ZrO2,640.0,293
ZrO2,450.0,1073
ZrO2,496.0,1273
ZrO2,391.0,1673
Si3N4,589.0,1300
Si3N4,619.0,20
Si3N4,607.0,1300
Al2O3,351.0,20
Al2O3,351.0,600
Al2O3,314.0,800
Al2O3,305.0,1000
Al2O3,222.0,1200
Al2O3,138.0,1400
SiC,375.0,23
SiC,380.0,1400
Si3N4,295.0,23
Si3N4,145.0,1220
SiC,370.0,20
SiC,406.0,1000
SiC,422.0,1200
SiC,105.0,1400
SiC,110.0,1500
SiC,450.0,20
SiC,480.0,1000
SiC,490.0,1200
SiC,520.0,1400
SiC,540.0,1690
Al2O3,500.0,25
Si2N2O,672.0,23
Si2N2O,773.0,1200
Si2N2O,768.0,1400
Si2N2O,740.0,23
Si2N2O,199.0,1200
Si2N2O,709.0,23
Si2N2O,205.0,1200
Si2N2O,576.0,23
Si2N2O,664.0,1200
Si2N2O,578.0,1400
Si2N2O,638.0,23
Si2N2O,247.0,1200
Si2N2O,706.0,23
Si2N2O,301.0,1200
Si2N2O,600.0,23
Si2N2O,686.0,1200
Si2N2O,626.0,1400
Si2N2O,705.0,23
Si2N2O,203.0,1200
Si2N2O,688.0,23
Si2N2O,222.0,1200
Si2N2O,580.0,23
Si2N2O,735.0,1200
Si2N2O,637.0,1400
Si2N2O,681.0,23
Si2N2O,157.0,1200
Si2N2O,655.0,23
Si2N2O,230.0,1200
Si2N2O,481.0,23
Si2N2O,739.0,1200
Si2N2O,586.0,1400
Si2N2O,524.0,23
Si2N2O,672.0,1200
Si2N2O,509.0,1400
Si2N2O,493.0,23
Si2N2O,356.0,1200
Si2N2O,86.0,1400
Si2N2O,613.0,23
Si2N2O,445.0,1200
Si2N2O,82.0,1400
Si2N2O,645.0,23
Si2N2O,386.0,1200
Si2N2O,105.0,1400
Si2N2O,581.0,23
Si2N2O,745.0,1200
Si2N2O,565.0,1400
Si2N2O,694.0,23
Si2N2O,473.0,1200
Si2N2O,314.0,1400
Si2N2O,684.0,23
Si2N2O,653.0,23
Si2N2O,384.0,1200
Si2N2O,245.0,1400
Si2N2O,480.0,23
Si2N2O,461.0,1200
Si2N2O,312.0,1400
Si2N2O,542.0,23
Si2N2O,592.0,1200
Si2N2O,424.0,1400
Si2N2O,492.0,23
Si2N2O,662.0,1200
Si2N2O,544.0,1400
Si2N2O,542.0,23
Si2N2O,713.0,1200
Si2N2O,487.0,23
Si2N2O,619.0,1200
Si2N2O,528.0,23
Si2N2O,704.0,1200
Si2N2O,434.0,23
Si2N2O,688.0,1200
Si2N2O,740.0,23
Si2N2O,545.0,1200
Si2N2O,359.0,1400
Si2N2O,597.0,23
Si2N2O,598.0,1200
Si2N2O,482.0,1400
Si2N2O,425.0,23
Si2N2O,564.0,1200
Si2N2O,578.0,1400
Si2N2O,474.0,23
Si2N2O,678.0,1200
Si2N2O,632.0,1400
Si2N2O,624.0,23
Si2N2O,554.0,1200
Si2N2O,489.0,1400
Si3N4,988.0,23
Si3N4,488.0,1000
Si3N4,403.0,1200
Si3N4,146.0,1400
Si3N4,766.0,20
Si3N4,566.0,1000
Si3N4,529.0,1200
Si3N4,200.0,1400
AlN,391.0,25
AlN,375.0,700
AlN,267.0,1050
Si3N4,925.0,20
Si3N4,676.0,1250
Si3N4,654.0,1300
Si3N4,747.0,1350
Si3N4,1093.0,20
Si3N4,757.0,1250
Si3N4,785.0,1350
Si3N4,725.0,25
Si3N4,350.0,1350
SiC,864.0,20
SiC,625.0,1000
SiC,898.0,20
SiC,581.0,1000
Al2O3,282.0,25
Al2O3,172.0,1000
Al2O3,551.0,25
Al2O3,413.0,1000
Al2O3,379.0,25
Al2O3,216.0,293
Al2O3,167.0,293
Al2O3,152.0,293
Al2O3,149.0,293
Al2O3,167.0,1873
Al2O3,108.0,293
Al2O3,128.0,293
Al2O3,88.0,293
Al2O3,265.0,293
Al2O3,294.0,293
Al2O3,20.0,1873
Al2O3,167.0,293
Al2O3,157.0,293
Al2O3,142.0,293
Al2O3,15.0,1873
Al2O3,108.0,293
Al2O3,206.0,293
Al2O3,147.0,293
SiC,420.0,20
SiC,420.0,1000
SiC,450.0,1200
SiC,360.0,1350
SiC,200.0,1400
ZrO2,621.0,25
ZrO2,566.0,25
ZrO2,448.0,250
ZrO2,270.0,800
ZrO2,248.0,1050
ZrO2,254.0,1050
ZrO2,615.0,25
ZrO2,546.0,25
ZrO2,460.0,250
ZrO2,363.0,500
ZrO2,249.0,800
ZrO2,247.0,1050
ZrO2,254.0,1050
ZrO2,622.0,25
ZrO2,564.0,25
ZrO2,490.0,250
ZrO2,356.0,500
ZrO2,214.0,800
ZrO2,679.0,25
ZrO2,638.0,25
ZrO2,540.0,250
ZrO2,525.0,250
ZrO2,299.0,800
ZrO2,282.0,800
ZrO2,248.0,1050
ZrO2,225.0,1050
Si3N4,531.0,23
Si3N4,365.0,28
Si3N4,366.0,804
Si3N4,152.0,1268
Si3N4,371.0,28
Si3N4,263.0,1263
Si3N4,925.0,20
Si3N4,676.0,1250
Si3N4,654.0,1300
Si3N4,747.0,1350
Si3N4,1093.0,20
Si3N4,757.0,1250
Si3N4,785.0,1350
Si3N4,1043.0,20
Si3N4,988.0,1000
Si3N4,941.0,1200
Si3N4,490.0,1400
Si3N4,1281.0,20
Si3N4,1189.0,1000
Si3N4,743.0,1300
Si3N4,1043.0,20
Si3N4,988.0,1000
Si3N4,941.0,1200
Si3N4,490.0,1400
Si3N4,1281.0,20
Si3N4,1189.0,1000
Si3N4,743.0,1300
Si3N4,544.0,22
Si3N4,523.0,1000
Si3N4,523.0,1400
SiC,500.0,23
SiC,300.0,1400
Si3N4,538.0,20
Si3N4,453.0,1450
MgAl2O4,176.0,23
MgAl2O4,196.0,800
MgAl2O4,187.0,1000
MgAl2O4,163.0,1100
MgAl2O4,168.0,1200
MgAl2O4,159.0,1300
Si3N4,790.0,20
Si3N4,860.0,800
Si3N4,655.0,900
Si3N4,440.0,1000
Si3N4,395.0,1100
Si3N4,345.0,1200
Si3N4,599.0,20
Si3N4,460.0,20
Si3N4,358.0,20
Si3N4,323.0,1200
Si3N4,323.0,1200
Si3N4,336.0,1200
Si3N4,655.0,20
Si3N4,549.0,20
Si3N4,424.0,20
Si3N4,413.0,1000
Si3N4,331.0,1200
Si3N4,650.0,25
Si3N4,350.0,1350
SiC,537.0,1000
SiC,517.0,1200
SiC,582.0,1400
SiC,454.0,20
SiC,658.0,1000
SiC,496.0,1200
SiC,511.0,1400
Si3N4,480.0,23
Si3N4,270.0,820
Si3N4,380.0,1020
Si3N4,255.0,1275
Si3N4,900.0,25
Si3N4,450.0,1350
HfB2,350.0,23
HfB2,410.0,650
HfB2,470.0,990
HfB2,370.0,1200
HfB2,260.0,1400
Si3N4,455.0,20
Si3N4,478.0,800
Si3N4,488.0,900
Si3N4,662.0,1000
Si3N4,267.0,1200
Si3N4,222.0,1300
AlN,302.0,23
SiC,378.0,1000
SiC,395.0,1200
SiC,372.0,1400
SiC,405.0,20
SiC,375.0,1000
SiC,384.0,1200
SiC,352.0,1400
Si3N4,466.0,1000
Si3N4,485.0,1200
Si3N4,498.0,1400
Si3N4,526.0,1000
Si3N4,478.0,1200
Si3N4,459.0,1400
SiC,310.0,23
SiC,190.0,1400
SiC,350.0,22
SiC,370.0,22
SiC,410.0,22
SiC,485.0,22
SiC,555.0,22
SiC,475.0,1200
SiC,325.0,1400
SiC,265.0,22
SiC,490.0,22
SiC,520.0,22
SiC,515.0,22
SiC,575.0,22
SiC,490.0,1200
SiC,450.0,1400
C,15600.0,1000
C,15000.0,1175
C,9200.0,1300
C,6000.0,1525
Si3N4,415.0,23
Si3N4,70.0,1400
SiC,431.0,20
SiC,350.0,22
SiC,370.0,22
SiC,410.0,22
SiC,485.0,22
SiC,555.0,22
SiC,475.0,1200
SiC,325.0,1400
SiC,265.0,22
SiC,490.0,22
SiC,520.0,22
SiC,515.0,22
SiC,575.0,22
SiC,490.0,1200
SiC,450.0,1400
SiC,310.0,23
SiC,190.0,1400
Al2O3,500.0,25
SiC,204.0,22
SiC,202.0,22
SiC,122.0,22
SiC,200.0,22
SiC,235.0,25
SiC,218.0,25
SiC,254.0,25
SiC,194.0,22
SiC,181.0,25
SiC,212.0,1150
SiC,205.0,1300
Si3N4,466.0,1000
Si3N4,485.0,1200
Si3N4,498.0,1400
Si3N4,526.0,1000
Si3N4,478.0,1200
Si3N4,459.0,1400
SiC,370.0,20
SiC,406.0,1000
SiC,422.0,1200
SiC,105.0,1400
SiC,110.0,1500
TiB2,240.0,23
TiB2,190.0,23
TiB2,150.0,23
TiB2,250.0,500
TiB2,280.0,1000
TiB2,310.0,1500
TiB2,240.0,2000
MgO,156.0,23
MgO,165.0,23
MgO,169.0,23
MgO,187.0,23
MgO,156.0,23
MgO,172.0,23
MgO,216.0,23
MgO,206.0,23
MgO,101.0,1000
MgO,121.0,1000
MgO,102.0,1000
MgO,117.0,1000
MgO,113.0,1000
MgO,152.0,1000
MgO,180.0,1000
MgO,182.0,1000
MgO,111.0,1200
MgO,114.0,1200
MgO,130.0,1200
Al2O3,282.0,25
Al2O3,172.0,1000
Al2O3,551.0,25
Al2O3,413.0,1000
Al2O3,379.0,25
ZrB2,300.0,23
ZrB2,390.0,690
ZrB2,290.0,1000
ZrB2,200.0,1400
Al2O3,408.0,22
Si3N4,538.0,20
Si3N4,453.0,1450
SiC,380.0,22
Si3N4,415.0,23
Si3N4,70.0,1400
B4C,375.0,25
B4C,290.0,650
B4C,240.0,1100
AlN,373.0,23
AlN,326.0,400
AlN,286.0,600
AlN,229.0,800
AlN,235.0,1000
AlN,235.0,1100
AlN,241.0,1200
AlN,241.0,1300
AlN,369.0,23
AlN,361.0,23
AlN,384.0,23
AlN,348.0,23
AlN,227.0,23
AlN,169.0,23
AlN,155.0,23
SiC,402.0,20
SiC,416.0,1000
SiC,435.0,1200
SiC,436.0,1400
SiC,378.0,1000
SiC,395.0,1200
SiC,372.0,1400
SiC,405.0,20
SiC,375.0,1000
SiC,384.0,1200
SiC,352.0,1400
Si3N4,790.0,20
Si3N4,768.0,1000
Si3N4,610.0,1200
Si3N4,269.0,1400
Si3N4,823.0,20
Si3N4,843.0,1000
Si3N4,826.0,1200
Si3N4,389.0,1400
SiC,424.0,25
SiC,504.0,200
SiC,535.0,400
SiC,563.0,600
SiC,557.0,800
SiC,563.0,1000
SiC,554.0,1150
SiC,554.0,1250
SiC,582.0,1350
SiC,227.0,1400
SiC,257.0,1450
Si3N4,414.0,26
Si3N4,416.0,805
Si3N4,209.0,1265
Si3N4,424.0,25
Si3N4,276.0,1264
SiC,360.0,23
SiC,320.0,600
SiC,330.0,800
SiC,355.0,1000
SiC,380.0,1200
Si3N4,365.0,28
Si3N4,366.0,804
Si3N4,152.0,1268
Si3N4,371.0,28
Si3N4,263.0,1263
ZrO2,526.0,293
AlN,373.0,23
AlN,326.0,400
AlN,286.0,600
AlN,229.0,800
AlN,235.0,1000
AlN,235.0,1100
AlN,241.0,1200
AlN,241.0,1300
AlN,369.0,23
AlN,361.0,23
AlN,384.0,23
AlN,348.0,23
AlN,227.0,23
AlN,169.0,23
AlN,155.0,23
B4C,400.0,293
ZrB2,305.0,23
AlN,391.0,25
AlN,375.0,700
AlN,267.0,1050
BeO,83.0,20
BeO,106.0,20
BeO,133.0,20
BeO,235.0,20
BeO,230.0,20
BeO,99.0,20
BeO,139.0,20
BeO,192.0,20
BeO,235.0,20
BeO,179.0,20
BeO,125.0,20
BeO,164.0,20
BeO,205.0,20
BeO,185.0,20
BeO,102.0,300
BeO,117.0,300
BeO,143.0,300
BeO,242.0,300
BeO,263.0,300
BeO,88.0,300
BeO,150.0,300
BeO,201.0,300
BeO,246.0,300
BeO,219.0,300
BeO,111.0,300
BeO,161.0,300
BeO,210.0,300
BeO,187.0,300
BeO,93.0,500
BeO,119.0,500
BeO,139.0,500
BeO,241.0,500
BeO,232.0,500
BeO,137.0,500
BeO,189.0,500
BeO,208.0,500
BeO,268.0,500
BeO,257.0,500
BeO,108.0,500
BeO,166.0,500
BeO,229.0,500
BeO,200.0,500
BeO,132.0,800
BeO,157.0,800
BeO,173.0,800
BeO,233.0,800
BeO,216.0,800
BeO,108.0,800
BeO,194.0,800
BeO,199.0,800
BeO,232.0,800
BeO,221.0,800
BeO,136.0,800
BeO,164.0,800
BeO,212.0,800
BeO,169.0,800
BeO,123.0,1000
BeO,142.0,1000
BeO,172.0,1000
BeO,174.0,1000
BeO,163.0,1000
BeO,143.0,1000
BeO,195.0,1000
BeO,188.0,1000
BeO,189.0,1000
BeO,150.0,1000
BeO,130.0,1000
BeO,141.0,1000
BeO,170.0,1000
BeO,148.0,1000
BeO,123.0,1200
BeO,157.0,1200
BeO,158.0,1200
BeO,140.0,1200
BeO,130.0,1200
BeO,136.0,1200
BeO,123.0,1200
BeO,148.0,1200
BeO,154.0,1200
BeO,134.0,1200
BeO,124.0,1200
BeO,117.0,1200
BeO,125.0,1200
BeO,114.0,1200
Al2O3,370.0,293
SiC,537.0,1000
SiC,517.0,1200
SiC,582.0,1400
SiC,454.0,20
SiC,658.0,1000
SiC,496.0,1200
SiC,511.0,1400
AlN,250.0,23
ZrO2,621.0,25
ZrO2,566.0,25
ZrO2,448.0,250
ZrO2,270.0,800
ZrO2,248.0,1050
ZrO2,254.0,1050
ZrO2,615.0,25
ZrO2,546.0,25
ZrO2,460.0,250
ZrO2,363.0,500
ZrO2,249.0,800
ZrO2,247.0,1050
ZrO2,254.0,1050
ZrO2,622.0,25
ZrO2,564.0,25
ZrO2,490.0,250
ZrO2,356.0,500
ZrO2,214.0,800
ZrO2,679.0,25
ZrO2,638.0,25
ZrO2,540.0,250
ZrO2,525.0,250
ZrO2,299.0,800
ZrO2,282.0,800
ZrO2,248.0,1050
ZrO2,225.0,1050
Si3N4,749.0,20
Si3N4,790.0,1000
Si3N4,622.0,1200
Si3N4,364.0,1400
Si3N4,907.0,20
Si3N4,741.0,1000
Si3N4,686.0,1200
Si3N4,610.0,1400
AlN,310.0,330
AlN,240.0,1300
AlN,240.0,330
AlN,190.0,1100
AlN,210.0,1300
AlN,180.0,1500
AlN,130.0,330
AlN,100.0,1100
AlN,110.0,1300
AlN,95.0,1500
AlN,90.0,330
AlN,86.0,1100
AlN,76.0,1300
AlN,67.0,1500
SiC,348.0,20
SiC,355.0,200
SiC,348.0,400
SiC,362.0,600
SiC,344.0,800
SiC,369.0,1000
SiC,379.0,1200
SiC,403.0,1400
ZrB2,300.0,23
ZrB2,390.0,690
ZrB2,290.0,1000
ZrB2,200.0,1400
Al2O3,500.0,25
Al2O3,380.0,20
Al2O3,375.0,500
Al2O3,345.0,1000
Al2O3,300.0,1200
Al2O3,210.0,1400
Al2O3,130.0,1500
TiB2,400.0,20
TiB2,429.0,500
TiB2,459.0,1000
TiB2,471.0,1200
TiB2,489.0,1500
SiC,450.0,20
SiC,480.0,1000
SiC,490.0,1200
SiC,520.0,1400
SiC,540.0,1690
SiC,500.0,23
SiC,300.0,1400
Si3N4,590.0,1400
Si3N4,531.0,23
SiC,595.0,22
SiC,385.0,22
SiC,429.0,22
SiC,422.0,22
SiC,651.0,25
SiC,443.0,25
SiC,643.0,25
SiC,707.0,25
SiC,618.0,1000
SiC,546.0,1200
SiC,490.0,1300
SiC,384.0,25
SiC,409.0,1000
SiC,428.0,1150
SiC,364.0,1300
