Repository: ckborg/DSW2018

# DSW2018

## Description
Investigation of a structural ceramics database (WebSCD) curated by the National Institute of Standards and Technology (NIST).
3-week project as part of the UC Berkeley Data Science workshop (DSW2018).
[WebSCD]("https://srdata.nist.gov/CeramicDataPortal/scd")

## Results at-a-glance

~4000 material entries

Most represented mechanical properties: Elastic modulus, flexural strength, fracture toughness.

## Team members
[Prabudhya Bhattacharyya]("http://physics.berkeley.edu/people/graduate-student/prabudhya-bhattacharyya")

[Chris Bronner]("https://chrisbronner.com/")

[Steve Drapcho]("https://www.linkedin.com/in/steven-drapcho-2b939b149/")

File: NIST_CeramicDataSet.csv (part 2 of 103)
37,ZrO2.xMgO,[{'name': 'NIST_SRD-30'}],['Zirconia (PSZ)'],,"[{'citation': 'Characterization Studies of Transformation-Toughened Ceramics, N.L. Hecht, S.M. Goodrich, D.E. McCullum, P.P. Yaney, S.D. Jang, and V.J. Tennery, American Ceramic Society Bulletin, Vol. 71 6, pp. 955-959 (1992), published by American Ceramic Society.'}]",,,,,,,,,,,,Zr-O:MgO,TS-PSZ,,,,,,,,,,,,,,,,,,,,,,,,,,,,,,,,,,,,,,,,,,,,,,,,,677,"[{'name': 'Temperature', 'scalars': [{'value': '25'}, {'value': '25'}, {'value': '1050'}], 'units': '$^{\\circ}$C'}, {'name': 'Crosshead Speed', 'scalars': [{'value': '0.0064'}, {'value': '0.00004'}, {'value': '0.0064'}], 'units': 'cm/s'}, {'name': 'Atmosphere', 'scalars': [{'value': 'Dry N2'}, {'value': 'Dry N2'}, {'value': '10% H2O'}]}]",,,MPa,,,,,,,,,,,,,,,,,,,,,,,,,,,,,,,,,,,,"Nilcra Ceramics, Inc.",,,,,,,,,,,,,,,,,,,,,,,,,,,,,,,,,,,,,,,,,,,,,,,,,,,,,,
38,SiO2,[{'name': 'NIST_SRD-30'}],['Silica (fused)'],,"[{'citation': 'Ultrasonic Measurement of Elastic Moduli at Elevated Temperatures, using Momentary Contact, E.H. Carnevale, L.C. Lynnworth, and G.S. Larson, Journal of the Acoustical Society of America, Vol. 36 9, pp. 1678-1684 (1964), published by Acoustical Society of America.'}]",,,,,,,,,,,,Si-O,,,,,,,,,,,,,,,,,,,,,,,,,Polycrystalline,,,,,,,,,,,,,,73.4,"[{'name': 'Temperature', 'scalars': [{'value': '25'}, {'value': '550'}, {'value': '570'}, {'value': '600'}, {'value': '720'}, {'value': '800'}, {'value': '920'}, {'value': '930'}, {'value': '1050'}], 'units': '$^{\\circ}$C'}]",,,GPa,,,,,,,,,,,,,,,,,,,,,,,,,,,,,,,,,,,,,,,,,,,,,,,,,,,,,,,,,,,,,,,,,,,,,,,,,,,,,,,,,,,,,,,,,,,,,,,,,,,,,
39,SiC,[{'name': 'NIST_SRD-30'}],['Silicon carbide'],[{'name': 'Sintering'}],"[{'citation': 'Mechanical Property Evaluation at Elevated Temperature of Sintered $\\beta$-Silicon Carbide, M.J. Slavin and G.D. Quinn, International Journal of High Technology Ceramics, Vol. 2 1, pp. 47-63 (1986), published by Elsevier Applied Science.'}]",,,,,,,,,,,,Si-C,,,,,,,,,,,,,,,,,,,,,,,,,Polycrystalline,,,,,,,,,,,,,,,,,,,,,,,,,,,,,,,,,,,,,,,,,,,,,,,,,,,,,,,,,,,,,,,,,General Electric Company,,,,,,,,,0.16,"[{'name': 'Sample Number', 'scalars': [{'value': '2'}]}]",,,,,,Plate,,,,,,,,,,,,,,,,,,,,,,,,,,,,,,,,,,,,,,
40,FeSi2,[{'name': 'NIST_SRD-30'}],['Iron disilicide'],[{'name': 'Melt Processing'}],"[{'citation': 'Thermodynamic Properties of Iron Silicides FeSi and $\\alpha$-FeSi2, J. Acker, K. Bohmhammel, G.J.K. van den Berg, J.C. van Miltenburg, and C. Kloc, Journal of Chemical Thermodynamics, Vol. 31, pp. 1523-1536 (1999), published by Academic Press Ltd..'}]",2.68739,"[{'name': 'Axis', 'scalars': [{'value': 'a'}, {'value': 'c'}]}]",$\AA$,,,,,,,,,Fe-Si,,,,,,,,,,,,,,,,,,,,,,,,,Polycrystalline,,,,,,,,,,,,,,,,,,,,,,,,,,,,,,,,,,,,,,,,,,,,,,,,,,,,,,,,,,,,,,,,,,,,,,,,,,,,,,,,,,,,,,,,,,,,,,,,,,,,,,,,,,,,,,,,,,,,,,,
41,Al2O3.xZrO2,[{'name': 'NIST_SRD-30'}],['Alumina composite'],,"[{'citation': 'Characterization Studies of Transformation-Toughened Ceramics, N.L. Hecht, S.M. Goodrich, D.E. McCullum, P.P. Yaney, S.D. Jang, and V.J. Tennery, American Ceramic Society Bulletin, Vol. 71 6, pp. 955-959 (1992), published by American Ceramic Society.'}]",,,,,,,,,,,,Al-O:ZrO,DTA-AZ301,,,,,,,,,,,,,,,,,,,,,,,,,,,,,,,,,,,,,,,,,,,,,,,,,1265,"[{'name': 'Temperature', 'scalars': [{'value': '25'}, {'value': '250'}, {'value': '800'}, {'value': '1050'}, {'value': '25'}, {'value': '1050'}, {'value': '25'}, {'value': '250'}, {'value': '800'}, {'value': '1050'}, {'value': '25'}, {'value': '250'}, {'value': '800'}, {'value': '1050'}], 'units': '$^{\\circ}$C'}, {'name': 'Crosshead Speed', 'scalars': [{'value': '0.0064'}, {'value': '0.0064'}, {'value': '0.0064'}, {'value': '0.0064'}, {'value': '0.00004'}, {'value': '0.00004'}, {'value': '0.0064'}, {'value': '0.0064'}, {'value': '0.0064'}, {'value': '0.0064'}, {'value': '0.00004'}, {'value': '0.00004'}, {'value': '0.00004'}, {'value': '0.00004'}], 'units': 'cm/s'}, {'name': 'Atmosphere', 'scalars': [{'value': 'Dry N2'}, {'value': 'Dry N2'}, {'value': 'Dry N2'}, {'value': 'Dry N2'}, {'value': 'Dry N2'}, {'value': 'Dry N4'}, {'value': '10% H2O'}, {'value': '10% H2O'}, {'value': '10% H2O'}, {'value': '10% H2O'}, {'value': '10% H2O'}, {'value': '10% H2O'}, {'value': '10% H2O'}, {'value': '10% H2O'}]}]",,,MPa,,,,,,,,,,,,,,,,,,,,,,,,,,,,,,,,,,,,Kyocera,,,,,,,,,,,,,,,,,,,,,,,,,,,,,,,,,,,,,,,,,,,,,,,,,,,,,,
42,Al2O3.xSiC,[{'name': 'NIST_SRD-30'}],['Alumina composite'],[{'name': 'Hot Pressing'}],"[{'citation': 'Strengthening and Toughening Mechanisms in Nanocomposite Ceramics, K. Niihara and A. Nakahira, Annales de Chimie  Science des Materiaux, Vol. 16 4, pp. 479-486 (1991), published by Masson.'}]",,,,,,,,,,,,Al-O:SiC,,,,,,,,,,,,,,,,,,,,,,,,,Polycrystalline,,,,,,,,,,,,,,,,,,,,,,,,,,,,,,,,,,,,,,,,,,,,,,,,,,,,19,"[{'name': 'Volume Fraction of SiC', 'scalars': [{'value': '0'}, {'value': '0'}, {'value': '0'}, {'value': '0'}, {'value': '0'}, {'value': '0'}, {'value': '0'}, {'value': '5.1'}, {'value': '5.1'}, {'value': '5.1'}, {'value': '5.1'}, {'value': '5.1'}, {'value': '5.1'}, {'value': '5.1'}, {'value': '5.1'}, {'value': '17.2'}, {'value': '17.2'}, {'value': '17.2'}, {'value': '17.2'}, {'value': '17.2'}, {'value': '17.2'}, {'value': '17.2'}, {'value': '17.2'}], 'units': '%'}, {'name': 'Temperature', 'scalars': [{'value': '23'}, {'value': '400'}, {'value': '600'}, {'value': '800'}, {'value': '1000'}, {'value': '1200'}, {'value': '1300'}, {'value': '23'}, {'value': '200'}, {'value': '400'}, {'value': '600'}, {'value': '800'}, {'value': '1000'}, {'value': '1200'}, {'value': '1300'}, {'value': '23'}, {'value': '200'}, {'value': '400'}, {'value': '600'}, {'value': '800'}, {'value': '1000'}, {'value': '1200'}, {'value': '1300'}], 'units': '$^{\\circ}$C'}]",,,GPa,,,,,,,,,,,,,,,,,,,,,,,,,,,,,,,,,,,,,,,,,,,,,,,,,,,,,,,,,,,,,,,
43,TiB2,[{'name': 'NIST_SRD-30'}],['Titanium diboride'],[{'name': 'Melt Processing'}],"[{'citation': 'Thermal Expansion Studies on the Group IV-VII Transition Metal Diborides, B. Lonnberg, Journal of the Less-Common Metals, Vol. 141, pp. 145-156 (1988), published by Elsevier Sequoia.'}]",,,,,,,,,,,,Ti-B,,,,,,,,,,,,,,,,,,,,,,,,,Polycrystalline,,,,,,,,,,,,,,,,,,,,,,,,,,,,,,,,,,,,,,,,,,,,,,,,,,,,,,,,,,,,,,,,,,,,,,,,,,,,,,,,,,,,,,,,,,,,,,,,,,,,,,,,,,,,,5.9,"[{'name': 'Axis', 'scalars': [{'value': 'a'}, {'value': 'a'}, {'value': 'a'}, {'value': 'a'}, {'value': 'a'}, {'value': 'a'}, {'value': 'a'}, {'value': 'a'}, {'value': 'a'}, {'value': 'a'}, {'value': 'a'}, {'value': 'a'}, {'value': 'a'}, {'value': 'c'}, {'value': 'c'}, {'value': 'c'}, {'value': 'c'}, {'value': 'c'}, {'value': 'c'}, {'value': 'c'}, {'value': 'c'}, {'value': 'c'}, {'value': 'c'}, {'value': 'c'}, {'value': 'c'}, {'value': 'c'}]}, {'name': 'Temperature', 'scalars': [{'value': '300'}, {'value': '400'}, {'value': '500'}, {'value': '600'}, {'value': '700'}, {'value': '800'}, {'value': '900'}, {'value': '1000'}, {'value': '1100'}, {'value': '1200'}, {'value': '1300'}, {'value': '1400'}, {'value': '1500'}, {'value': '300'}, {'value': '400'}, {'value': '500'}, {'value': '600'}, {'value': '700'}, {'value': '800'}, {'value': '900'}, {'value': '1000'}, {'value': '1100'}, {'value': '1200'}, {'value': '1300'}, {'value': '1400'}, {'value': '1500'}], 'units': 'K'}]",x10$^{-6}$,,,,,,,,
44,ZrO2.xY2O3,[{'name': 'NIST_SRD-30'}],['Zirconia (TZP)'],,"[{'citation': 'Evaluation of Japanese Yttria Tetragonal Zirconia Polycrystal (Y-TZP) Materials, J.J. Swab, Ceramic Engineering and Science Proceedings, Vol. 8 7, pp. 886-891 (1987), published by American Ceramic Society.'}]",,,,,,,,,,,,Zr-O:Y,,,,,,,,,,,,,,,,,,,,,,,,,Polycrystalline,,,,,,,,,,,,,,,,,,,,,,,,,1045,"[{'name': 'Oxidation Temperature', 'scalars': [{'value': '23'}, {'value': '200'}, {'value': '1000'}, {'value': '1000'}], 'units': '$^{\\circ}$C'}, {'name': 'Oxidation Time', 'scalars': [{'value': '0'}, {'value': '50'}, {'value': '100'}, {'value': '500'}], 'units': 'h'}, {'name': 'Test Temperature', 'scalars': [{'value': '23'}], 'units': '$^{\\circ}$C'}]",,,MPa,,,,,,,,,,,,,,,,,,,,,,,,,,,,,,,,,,,,Hitachi,,,,,,,,,,,,,,,,,,,,,,,,,,,,,,,,,,,,,,,,,,,,,,,,,,,,,,
45,Al2O3,[{'name': 'NIST_SRD-30'}],['Sapphire'],[{'name': 'Crystal Growth'}],"[{'citation': 'Enthalpy and Heat-Capacity Standard Reference Material:  Synthetic Sapphire ($\\alpha$-Al2O3) from 10 K to 2250 K, D.A. Ditmars, S. Ishihara, S.S. Chang, G. Bernstein, and E.D. West, Journal of Research of the National Bureau of Standards, Vol. 87 2, pp. 159-163 (1982), published by National Bureau of Standards.'}]",,,,,,,,,,,,Al-O,SRM 720,,,,,,,,,,,,,,,,,,,,,,,,Polycrystalline,,,,,,,,,,,,,,,,,,,,,,,,,,,,,,,,,,,,,,,,,,,,,,,,,,,,,,,,,,,,,,,,,NIST,,,,,,,,,,,,,,,,,,,,,,,,,,,,,,0.088,"[{'name': 'Temperature', 'scalars': [{'value': '10'}, {'value': '15'}, {'value': '20'}, {'value': '25'}, {'value': '30'}, {'value': '35'}, {'value': '40'}, {'value': '45'}, {'value': '50'}, {'value': '60'}, {'value': '70'}, {'value': '80'}, {'value': '90'}, {'value': '100'}, {'value': '110'}, {'value': '120'}, {'value': '130'}, {'value': '140'}, {'value': '150'}, {'value': '160'}, {'value': '170'}, {'value': '180'}, {'value': '190'}, {'value': '200'}, {'value': '210'}, {'value': '220'}, {'value': '230'}, {'value': '240'}, {'value': '250'}, {'value': '260'}, {'value': '270'}, {'value': '273.15'}, {'value': '280'}, {'value': '290'}, {'value': '298.15'}, {'value': '300'}, {'value': '310'}, {'value': '320'}, {'value': '330'}, {'value': '340'}, {'value': '350'}, {'value': '360'}, {'value': '370'}, {'value': '380'}, {'value': '390'}, {'value': '400'}, {'value': '410'}, {'value': '420'}, {'value': '430'}, {'value': '440'}, {'value': '450'}, {'value': '460'}, {'value': '470'}, {'value': '480'}, {'value': '490'}, {'value': '500'}, {'value': '510'}, {'value': '520'}, {'value': '530'}, {'value': '540'}, {'value': '550'}, {'value': '560'}, {'value': '570'}, {'value': '580'}, {'value': '590'}, {'value': '600'}, {'value': '610'}, {'value': '620'}, {'value': '630'}, {'value': '640'}, {'value': '650'}, {'value': '660'}, {'value': '670'}, {'value': '680'}, {'value': '690'}, {'value': '700'}, {'value': '720'}, {'value': '740'}, {'value': '760'}, {'value': '780'}, {'value': '800'}, {'value': '820'}, {'value': '840'}, {'value': '860'}, {'value': '880'}, {'value': '900'}, {'value': '920'}, {'value': '940'}, {'value': '960'}, {'value': '980'}, {'value': '1000'}, {'value': '1020'}, {'value': '1040'}, {'value': '1060'}, {'value': '1080'}, {'value': '1100'}, {'value': '1120'}, {'value': '1140'}, {'value': '1160'}, {'value': '1180'}, {'value': '1200'}, {'value': '1250'}, {'value': '1300'}, {'value': '1350'}, {'value': '1400'}, {'value': '1450'}, {'value': '1500'}, {'value': '1550'}, {'value': '1600'}, {'value': '1650'}, {'value': '1700'}, {'value': '1750'}, {'value': '1800'}, {'value': '1850'}, {'value': '1900'}, {'value': '1950'}, {'value': '2000'}, {'value': '2050'}, {'value': '2100'}, {'value': '2150'}, {'value': '2200'}, {'value': '2250'}], 'units': 'K'}, {'name': 'Molar Heat Capacity', 'scalars': [{'value': '0.009'}, {'value': '0.030'}, {'value': '0.073'}, {'value': '0.14'}, {'value': '0.26'}, {'value': '0.44'}, {'value': '0.69'}, {'value': '1.04'}, {'value': '1.50'}, {'value': '2.79'}, {'value': '4.59'}, {'value': '6.90'}, {'value': '9.67'}, {'value': '12.85'}, {'value': '16.34'}, {'value': '20.0'}, {'value': '23.9'}, {'value': '27.9'}, {'value': '31.9'}, {'value': '35.9'}, {'value': '39.9'}, {'value': '43.7'}, {'value': '47.5'}, {'value': '51.1'}, {'value': '54.6'}, {'value': '57.9'}, {'value': '61.1'}, {'value': '64.1'}, {'value': '67.0'}, {'value': '69.8'}, {'value': '72.4'}, {'value': '73.2'}, {'value': '74.8'}, {'value': '77.2'}, {'value': '79.0'}, {'value': '79.4'}, {'value': '81.5'}, {'value': '83.4'}, {'value': '85.3'}, {'value': '87.1'}, {'value': '88.8'}, {'value': '90.4'}, {'value': '91.9'}, {'value': '93.4'}, {'value': '94.7'}, {'value': '96.0'}, {'value': '97.3'}, {'value': '98.5'}, {'value': '99.6'}, {'value': '100.6'}, {'value': '101.7'}, {'value': '102.6'}, {'value': '103.6'}, {'value': '104.4'}, {'value': '105.3'}, {'value': '106.1'}, {'value': '106.9'}, {'value': '107.6'}, {'value': '108.3'}, {'value': '109.0'}, {'value': '109.6'}, {'value': '110.2'}, {'value': '110.8'}, {'value': '111.4'}, {'value': '112.0'}, {'value': '112.5'}, {'value': '113.0'}, {'value': '113.5'}, {'value': '114.0'}, {'value': '114.4'}, {'value': '114.9'}, {'value': '115.3'}, {'value': '115.7'}, {'value': '116.1'}, {'value': '116.5'}, {'value': '116.9'}, {'value': '117.6'}, {'value': '118.3'}, {'value': '118.9'}, {'value': '119.5'}, {'value': '120.1'}, {'value': '120.6'}, {'value': '121.2'}, {'value': '121.7'}, {'value': '122.2'}, {'value': '122.6'}, {'value': '123.1'}, {'value': '123.5'}, {'value': '123.9'}, {'value': '124.3'}, {'value': '124.7'}, {'value': '125.1'}, {'value': '125.5'}, {'value': '125.9'}, {'value': '126.2'}, {'value': '126.6'}, {'value': '126.9'}, {'value': '127.2'}, {'value': '127.6'}, {'value': '127.9'}, {'value': '128'}, {'value': '129'}, {'value': '129'}, {'value': '130'}, {'value': '131'}, {'value': '131'}, {'value': '132'}, {'value': '132'}, {'value': '133'}, {'value': '133'}, {'value': '134'}, {'value': '134'}, {'value': '135'}, {'value': '135'}, {'value': '135'}, {'value': '136'}, {'value': '136'}, {'value': '136'}, {'value': '137'}, {'value': '137'}, {'value': '137'}, {'value': '138'}], 'units': 'J$\\cdot$mol$^{-1}$$\\cdot$K$^{-1}$'}]",J kg$^{-1}$ K$^{-1}$,,,,,,,,,,,,,,,,,,,,,,
46,Si3N4,[{'name': 'NIST_SRD-30'}],['Silicon nitride'],[{'name': 'Hot Isostatic Pressing'}],"[{'citation': 'Corrosion of Silicon Nitride Ceramics in Aqueous Hydrogen Chloride Solutions, T. Sato, Y. Tokunaga, T. Endo, M. Shimada, K. Komeya, M. Komatsu, and T. Kameda, Journal of the American Ceramic Society, Vol. 71 12, pp. 1074-1079 (1988), published by American Ceramic Society.'}]",,,,,,,,,,,,Si-N,,,,,,,,,,,,,,,,,,,,,,,,,Polycrystalline,,,,3.23,"[{'name': 'Sample Number', 'scalars': [{'value': 'SN-2'}]}]",,,g cm$^{-3}$,,,,,,,,,,,,,,,,,,,,,,,,,,,,,,,,,,,,,,,,,,,,,,,,,,,,,,,,,,,,,,,,,,,,,,,,,,,,,,,,,,,,,,,,,,,,,,,,,,,,,,,,,,,,,,,
47,SiC.xB4C,[{'name': 'NIST_SRD-30'}],['Silicon carbide'],[{'name': 'Sintering'}],"[{'citation': 'Tensile Strength of Engineering Ceramics, Y. Fujisawa, K. Matsusue, and K. Takahara, Journal of the Society of Materials Science, Japan, Vol. 35, pp. 1112-1117 (1986), published by Kyoto: Nihon Zairyo Gakkai.'}]",,,,,,,,,,,,Si-C:B,,,,,,,,,,,,,,,,,,,,,,,,,Polycrystalline,,,,,,,,,,,,,,,,,,,,,,,,,745,"[{'name': 'Temperature', 'scalars': [{'value': '22'}], 'units': '$^{\\circ}$C'}]",,,MPa,,,,,,,,,,,,,,,,,,,,,,,,,,,,,,,,,,,,,,,,,,,,,,,,,,,,,,,,,,,,,,,,,,,,,,,,,,,,,,,,,,,,,,,,,,
48,Si3N4,[{'name': 'NIST_SRD-30'}],['Silicon nitride'],[{'name': 'Hot Pressing'}],"[{'citation': 'Fracture Mechanism Maps for Advanced Structural Ceramics Part I  Methodology and Hot-Pressed Silicon Nitride Results, G.D. Quinn, Journal of Materials Science, Vol. 25, pp. 4361-4376 (1990), published by Chapman and Hall.'}]",,,,,,,,,,,,Si-N,NC-132,,,,,,,,,,,,,,,,,,,,,,,,Polycrystalline,,,,,,,,,,,,,,,,,,,,,,,,,,,,,,,,,,,,,,,,,,,,,,,,,,,,,,,,,,,,,,,,,Norton Company,,,,,,,,,,,,,,,,,,,,,,,,,,,,,,,,,,,,,,,,,,,,,,,,,,,,923,"[{'name': 'Temperature', 'scalars': [{'value': '23'}], 'units': '$^{\\circ}$C'}]",MPa
49,Al2O3,[{'name': 'NIST_SRD-30'}],['Alumina'],[{'name': 'Sintering'}],"[{'citation': 'Microwave Plasma Sintering of Nanocrystalline Alumina, J. Peng, P. Hong, S. Dai, D. Vollath, and D.V. Szabo, Journal of Materials Science and Technology, Vol. 14, pp. 173-175 (1998), published by Allerton Press, Inc..'}]",,,,,,,,,,,,Al-O,,,,,,,,,,,,,,,,,,,,,,,,,Polycrystalline,,,,,,,,,,,,,,,,,,,,,,,,,,,,,,,,,,,,,,,,,,,,,,,,,,,,12.1,"[{'name': 'Powder Grain Size Range', 'scalars': [{'minimum': '4', 'maximum': '8'}, {'minimum': '4', 'maximum': '8'}, {'minimum': '4', 'maximum': '8'}, {'minimum': '50', 'maximum': '100'}, {'minimum': '50', 'maximum': '100'}, {'minimum': '50', 'maximum': '100'}], 'units': 'nm'}, {'name': 'Relative Density', 'scalars': [{'value': '78.3'}, {'value': '89.6'}, {'value': '99.2'}, {'value': '69.9'}, {'value': '79.8'}, {'value': '88.7'}], 'units': '%'}]",,,GPa,,,,,,,,,,,,,,,,,,,,,,,,,,,,,,,,,,,,,,,,,,,,,,,,,,,,,,,,,,,,,,,
50,C,[{'name': 'NIST_SRD-30'}],['Diamond'],,"[{'citation': 'Thermal Conductivity of Pure and Impure Silicon, Silicon Carbide, and Diamond, G.A. Slack, Journal of Applied Physics, Vol. 35 12, pp. 3460-3466 (1964), published by American Institute of Physics.'}]",,,,,,,,,,,,C,,,,,,,,,,,,,,,,,,,,,,,,,Single Crystal,,,,,,,,,,,,,,,,,,,,,,,,,,,,,,,,,,,,,,,,,,,,,,,,,,,,,,,,,,,,,,,,,,,,,,,,,,,,,,,,,,,,,,,,,,,,,,,,,,,,,,,13,"[{'name': 'Temperature', 'scalars': [{'value': '3'}, {'value': '10'}, {'value': '31'}, {'value': '84'}, {'value': '110'}, {'value': '310'}], 'units': 'K'}, {'name': 'Material Type', 'scalars': [{'value': 'IIa'}]}]",W m$^{-1}$ K$^{-1}$,,,,,,,,,,,,,,
51,ZrO2.xCeO2.yLaNbO4,[{'name': 'NIST_SRD-30'}],['Zirconia (TZP)'],[{'name': 'Sintering'}],"[{'citation': 'Effect of LaNbO4 Addition on the Mechanical Properties of Ceria-Tetragonal Zirconia Polycrystal Matrices, S. Maschio, G. Pezzotti, and O. Sbaizero, Journal of the European Ceramic Society, Vol. 18, pp. 1779-1785 (1998), published by Elsevier Science Ltd..'}]",,,,,,,,,,,,Zr-O:CeO,,,,,,,,,,,,,,,,,,,,,,,,,Polycrystalline,,,,,,,,,,,,,,,,,,,,,,,,,,,,,,,,,12,"[{'name': 'Mole Fraction of CeO2', 'scalars': [{'value': '10'}, {'value': '10'}, {'value': '12'}, {'value': '12'}, {'value': '14'}, {'value': '14'}, {'value': '20'}, {'value': '20'}], 'units': '%'}, {'name': 'Volume Fraction of LaNbO4', 'scalars': [{'value': '0'}, {'value': '15'}, {'value': '0'}, {'value': '15'}, {'value': '0'}, {'value': '15'}, {'value': '0'}, {'value': '15'}], 'units': '%'}, {'name': 'Relative Density', 'scalars': [{'value': '99.7'}, {'value': '99.1'}, {'minimum': '98'}, {'value': '98.7'}, {'minimum': '98'}, {'value': '98.5'}, {'minimum': '98'}, {'value': '99.2'}], 'units': '%'}]",,,MPa m$^{1/2}$,,,,,,,,,,,,,,,,,,,,,,,,,,,,,,,,,,,,,,,,,,,,,,,,,,,,,,,,,,,,,,,,,,,,,,,,,,,,,,,,,,
52,SiC,[{'name': 'NIST_SRD-30'}],['Silicon carbide'],[{'name': 'Sintering'}],"[{'citation': 'Burner Rig Hot Corrosion of Silicon Carbide and Silicon Nitride, D.S. Fox and J.L. Smialek, Journal of the American Ceramic Society, Vol. 73 2, pp. 303-311 (1990), published by American Ceramic Society.'}]",,,,,,,,,,,,Si-C,,,,,,,,,,,,,,,,,,,,,,,,,,,,,,,,,,,,,,,,,,,,,,,,,,451,"[{'name': 'Temperature', 'scalars': [{'value': '22'}], 'units': '$^{\\circ}$C'}, {'name': 'Corrosion Time', 'scalars': [{'value': '0'}, {'value': '40'}], 'units': 'h'}]",,,MPa,,,,,,,,,,,,,,,,,,,,,,,,,,,,,,,,,,,,Kyocera,,,,,,,,,,,,,,,,,,,,,,,,,,,,,,,,,,,,,,,,,,,,,,,,,,,,,,
53,AlN.xY2O3.yCaO.zSiO2,[{'name': 'NIST_SRD-30'}],['Aluminum nitride composite'],[{'name': 'Sintering'}],"[{'citation': 'Effect of CaO on the Thermal Conductivity of Aluminum Nitride, P.S. de Baranda, A.K. Knudsen, and E. Ruh, Journal of the American Ceramic Society, Vol. 76 7, pp. 1751-1760 (1993), published by American Ceramic Society.'}]",,,,,,,,,,,,"Al-N:CaO,Y",,,,,,,,,,,,,,,,,,,,,,,,,Polycrystalline,,,,,,,,,,,,,,,,,,,,,,,,,,,,,,,,,,,,,,,,,,,,,,,,,,,,,,,,,,,,,,,,,,,,,,,,,,,,,,,,,,,,,,,,,,,,,,,1055,"[{'name': 'Mass Fraction of Y2O3', 'scalars': [{'value': '3.0'}], 'units': '%'}, {'name': 'Mass Fraction of SiO2', 'scalars': [{'value': '0'}, {'value': '0'}, {'value': '0'}, {'value': '0'}, {'value': '0'}, {'value': '0'}, {'value': '0'}, {'value': '0'}, {'value': '0'}, {'value': '0'}, {'value': '0'}, {'value': '1'}, {'value': '1'}, {'value': '1'}, {'value': '1'}, {'value': '1'}, {'value': '1'}, {'value': '1'}, {'value': '1'}], 'units': '%'}, {'name': 'Mass Fraction of CaO', 'scalars': [{'value': '0'}, {'value': '0'}, {'value': '0'}, {'value': '2'}, {'value': '2'}, {'value': '2'}, {'value': '2'}, {'value': '2'}, {'value': '2'}, {'value': '2'}, {'value': '2'}, {'value': '2'}, {'value': '2'}, {'value': '2'}, {'value': '2'}, {'value': '2'}, {'value': '2'}, {'value': '2'}, {'value': '2'}], 'units': '%'}, {'name': 'Temperature', 'scalars': [{'value': '300'}, {'value': '400'}, {'value': '500'}, {'value': '25'}, {'value': '40'}, {'value': '50'}, {'value': '100'}, {'value': '200'}, {'value': '300'}, {'value': '400'}, {'value': '500'}, {'value': '25'}, {'value': '50'}, {'value': '75'}, {'value': '100'}, {'value': '200'}, {'value': '300'}, {'value': '400'}, {'value': '500'}], 'units': '$^{\\circ}$C'}]",J kg$^{-1}$ K$^{-1}$,,,,,,,,,,,,,,,,,,,,,,
54,Si3N4.xY2O3.yAl2O3,[{'name': 'NIST_SRD-30'}],['Silicon nitride composite'],,"[{'citation': 'Ceramic Technology Project Data Base:  September 1992 Summary Report, B.L.P. Keyes, ORNL Report Number:  ORNL/M-2775, pp. 1-171 (1992), published by Oak Ridge National Laboratory.'}]",,,,,,,,,,,,Si-N:Al,,,,,,,,,,,,,,,,,,,,,,,,,Polycrystalline,,,,,,,,,,,,,,,,,,,,,,,,,598,"[{'name': 'Temperature', 'scalars': [{'value': '25'}, {'value': '1000'}], 'units': '$^{\\circ}$C'}, {'name': 'Specimen Number', 'scalars': [{'value': 'N'}]}]",,,MPa,,,,,,,,,,,,,,,,,,,,,,,,,,,,,,,,,,,,,,,,,,,,,,,,,,,,,,,,,,,,,,,,,,,,,,,,,,,,,,,,,,,,,,,,,,
55,SiO2,[{'name': 'NIST_SRD-30'}],['Silica (vitreous)'],,"[{'citation': 'Temperature Dependence of Elastic Constants of Vitreous Silica, S. Spinner, Journal of the American Ceramic Society, Vol. 45 8, pp. 394-397 (1962), published by American Ceramic Society.'}]",,,,,,,,,,,,Si-O,,,,,,,,,,,,,,,,,,,,,,,,,Noncrystalline,,,,,,,,,,,,,,73.15,"[{'name': 'Source', 'scalars': [{'value': 'A'}, {'value': 'A'}, {'value': 'A'}, {'value': 'A'}, {'value': 'A'}, {'value': 'A'}, {'value': 'A'}, {'value': 'A'}, {'value': 'A'}, {'value': 'A'}, {'value': 'A'}, {'value': 'A'}, {'value': 'A'}, {'value': 'A'}, {'value': 'A'}, {'value': 'A'}, {'value': 'A'}, {'value': 'A'}, {'value': 'A'}, {'value': 'A'}, {'value': 'A'}, {'value': 'A'}, {'value': 'A'}, {'value': 'A'}, {'value': 'A'}, {'value': 'A'}, {'value': 'A'}, {'value': 'A'}, {'value': 'A'}, {'value': 'A'}, {'value': 'A'}, {'value': 'A'}, {'value': 'A'}, {'value': 'A'}, {'value': 'A'}, {'value': 'A'}, {'value': 'A'}, {'value': 'C'}, {'value': 'C'}, {'value': 'C'}, {'value': 'C'}, {'value': 'C'}, {'value': 'C'}, {'value': 'C'}, {'value': 'C'}, {'value': 'C'}, {'value': 'C'}, {'value': 'C'}, {'value': 'C'}, {'value': 'C'}, {'value': 'C'}, {'value': 'C'}, {'value': 'C'}, {'value': 'C'}, {'value': 'C'}, {'value': 'C'}, {'value': 'C'}, {'value': 'C'}, {'value': 'C'}, {'value': 'C'}, {'value': 'C'}, {'value': 'C'}, {'value': 'C'}, {'value': 'C'}, {'value': 'C'}, {'value': 'C'}, {'value': 'C'}, {'value': 'C'}, {'value': 'C'}, {'value': 'C'}, {'value': 'C'}, {'value': 'C'}, {'value': 'C'}, {'value': 'C'}, {'value': 'C'}, {'value': 'C'}, {'value': 'C'}, {'value': 'C'}, {'value': 'C'}, {'value': 'C'}, {'value': 'C'}, {'value': 'C'}, {'value': 'G'}, {'value': 'G'}, {'value': 'G'}, {'value': 'G'}, {'value': 'G'}, {'value': 'G'}, {'value': 'G'}, {'value': 'G'}, {'value': 'G'}, {'value': 'G'}, {'value': 'G'}, {'value': 'G'}, {'value': 'G'}, {'value': 'G'}, {'value': 'G'}, {'value': 'G'}, {'value': 'G'}, {'value': 'G'}, {'value': 'G'}, {'value': 'G'}, {'value': 'G'}, {'value': 'G'}, {'value': 'G'}, {'value': 'G'}, {'value': 'G'}, {'value': 'G'}, {'value': 'G'}, {'value': 'G'}, {'value': 'G'}, {'value': 'G'}, {'value': 'G'}, {'value': 'G'}, {'value': 'G'}, {'value': 'G'}, {'value': 'G'}, {'value': 'G'}, {'value': 'G'}, {'value': 'X'}, {'value': 'X'}, {'value': 'X'}, {'value': 'X'}, {'value': 'X'}, {'value': 'X'}, {'value': 'X'}, {'value': 'X'}, {'value': 'X'}, {'value': 'X'}, {'value': 'X'}, {'value': 'X'}, {'value': 'X'}, {'value': 'X'}, {'value': 'X'}, {'value': 'X'}, {'value': 'X'}, {'value': 'X'}, {'value': 'X'}, {'value': 'X'}, {'value': 'X'}, {'value': 'X'}, {'value': 'X'}, {'value': 'X'}, {'value': 'X'}, {'value': 'X'}, {'value': 'X'}, {'value': 'X'}, {'value': 'X'}, {'value': 'X'}, {'value': 'X'}, {'value': 'X'}, {'value': 'X'}, {'value': 'X'}, {'value': 'X'}, {'value': 'X'}, {'value': 'X'}, {'value': 'X'}]}, {'name': 'Specimen', 'scalars': [{'value': 'c'}, {'value': 'c'}, {'value': 'c'}, {'value': 'c'}, {'value': 'c'}, {'value': 'c'}, {'value': 'c'}, {'value': 'c'}, {'value': 'c'}, {'value': 'c'}, {'value': 'c'}, {'value': 'c'}, {'value': 'c'}, {'value': 'c'}, {'value': 'c'}, {'value': 'c'}, {'value': 'c'}, {'value': 'c'}, {'value': 'c'}, {'value': 'c'}, {'value': 'c'}, {'value': 'c'}, {'value': 'c'}, {'value': 'd'}, {'value': 'd'}, {'value': 'd'}, {'value': 'd'}, {'value': 'd'}, {'value': 'd'}, {'value': 'd'}, {'value': 'd'}, {'value': 'd'}, {'value': 'd'}, {'value': 'd'}, {'value': 'd'}, {'value': 'd'}, {'value': 'd'}, {'value': 'a'}, {'value': 'a'}, {'value': 'a'}, {'value': 'a'}, {'value': 'a'}, {'value': 'a'}, {'value': 'a'}, {'value': 'a'}, {'value': 'a'}, {'value': 'a'}, {'value': 'a'}, {'value': 'a'}, {'value': 'a'}, {'value': 'a'}, {'value': 'a'}, {'value': 'a'}, {'value': 'a'}, {'value': 'a'}, {'value': 'a'}, {'value': 'a'}, {'value': 'a'}, {'value': 'a'}, {'value': 'b'}, {'value': 'b'}, {'value': 'b'}, {'value': 'b'}, {'value': 'b'}, {'value': 'b'}, {'value': 'b'}, {'value': 'b'}, {'value': 'b'}, {'value': 'b'}, {'value': 'b'}, {'value': 'b'}, {'value': 'b'}, {'value': 'b'}, {'value': 'b'}, {'value': 'b'}, {'value': 'b'}, {'value': 'b'}, {'value': 'b'}, {'value': 'b'}, {'value': 'b'}, {'value': 'b'}, {'value': 'b'}, {'value': 'e'}, {'value': 'e'}, {'value': 'e'}, {'value': 'e'}, {'value': 'e'}, {'value': 'e'}, {'value': 'e'}, {'value': 'e'}, {'value': 'e'}, {'value': 'e'}, {'value': 'e'}, {'value': 'e'}, {'value': 'e'}, {'value': 'e'}, {'value': 'e'}, {'value': 'e'}, {'value': 'e'}, {'value': 'e'}, {'value': 'e'}, {'value': 'e'}, {'value': 'e'}, {'value': 'e'}, {'value': 'e'}, {'value': 'f'}, {'value': 'f'}, {'value': 'f'}, {'value': 'f'}, {'value': 'f'}, {'value': 'f'}, {'value': 'f'}, {'value': 'f'}, {'value': 'f'}, {'value': 'f'}, {'value': 'f'}, {'value': 'f'}, {'value': 'f'}, {'value': 'f'}, {'value': '1'}, {'value': '1'}, {'value': '1'}, {'value': '1'}, {'value': '1'}, {'value': '1'}, {'value': '1'}, {'value': '1'}, {'value': '1'}, {'value': '1'}, {'value': '1'}, {'value': '1'}, {'value': '1'}, {'value': '1'}, {'value': '1'}, {'value': '1'}, {'value': '1'}, {'value': '1'}, {'value': '1'}, {'value': '1'}, {'value': '1'}, {'value': '1'}, {'value': '1'}, {'value': '1'}, {'value': '1'}, {'value': '1'}, {'value': '1'}, {'value': '1'}, {'value': '1'}, {'value': '1'}, {'value': '1'}, {'value': '1'}, {'value': '1'}, {'value': '1'}, {'value': '1'}, {'value': '1'}, {'value': '1'}, {'value': '1'}]}, {'name': 'Temperature', 'scalars': [{'value': '23'}, {'value': '114'}, {'value': '120'}, {'value': '152'}, {'value': '196'}, {'value': '208'}, {'value': '304'}, {'value': '392'}, {'value': '405'}, {'value': '512'}, {'value': '562'}, {'value': '593'}, {'value': '594'}, {'value': '706'}, {'value': '737'}, {'value': '806'}, {'value': '844'}, {'value': '900'}, {'value': '1005'}, {'value': '1092'}, {'value': '1173'}, {'value': '1228'}, {'value': '1240'}, {'value': '23'}, {'value': '94'}, {'value': '323'}, {'value': '499'}, {'value': '599'}, {'value': '656'}, {'value': '706'}, {'value': '731'}, {'value': '799'}, {'value': '905'}, {'value': '1005'}, {'value': '1105'}, {'value': '1191'}, {'value': '1259'}, {'value': '23'}, {'value': '96'}, {'value': '172'}, {'value': '203'}, {'value': '405'}, {'value': '418'}, {'value': '513'}, {'value': '600'}, {'value': '607'}, {'value': '663'}, {'value': '701'}, {'value': '819'}, {'value': '901'}, {'value': '931'}, {'value': '969'}, {'value': '981'}, {'value': '1012'}, {'value': '1024'}, {'value': '1073'}, {'value': '1097'}, {'value': '1122'}, {'value': '1116'}, {'value': '23'}, {'value': '165'}, {'value': '209'}, {'value': '317'}, {'value': '418'}, {'value': '500'}, {'value': '620'}, {'value': '719'}, {'value': '813'}, {'value': '900'}, {'value': '962'}, {'value': '1036'}, {'value': '1098'}, {'value': '1134'}, {'value': '102'}, {'value': '305'}, {'value': '406'}, {'value': '519'}, {'value': '625'}, {'value': '726'}, {'value': '814'}, {'value': '863'}, {'value': '1079'}, {'value': '23'}, {'value': '76'}, {'value': '165'}, {'value': '273'}, {'value': '405'}, {'value': '437'}, {'value': '506'}, {'value': '569'}, {'value': '600'}, {'value': '694'}, {'value': '819'}, {'value': '913'}, {'value': '925'}, {'value': '937'}, {'value': '994'}, {'value': '1074'}, {'value': '1099'}, {'value': '1118'}, {'value': '1185'}, {'value': '1198'}, {'value': '1222'}, {'value': '1247'}, {'value': '1259'}, {'value': '23'}, {'value': '101'}, {'value': '152'}, {'value': '203'}, {'value': '298'}, {'value': '405'}, {'value': '606'}, {'value': '675'}, {'value': '688'}, {'value': '806'}, {'value': '894'}, {'value': '987'}, {'value': '1198'}, {'value': '1229'}, {'value': '23'}, {'value': '90'}, {'value': '147'}, {'value': '199'}, {'value': '289'}, {'value': '308'}, {'value': '404'}, {'value': '473'}, {'value': '601'}, {'value': '664'}, {'value': '697'}, {'value': '784'}, {'value': '803'}, {'value': '828'}, {'value': '872'}, {'value': '897'}, {'value': '1004'}, {'value': '1023'}, {'value': '1073'}, {'value': '1092'}, {'value': '1160'}, {'value': '1197'}, {'value': '1221'}, {'value': '1264'}, {'value': '167'}, {'value': '199'}, {'value': '326'}, {'value': '448'}, {'value': '505'}, {'value': '620'}, {'value': '703'}, {'value': '809'}, {'value': '905'}, {'value': '1005'}, {'value': '1105'}, {'value': '1142'}, {'value': '1204'}, {'value': '1259'}], 'units': '$^{\\circ}$C'}]",,,GPa,,,,,,,,,,,,,,,,,,,,,,,,,,,,,,,,,,,,,,,,,,,,,,,,,,,,,,,,,,,,,,,,,,,,,,,,,,,,,,,,,,,,,,,,,,,,,,,,,,,,,
56,Si6-xAlxOxN8-x,[{'name': 'NIST_SRD-30'}],['Sialon'],[{'name': 'Sintering'}],"[{'citation': 'Elastic Properties, Hardness and Indentation Fracture Toughness of $\\beta$-Sialons, J. Piekarczyk, J. Lis, and J. Bialoskorski, Key Engineering Materials, Vol. 89, pp. 541-546 (1994), published by Trans Tech Publications, Switzerland.'}]",,,,,,,,,,,,Si-Al-O-N,,,,,,,,,,,,,,,,,,,,,,,,,Polycrystalline,,,,,,,,,,,,,,,,,,,,,,,,,,,,,,87.9,"[{'name': 'x of Alx', 'scalars': [{'value': '1'}, {'value': '2'}, {'value': '3'}, {'value': '4'}], 'units': 'formula units'}, {'name': 'H/ERatio', 'scalars': [{'value': '0.055'}, {'value': '0.054'}, {'value': '0.058'}, {'value': '0.065'}]}]",J m$^{-2}$,,,,,,,,,,,,,,,,,,,,,,,,,,,,,,,,,,,,,,,,,,,,,,,,,,,,,,,,,,,,,,,,,,,,,,,,,,,,,,,,,,,,,,,
57,Si3N4,[{'name': 'NIST_SRD-30'}],['Silicon nitride'],[{'name': 'Hot Isostatic Pressing'}],"[{'citation': 'Summary of Results of the Effects of Environment on Mechanical Behavior of High-Performance Ceramics, D.E. McCullum, N.L. Hecth, L. Chuck, and S.M. Goodrich, Ceramic Engineering and Science Proceedings, Vol. 12 9, pp. 1886-1913 (1991), published by American Ceramic Society.'}]",,,,,,,,,,,,Si-N,NT-154,,,,,,,,,,,,,,,,,,,,,,,,Polycrystalline,,,,,,,,,,,,,,310,"[{'name': 'Temperature', 'scalars': [{'value': '20'}, {'value': '1000'}, {'value': '1400'}], 'units': '$^{\\circ}$C'}]",,,GPa,,,,,,,,,,,,,,,,,,,,,,,,,,,,,,,,,,,,,,,,,,,,,,,Norton/TRW,,,,,,,,,,,,,,,,,,,,,,,,,,,,,,,,,,,,,,,,,,,,,,,,,,,,,,
58,Si3N4,[{'name': 'NIST_SRD-30'}],['Silicon nitride'],[{'name': 'Reaction Bonding'}],"[{'citation': 'Unlubricated Sliding Friction and Wear of Various Si3N4 Pairs Between 22 °C and 1000 °C, A. Skopp, M. Woydt, and K.H. Habig, Tribology International, Vol. 23 3, pp. 189-199 (1990), published by Butterworth-Heinemann Ltd.'}]",,,,,,,,,,,,Si-N,RB411,,,,,,,,,,,,,,,,,,,,,,,,Polycrystalline,,,,,,,,,,,,,,,,,,,,,,,,,,,,,,,,,,,,,,,,,,,,,,,,,,,,,,,,,,,,,,,,,Hoechst CermTec AG,,,,,,,,,,,,,,,,,,,,,,,,,,,,,,700,"[{'name': 'Temperature', 'scalars': [{'value': '22'}], 'units': '$^{\\circ}$C'}]",J kg$^{-1}$ K$^{-1}$,,,,,,,,,,,,,,,,,,,,,,
59,Si3N4,[{'name': 'NIST_SRD-30'}],['Silicon nitride'],,"[{'citation': 'Effects of Environment on the Mechanical Behavior of High-Performance Ceramics, G.A. Graves and N.L. Hecht, Report No. UDR-TR-94-136, pp. 1-138 (1995), published by University of Dayton Research Institute.'}]",,,,,,,,,,,,Si-N:Y,,,,,,,,,,,,,,,,,,,,,,,,,Polycrystalline,,,,,,,,,,,,,,,,,,,,,,,,,,,,,,,,,,,,,,,,,,,,,,,,,,,,,,,,,,,,,,,,,GTE,,,,,,,,,,,,,,,,,,,,,,,,,,,,,,,,,,,,,,,,,,,,,,,,,,19,"[{'name': 'Temperature', 'scalars': [{'value': '1000'}, {'value': '1200'}, {'value': '1400'}, {'value': '1000'}, {'value': '1200'}, {'value': '1400'}, {'value': '20'}, {'value': '1000'}, {'value': '1200'}, {'value': '1400'}], 'units': '$^{\\circ}$C'}, {'name': 'Crosshead Speed', 'scalars': [{'value': '0.00004'}, {'value': '0.00004'}, {'value': '0.00004'}, {'value': '0.0004'}, {'value': '0.0004'}, {'value': '0.0004'}, {'value': '0.004'}, {'value': '0.004'}, {'value': '0.004'}, {'value': '0.004'}], 'units': 'cm/s'}, {'name': 'Test Type', 'scalars': [{'value': 'flexural'}]}]",,,
60,Si3N4,[{'name': 'NIST_SRD-30'}],['Silicon nitride'],[{'name': 'Hot Isostatic Pressing'}],"[{'citation': 'Effect of Load on the Hardness of Hot Isostatically Pressed Silicon Nitride, R. Berriche and R.T. Holt, Journal of the American Ceramic Society, Vol. 76 6, pp. 1602-1604 (1993), published by American Ceramic Society.'}]",,,,,,,,,,,,Si-N:Y,,,,,,,,,,,,,,,,,,,,,,,,,Polycrystalline,,,,,,,,,,,,,,,,,,,,,,,,,,,,,,,,,,,,,,,,,,,,,,,,,,,,6.6,"[{'name': 'Load', 'scalars': [{'value': '1'}, {'value': '2'}, {'value': '3'}, {'value': '5'}, {'value': '50'}, {'value': '100'}, {'value': '150'}, {'value': '200'}], 'units': 'N'}, {'name': 'Diagonal Length', 'scalars': [{'value': '17'}, {'value': '24'}, {'value': '29'}, {'value': '38'}, {'value': '140'}, {'value': '190'}, {'value': '230'}, {'value': '-'}], 'units': '$\\mu$m'}]",,,GPa,,,,,,,,,,,,,,,,,,,,,,,,,,,,,,,,,,,,,,,,,,,,,,,,,,,,,,,,,,,,,,,
61,Al2O3,[{'name': 'NIST_SRD-30'}],['Alumina'],,"[{'citation': 'Creep of Polycrystalline Al2O3 Ceramics at High Temperatures, V. S. Bakunov and D. N. Poluboyarinov, Ogneupori (Refractories) 1, pp. 39-46 (1967).'}]",,,,,,,,,,,,Al-O,,,,,,,,,,,,,,,460,"[{'name': 'Material Label', 'scalars': [{'value': 'A-1'}, {'value': 'A-2'}, {'value': 'A-3'}, {'value': 'A-M'}, {'value': 'A-T2'}]}]",kJ mol$^{-1}$,,,,,,,,Polycrystalline,,,,,,,,,,,,,,,,,,,,,,,,,,,,,,,,,,,,,,,,,,,,,,,,,,,,,,,,,,,,,,,,,,,,,,,,,,,,,,,,,Bar,,,,,,,,,,,,,,,,,,,,,,,,,,,,,,,,,,,,,,
62,C,[{'name': 'NIST_SRD-30'}],['Diamond (CVD)'],[{'name': 'Chemical Vapor Deposition'}],"[{'citation': 'Round Robin Thermal Conductivity Measurements on CVD Diamond, A. Feldman, Applications of Diamond Films and Related Materials, pp. 627-630 (1995), edited by A. Feldman,Y. Tzeng, W. Yarbrough,M. Yoshikawa,M. Murakawa, published by National Institute of Standards and Technology.'}]",,,,,,,,,,,,C,,,,,,,,,,,,,,,,,,,,,,,,,Polycrystalline,,,,,,,,,,,,,,,,,,,,,,,,,,,,,,,,,,,,,,,,,,,,,,,,,,,,,,,,,,,,,,,,,,,,,,,,,,,,,,,,,,,,,,,,,,,,,,,,,,,,,,,1660,"[{'name': 'Number of Values', 'scalars': [{'value': '8'}]}, {'name': 'Specimen Name', 'scalars': [{'value': 'LD-X'}]}]",W m$^{-1}$ K$^{-1}$,,,,,,,,,,,,,,
63,Si3N4.xCeO2.ySiC,[{'name': 'NIST_SRD-30'}],['Silicon nitride composite'],[{'name': 'Hot Pressing'}],"[{'citation': 'Effect of Silicon Carbide Whisker and Titanium Carbide Particulate Additions on the Friction and Wear Behavior of Silicon Nitride, C.R. Blanchard and R.A. Page, Journal of the American Ceramic Society, Vol. 73 11, pp. 3442-3452 (1990), published by American Ceramic Society.'}]",,,,,,,,,,,,Si-N:CeO,,,,,,,,,,,,,,,,,,,,,,,,,Polycrystalline,,,,,,,,,,,,,,335,"[{'name': 'Temperature', 'scalars': [{'value': '23'}], 'units': '$^{\\circ}$C'}]",,,GPa,,,,,,,,,,,,,,,,,,,,,,,,,,,,,,,,,,,,,,,,,,,,,,,,,,,,,,,,,,,,,,,,,,,,,,,,,,,,,,,,,,,,,,,,,,,,,,,,,,,,,
64,Al2O3,[{'name': 'NIST_SRD-30'}],['Alumina'],[{'name': 'Sintering'}],"[{'citation': 'High-Temperature Elastic Properties of Polycrystalline MgO and Al2O3, N. Soga and O.L. Anderson, Journal of the American Ceramic Society, Vol. 49 7, pp. 355-359 (1966), published by American Ceramic Society.'}]",,,,,,,,,,,,Al-O,,,,,,,,,,,,,,,,,,,,,,,,,Polycrystalline,,,,,,,,,,,,,,,,,,,,,,,,,,,,,,,,,,,,,,,,,,,,,,,,,,1.32,"[{'name': 'Temperature', 'scalars': [{'value': '300'}, {'value': '400'}, {'value': '500'}, {'value': '600'}, {'value': '700'}, {'value': '800'}, {'value': '900'}, {'value': '1000'}, {'value': '1100'}, {'value': '1200'}, {'value': '1300'}, {'value': '1400'}], 'units': 'K'}]",,,,,,,,,,,,,,General Electric Company,,,,,,,,,,,,,,,,,,,,,,,,,,,,,,,,,,,,,,,,,,,,,,,,,,,,,,
65,BN,[{'name': 'NIST_SRD-30'}],['Boron nitride (cubic)'],,"[{'citation': 'Engineering Properties of Nitrides, S. Hampshire, Engineered Materials Handbook, Vol. 4, pp. 812-820 (1991), edited by S.J. Schneider, Jr., published by ASM International.'}]",,,,,,,,,,,,B-N,,,,,,,,,,,,,,,,,,,,,,,,,Polycrystalline,,,,,,,,,,,,,,150,"[{'name': 'Temperature', 'scalars': [{'value': '23'}], 'units': '$^{\\circ}$C'}, {'name': 'Material Type', 'scalars': [{'value': 'BN'}]}]",,,GPa,,,,,,,,,,,,,,,,,,,,,,,,,,,,,,,,,,,,,,,,,,,,,,,,,,,,,,,,,,,,,,,,,,,,,,,,,,,,,,,,,,,,,,,,,,,,,,,,,,,,,
66,Al2O3,[{'name': 'NIST_SRD-30'}],['Alumina'],[{'name': 'Sintering'}],"[{'citation': 'Evaluated Material Properties for a Sintered $\\alpha$-Alumina, R.G. Munro, Journal of the American Ceramic Society, Vol. 80 8, pp. 1919-1928 (1997), published by American Ceramic Society.'}]",,,,,,,,,,,,Al-O,,,,,,,,,,,,,,,,,,,,,,,,,Polycrystalline,,,,,,,,,,,,,,,,,,,,,,,,,,,,,,,,,,,,,,,,,,,,,,,,,,,,,,,,,,,,,,,,,,,,,,,,,,0.231,"[{'name': 'Temperature', 'scalars': [{'value': '20'}, {'value': '500'}, {'value': '1000'}, {'value': '1200'}, {'value': '1400'}, {'value': '1500'}], 'units': '$^{\\circ}$C'}]",,,,,,,,,,,,,,,,,,,,,,,,,,,,,,,,,,,,,,,,,,,,
67,MgO,[{'name': 'NIST_SRD-30'}],['Magnesia'],[{'name': 'Hot Pressing'}],"[{'citation': 'Porosity Dependence of Sound Velocity and Poissons Ratio for Polycrystalline MgO Determined by Resonant Sphere Method, N. Soga and E. Schreiber, Journal of the American Ceramic Society, Vol. 51 8, pp. 465-466 (1968), published by American Ceramic Society.'}]",,,,,,,,,,,,Mg-O,,,,,,,,,,,,,,,,,,,,,,,,,Polycrystalline,,,,,,,,,,,,,,,,,,,,,,,,,,,,,,,,,,,,,,,,,,,,,,,,,,,,,,,,,,,,,,,,,Avco Co.,,,,,,,,,0.180,"[{'name': 'Volume Fraction of Porosity', 'scalars': [{'value': '0.0033'}, {'value': '0.0035'}, {'value': '0.0039'}, {'value': '0.0040'}, {'value': '0.0158'}, {'value': '0.0163'}, {'value': '0.0165'}, {'value': '0.0174'}, {'value': '0.0192'}, {'value': '0.0204'}, {'value': '0.0222'}, {'value': '0.0222'}, {'value': '0.0234'}, {'value': '0.0300'}, {'value': '0.0340'}, {'value': '0.0370'}, {'value': '0.0386'}, {'value': '0.0437'}]}]",,,,,,,,,,,,,,,,,,,,,,,,,,,,,,,,,,,,,,,,,,,,
68,Si3N4.xMgO,[{'name': 'NIST_SRD-30'}],['Silicon nitride'],[{'name': 'Sintering'}],"[{'citation': 'Effect of Relative Humidity on Repetitive Impact Behavior of Machined Silicon Nitride, S.R. Srinivasan and P.J. Blau, Journal of the American Ceramic Society, Vol. 77 3, pp. 683-688 (1994), published by American Ceramic Society.'}]",,,,,,,,,,,,Si-N:MgO,NBD200,,,,,,,,,,,,,,,,,,,,,,,,Polycrystalline,,,,,,,,,,,,,,,,,,,,,,,,,,,,,,,,,,,,,,,,,,0.6,"[{'name': 'Grain Size Range', 'scalars': [{'minimum': '0.5', 'maximum': '0.7'}], 'units': '$\\mu$m'}]",,,$\mu$m,,,,,,,,,,,,,,,,,,,Cerbec,,,,,,,,,,,,,,,,,,,,,,,,,,,,,,,,,,,,,,,,,,,,,,,,,,,,,,
69,Al2O3,[{'name': 'NIST_SRD-30'}],['Alumina'],[{'name': 'Melt Processing'}],"[{'citation': 'High-Temperature Creep of Some Single Crystal Oxides, G.S. Corman, Ceramic Engineering and Science Proceedings, Vol. 12 9, pp. 1745-1766 (1991), published by American Ceramic Society.'}]",,,,,,,,,,,,Al-O,,,,,,,,,,,,,,,470,"[{'name': 'Stress Range', 'scalars': [{'minimum': '140', 'maximum': '400'}, {'minimum': '25', 'maximum': '100'}], 'units': 'MPa'}, {'name': 'Temperature Range', 'scalars': [{'minimum': '1650', 'maximum': '1850'}, {'minimum': '1200', 'maximum': '1700'}], 'units': '$^{\\circ}$C'}, {'name': 'Crystal Direction', 'scalars': [{'value': '0001'}, {'value': '42$^{\\circ}$/0001'}]}]",kJ mol$^{-1}$,,,,,,,,Single Crystal,,,,,,,,,,,,,,,,,,,,,,,,,,,,,,,,,,,,,,,,,,,,,,,,,,,,,,,,,,,,,,,,,,,,,,,,,,,,,,,,,,,,,,,,,,,,,,,,,,,,,,,,,,,,,,,,,,,,,,,
