Repository: ckborg/DSW2018

# DSW2018

## Description
Investigation of a structural ceramics database (WebSCD) curated by the National Institute of Standards and Technology (NIST).
3-week project as part of the UC Berkeley Data Science workshop (DSW2018).
[WebSCD]("https://srdata.nist.gov/CeramicDataPortal/scd")

## Results at-a-glance

~4000 material entries

Most represented mechanical properties: Elastic modulus, flexural strength, fracture toughness.

## Team members
[Prabudhya Bhattacharyya]("http://physics.berkeley.edu/people/graduate-student/prabudhya-bhattacharyya")

[Chris Bronner]("https://chrisbronner.com/")

[Steve Drapcho]("https://www.linkedin.com/in/steven-drapcho-2b939b149/")

File: NIST_CeramicDataSet.csv (part 3 of 103)
70,SiC,[{'name': 'NIST_SRD-30'}],['Silicon carbide'],[{'name': 'Hot Pressing'}],"[{'citation': 'Measurement and Analysis of Elastic and Anelastic Properties of Alumina and Silicon Carbide, A. Wolfenden, Journal of Materials Science, Vol. 32, pp. 2275-2282 (1997), published by Chapman and Hall.'}]",,,,,,,,,,,,Si-C,,,,,,,,,,,,,,,,,,,,,,,,,Polycrystalline,,,,,,,,,,,,,,450,"[{'name': 'Temperature', 'scalars': [{'value': '293'}, {'value': '633'}, {'value': '787'}, {'value': '1108'}, {'value': '1322'}], 'units': 'K'}]",,,GPa,,,,,,,,,,,,,,,,,,,,,,,,,,,,,,,,,,,,,,,,,,,,,,,Norton Company,,,,,,,,,,,,,,,,,,,,,,,,,,,,,,,,,,,,,,,,,,,,,,,,,,,,,,
71,Al2O3,[{'name': 'NIST_SRD-30'}],['Alumina'],[{'name': 'Hot Isostatic Pressing'}],"[{'citation': 'Grain Size Dependences of Vickers Microhardness and Fracture Toughness in Al2O3 and Y2O3 Ceramics, T. Tani, Y. Miyamoto, M. Koizumi, and M. Shimada, Ceramics International, Vol. 12, pp. 33-37 (1986), published by Elsevier Science Ltd..'}]",,,,,,,,,,,,Al-O,,,,,,,,,,,,,,,,,,,,,,,,,Polycrystalline,,,,,,,,,,,,,,,,,,,,,,,,,,,,,,,,,3.5,"[{'name': 'Temperature', 'scalars': [{'value': '20'}, {'value': '20'}, {'value': '20'}, {'value': '20'}, {'value': '20'}, {'value': '500'}, {'value': '500'}, {'value': '500'}, {'value': '500'}, {'value': '500'}, {'value': '800'}, {'value': '800'}, {'value': '800'}, {'value': '800'}, {'value': '800'}], 'units': '$^{\\circ}$C'}, {'name': 'Grain Size', 'scalars': [{'value': '6.5'}, {'value': '13'}, {'value': '27'}, {'value': '33'}, {'value': '62'}, {'value': '6.5'}, {'value': '13'}, {'value': '26'}, {'value': '34'}, {'value': '63'}, {'value': '6.6'}, {'value': '13'}, {'value': '27'}, {'value': '34'}, {'value': '63'}], 'units': '$\\mu$m'}]",,,MPa m$^{1/2}$,,,,,,,,,,,,,,,,,,,,,,,,,,,,,,,,,,,,,,,,,,,,,,,,,,,,,,,,,,,,,,,,,,,,,,,,,,,,,,,,,,
72,Si3N4.xMgO,[{'name': 'NIST_SRD-30'}],['Silicon nitride'],[{'name': 'Hot Pressing'}],"[{'citation': 'Compressive Creep of Si3N4/MgO Alloys Part 1: Effect of Composition, F.F. Lange, B.I. Davis, and D.R. Clarke, Journal of Materials Science, Vol. 15, pp. 601-610 (1980), published by Chapman and Hall.'}]",,,,,,,,,,,,Si-N:MgO,,,,,,,,,,,,,,,,,,,,,,,,,Polycrystalline,,,,,,,,,,,,,,,,,,,,,,,,,,,,,,,,,,,,,,,,,,,,,,,,,,,,,,,,,,,,,,,,,,,,,,,,Si3N4,"[{'name': 'Mole Fraction of Phase', 'scalars': [{'value': '54'}, {'value': '43'}, {'value': '3'}, {'value': '74'}, {'value': '3'}, {'value': '23'}, {'value': '71'}, {'value': '24'}, {'value': '5'}, {'value': '83'}, {'value': '1'}, {'value': '16'}], 'units': '%'}, {'name': 'Specimen', 'scalars': [{'value': 'A'}, {'value': 'A'}, {'value': 'A'}, {'value': 'B'}, {'value': 'B'}, {'value': 'B'}, {'value': 'C'}, {'value': 'C'}, {'value': 'C'}, {'value': 'D'}, {'value': 'D'}, {'value': 'D'}]}]",,,,,,,,,,,,,,,,,,,,,,,,,,,,,,,,,,,,,,,,,,,,,,
73,ThO2,[{'name': 'NIST_SRD-30'}],['Thoria'],,"[{'citation': 'The Heat Capacity of Thorium Dioxide from 10 to 305 K.  The Heat Capacity Anomalies in Uranium Dioxide and Neptunium Dioxide, D.W. Osborne and E.F. Westrum,Jr., Journal of Chemical Physics, Vol. 21 10, pp. 1884-1887 (1953), published by American Institute of Physics.'}]",,,,,,,,,,,,Th-O,,,,,,,,,,,,,,,,,,,,,,,,,Polycrystalline,,,,,,,,,,,,,,,,,,,,,,,,,,,,,,,,,,,,,,,,,,,,,,,,,,,,,,,,,,,,,,,,,,,,,,,,,,,,,,,,,,,,,,,,,,,,,,,0.54,"[{'name': 'Temperature', 'scalars': [{'value': '10.19'}, {'value': '11.85'}, {'value': '13.44'}, {'value': '15.15'}, {'value': '17.09'}, {'value': '19.14'}, {'value': '21.18'}, {'value': '23.27'}, {'value': '25.46'}, {'value': '27.83'}, {'value': '30.52'}, {'value': '33.59'}, {'value': '37.00'}, {'value': '40.93'}, {'value': '45.48'}, {'value': '50.49'}, {'value': '55.86'}, {'value': '61.63'}, {'value': '61.43'}, {'value': '67.15'}, {'value': '72.93'}, {'value': '79.41'}, {'value': '86.35'}, {'value': '61.39'}, {'value': '67.11'}, {'value': '74.95'}, {'value': '84.37'}, {'value': '92.34'}, {'value': '99.61'}, {'value': '106.97'}, {'value': '114.43'}, {'value': '122.30'}, {'value': '130.77'}, {'value': '139.55'}, {'value': '148.37'}, {'value': '157.30'}, {'value': '166.27'}, {'value': '175.73'}, {'value': '185.75'}, {'value': '195.89'}, {'value': '185.66'}, {'value': '195.64'}, {'value': '205.69'}, {'value': '215.83'}, {'value': '226.06'}, {'value': '236.26'}, {'value': '246.35'}, {'value': '256.45'}, {'value': '266.58'}, {'value': '276.62'}, {'value': '286.58'}, {'value': '296.52'}, {'value': '305.40'}], 'units': 'K'}, {'name': 'Molar Heat Capacity', 'scalars': [{'value': '0.14'}, {'value': '0.20'}, {'value': '0.29'}, {'value': '0.41'}, {'value': '0.594'}, {'value': '0.866'}, {'value': '1.21'}, {'value': '1.65'}, {'value': '2.18'}, {'value': '2.82'}, {'value': '3.62'}, {'value': '4.602'}, {'value': '5.728'}, {'value': '7.084'}, {'value': '8.623'}, {'value': '10.33'}, {'value': '12.13'}, {'value': '14.04'}, {'value': '13.97'}, {'value': '15.84'}, {'value': '17.70'}, {'value': '19.76'}, {'value': '22.00'}, {'value': '13.96'}, {'value': '15.83'}, {'value': '18.33'}, {'value': '21.35'}, {'value': '23.84'}, {'value': '26.02'}, {'value': '28.22'}, {'value': '30.41'}, {'value': '32.65'}, {'value': '34.97'}, {'value': '37.34'}, {'value': '39.54'}, {'value': '41.66'}, {'value': '43.64'}, {'value': '45.61'}, {'value': '47.53'}, {'value': '49.37'}, {'value': '47.49'}, {'value': '49.29'}, {'value': '51.00'}, {'value': '52.55'}, {'value': '54.02'}, {'value': '55.40'}, {'value': '56.65'}, {'value': '57.78'}, {'value': '58.87'}, {'value': '59.87'}, {'value': '60.79'}, {'value': '61.63'}, {'value': '62.38'}], 'units': 'J mol$^{-1}$ K$^{-1}$'}]",J kg$^{-1}$ K$^{-1}$,,,,,,,,,,,,,,,,,,,,,,
74,Si3N4.xSiC.yY2O3,[{'name': 'NIST_SRD-30'}],['Silicon nitride composite'],[{'name': 'Hot Pressing'}],"[{'citation': 'The Correlation Between Interface Structure and Mechanical Properties for Silicon Nitride Based Nanocomposites, K. Niihara, T. Hirano, A. Nakahira, and K. Izaki, Grain Boundary Controlled Properties of Fine Ceramics, pp. 103-111 (1992), edited by K. Ishizaki, K. Niihara, M. Isotani, and R.G. Ford, published by Elsevier Applied Science, London.'}]",,,,,,,,,,,,Si-N:SiC,,,,,,,,,,,,,,,,,,,,,,,,,Polycrystalline,,,,,,,,,,,,,,,,,,,,,,,,,,,,,,,,,,,,,,,,,,,,,,,,,,,,15.1,"[{'name': 'Temperature', 'scalars': [{'value': '20'}], 'units': '$^{\\circ}$C'}, {'name': 'Volume Fraction of SiC', 'scalars': [{'value': '0'}, {'value': '32'}], 'units': '%'}]",,,GPa,,,,,,,,,,,,,,,,,,,,,,,,,,,,,,,,,,,,,,,,,,,,,,,,,,,,,,,,,,,,,,,
75,Si3N4,[{'name': 'NIST_SRD-30'}],['Silicon nitride'],[{'name': 'Sintering'}],"[{'citation': 'Short-Crack Toughness and Abrasive Machining of Silicon Nitride, H.H.K. Xu, S. Jahanmir, L.K. Ives, L.S. Job, and K.T. Ritchie, Journal of the American Ceramic Society, Vol. 79 12, pp. 3055-3064 (1996), published by American Ceramic Society.'}]",,,,,,,,,,,,Si-N,,,,,,,,,,,,,,,,,,,,,,,,,Polycrystalline,,,,,,,,,,,,,,,,,,,,,,,,,,,,,,,,,,,,,,,,,,,,,,,,,,,,16.2,"[{'name': 'Load', 'scalars': [{'value': '10'}], 'units': 'N'}, {'name': 'Specimen Number', 'scalars': [{'value': '9'}]}]",,,GPa,,,,,,,,,Commercial company,,,,,,,,,,,,,,,,,,,,,,,,,,,,,,,,,,,,,,,,,,,,,,,,,,,,,,
76,Si3N4,[{'name': 'NIST_SRD-30'}],['Silicon nitride'],[{'name': 'Hot Isostatic Pressing'}],"[{'citation': 'Corrosion of Silicon Nitride Ceramics in Aqueous Hydrogen Chloride Solutions, T. Sato, Y. Tokunaga, T. Endo, M. Shimada, K. Komeya, M. Komatsu, and T. Kameda, Journal of the American Ceramic Society, Vol. 71 12, pp. 1074-1079 (1988), published by American Ceramic Society.'}]",,,,,,,,,,,,Si-N,,,,,,,,,,,,,,,,,,,,,,,,,Polycrystalline,,,,,,,,,,,,,,129,"[{'name': 'Sample Number', 'scalars': [{'value': 'SN-0'}]}]",,,GPa,,,,,,,,,,,,,,,,,,,,,,,,,,,,,,,,,,,,,,,,,,,,,,,,,,,,,,,,,,,,,,,,,,,,,,,,,,,,,,,,,,,,,,,,,,,,,,,,,,,,,
77,Si3N4.xY2O3.yAl2O3,[{'name': 'NIST_SRD-30'}],['Silicon nitride'],[{'name': 'Hot Pressing'}],"[{'citation': 'Fracture Energy and Tensile Strength of Silicon Nitride at High Temperatures, T. Ohji, S. Sakai, M. Ito, Y. Yamauchi, W. Kanematsu, and S. Ito, Journal of the Ceramic Society of Japan Inter. Ed., Vol. 98, pp. 244-251 (1990), published by Ceramic Society of Japan.'}]",,,,,,,,,,,,Si-N:Al,,,,,,,,,,,,,,,,,,,,,,,,,Polycrystalline,,,,,,,,,,,,,,,,,,,,,,,,,,,,,,,,,,,,,,,,,,,,,,,,,,,,,,,,,,,,,,,,,,,,,,,,,,,,,,,,,,,,,,,,Y2O3,"[{'name': 'Sintering Aid Mass Fraction', 'scalars': [{'value': '5'}, {'value': '3'}], 'units': '%'}]",,,,,,,,,,,,,,,,,,,,,,,,,,,,,,
78,SiC,[{'name': 'NIST_SRD-30'}],['Silicon carbide'],[{'name': 'Sintering'}],"[{'citation': 'Mechanical Property Evaluation at Elevated Temperature of Sintered $\\beta$-Silicon Carbide, M.J. Slavin and G.D. Quinn, International Journal of High Technology Ceramics, Vol. 2 1, pp. 47-63 (1986), published by Elsevier Applied Science.'}]",,,,,,,,,,,,Si-C,,,,,,,,,,,,,,,,,,,,,,,,,Polycrystalline,,,,,,,,,,,,,,,,,,,,,,,,,,,,,,,,,,,,,,,,,,,,,,,,,,,,,,,,,,,,,,,,,General Electric Company,,,,,,,,,,,,,3.3,"[{'name': 'Relative Density', 'scalars': [{'value': '96.7'}], 'units': '%'}, {'name': 'Sample Number', 'scalars': [{'value': '1'}]}]",%,Plate,,,,,,,,,,,,,,,,,,,,,,,,,,,,,,,,,,,,,,
79,Al2O3,[{'name': 'NIST_SRD-30'}],['Alumina'],[{'name': 'Hot Pressing'}],"[{'citation': 'Porosity Dependence of Wear and Other Mechanical Properties of Fine-Grain Al2O3 and B4C, C.C. Wu and R.W. Rice, Ceramic Engineering and Science Proceedings, Vol. 6, pp. 977-993 (1985), published by American Ceramic Society.'}]",,,,,,,,,,,,Al-O,,,,,,,,,,,,,,,,,,,,,,,,,Polycrystalline,,,,,,,,,,,,,,,,,,,,,,,,,,,,,,17.4,"[{'name': 'Volume Fraction of Porosity', 'scalars': [{'value': '0.034'}, {'value': '0.077'}, {'value': '0.091'}, {'value': '0.119'}, {'value': '0.257'}, {'value': '0.258'}, {'value': '0.260'}, {'value': '0.354'}, {'value': '0.355'}, {'value': '0.356'}]}]",J m$^{-2}$,,,,,,,,,,,,,,,,,,,,,,,,,,,,,,,,,,,,,,,,,,,,,,,,,,,,,,,,,,,,,,,,,,,,,,,,,,,,,,,,,,,,,,,
80,ZrO2.xY2O3,[{'name': 'NIST_SRD-30'}],['Zirconia (PSZ)'],,"[{'citation': 'Thermal Diffusivity and Conductivity of Dense Polycrystalline ZrO2 Ceramics: A Survey, D.P.H. Hasselman, L.F. Johnson, L.D. Bentsen, R. Syed, H.L. Lee, and M.V. Swain, American Ceramic Society Bulletin, Vol. 66 5, pp. 799-806 (1987), published by American Ceramic Society.'}]",,,,,,,,,,,,Zr-O:Y,,,,,,,,,,,,,,,,,,,,,,,,,Polycrystalline,,,,,,,,,,,,,,,,,,,,,,,,,,,,,,,,,,,,,,,,,,,,,,,,,,,,,,,,,,,,,,,,,,,,,,,,,,,,,,,,,,,,,,,,,,,,,,,,,,,,,,,,,,0.01190,"[{'name': 'Mass Fraction of Stabilizer', 'scalars': [{'value': '2.4'}, {'value': '3.6'}, {'value': '4.0'}, {'value': '5.0'}, {'value': '5.3'}, {'value': '5.4'}, {'value': '5.5'}], 'units': '%'}]",cm$^{2}$ s$^{-1}$,,,,,,,,,,,
81,ZrO2.xY2O3.ySiC,[{'name': 'NIST_SRD-30'}],['Zirconia composite'],[{'name': 'Hot Pressing'}],"[{'citation': 'Microstructure and Mechanical Properties of Yttria Stabilized Zirconia/Silicon Carbide Nanocomposites, N. Bamba, Y.H. Choa, T. Sekino, and K. Niihara, Journal of the European Ceramic Society, Vol. 18 6, pp. 693-699 (1998), published by Elsevier Science Ltd..'}]",,,,,,,,,,,,Zr-O:Y,,,,,,,,,,,,,,,,,,,,,,,,,Polycrystalline,,,,,,,,,,,,,,,,,,,,,,,,,,,,,,,,,2.1,"[{'name': 'Volume Fraction of SiC', 'scalars': [{'value': '0'}, {'value': '0'}, {'value': '0'}, {'value': '0'}, {'value': '5'}, {'value': '5'}, {'value': '5'}, {'value': '5'}, {'value': '5'}, {'value': '5'}, {'value': '5'}, {'value': '5'}, {'value': '20'}, {'value': '20'}, {'value': '20'}], 'units': '%'}, {'name': 'Average Grain Size', 'scalars': [{'value': '3.0'}, {'value': '7.1'}, {'value': '11.9'}, {'value': '22.9'}, {'value': '1.5'}, {'value': '2.1'}, {'value': '2.3'}, {'value': '2.7'}, {'value': '2.9'}, {'value': '2.9'}, {'value': '0.9'}, {'value': '1.1'}, {'value': '1.2'}, {'value': '1.2'}, {'value': '1.2'}], 'units': '$\\mu$m'}]",,,MPa m$^{1/2}$,,,,,,,,,,,,,,,,,,,,,,,,,,,,,,,,,,,,,,,,,,,,,,,,,,,,,,,,,,,,,,,,,,,,,,,,,,,,,,,,,,
82,Si3N4.xY2O3.yLaO2.zAl2O3,[{'name': 'NIST_SRD-30'}],['Silicon nitride composite'],,"[{'citation': 'Ceramic Technology Project Data Base:  September 1992 Summary Report, B.L.P. Keyes, ORNL Report Number:  ORNL/M-2775, pp. 1-171 (1992), published by Oak Ridge National Laboratory.'}]",,,,,,,,,,,,Si-N:Al,,,,,,,,,,,,,,,,,,,,,,,,,Polycrystalline,,,,,,,,,,,,,,,,,,,,,,,,,883,"[{'name': 'Temperature', 'scalars': [{'value': '22'}], 'units': '$^{\\circ}$C'}, {'name': 'Specimen Number', 'scalars': [{'value': 'A'}]}]",,,MPa,,,,,,,,,,,,,,,,,,,,,,,,,,,,,,,,,,,,,,,,,,,,,,,,,,,,,,,,,,,,,,,,,,,,,,,,,,,,,,,,,,,,,,,,,,
83,C,[{'name': 'NIST_SRD-30'}],['Diamond (CVD)'],[{'name': 'Chemical Vapor Deposition'}],"[{'citation': 'Fracture Strength Measurement of Filament Assisted CVD Polycrystalline Diamond Films, G.F. Cardinale and C.J. Robinson, Journal of Materials Research, Vol. 7 6, pp. 1432-1437 (1992), published by Materials Research Society.'}]",,,,,,,,,,,,C,,,,,,,,,,,,,,,,,,,,,,,,,Polycrystalline,,,,,,,,,,,,,,,,,,,,,,,,,420,"[{'name': 'Aperture Radius', 'scalars': [{'value': '0.95'}], 'units': 'cm'}, {'name': 'Sample Thickness', 'scalars': [{'value': '12'}], 'units': '$\\mu$m'}, {'name': 'Grain Size', 'scalars': [{'value': '5.2'}], 'units': '$\\mu$m'}, {'name': 'Group/Sample Numbers', 'scalars': [{'value': 'I/B-11'}]}]",,,MPa,,,,,,,,,,,,,,,,,,,,,,,,,,,,,,,,,,,,,,,,,,,,,,,,,,,,,,,,,,,,,,,,,,,,,,,,,,,,,,,,,,,,,,,,,,
84,HfB2,[{'name': 'NIST_SRD-30'}],['Hafnium diboride'],[{'name': 'Hot Pressing'}],"[{'citation': 'Elastic Properties of Polycrystalline TiB2, ZrB2, and HfB2 from Room Temperature to 1300 K, D.E. Wiley, W.R. Manning, and O. Hunter,Jr., Journal of the Less-Common Metals, Vol. 18, pp. 149-157 (1969), published by Elsevier Sequoia.'}]",,,,,,,,,,,,Hf-B,,,,,,,,,,,,,,,,,,,,,,,,,Polycrystalline,,,,10.578,"[{'name': 'Specimen Number', 'scalars': [{'value': '2'}]}]",,,g cm$^{-3}$,,,,,,,,,,,,,,,,,,,,,,,,,,,,,,,,,,,,,,,,,,,,,,,,,,,,,,,,,Carborundum Company,,,,,,,,,,,,,,,,,,,,,,,,,,,,,,,,,,,,,,,,,,,,,,,,,,,,,,
85,BaZrO3,[{'name': 'NIST_SRD-30'}],['Barium zirconate'],[{'name': 'Sintering'}],"[{'citation': 'Zirconates as New Materials for Thermal Barrier Coatings, R. Vassen, X. Cao, F. Tietz, D. Basu, and D. Stover, Journal of the American Ceramic Society, Vol. 83 8, pp. 2023-2028 (2000), published by American Ceramic Society.'}]",,,,,,,,,,,,Ba-Zr-O,,,,,,,,,,,,,,,,,,,,,,,,,Polycrystalline,,,,,,,,,,,,,,,,,,,,,,,,,,,,,,,,,,,,,,,,,,,,,,,,,,,,,,,,,,,,,,,,,,,,,,,,,,,,,,,,,,,,,,,,,,,,,,,421,"[{'name': 'Temperature', 'scalars': [{'value': '300'}, {'value': '405'}, {'value': '503'}, {'value': '594'}, {'value': '697'}, {'value': '801'}, {'value': '904'}, {'value': '995'}, {'value': '1086'}, {'value': '1129'}, {'value': '1165'}, {'value': '1196'}, {'value': '1250'}, {'value': '1300'}], 'units': '$^{\\circ}$C'}]",J kg$^{-1}$ K$^{-1}$,,,,,,,,,,,,,,,,,,,,,,
86,Al2O3,[{'name': 'NIST_SRD-30'}],['Alumina'],[{'name': 'Sintering'}],"[{'citation': 'Rigidity Modulus of Some Pure Oxide Bodies, E. Ryshkewitch, Journal of the American Ceramic Society, Vol. 34 10, pp. 322-326 (1951), published by American Ceramic Society.'}]",,,,,,,,,,,,Al-O,,,,,,,,,,,,,,,,,,,,,,,,,Polycrystalline,,,,,,,,,,,,,,,,,,,,,,,,,,,,,,,,,,,,,,,,,,,,,,,,,,,,,,,,,,,,,,,,,,,,,,,,,,,,,,,,,,,,,118,"[{'name': 'Temperature', 'scalars': [{'value': '20'}, {'value': '130'}, {'value': '280'}, {'value': '400'}, {'value': '500'}, {'value': '600'}, {'value': '750'}, {'value': '850'}, {'value': '960'}, {'value': '1100'}, {'value': '1200'}, {'value': '1350'}, {'value': '1450'}], 'units': '$^{\\circ}$C'}, {'name': 'Specimen Number', 'scalars': [{'value': '3'}]}]",GPa,,,,,,,,,,,,,,,,,,,,,,,,,,,,,,,,
87,SiC.xAlN,[{'name': 'NIST_SRD-30'}],['Silicon carbide'],[{'name': 'Hot Pressing'}],"[{'citation': 'Tensile Strength of Engineering Ceramics, Y. Fujisawa, K. Matsusue, and K. Takahara, Journal of the Society of Materials Science, Japan, Vol. 35, pp. 1112-1117 (1986), published by Kyoto: Nihon Zairyo Gakkai.'}]",,,,,,,,,,,,Si-C:AlN,,,,,,,,,,,,,,,,,,,,,,,,,Polycrystalline,,,,,,,,,,,,,,,,,,,,,,,,,506,"[{'name': 'Temperature', 'scalars': [{'value': '22'}], 'units': '$^{\\circ}$C'}]",,,MPa,,,,,,,,,,,,,,,,,,,,,,,,,,,,,,,,,,,,,,,,,,,,,,,,,,,,,,,,,,,,,,,,,,,,,,,,,,,,,,,,,,,,,,,,,,
88,SiO2,[{'name': 'NIST_SRD-30'}],['Silica (fused)'],,"[{'citation': 'Ultrasonic Measurement of Elastic Moduli at Elevated Temperatures, using Momentary Contact, E.H. Carnevale, L.C. Lynnworth, and G.S. Larson, Journal of the Acoustical Society of America, Vol. 36 9, pp. 1678-1684 (1964), published by Acoustical Society of America.'}]",,,,,,,,,,,,Si-O,,,,,,,,,,,,,,,,,,,,,,,,,Polycrystalline,,,,,,,,,,,,,,,,,,,,,,,,,,,,,,,,,,,,,,,,,,,,,,,,,,,,,,,,,,,,,,,,,,,,,,,,,,0.163,"[{'name': 'Temperature$^{\\circ}$C', 'scalars': [{'value': '25'}, {'value': '100'}, {'value': '200'}, {'value': '300'}, {'value': '400'}, {'value': '500'}, {'value': '600'}, {'value': '700'}, {'value': '800'}, {'value': '900'}, {'value': '1000'}, {'value': '1050'}]}]",,,,,,,,,,,,,,,,,,,,,,,,,,,,,,,,,,,,,,,,,,,,
89,TiB2.xB4C,[{'name': 'NIST_SRD-30'}],['Titanium diboride composite'],[{'name': 'Hot Pressing'}],"[{'citation': 'Synthesis and Sinterability of Composite Powder of the TiB2-B4C System, H. Itoh, Y. Tsunekawa, S. Tago, and H. Iwahara, Journal of Alloys and Compounds, Vol. 191, pp. 191-195 (1993), published by Elsevier Science S.A..'}]",,,,,,,,,,,,Ti-B:B,,,,,,,,,,,,,,,,,,,,,,,,,Polycrystalline,,,,,,,,,,,,,,,,,,,,,,,,,,,,,,,,,,,,,,,,,,,,,,,,,,,,,,,,,,,,,,,,,,,,,,,,,,,,,,,,,,,,,,,,,,,,,,,,,,,,,,,,,,,,,4.6,"[{'name': 'Density', 'scalars': [{'value': '4.53'}], 'units': 'g cm$^{-3}$'}, {'name': 'Mole Fraction of B4C', 'scalars': [{'value': '0'}], 'units': '%'}]",x10$^{-6}$,,,,,,,,
90,C,[{'name': 'NIST_SRD-30'}],['Diamond'],,"[{'citation': 'Engineering Properties of Diamond and Graphite, P.D. Ownby and R.W. Stewart, Engineered Materials Handbook, Vol. 4, pp. 821-834 (1991), edited by S.J. Schneider, Jr., published by ASM International.'}]",,,,,,,,,,,,C,,,,,,,,,,,,,,,,,,,,,,,,,,,,,,,,,,,,,,,,,,,,,,,,,,,,,,,,,,,,,,,,,,,,,,,,,,,,,115,"[{'name': 'Type', 'scalars': [{'value': 'Natural'}, {'value': 'Synthetic'}, {'value': 'Polycrystal'}, {'value': 'Thin film'}]}]","['147', '131', '98', '118']","['88', '95', '25', '29']",GPa,,,,,,,,,,,,,,,,,,,,,,,,,,,,,,,,,,,,,,,,,,,,,,,,,,,,,,,,,,,,,,,
91,AlN.xBN,[{'name': 'NIST_SRD-30'}],['Aluminum nitride composite'],[{'name': 'Hot Pressing'}],"[{'citation': 'Hot-Pressed BN-AlN Ceramic Composites with High Thermal Conductivity - Part II, T. Kanai, A. Ando, and K. Tanemoto, Japanese Journal of Applied Physics, Vol. 31 5A, pp. 1426-1427 (1992), published by Publication Office, Japanese Journal of Applied Physics.'}]",,,,,,,,,,,,Al-N:BN,,,,,,,,,,,,,,,,,,,,,,,,,Polycrystalline,,,,,,,,,,,,,,,,,,,,,,,,,,,,,,,,,,,,,,,,,,,,,,,,,,,,,,,,,,,,,,,,,,,,,,,,,,,,,,,,,,,,,,,,,,,,,,,,,,,,,,,,,,,,,3.2,"[{'name': 'Angle from Hot Press Axis', 'scalars': [{'value': '90'}, {'value': '90'}, {'value': '90'}, {'value': '90'}, {'value': '-'}, {'value': '0'}, {'value': '0'}, {'value': '0'}, {'value': '0'}], 'units': 'degrees'}, {'name': 'Mass Fraction of BN', 'scalars': [{'value': '75'}, {'value': '50'}, {'value': '40'}, {'value': '30'}, {'value': '0'}, {'value': '75'}, {'value': '50'}, {'value': '40'}, {'value': '30'}], 'units': '%'}]",x10$^{-6}$,,,,,,,,
92,SiC,[{'name': 'NIST_SRD-30'}],['Silicon carbide'],[{'name': 'Sintering'}],"[{'citation': 'Analysis of Candidate Silicon Carbide Recuperator Materials Exposed to Industrial Furnace Environments, J.J. Federer, T.N. Tiegs, D.M. Kotchick, and D. Petrak, ORNL Report Number:  ORNL/TM-9677, pp. 1-61 (1985), published by Oak Ridge National Laboratory.'}]",,,,,,,,,,,,Si-C,NC-430,,,,,,,,,,,,,,,,,,,,,,,,Polycrystalline,,,,,,,,,,,,,,,,,,,,,,,,,184,"[{'name': 'C-ring Test Temperature', 'scalars': [{'value': '1100'}], 'units': '$^{\\circ}$C'}, {'name': 'Pre-Test Furnace', 'scalars': [{'value': 'Al Remelt1'}, {'value': 'Al Remelt2'}, {'value': 'Reheat'}, {'value': 'Soak Pit 1'}]}]",,,MPa,,,,,,,,,,,,,,,,,,,,,,,,,,,,,,,,,,,,Norton Company,,,,,,,,,,,,,,,,Tube,,,,,,,,,,,,,,,,,,,,,,,,,,,,,,,,,,,,,,
93,SiC,[{'name': 'NIST_SRD-30'}],['Silicon carbide'],[{'name': 'Reaction Bonding'}],"[{'citation': 'Materials and Process Development for Heat-Exchanger Tubes, M.L. Torti, M.L. Paille, and J.J. Litwinowich, Advances in Ceramics, Vol. 14, pp. 291-300 (1985), edited by B. D. Foster and J. B. Patton, published by American Ceramic Society.'}]",,,,,,,,,,,,Si-C,NC-430,160,"[{'name': 'Temperature', 'scalars': [{'value': '23'}], 'units': '$^{\\circ}$C'}]",,,GPa,,,,,,,,,,,,,,,,,,,Polycrystalline,,,,,,,,,,,,,,,,,,,,,,,,,,,,,,,,,,,,,,,,,,,,,,,,,,,,,,,,,,,,,,,,,Norton Company,,,,,,,,,,,,,,,,Tube,,,,,,,,,,,,,,,,,,,,,,,,,,,,,,,,,,,,,,
94,SiC,[{'name': 'NIST_SRD-30'}],['Silicon carbide'],[{'name': 'Sintering'}],"[{'citation': 'Fundamental Studies of Corrosion of Nonoxide Structural Ceramics, R.E. Tressler and K.E. Spear, Projects Within the Center for Advanced Materials, pp. 125-143 (1990), edited by J.R. Hellmann and B.K. Kennedy, published by Center for Advanced Materials, Pennsylvania State University.'}]",,,,,,,,,,,,Si-C,,,,,,,,,,,,,,,,,,,,,,,,,,,,,,,,,,,,,,,,,,,,,,,,,,,,,,,,,,,,,,,,,,,,,,,,,,,,,,,,,,Al,"[{'name': 'Mass Fraction of Impurity', 'scalars': [{'value': '3.00'}, {'value': '0.04'}, {'value': '0.01'}, {'value': '0.01'}, {'value': '0.04'}, {'value': '0.01'}, {'value': '0.005'}, {'value': '0.01'}, {'value': '0.003'}, {'value': '0.02'}, {'value': '0.005'}], 'units': '%'}]",,,,,,,Sohio Engineered Materials Co.,,,,,,,,,,,,,,,,,,,,,,,,,,,,,,,,,,,,,,,,,,,,,,,,,,,,,,
95,MgO,[{'name': 'NIST_SRD-30'}],['Magnesia'],[{'name': 'Crystal Growth'}],"[{'citation': 'Temperature Coefficients of Elastic Constants of Single Crystal MgO between 80 K and 1300 K, Y. Sumino, O.L. Anderson, and I. Suzuki, Physics and Chemistry of Minerals, Vol. 9, pp. 38-47 (1983), published by Springer-Verlag.'}]",,,,,,,,,,,,Mg-O,,,,,,,,,,,,,,,,,,,,,,,,,Single Crystal,,,,,,,,,,,,,,,,,,,,,,,,,,,,,,,,,,,,,,,,,,,,,,,,,,,,,,,,,,,,,,,,,W. and C. Spicer Company,,,,,,,,,,,,,,,,,,,,,,,,,9.807,"[{'name': 'Mode', 'scalars': [{'value': 'Longitudinal'}, {'value': 'Longitudinal'}, {'value': 'Longitudinal'}, {'value': 'Longitudinal'}, {'value': 'Longitudinal'}, {'value': 'Longitudinal'}, {'value': 'Longitudinal'}, {'value': 'Longitudinal'}, {'value': 'Longitudinal'}, {'value': 'Longitudinal'}, {'value': 'Longitudinal'}, {'value': 'Longitudinal'}, {'value': 'Longitudinal'}, {'value': 'Longitudinal'}, {'value': 'Longitudinal'}, {'value': 'Longitudinal'}, {'value': 'Longitudinal'}, {'value': 'Longitudinal'}, {'value': 'Longitudinal'}, {'value': 'Longitudinal'}, {'value': 'Longitudinal'}, {'value': 'Longitudinal'}, {'value': 'Shear'}, {'value': 'Shear'}, {'value': 'Shear'}, {'value': 'Shear'}, {'value': 'Shear'}, {'value': 'Shear'}, {'value': 'Shear'}, {'value': 'Shear'}, {'value': 'Shear'}, {'value': 'Shear'}, {'value': 'Shear'}, {'value': 'Shear'}, {'value': 'Shear'}, {'value': 'Shear'}, {'value': 'Shear'}, {'value': 'Shear'}, {'value': 'Shear'}, {'value': 'Shear'}, {'value': 'Shear'}, {'value': 'Shear'}, {'value': 'Shear'}, {'value': 'Shear'}]}, {'name': 'Temperature', 'scalars': [{'value': '0'}, {'value': '100'}, {'value': '200'}, {'value': '300'}, {'value': '400'}, {'value': '500'}, {'value': '600'}, {'value': '700'}, {'value': '800'}, {'value': '900'}, {'value': '1000'}, {'value': '1200'}, {'value': '1400'}, {'value': '1600'}, {'value': '1800'}, {'value': '2000'}, {'value': '2200'}, {'value': '2400'}, {'value': '2600'}, {'value': '2800'}, {'value': '3000'}, {'value': '3100'}, {'value': '0'}, {'value': '100'}, {'value': '200'}, {'value': '300'}, {'value': '400'}, {'value': '500'}, {'value': '600'}, {'value': '700'}, {'value': '800'}, {'value': '900'}, {'value': '1000'}, {'value': '1200'}, {'value': '1400'}, {'value': '1600'}, {'value': '1800'}, {'value': '2000'}, {'value': '2200'}, {'value': '2400'}, {'value': '2600'}, {'value': '2800'}, {'value': '3000'}, {'value': '3100'}], 'units': 'K'}, {'name': 'Density', 'scalars': [{'value': '3.603'}, {'value': '3.602'}, {'value': '3.597'}, {'value': '3.587'}, {'value': '3.575'}, {'value': '3.562'}, {'value': '3.548'}, {'value': '3.533'}, {'value': '3.519'}, {'value': '3.503'}, {'value': '3.488'}, {'value': '3.456'}, {'value': '3.424'}, {'value': '3.391'}, {'value': '3.357'}, {'value': '3.321'}, {'value': '3.285'}, {'value': '3.247'}, {'value': '3.209'}, {'value': '3.170'}, {'value': '3.131'}, {'value': '3.111'}, {'value': '3.603'}, {'value': '3.602'}, {'value': '3.597'}, {'value': '3.587'}, {'value': '3.575'}, {'value': '3.562'}, {'value': '3.548'}, {'value': '3.533'}, {'value': '3.519'}, {'value': '3.503'}, {'value': '3.488'}, {'value': '3.456'}, {'value': '3.424'}, {'value': '3.391'}, {'value': '3.357'}, {'value': '3.321'}, {'value': '3.285'}, {'value': '3.247'}, {'value': '3.209'}, {'value': '3.170'}, {'value': '3.131'}, {'value': '3.111'}], 'units': 'g/cm$^{3}$'}]",km/s,,,,,,,,,,,,,,,,,,,,,,,,,,,
96,Si3N4,[{'name': 'NIST_SRD-30'}],['Silicon nitride'],,"[{'citation': 'Corrosion of Silicon Nitride Ceramics in HF and HCl Solutions, M. Shimada and T. Sato, Ceramic Transactions, Vol. 10, pp. 355-365 (1989), edited by R.E. Tressler and M. McNallan, published by American Ceramic Society.'}]",,,,,,,,,,,,Si-N,,,,,,,,,,,,,,,,,,,,,,,,,Polycrystalline,,,,,,,,,,,,,,,,,,,,,,,,,,,,,,,,,6.0,"[{'name': 'Sample Number', 'scalars': [{'value': 'SN-1'}]}]",,,MPa m$^{1/2}$,,,,,,,,,,,,,,,,,,,,,,,,,,,,,,,,,,,,,,,,,,,,,,,,,,,,,,,,,,,,,,,,,,,,,,,,,,,,,,,,,,
97,AlN,[{'name': 'NIST_SRD-30'}],['Aluminum nitride'],[{'name': 'Sintering'}],"[{'citation': 'Swelling and Microstructure of AlN Irradiated in a Fast Reactor, T. Yano and T. Iseki, Journal of Nuclear Materials, Vol. 203, pp. 249-254 (1993), published by Elsevier Science B.V..'}]",,,,,,,,,,,,Al-N,,,,,,,,,,,,,,,,,,,,,,,,,Polycrystalline,,,,,,,,,,,,,,,,,,,,,,,,,348,"[{'name': 'Neutron Fluence', 'scalars': [{'value': '0'}, {'value': '9.1'}], 'units': '1025 m$^{-2}$'}, {'name': 'Volume Swelling', 'scalars': [{'value': '0'}, {'value': '5.3'}], 'units': '%'}, {'name': 'Cell Swelling', 'scalars': [{'value': '0'}, {'value': '2.2'}], 'units': '%'}]",,,MPa,,,,,,,,,,,,,,,,,,,,,,,,,,,,,,,,,,,,Tokuyama Soda Co.,,,,,,,,,,,,,,,,,,,,,,,,,,,,,,,,,,,,,,,,,,,,,,,,,,,,,,
98,Si3N4.xY2O3.ySrO,[{'name': 'NIST_SRD-30'}],['Silicon nitride'],,"[{'citation': 'Ceramic Technology Project Data Base:  September 1992 Summary Report, B.L.P. Keyes, ORNL Report Number:  ORNL/M-2775, pp. 1-171 (1992), published by Oak Ridge National Laboratory.'}]",,,,,,,,,,,,"Si-N:SrO,Y",GN-10,,,,,,,,,,,,,,,,,,,,,,,,Polycrystalline,,,,,,,,,,,,,,,,,,,,,,,,,,,,,,,,,3.6,"[{'name': 'Test Temperature', 'scalars': [{'value': '20'}], 'units': '$^{\\circ}$C'}, {'name': 'Crosshead Speed', 'scalars': [{'value': '0.008'}], 'units': 'mm/s'}]",,,MPa m$^{1/2}$,,,,,,,,,,,,,,,,,,,,,,,,,,,,Garrett,,,,,,,,,,,,,,,,,,,,,,,,,,,,,,,,,,,,,,,,,,,,,,,,,,,,,,
99,Y2O3.xSiC,[{'name': 'NIST_SRD-30'}],['Yttria composite'],[{'name': 'Hot Pressing'}],"[{'citation': 'Oxidation-Induced Strengthening and Toughening Behavior in Micro- and Nano-Composites of Y2O3/SiC System, M. Yoshimura, T. Ohji, M. Sando, Y.H. Choa, T. Sekino, and K. Niihara, Materials Letters, Vol. 35, pp. 139-143 (1998), published by Elsevier Science B.V..'}]",,,,,,,,,,,,Y-O:SiC,,,,,,,,,,,,,,,,,,,,,,,,,Polycrystalline,,,,,,,,,,,,,,,,,,,,,,,,,,,,,,,,,,,,,,,,,,,,,,,,,,,,8.1,"[{'name': 'Volume Fraction of SiC', 'scalars': [{'value': '5'}], 'units': '%'}, {'name': 'Y2O3Grain Size', 'scalars': [{'value': '0.75'}, {'value': '0.85'}], 'units': '$\\mu$m'}, {'name': 'SiCGrain Size', 'scalars': [{'value': '0.3'}, {'value': '5'}], 'units': '$\\mu$m'}]",,,GPa,,,,,,,,,,,,,,,,,,,,,,,,,,,,,,,,,,,,,,,,,,,,,,,,,,,,,,,,,,,,,,,
100,ZrO2.xY2O3,[{'name': 'NIST_SRD-30'}],['Zirconia (PSZ)'],[{'name': 'Melt Processing'}],"[{'citation': 'Strength and Fracture Toughness of Zirconia Crystals, G.A. Gogotsi, E.E. Lomonova, and V.G. Pejchev, Journal of the European Ceramic Society, Vol. 11, pp. 123-132 (1993), published by Elsevier Science Limited.'}]",,,,,,,,,,,,Zr-O:Y,,,,,,,,,,,,,,,,,,,,,,,,,Single Crystal,,,,,,,,,,,,,,,,,,,,,,,,,,,,,,,,,10.0,"[{'name': 'Temperature', 'scalars': [{'value': '23'}], 'units': '$^{\\circ}$C'}, {'name': 'Specimen Number', 'scalars': [{'value': 'SC-3a'}]}]",,,MPa m$^{1/2}$,,,,,,,,,,,,,,,,,,,,,,,,,,,,,,,,,,,,,,,,,,,,,,,,,,,,,,,,,,,,,,,,,,,,,,,,,,,,,,,,,,
101,Si3N4.xY2O3.yLa2O3.zSiO2,[{'name': 'NIST_SRD-30'}],['Silicon nitride composite'],,"[{'citation': 'Ceramic Technology Project Data Base:  September 1992 Summary Report, B.L.P. Keyes, ORNL Report Number:  ORNL/M-2775, pp. 1-171 (1992), published by Oak Ridge National Laboratory.'}]",,,,,,,,,,,,Si-N:La,,,,,,,,,,,,,,,,,,,,,,,,,Polycrystalline,,,,3.28,"[{'name': 'Temperature', 'scalars': [{'value': '23'}], 'units': '$^{\\circ}$C'}, {'name': 'Specimen Number', 'scalars': [{'value': 'E'}]}]",,,g cm$^{-3}$,,,,,,,,,,,,,,,,,,,,,,,,,,,,,,,,,,,,,,,,,,,,,,,,,,,,,,,,,,,,,,,,,,,,,,,,,,,,,,,,,,,,,,,,,,,,,,,,,,,,,,,,,,,,,,,
102,TiB2,[{'name': 'NIST_SRD-30'}],['Titanium diboride'],,"[{'citation': 'Microstructural Characterization of Titanium Diboride, K.B. Shim, J. Kwiencinski, M.J. Edirisinghe, and B. Ralph, Materials Characterization, Vol. 31, pp. 39-46 (1993), published by Elsevier Science Publishing Co., Inc..'}]",,,,,,,,,,,,Ti-B,,,,,,,,,,,,,,,,,,,,,,,,,Polycrystalline,,,,4.34,"[{'name': 'Relative Density', 'scalars': [{'value': '96'}], 'units': '%'}]",,,g cm$^{-3}$,,,,,,,,,,,,,,,,,,,,,,,,,,,,,,,,,,,,,,,,,,,,,,,,,,,,,,,,,"Borax Consolidated, Ltd.",,,,,,,,,,,,,,,,,,,,,,,,,,,,,,,,,,,,,,,,,,,,,,,,,,,,,,
103,Al2O3,[{'name': 'NIST_SRD-30'}],['Alumina'],[{'name': 'Sintering'}],"[{'citation': 'Effect of Porosity on Physical Properties of Sintered Alumina, R.L. Coble and W.D. Kingery, Journal of the American Ceramic Society, Vol. 39 11, pp. 377-385 (1956), published by American Ceramic Society.'}]",,,,,,,,,,,,Al-O,,,,,,,,,,,,,,,,,,,,,,,,,Polycrystalline,,,,,,,,,,,,,,,,,,,,,,,,,,,,,,,,,,,,,,,,,,,,,,,,,,,,,,,,,,,,,,,,,Norton Company,,,,,,,,,,,,,,,,,,,,36.5,"[{'name': 'Volume Fraction of Porosity', 'scalars': [{'value': '0.51'}, {'value': '0.51'}, {'value': '0.51'}, {'value': '0.51'}, {'value': '0.51'}, {'value': '0.51'}, {'value': '0.51'}, {'value': '0.51'}, {'value': '0.51'}, {'value': '0.51'}, {'value': '0.4'}, {'value': '0.4'}, {'value': '0.4'}, {'value': '0.4'}, {'value': '0.4'}, {'value': '0.4'}, {'value': '0.4'}, {'value': '0.4'}, {'value': '0.4'}, {'value': '0.325'}, {'value': '0.325'}, {'value': '0.325'}, {'value': '0.325'}, {'value': '0.325'}, {'value': '0.325'}, {'value': '0.325'}, {'value': '0.325'}, {'value': '0.224'}, {'value': '0.224'}, {'value': '0.224'}, {'value': '0.224'}, {'value': '0.224'}, {'value': '0.224'}, {'value': '0.224'}, {'value': '0.224'}, {'value': '0.224'}, {'value': '0.224'}, {'value': '0.155'}, {'value': '0.155'}, {'value': '0.155'}, {'value': '0.155'}, {'value': '0.155'}, {'value': '0.155'}, {'value': '0.08'}, {'value': '0.08'}, {'value': '0.08'}, {'value': '0.08'}, {'value': '0.08'}, {'value': '0.08'}, {'value': '0.08'}, {'value': '0.08'}, {'value': '0.08'}, {'value': '0.08'}]}, {'name': 'Temperature', 'scalars': [{'value': '25'}, {'value': '200'}, {'value': '400'}, {'value': '500'}, {'value': '600'}, {'value': '800'}, {'value': '1000'}, {'value': '1100'}, {'value': '1200'}, {'value': '1250'}, {'value': '25'}, {'value': '300'}, {'value': '500'}, {'value': '800'}, {'value': '950'}, {'value': '1000'}, {'value': '1100'}, {'value': '1200'}, {'value': '1250'}, {'value': '25'}, {'value': '400'}, {'value': '500'}, {'value': '600'}, {'value': '800'}, {'value': '1000'}, {'value': '1100'}, {'value': '1250'}, {'value': '25'}, {'value': '350'}, {'value': '475'}, {'value': '500'}, {'value': '700'}, {'value': '800'}, {'value': '1000'}, {'value': '1100'}, {'value': '1200'}, {'value': '1250'}, {'value': '25'}, {'value': '300'}, {'value': '500'}, {'value': '600'}, {'value': '900'}, {'value': '1000'}, {'value': '25'}, {'value': '300'}, {'value': '500'}, {'value': '700'}, {'value': '900'}, {'value': '1000'}, {'value': '1100'}, {'value': '1200'}, {'value': '1250'}, {'value': '1275'}], 'units': '$^{\\circ}$C'}]",GPa,,,,,,,,,,,,,,,,,,,,,,,,,,,,,,,,
104,Si6-xAlxOxN8-x,[{'name': 'NIST_SRD-30'}],['Sialon'],[{'name': 'Hot Pressing'}],"[{'citation': 'Thermal Diffusivity of Four Si-Al-O-N Compositions, F.F. Lange, H.J. Siebeneck, and D.P.H. Hasselman, Journal of the American Ceramic Society, Vol. 59 9, pp. 454-455 (1976), published by American Ceramic Society.'}]",,,,,,,,,,,,Si-Al-O-N,,,,,,,,,,,,,,,,,,,,,,,,,Polycrystalline,,,,,,,,,,,,,,,,,,,,,,,,,,,,,,,,,,,,,,,,,,,,,,,,,,,,,,,,,,,,,,,,,,,,,,,,,,,,,,,,,,,,,,,,,,,,,,,,,,,,,,,,,,1.6,"[{'name': 'Temperature', 'scalars': [{'value': '300'}, {'value': '500'}, {'value': '700'}, {'value': '900'}, {'value': '1100'}, {'value': '1300'}, {'value': '1500'}, {'value': '300'}, {'value': '500'}, {'value': '700'}, {'value': '900'}, {'value': '1100'}, {'value': '1300'}, {'value': '1500'}, {'value': '300'}, {'value': '500'}, {'value': '700'}, {'value': '900'}, {'value': '1100'}, {'value': '1300'}, {'value': '1500'}, {'value': '300'}, {'value': '500'}, {'value': '700'}, {'value': '900'}, {'value': '1100'}, {'value': '1300'}, {'value': '1500'}], 'units': '$^{\\circ}$C'}, {'name': 'Mole Fraction of Al2O3', 'scalars': [{'value': '57.8'}, {'value': '57.8'}, {'value': '57.8'}, {'value': '57.8'}, {'value': '57.8'}, {'value': '57.8'}, {'value': '57.8'}, {'value': '47.8'}, {'value': '47.8'}, {'value': '47.8'}, {'value': '47.8'}, {'value': '47.8'}, {'value': '47.8'}, {'value': '47.8'}, {'value': '37.0'}, {'value': '37.0'}, {'value': '37.0'}, {'value': '37.0'}, {'value': '37.0'}, {'value': '37.0'}, {'value': '37.0'}, {'value': '25.5'}, {'value': '25.5'}, {'value': '25.5'}, {'value': '25.5'}, {'value': '25.5'}, {'value': '25.5'}, {'value': '25.5'}], 'units': '%'}]",cm$^{2}$ s$^{-1}$,,,,,,,,,,,
105,Si3N4,[{'name': 'NIST_SRD-30'}],['Silicon nitride'],[{'name': 'Crystal Growth'}],"[{'citation': 'Tensile Strength of Silicon Nitride Whiskers Synthesized by Reacting Amorphous Silicon Nitride and Titanium Dioxide, H. Iwanaga and C. Kawai, Journal of the American Ceramic Society, Vol. 81 3, pp. 773-776 (1998), published by American Ceramic Society.'}]",,,,,,,,,,,,Si-N,,,,,,,,,,,,,,,,,,,,,,,,,Single Crystal,,,,,,,,,,,,,,,,,,,,,,,,,,,,,,,,,,,,,,,,,,,,,,,,,,,,,,,,,,,,,,,,,,,,,,,,,,,,,,,,,,,,,,,,,,,,,,,,,,59000,"[{'name': 'Phase', 'scalars': [{'value': '-Si3N4'}]}, {'name': 'Whisker Diameter', 'scalars': [{'value': '0.34'}, {'value': '0.36'}, {'value': '0.39'}, {'value': '0.45'}, {'value': '0.47'}, {'value': '0.56'}], 'units': '$\\mu$m'}]",,,MPa,,,,,,,,,,,,,,,,,
106,SiC,[{'name': 'NIST_SRD-30'}],['Silicon carbide'],[{'name': 'Sintering'}],"[{'citation': 'Mechanical Property Evaluation at Elevated Temperature of Sintered $\\beta$-Silicon Carbide, M.J. Slavin and G.D. Quinn, International Journal of High Technology Ceramics, Vol. 2 1, pp. 47-63 (1986), published by Elsevier Applied Science.'}]",,,,,,,,,,,,Si-C,,,,,,,,,,,,,,,,,,,,,,,,,Polycrystalline,,,,,,,,,,,,,,,,,,,,,,,,,,,,,,,,,2.82,"[{'name': 'Numbers of Indents', 'scalars': [{'value': '5'}, {'value': '6'}, {'value': '6'}]}, {'name': 'Load', 'scalars': [{'value': '19.5'}, {'value': '29.4'}, {'value': '34.3'}], 'units': 'N'}, {'name': 'Temperature', 'scalars': [{'value': '22'}], 'units': '$^{\\circ}$C'}]",,,MPa m$^{1/2}$,,,,,,,,,,,,,,,,,,,,,,,,,,,,General Electric Company,,,,,,,,,,,,,,,,Plate,,,,,,,,,,,,,,,,,,,,,,,,,,,,,,,,,,,,,,
107,Si3N4.xAl2O3.yY2O3,[{'name': 'NIST_SRD-30'}],['Silicon nitride'],[{'name': 'Sintering'}],"[{'citation': 'Effects of Oxidation and Oxidation Under Load on Strength Distributions of Si3N4, T.E. Easler, R.C. Bradt, and R.E. Tressler, Journal of the American Ceramic Society, Vol. 65 6, pp. 317-320 (1982), published by American Ceramic Society.'}]",,,,,,,,,,,,Si-N:Al,SNW-1000,,,,,,,,,,,,,,,,,,,,,,,,Polycrystalline,,,,,,,,,,,,,,,,,,,,,,,,,,,,,,,,,,,,,,,,,,,,,,,,,,,,,,,,,,,,,,,,,GTE,,,,,,,,,,,,,,,,,,,,,,,,,,,,,,,,,,,,,,,,,,,,,,,,,,8.2,"[{'name': 'Oxidation Time', 'scalars': [{'value': '0.0'}, {'value': '0.5'}, {'value': '1.0'}, {'value': '12.0'}, {'value': '20.0'}, {'value': '50.0'}, {'value': '1.0'}, {'value': '1.0'}], 'units': 'h'}, {'name': 'Static Load', 'scalars': [{'value': '0'}, {'value': '0'}, {'value': '0'}, {'value': '0'}, {'value': '0'}, {'value': '0'}, {'value': '23'}, {'value': '45'}], 'units': 'MPa'}]",,,
108,AlN.xAl2O3,[{'name': 'NIST_SRD-30'}],['Aluminum nitride'],[{'name': 'Hot Pressing'}],"[{'citation': 'High-Temperature Strength of AlN Hot-Pressed with Al2O3 Additions, T. Sakai, Journal of the American Ceramic Society, Vol. 64 3, pp. 135-137 (1981), published by American Ceramic Society.'}]",,,,,,,,,,,,Al-N,,,,,,,,,,,,,,,,,,,,,,,,,Polycrystalline,,,,,,,,,,,,,,,,,,,,,,,,,,,,,,,,,,,,,,,,,,,,,,,,,,,,,,,,,,,,,,,,,,,,,,,,AlN,"[{'name': 'Amount of Phase', 'scalars': [{'value': '1'}, {'value': 'x'}], 'units': 'mol'}]",,,,,,,,,,,,,,,,,,,,,,,,,,,,,,,,,,,,,,,,,,,,,,
109,TaB2,[{'name': 'NIST_SRD-30'}],['Tantalum diboride'],,"[{'citation': 'High-Temperature Thermodynamic Properties of Some Refractory Borides, R. Mezaki, E.W. Tilleux, D.W. Barnes, and J.L. Margrave, Thermodynamics of Nuclear Materials, pp. 775-788 (1962), published by International Atomic Energy Agency, Vienna.'}]",,,,,,,,,,,,Ta-B,,,,,,,,,,,,,,,,,,,,,,,,,Polycrystalline,,,,,,,,,,,,,,,,,,,,,,,,,,,,,,,,,,,,,,,,,,,,,,,,,,,,,,,,,,,,,,,,,,,,,,,,,,,,,,,,,,,,,,,,,,,,,,,289,"[{'name': 'Temperature', 'scalars': [{'value': '298.16'}, {'value': '300'}, {'value': '400'}, {'value': '500'}, {'value': '600'}, {'value': '700'}, {'value': '800'}, {'value': '900'}, {'value': '1000'}, {'value': '1100'}, {'value': '1200'}], 'units': 'K'}, {'name': 'Molar Heat Capacity', 'scalars': [{'value': '58.49'}, {'value': '58.62'}, {'value': '62.26'}, {'value': '65.94'}, {'value': '69.62'}, {'value': '73.26'}, {'value': '76.94'}, {'value': '80.63'}, {'value': '84.27'}, {'value': '87.95'}, {'value': '91.59'}], 'units': 'J mol$^{-1}$ K$^{-1}$'}]",J kg$^{-1}$ K$^{-1}$,,,,,,,,,,,,,,,,,,,,,,
110,BN.xAlN.yCaC2,[{'name': 'NIST_SRD-30'}],['Boron nitride composite'],[{'name': 'Hot Pressing'}],"[{'citation': 'Hot-Pressed BN-AlN Ceramic Composites of High Thermal Conductivity, T. Kanai, K. Tanemoto, and H. Kubo, Japanese Journal of Applied Physics, Vol. 29 4, pp. 683-687 (1990), published by Publication Office, Japanese Journal of Applied Physics.'}]",,,,,,,,,,,,"B-N:AlN,CaC",,,,,,,,,,,,,,,,,,,,,,,,,Polycrystalline,,,,,,,,,,,,,,,,,,,,,,,,,,,,,,,,,,,,,,,,,,,,,,,,,,,,,,,,,,,,,,,,,,,,,,,,,,,,,,,,,,,,,,,,,,,,,,,,,,,,,,,11,"[{'name': 'Mass Fraction of CaC2', 'scalars': [{'value': '0.0'}, {'value': '0.25'}, {'value': '0.5'}, {'value': '0.8'}, {'value': '1.0'}, {'value': '1.5'}, {'value': '2.0'}, {'value': '0.0'}, {'value': '0.25'}, {'value': '0.5'}, {'value': '0.8'}, {'value': '1.0'}, {'value': '1.5'}, {'value': '2.0'}], 'units': '%'}, {'name': 'Angle from Hot Press Axis', 'scalars': [{'value': '0'}, {'value': '0'}, {'value': '0'}, {'value': '0'}, {'value': '0'}, {'value': '0'}, {'value': '0'}, {'value': '90'}, {'value': '90'}, {'value': '90'}, {'value': '90'}, {'value': '90'}, {'value': '90'}, {'value': '90'}], 'units': 'degrees'}]",W m$^{-1}$ K$^{-1}$,,,,,,,,,,,,,,
111,3Al2O3.2SiO2,[{'name': 'NIST_SRD-30'}],['Mullite'],[{'name': 'Hot Pressing'}],"[{'citation': 'Creep of Polycrystalline Mullite, P.A. Lessing, R.S. Gordon, and K.S. Mazdiyasni, Journal of the American Ceramic Society, Vol. 58, pp. 149-149 (1975), published by American Ceramic Society.'}]",,,,,,,,,,,,Al-Si-O,,,,,,,,,,,,,,,,,,33,,,"[{'name': 'Temperature', 'scalars': [{'value': '1450'}, {'value': '1430'}, {'value': '1400'}, {'value': '1400'}, {'value': '1350'}], 'units': '$^{\\circ}$C'}]",10$^{-9}$ s$^{-1}$,,,Polycrystalline,,,,,,,,,,,,,,,,,,,,,,,,,,,,,,,,,,,,,,,,,,,,,,,,,,,,,,,,,,,,,,,,,,,,,,,,,,,,,,,,,,,,,,,,,,,,,,,,,,,,,,,,,,,,,,,,,,,,,,,
