Repository: ckborg/DSW2018

# DSW2018

## Description
Investigation of a structural ceramics database (WebSCD) curated by the National Institute of Standards and Technology (NIST).
3-week project as part of the UC Berkeley Data Science workshop (DSW2018).
[WebSCD]("https://srdata.nist.gov/CeramicDataPortal/scd")

## Results at-a-glance

~4000 material entries

Most represented mechanical properties: Elastic modulus, flexural strength, fracture toughness.

## Team members
[Prabudhya Bhattacharyya]("http://physics.berkeley.edu/people/graduate-student/prabudhya-bhattacharyya")

[Chris Bronner]("https://chrisbronner.com/")

[Steve Drapcho]("https://www.linkedin.com/in/steven-drapcho-2b939b149/")

File: NIST_CeramicDataSet.csv (part 4 of 103)
112,3Al2O3.2SiO2,[{'name': 'NIST_SRD-30'}],['Mullite'],[{'name': 'Hot Pressing'}],"[{'citation': 'Synthesis and Mechanical Properties of Stoichiometric Aluminum Silicate (Mullite), K.S. Mazdiyasni and L.M. Brown, Journal of the American Ceramic Society, Vol. 55, pp. 548-552 (1972), published by American Ceramic Society.'}]",,,,,,,,,,,,Al-Si-O,,,,,,,,,,,,,,,,,,,,,,,,,Polycrystalline,,,,,,,,,,,,,,220,"[{'name': 'Temperature', 'scalars': [{'value': '23'}], 'units': '$^{\\circ}$C'}]",,,GPa,,,,,,,,,,,,,,,,,,,,,,,,,,,,,,,,,,,,,,,,,,,,,,,,,,,,,,,,,,,,,,,,,,,,,,,,,,,,,,,,,,,,,,,,,,,,,,,,,,,,,
113,Si3N4,[{'name': 'NIST_SRD-30'}],['Silicon nitride'],[{'name': 'Reaction Bonding'}],"[{'citation': 'Unlubricated Sliding Friction and Wear of Various Si3N4 Pairs Between 22 °C and 1000 °C, A. Skopp, M. Woydt, and K.H. Habig, Tribology International, Vol. 23 3, pp. 189-199 (1990), published by Butterworth-Heinemann Ltd.'}]",,,,,,,,,,,,Si-N,RB411,,,,,,,,,,,,,,,,,,,,,,,,Polycrystalline,,,,,,,,,,,,,,,,,,,,,,,,,,,,,,,,,,,,,,0.57,"[{'name': 'Sliding Speed', 'scalars': [{'value': '0.05'}, {'value': '0.05'}, {'value': '0.12'}, {'value': '0.14'}, {'value': '0.38'}, {'value': '0.41'}, {'value': '0.76'}, {'value': '1.07'}, {'value': '3.47'}, {'value': '5.58'}, {'value': '0.04'}, {'value': '0.05'}, {'value': '0.15'}, {'value': '0.39'}, {'value': '0.39'}, {'value': '0.39'}, {'value': '1.07'}, {'value': '1.02'}, {'value': '1.51'}, {'value': '2.05'}, {'value': '3.15'}, {'value': '3.44'}, {'value': '0.04'}, {'value': '0.05'}, {'value': '0.11'}, {'value': '0.14'}, {'value': '0.34'}, {'value': '0.36'}, {'value': '0.98'}, {'value': '0.98'}, {'value': '0.97'}, {'value': '1.57'}, {'value': '2.03'}, {'value': '3.01'}, {'value': '3.14'}, {'value': '0.05'}, {'value': '0.13'}, {'value': '0.39'}, {'value': '0.97'}, {'value': '3.75'}], 'units': 'm/s'}, {'name': 'Temperature', 'scalars': [{'value': '22'}, {'value': '22'}, {'value': '22'}, {'value': '22'}, {'value': '22'}, {'value': '22'}, {'value': '22'}, {'value': '22'}, {'value': '22'}, {'value': '22'}, {'value': '400'}, {'value': '400'}, {'value': '400'}, {'value': '400'}, {'value': '400'}, {'value': '400'}, {'value': '400'}, {'value': '400'}, {'value': '400'}, {'value': '400'}, {'value': '400'}, {'value': '400'}, {'value': '800'}, {'value': '800'}, {'value': '800'}, {'value': '800'}, {'value': '800'}, {'value': '800'}, {'value': '800'}, {'value': '800'}, {'value': '800'}, {'value': '800'}, {'value': '800'}, {'value': '800'}, {'value': '800'}, {'value': '1000'}, {'value': '1000'}, {'value': '1000'}, {'value': '1000'}, {'value': '1000'}], 'units': '$^{\\circ}$C'}]",,,,,,,,,,,,,,,,,,,,,,,,,,Hoechst CermTec AG,,,,,,,,,,,,,,,,,,,,,,,,,,,,,,,,,,,,,,,,,,,,,,,,,,,,,,
114,Al2O3.xZrO2,[{'name': 'NIST_SRD-30'}],['Alumina composite'],[{'name': 'Sintering'}],"[{'citation': 'The Elastic Moduli and Diametrical Compressive Fracture Stress of Al2O3-ZrO2 Ceramics, K.S. Tan, P. Hing, and P. Ramalingam, Journal of Physics D: Applied Physics, Vol. 30, pp. 1029-1037 (1997), published by IOP Publishing Ltd..'}]",,,,,,,,,,,,Al-O:ZrO,,,,,,,,,,,,,,,,,,,,,,,,,Polycrystalline,,,,,,,,,,,,,,152,"[{'name': 'Mass Fraction of ZrO2', 'scalars': [{'value': '0'}, {'value': '0'}, {'value': '0'}, {'value': '1'}, {'value': '1'}, {'value': '1'}, {'value': '2'}, {'value': '2'}, {'value': '2'}, {'value': '3'}, {'value': '3'}, {'value': '3'}, {'value': '4'}, {'value': '4'}, {'value': '4'}, {'value': '5'}, {'value': '5'}, {'value': '5'}], 'units': '%'}, {'name': 'Compaction Pressure', 'scalars': [{'value': '122'}, {'value': '163'}, {'value': '244'}, {'value': '122'}, {'value': '163'}, {'value': '244'}, {'value': '122'}, {'value': '163'}, {'value': '244'}, {'value': '122'}, {'value': '163'}, {'value': '244'}, {'value': '122'}, {'value': '163'}, {'value': '244'}, {'value': '122'}, {'value': '163'}, {'value': '244'}], 'units': 'MPa'}, {'name': 'Relative Density', 'scalars': [{'value': '0.759'}, {'value': '0.798'}, {'value': '0.821'}, {'value': '0.783'}, {'value': '0.819'}, {'value': '0.846'}, {'value': '0.777'}, {'value': '0.818'}, {'value': '0.846'}, {'value': '0.793'}, {'value': '0.834'}, {'value': '0.856'}, {'value': '0.787'}, {'value': '0.821'}, {'value': '0.850'}, {'value': '0.784'}, {'value': '0.819'}, {'value': '0.846'}]}, {'name': 'Volume Fraction of Porosity', 'scalars': [{'value': '0.24'}, {'value': '0.20'}, {'value': '0.18'}, {'value': '0.22'}, {'value': '0.18'}, {'value': '0.15'}, {'value': '0.22'}, {'value': '0.18'}, {'value': '0.15'}, {'value': '0.21'}, {'value': '0.17'}, {'value': '0.14'}, {'value': '0.21'}, {'value': '0.18'}, {'value': '0.15'}, {'value': '0.22'}, {'value': '0.18'}, {'value': '0.15'}]}]",,,GPa,,,,,,,,,,,,,,,,,,,,,,,,,,,,,,,,,,,,,,,,,,,,,,,,,,,,,,,,,,,,,,,,,,,,,,,,,,,,,,,,,,,,,,,,,,,,,,,,,,,,,
115,La1-xSrxGa1-yMgyO3-z,[{'name': 'NIST_SRD-30'}],['Lanthanum gallate'],[{'name': 'Sintering'}],"[{'citation': 'Mechanical Properties of Solid-State-Synthesized Strontium- and Magnesium-Doped Lanthanum Gallate, N.M. Sammes, FM. Keppeler, H. Nafe, and F. Aldinger, Journal of the American Ceramic Society, Vol. 81 12, pp. 3104-3108 (1998), published by American Ceramic Society.'}]",,,,,,,,,,,,La(Sr)-Ga(Mg)-O,,,,,,,,,,,,,,,,,,,,,,,,,Polycrystalline,,,,,,,,,,,,,,,,,,,,,,,,,,,,,,,,,,,,,,,,,,,,,,,,,,,,9.4,"[{'name': 'y of Mgy', 'scalars': [{'value': '0.10'}, {'value': '0.15'}, {'value': '0.20'}], 'units': 'formula units'}]",,,GPa,,,"InChI=1S/3C7H6O5.La/c3*8-4-1-3(7(11)12)2-5(9)6(4)10;/h3*1-2,8-10H,(H,11,12);/q;;;+3/p-3",,,,,,,,,,,,,,,,,,,,,,,,,[La+3].O=C([O-])C1=CC(O)=C(O)C(O)=C1.O=C([O-])C1=CC(O)=C(O)C(O)=C1.O=C([O-])C1=CC(O)=C(O)C(O)=C1,,,,,,,,,,,,,,,,,,,,,,,,,,,,,,,,,,,
116,Y2O3,[{'name': 'NIST_SRD-30'}],['Yttria'],[{'name': 'Sintering'}],"[{'citation': 'Elastic Properties of Polycrystalline Yttrium Oxide, Dysprosium Oxide, Holmium Oxide, and Erbium Oxide:  Room Temperature Measurements, W.R. Manning, O. Hunter, Jr., and B.R. Powell, Jr., Journal of the American Ceramic Society, Vol. 52 8, pp. 436-442 (1969), published by American Ceramic Society.'}]",,,,,,,,,,,,Y-O,,,,,,,,,,,,,,,,,,,,,,,,,Polycrystalline,,,,,,,,,,,,,,158,"[{'name': 'Volume Fraction of Porosity', 'scalars': [{'value': '3.8'}, {'value': '4.9'}, {'value': '7.3'}, {'value': '7.6'}, {'value': '7.9'}, {'value': '8.2'}, {'value': '8.7'}, {'value': '10.5'}, {'value': '10.7'}, {'value': '11.6'}, {'value': '14.0'}, {'value': '17.2'}, {'value': '19.5'}, {'value': '20.6'}, {'value': '21.8'}], 'units': '%'}]",,,GPa,,,,,,,,,,,,,,,,,,,,,,,,,,,,,,,,,,,,,,,,,,,,,,,,,,,,,,,,,,,,,,,,,,,,,,,,,,,,,,,,,,,,,,,,,,,,,,,,,,,,,
117,Si6-xAlxOxN8-x,[{'name': 'NIST_SRD-30'}],['Sialon'],[{'name': 'Sintering'}],"[{'citation': 'Sialon Ceramics Made with Mixtures of Y2O3-Nd2O3 as Sintering Aids, P.O. Kall and T. Ekstrom, Journal of the European Ceramic Society, Vol. 6, pp. 119-127 (1990), published by Elsevier Science Limited.'}]",,,,,,,,,,,,Si-Al-O-N:Nd,,,,,,,,,,,,,,,,,,,,,,,,,Polycrystalline,,,,3.234,"[{'name': 'Mole Fraction of Nd2O3', 'scalars': [{'value': '0'}, {'value': '50'}, {'value': '100'}, {'value': '0'}, {'value': '50'}, {'value': '100'}], 'units': '%'}, {'name': 'Mole Fraction of Y2O3', 'scalars': [{'value': '100'}, {'value': '50'}, {'value': '0'}, {'value': '100'}, {'value': '50'}, {'value': '0'}], 'units': '%'}, {'name': 'Sintering Temperature', 'scalars': [{'value': '1775'}, {'value': '1775'}, {'value': '1775'}, {'value': '1825'}, {'value': '1825'}, {'value': '1825'}], 'units': '$^{\\circ}$C'}, {'name': 'Sample Number', 'scalars': [{'value': '2'}]}]",,,g cm$^{-3}$,,,,,,,,,,,,,,,,,,,,,,,,,,,,,,,,,,,,,,,,,,,,,,,,,,,,,,,,,,,,,,,,,,,,,,,,,,,,,,,,,,,,,,,,,,,,,,,,,,,,,,,,,,,,,,,
118,ZrC,[{'name': 'NIST_SRD-30'}],['Zirconium carbide'],[{'name': 'Sintering'}],"[{'citation': 'True Heat Capacity of Zirconium, Niobium, and Tantalum Carbides by a Pulse Method, I.I. Petrova and V.Y. Chekhovskoi, High Temperature, Vol. 16 6, pp. 1045-1050 (1979), published by Plenum Publishing Corporation.'}]",,,,,,,,,,,,Zr-C,,,,,,,,,,,,,,,,,,,,,,,,,Polycrystalline,,,,,,,,,,,,,,,,,,,,,,,,,,,,,,,,,,,,,,,,,,,,,,,,,,,,,,,,,,,,,,,,,,,,,,,,,,,,,,,,,,,,,,,,,,,,,,,510,"[{'name': 'Temperature', 'scalars': [{'value': '1650'}, {'value': '1750'}, {'value': '1780'}, {'value': '1820'}, {'value': '1910'}, {'value': '2020'}, {'value': '2080'}, {'value': '2230'}, {'value': '2295'}], 'units': 'K'}, {'name': 'Molar Heat Capacity', 'scalars': [{'value': '52.7'}, {'value': '53.2'}, {'value': '52.9'}, {'value': '53.4'}, {'value': '54.1'}, {'value': '55.2'}, {'value': '55.2'}, {'value': '56.6'}, {'value': '58.2'}], 'units': 'J mol$^{-1}$ K$^{-1}$'}]",J kg$^{-1}$ K$^{-1}$,,,,,,,,,,,,,,,,,,,,,,
119,Si2N2O,[{'name': 'NIST_SRD-30'}],['Silicon oxynitride'],[{'name': 'Hot Pressing'}],"[{'citation': 'Processing, Mechanical Properties, and Oxidation Behavior of Silicon Oxynitride Ceramics, M. Ohashi, S. Kanzaki, and H. Tabata, Journal of the American Ceramic Society, Vol. 74 1, pp. 109-114 (1991), published by American Ceramic Society.'}]",,,,,,,,,,,,Si-O-N,,,,,,,,,,,,,,,,,,,,,,,,,Polycrystalline,,,,,,,,,,,,,,,,,,,,,,,,,,,,,,,,,,,,,,,,,,0.23,"[{'name': 'Aspect Ratio', 'scalars': [{'value': '8.3', 'uncertainty': '1.6'}, {'value': '6.0', 'uncertainty': '1.1'}]}, {'name': 'Hot Pressing Time', 'scalars': [{'value': '60'}, {'value': '120'}], 'units': 'min'}]",,,$\mu$m,,,,,,,,,,,,,,,,,,,,,,,,,,,,,,,,,,,,,,,,,,,,,,,,,,,,,,,,,,,,,,,,,,,,,,,,,
120,SiO2,[{'name': 'NIST_SRD-30'}],['Silica (fused)'],,"[{'citation': 'High Temperature-Elastic Moduli and Internal Dilational and Shear Frictions of Fused Quartz, M. Fukuhara and A. Sanpei, Japanese Journal of Applied Physics, Vol. 33, pp. 2890-2893 (1994), published by Publication Office, Japanese Journal of Applied Physics.'}]",,,,37.4,"[{'name': 'Temperature', 'scalars': [{'value': '300'}, {'value': '450'}, {'value': '600'}, {'value': '750'}, {'value': '900'}, {'value': '1050'}, {'value': '1200'}, {'value': '1350'}, {'value': '1500'}, {'value': '1650'}], 'units': 'K'}]",,,GPa,,,,Si-O,T-1030,,,,,,,,,,,,,,,,,,,,,,,,Polycrystalline,,,,,,,,,,,,,,,,,,,,,,,,,,,,,,,,,,,,,,,,,,,,,,,,,,,,,,,,,,,,,,,,,Toshiba Ceramics,,,,,,,,,,,,,,,,,,,,,,,,,,,,,,,,,,,,,,,,,,,,,,,,,,,,,,
121,Si3N4.xY2O3,[{'name': 'NIST_SRD-30'}],['Silicon nitride'],,"[{'citation': 'Ceramic Technology Project Data Base:  September 1992 Summary Report, B.L.P. Keyes, ORNL Report Number:  ORNL/M-2775, pp. 1-171 (1992), published by Oak Ridge National Laboratory.'}]",,,,,,,,,,,,Si-N:Y,,,,,,,,,,,,,,,,,,,,,,,,,Polycrystalline,,,,2.28,"[{'name': 'Temperature', 'scalars': [{'value': '23'}], 'units': '$^{\\circ}$C'}, {'name': 'Specimen Number', 'scalars': [{'value': 'B'}]}]",,,g cm$^{-3}$,,,,,,,,,,,,,,,,,,,,,,,,,,,,,,,,,,,,,,,,,,,,,,,,,,,,,,,,,,,,,,,,,,,,,,,,,,,,,,,,,,,,,,,,,,,,,,,,,,,,,,,,,,,,,,,
122,Al2O3,[{'name': 'NIST_SRD-30'}],['Sapphire'],[{'name': 'Crystal Growth'}],"[{'citation': 'Youngs Modulus of Various Refractory Materials as a Function of Temperature, J.B. Wachtman,Jr. and D.G. Lam,Jr., Journal of the American Ceramic Society, Vol. 42 5, pp. 254-260 (1959), published by American Ceramic Society.'}]",,,,,,,,,,,,Al-O,,,,,,,,,,,,,,,,,,,,,,,,,Single Crystal,,,,,,,,,,,,,,361.3,"[{'name': 'Temperature', 'scalars': [{'value': '23'}, {'value': '50'}, {'value': '100'}, {'value': '150'}, {'value': '200'}, {'value': '250'}, {'value': '300'}, {'value': '350'}, {'value': '400'}, {'value': '450'}, {'value': '500'}, {'value': '550'}, {'value': '600'}, {'value': '600'}, {'value': '650'}, {'value': '650'}, {'value': '700'}, {'value': '700'}, {'value': '750'}, {'value': '750'}, {'value': '800'}, {'value': '800'}, {'value': '850'}, {'value': '850'}, {'value': '900'}, {'value': '950'}, {'value': '1000'}, {'value': '1050'}, {'value': '1150'}, {'value': '1200'}, {'value': '1250'}, {'value': '1300'}, {'value': '1350'}, {'value': '1400'}], 'units': '$^{\\circ}$C'}]",,,GPa,,,,,,,,,,,,,,,,,,,,,,,,,,,,,,,,,,,,,,,,,,,,,,,Linde Compay,,,,,,,,,,,,,,,,,,,,,,,,,,,,,,,,,,,,,,,,,,,,,,,,,,,,,,
123,ZnO,[{'name': 'NIST_SRD-30'}],['Zinc oxide'],[{'name': 'Sintering'}],"[{'citation': 'Evaluation of Ultrasonically Determined Elasticity-Porosity Relations in Zinc Oxide, L.P. Martin, D. Dadon, and M. Rosen, Journal of the American Ceramic Society, Vol. 79 5, pp. 1281-1289 (1996), published by American Ceramic Society.'}]",,,,,,,,,,,,Zn-O,,,,,,,,,,,,,,,,,,,,,,,,,Polycrystalline,,,,,,,,,,,,,,,,,,,,,,,,,,,,,,,,,,,,,,,,,,,,,,,,,,,,,,,,,,,,,,,,,,,,,,,,,,,,,,,,,,,,,,,,,,5.85,"[{'name': 'Mode', 'scalars': [{'value': 'Longitudinal'}, {'value': 'Longitudinal'}, {'value': 'Longitudinal'}, {'value': 'Longitudinal'}, {'value': 'Longitudinal'}, {'value': 'Longitudinal'}, {'value': 'Longitudinal'}, {'value': 'Longitudinal'}, {'value': 'Longitudinal'}, {'value': 'Longitudinal'}, {'value': 'Longitudinal'}, {'value': 'Shear'}, {'value': 'Shear'}, {'value': 'Shear'}, {'value': 'Shear'}, {'value': 'Shear'}, {'value': 'Shear'}, {'value': 'Shear'}, {'value': 'Shear'}, {'value': 'Shear'}, {'value': 'Shear'}, {'value': 'Shear'}]}, {'name': 'Volume Fraction of Porosity', 'scalars': [{'value': '0.005'}, {'value': '0.018'}, {'value': '0.058'}, {'value': '0.063'}, {'value': '0.116'}, {'value': '0.118'}, {'value': '0.146'}, {'value': '0.179'}, {'value': '0.204'}, {'value': '0.284'}, {'value': '0.336'}, {'value': '0.005'}, {'value': '0.018'}, {'value': '0.058'}, {'value': '0.063'}, {'value': '0.116'}, {'value': '0.118'}, {'value': '0.146'}, {'value': '0.179'}, {'value': '0.204'}, {'value': '0.284'}, {'value': '0.336'}]}]",km/s,,,,,,,,,,,,,,,,,,,,,,,,,,,
124,3Al2O3.2SiO2,[{'name': 'NIST_SRD-30'}],['Mullite'],[{'name': 'Hot Pressing'}],"[{'citation': 'Crystal Structure and Compressibility of 3:2 Mullite, D. Balzar and H. Ledbetter, American Mineralogist, Vol. 78, pp. 1192-1196 (1993), published by Allen Press, Inc..'}]",7.54336,"[{'name': 'Occupancy', 'scalars': [{'value': '-'}]}, {'name': 'Temperature', 'scalars': [{'value': '296'}], 'units': '$^{\\circ}$C'}, {'name': 'Axis', 'scalars': [{'value': 'a'}, {'value': 'b'}, {'value': 'c'}]}]",$\AA$,,,,,,,,,Al-Si-O,,,,,,,,,,,,,,,,,,,,,,,,,Polycrystalline,,,,,,,,,,,,,,,,,,,,,,,,,,,,,,,,,,,,,,,,,,,,,,,,,,,,,,,,,,,,,,,,,,,,,,,,,,,,,,,,,,,,,,,,,,,,,,,,,,,,,,,,,,,,,,,,,,,,,,,
125,Al2O3.xCr2O3.yZrO2,[{'name': 'NIST_SRD-30'}],['Alumina composite'],[{'name': 'Hot Pressing'}],"[{'citation': 'The Thermal Diffusivity and Conductivity of Transformation- Toughened Solid Solutions of Alumina and Chromia, D.P.H. Hasselman, R. Syed, and T.Y. Tien, Journal of Materials Science, Vol. 20, pp. 2549-2556 (1985), published by Chapman and Hall.'}]",,,,,,,,,,,,Al-O:Cr,,,,,,,,,,,,,,,,,,,,,,,,,Polycrystalline,,,,,,,,,,,,,,,,,,,,,,,,,,,,,,,,,,,,,,,,,,,,,,,,,,,,,,,,,,,,,,,,,,,,,,,,Al2O3,"[{'name': 'Volume Fraction of Phase', 'scalars': [{'value': '85-x'}, {'value': 'x'}, {'value': '15'}], 'units': '%'}]",,,,,,,,,,,,,,,,,,,,,,,,,,,,,,,,,,,,,,,,,,,,,,
126,Al2O3,[{'name': 'NIST_SRD-30'}],['Alumina'],[{'name': 'Hot Pressing'}],"[{'citation': 'Effects of Ceramic Microstructures on Strength and Fracture Surface Energy, G.K. Bansal, Proceedings of the Sixth International Materials Symposium, pp. 860-871 (1976), edited by R.M. Fulrath and J.A. Pask, published by Westview Press (Boulder Colorado).'}]",,,,,,,,,,,,Al-O,,,,,,,,,,,,,,,,,,,,,,,,,Polycrystalline,,,,,,,,,,,,,,413,"[{'name': 'Temperature', 'scalars': [{'value': '22'}], 'units': '$^{\\circ}$C'}]",,,GPa,,,,,,,,,,,,,,,,,,,,,,,,,,,,,,,,,,,,,,,,,,,,,,,Avco Co.,,,,,,,,,,,,,,,,,,,,,,,,,,,,,,,,,,,,,,,,,,,,,,,,,,,,,,
127,3Al2O3.2SiO2.xZrO2.yY2O3.wSiC,[{'name': 'NIST_SRD-30'}],['Mullite composite'],[{'name': 'Hot Pressing'}],"[{'citation': 'Thermal Diffusivity/Conductivity and Specific Heat of Mullite-Zirconia-Silicon Carbide Whisker Composites, L.M. Russell, K.Y. Donaldson, D.P.H. Hasselman, R. Ruh, and J.W. Adams, Journal of the American Ceramic Society, Vol. 79 10, pp. 2767-2770 (1996), published by American Ceramic Society.'}]",,,,,,,,,,,,Al-Si-O:ZrO,,,,,,,,,,,,,,,,,,,,,,,,,Polycrystalline,,,,,,,,,,,,,,,,,,,,,,,,,,,,,,,,,,,,,,,,,,,,,,,,,,,,,,,,,,,,,,,,,,,,,,,,,,,,,,,,,,,,,,,,,,,,,,,672,"[{'name': 'Temperature', 'scalars': [{'value': '20'}, {'value': '56'}, {'value': '105'}, {'value': '147'}, {'value': '196'}, {'value': '249'}, {'value': '347'}, {'value': '400'}, {'value': '449'}, {'value': '495'}, {'value': '547'}, {'value': '604'}, {'value': '649'}, {'value': '698'}], 'units': '$^{\\circ}$C'}]",J kg$^{-1}$ K$^{-1}$,,,,,,,,,,,,,,,,,,,,,,
128,TiC,[{'name': 'NIST_SRD-30'}],['Titanium carbide'],,"[{'citation': 'Structural and Mechanical Properties of TiB2 and TiC Prepared by Self-Propagating High-Temperature Synthesis/Dynamic Compaction, L. Wang, M.R. Wixom, and L.T. Thompson, Journal of Materials Science, Vol. 29, pp. 534-543 (1994), published by Chapman and Hall.'}]",,,,,,,,,,,,Ti-C,,,,,,,,,,,,,,,,,,,,,,,,,,,,,4.42,"[{'name': 'Relative Density', 'scalars': [{'value': '96.8'}, {'value': '93.7'}], 'units': '%'}, {'name': 'Temperature', 'scalars': [{'value': '23'}], 'units': '$^{\\circ}$C'}]",,,g cm$^{-3}$,,,,,,,,,,,,,,,,,,,,,,,,,,,,,,,,,,,,,,,,,,,,,,,,,,,,,,,,,,,,,,,,,,,,,,,,,,,,,,,,,,,,,,,,,,,,,,,,,,,,,,,,,,,,,,,
129,B4C.xTiC,[{'name': 'NIST_SRD-30'}],['Boron carbide composite'],[{'name': 'Sintering'}],"[{'citation': 'Processing and Mechanical Properties of Boron Carbide Sintered with TiC, L.S. Sigl, Journal of the European Ceramic Society, Vol. 18, pp. 1521-1529 (1998), published by Elsevier Science Ltd..'}]",,,,,,,,,,,,B-C:Ti,,,,,,,,,,,,,,,,,,,,,,,,,Polycrystalline,,,,,,,,,,,,,,,,,,,,,,,,,503,"[{'name': 'Additive', 'scalars': [{'value': 'Carbon'}, {'value': 'Carbon'}, {'value': 'Carbon'}, {'value': 'Carbon'}, {'value': 'Carbon'}, {'value': 'Carbon'}, {'value': 'TiC'}, {'value': 'TiC'}, {'value': 'TiC'}, {'value': 'TiC'}, {'value': 'TiC'}, {'value': 'TiC'}, {'value': 'TiC'}, {'value': 'TiC'}, {'value': 'TiC'}, {'value': 'TiC'}, {'value': 'TiC'}]}, {'name': 'Grain Size', 'scalars': [{'value': '2.8'}, {'value': '3.1'}, {'value': '6.5'}, {'value': '9.8'}, {'value': '13.5'}, {'value': '19.3'}, {'value': '1.1'}, {'value': '1.6'}, {'value': '1.1'}, {'value': '1.1'}, {'value': '1.2'}, {'value': '1.6'}, {'value': '4.9'}, {'value': '5.0'}, {'value': '6.1'}, {'value': '7.4'}, {'value': '10.0'}], 'units': '$\\mu$m'}]",,,MPa,,,,,,,,,,,,,,,,,,,,,,,,,,,,,,,,,,,,,,,,,,,,,,,,,,,,,,,,,,,,,,,,,,,,,,,,,,,,,,,,,,,,,,,,,,
130,GaN,[{'name': 'NIST_SRD-30'}],['Gallium nitride'],[{'name': 'Crystal Growth'}],"[{'citation': 'Thermal Expansion of Gallium Nitride, M. Leszczynski, T. Suski, H. Teisseyre, P. Perlin, I. Grzegory, J. Jun, S. Porowski, and T. Moustakas, Journal of Applied Physics, Vol. 76 8, pp. 4909-4911 (1994), published by American Institute of Physics.'}]",3.1880,"[{'name': 'Specimen Type', 'scalars': [{'value': 'Bulk'}]}, {'name': 'Axis', 'scalars': [{'value': 'a'}, {'value': 'a'}, {'value': 'a'}, {'value': 'a'}, {'value': 'a'}, {'value': 'a'}, {'value': 'a'}, {'value': 'a'}, {'value': 'a'}, {'value': 'a'}, {'value': 'c'}, {'value': 'c'}, {'value': 'c'}, {'value': 'c'}, {'value': 'c'}, {'value': 'c'}, {'value': 'c'}, {'value': 'c'}, {'value': 'c'}, {'value': 'c'}]}, {'name': 'Temperature', 'scalars': [{'value': '294'}, {'value': '343'}, {'value': '403'}, {'value': '453'}, {'value': '503'}, {'value': '553'}, {'value': '603'}, {'value': '653'}, {'value': '703'}, {'value': '753'}, {'value': '294'}, {'value': '343'}, {'value': '403'}, {'value': '453'}, {'value': '503'}, {'value': '553'}, {'value': '603'}, {'value': '653'}, {'value': '703'}, {'value': '753'}], 'units': 'K'}]",$\AA$,,,,,,,,,Ga-N,,,,,,,,,,,,,,,,,,,,,,,,,Single Crystal,,,,,,,,,,,,,,,,,,,,,,,,,,,,,,,,,,,,,,,,,,,,,,,,,,,,,,,,,,,,,,,,,,,,,,,,,,,,,,,,,,,,,,,,,,,,,,,,,,,,,,,,,,,,,,,,,,,,,,,
131,SiC,[{'name': 'NIST_SRD-30'}],['Silicon carbide'],[{'name': 'Chemical Vapor Deposition'}],"[{'citation': 'Thermal Properties of $\\beta$-SiC Epitaxial Layers Between 150 °C and 500 °C Measured by Using Microstructures, C. Wagner and G. Krotz, Diamond and Related Materials, Vol. 6, pp. 1338-1341 (1997), published by Elsevier Science S.A..'}]",,,,,,,,,,,,Si-C,,,,,,,,,,,,,,,,,,,,,,,,,Polycrystalline,,,,,,,,,,,,,,,,,,,,,,,,,,,,,,,,,,,,,,,,,,,,,,,,,,,,,,,,,,,,,,,,,,,,,,,,,,,,,,,,,,,,,,,,,,,,,,,,,,,,,,,,,,1.02,"[{'name': 'Temperature', 'scalars': [{'value': '60'}, {'value': '105'}, {'value': '160'}, {'value': '195'}, {'value': '250'}, {'value': '300'}, {'value': '350'}, {'value': '400'}, {'value': '450'}], 'units': '$^{\\circ}$C'}]",cm$^{2}$ s$^{-1}$,,,,,,,,,,,
132,Si3N4.xY2O3.yAl2O3,[{'name': 'NIST_SRD-30'}],['Silicon nitride'],[{'name': 'Hot Pressing'}],"[{'citation': 'Microstructure, Chemical Aspects, and Mechanical Properties of TiB2/Si3N4 and TiN/Si3N4 Composites, J.L. Huang, S.Y. Chen, and M.T. Lee, Journal of Materials Research, Vol. 9 9, pp. 2349-2354 (1994), published by Materials Research Society.'}]",,,,,,,,,,,,Si-N:Al,,,,,,,,,,,,,,,,,,,,,,,,,Polycrystalline,,,,,,,,,,,,,,,,,,,,,,,,,,,,,,,,,,,,,,,,,,,,,,,,,,,,,,,,,,,,,,,,,,,,,,,,,,,,,,,,,,,,,,,,Y2O3,"[{'name': 'Sintering Aid Mass Fraction', 'scalars': [{'value': '6'}, {'value': '2'}], 'units': '%'}]",,,,,,,,,,,,,,,,,,,,,,,,,,,,,,
133,SiC,[{'name': 'NIST_SRD-30'}],['Silicon carbide'],,"[{'citation': 'Engineering Properties of Carbides, P.T.B. Shaffer, Engineered Materials Handbook, Vol. 4, pp. 804-811 (1991), edited by S.J. Schneider, Jr., published by ASM International.'}]",,,,,,,,,,,,Si-C,,,,,,,,,,,,,,,,,,,,,,,,,Polycrystalline,,,,,,,,,,,,,,,,,,,,,,,,,,,,,,,,,,,,,,,,,,,,,,,,,,,,,,,,,,,,,,,,,,,,,,,,,,,,,,,,,,,,,,,,,,,,,,,670,"[{'name': 'Temperature', 'scalars': [{'value': '23'}], 'units': '$^{\\circ}$C'}, {'name': 'Type', 'scalars': [{'value': 'Sintered'}]}]",J kg$^{-1}$ K$^{-1}$,,,,,,,,,,,,,,,,,,,,,,
134,Al2O3,[{'name': 'NIST_SRD-30'}],['Alumina'],[{'name': 'Sintering'}],"[{'citation': 'Alumina and Other Refractory Materials, R.N. Kleiner, Handbook of Materials Science, Vol. 2, pp. 355-385 (1975), edited by C.T. Lynch, published by CRC Press.'}]",,,,,,,,,,,,Al-O,,,,,,,,,,,,,,,,,,,,,,,,,Polycrystalline,,,,,,,,,,,,,,,,,,,,,,,,,,,,,,,,,,,,,,,,,,,,,,,,,,,,,,,,,,,,,,,,,,,,,,,,,,,,,,,,,,,,,,,,,,,,,,,,,,206,"[{'name': 'Temperature', 'scalars': [{'value': '25'}, {'value': '1000'}, {'value': '25'}, {'value': '1000'}, {'value': '25'}], 'units': '$^{\\circ}$C'}, {'name': 'Grain Size Range', 'scalars': [{'minimum': '15', 'maximum': '45'}, {'minimum': '15', 'maximum': '45'}, {'minimum': '1', 'maximum': '6'}, {'minimum': '1', 'maximum': '6'}, {'minimum': '5', 'maximum': '50'}], 'units': '$\\mu$m'}, {'name': 'Density', 'scalars': [{'value': '3.99'}, {'value': '3.99'}, {'value': '3.96'}, {'value': '3.96'}, {'value': '3.87'}], 'units': 'g/m$^{3}$'}]",,,MPa,,,,,,,,,,,,,,,,,
135,Al2O3,[{'name': 'NIST_SRD-30'}],['Alumina'],[{'name': 'Sintering'}],"[{'citation': 'Evaluation of Fracture Strength of Porous Alumina Sintered by Hot Isostatic Pressing (HIPing), Y. Kinemuchi, N. Fusamune, A. Takata, and K. Ishizaki, Journal of the Ceramic Society of Japan, Vol. 106 4, pp. 435-440 (1998), published by Ceramic Society of Japan.'}]",,,,,,,,,,,,Al-O,,,,,,,,,,,,,,,,,,,,,,,,,Polycrystalline,,,,,,,,,,,,,,,,,,,,,,,,,522,"[{'name': 'Processing Condition', 'scalars': [{'value': 'CS (II)'}, {'value': 'CS (II)'}, {'value': 'CS (II)'}, {'value': 'CS (II)'}, {'value': 'CS (I)'}, {'value': 'HIP (II)'}, {'value': 'HIP (II)'}, {'value': 'HIP (II)'}, {'value': 'HIP (I)'}, {'value': 'HIP (I)'}, {'value': 'HIP (I)'}]}, {'name': 'Volume Fraction of Porosity', 'scalars': [{'value': '0.6'}, {'value': '15.1'}, {'value': '27.9'}, {'value': '35.0'}, {'value': '39.9'}, {'value': '8.9'}, {'value': '23.6'}, {'value': '34.3'}, {'value': '39.2'}, {'value': '39.8'}, {'value': '39.7'}], 'units': '%'}]",,,MPa,,,,,,,,,,,,,,,,,,,,,,,,,,,,,,,,,,,,,,,,,,,,,,,,,,,,,,,,,,,,,,,,,,,,,,,,,,,,,,,,,,,,,,,,,,
136,Si2N2O,[{'name': 'NIST_SRD-30'}],['Silicon oxynitride'],[{'name': 'Hot Pressing'}],"[{'citation': 'Processing, Mechanical Properties, and Oxidation Behavior of Silicon Oxynitride Ceramics, M. Ohashi, S. Kanzaki, and H. Tabata, Journal of the American Ceramic Society, Vol. 74 1, pp. 109-114 (1991), published by American Ceramic Society.'}]",,,,,,,,,,,,Si-O-N,,,,,,,,,,,,,,,,,,,,,,,,,Polycrystalline,,,,,,,,,,,,,,,,,,,,,,,,,,,,,,,,,,,,,,,,,,,,,,,,,,,,,,,,,,,,,,,,,,,,,,,,,,,,,,,,,,,,,,,,CeO2,"[{'name': 'Sintering Aid Molar Fraction', 'scalars': [{'value': '3'}], 'units': '%'}]",,,,,,,,,,,,,,,,,,,,,,,,,,,,,,
137,Si3N4,[{'name': 'NIST_SRD-30'}],['Silicon nitride'],,"[{'citation': 'Effects of Environment on the Mechanical Behavior of High-Performance Ceramics, G.A. Graves and N.L. Hecht, Report No. UDR-TR-94-136, pp. 1-138 (1995), published by University of Dayton Research Institute.'}]",,,,,,,,,,,,Si-N:Al,,,,,,,,,,,,,,,,,,,,,,,,,Polycrystalline,,,,3.23,"[{'name': 'Temperature', 'scalars': [{'value': '23'}], 'units': '$^{\\circ}$C'}]",,,g cm$^{-3}$,,,,,,,,,,,,,,,,,,,,,,,,,,,,,,,,,,,,,,,,,,,,,,,,,,,,,,,,,Howmet,,,,,,,,,,,,,,,,,,,,,,,,,,,,,,,,,,,,,,,,,,,,,,,,,,,,,,
138,ZrO2.wY2O3.x$\gamma$-Al2O3,[{'name': 'NIST_SRD-30'}],['Zirconia composite'],[{'name': 'Sintering'}],"[{'citation': 'Influence of $\\alpha$-Al2O3 and Na-$\\beta$-Al2O3 Additions on the Strength of Y2O3·Partially-Stabilized ZrO2, G.R. Liu, X.N. Huang, and P.S. Nicholson, American Ceramic Society Bulletin, Vol. 71 1, pp. 110-115 (1992), published by American Ceramic Society.'}]",,,,,,,,,,,,Zr-O:Al,,,,,,,,,,,,,,,,,,,,,,,,,,,,,,,,,,,,,,,,,,,,,,,,,,1100,"[{'name': 'Temperature', 'scalars': [{'value': '23'}, {'value': '23'}, {'value': '23'}, {'value': '600'}, {'value': '1000'}, {'value': '1200'}, {'value': '1300'}, {'value': '23'}, {'value': '600'}, {'value': '1000'}, {'value': '1200'}, {'value': '1300'}], 'units': '$^{\\circ}$C'}, {'name': 'Volume Fraction of $\\beta$-Al2O3', 'scalars': [{'value': '0'}], 'units': '%'}, {'name': 'Volume Fraction of $\\gamma$-Al2O3', 'scalars': [{'value': '0'}, {'value': '3'}, {'value': '5'}, {'value': '5'}, {'value': '5'}, {'value': '5'}, {'value': '5'}, {'value': '8'}, {'value': '8'}, {'value': '8'}, {'value': '8'}, {'value': '8'}], 'units': '%'}]",,,MPa,,,,,,,,,,,,,,,,,,,,,,,,,,,,,,,,,,,,,,,,,,,,,,,,,,,,,,,,,,,,,,,,,,,,,,,,,,,,,,,,,,,,,,,,,,
139,ZrO2,[{'name': 'NIST_SRD-30'}],['Zirconia'],,"[{'citation': 'Axial Thermal Exapnsion of ZrO2 and HfO2 in the Range Room Temperature to 1400 °C, R.N. Patil and E.C. Subbarao, Journal of Applied Crystallography, Vol. 2, pp. 281-288 (1969), published by International Union of Crystallography.'}]",,,,,,,,,,,,Zr-O,,,,,,,,,,,,,,,,,,,,,,,,,Polycrystalline,,,,,,,,,,,,,,,,,,,,,,,,,,,,,,,,,,,,,,,,,,,,,,,,,,,,,,,,,,,,,,,,,Atomic Energy Establishment (India),,,,,,,,,,,,,,,,,,,,,,,,,,,,,,,,,,,,,,,,,,,,10.31,"[{'name': 'Temperature Range', 'scalars': [{'minimum': '30', 'maximum': '1400'}], 'units': '$^{\\circ}$C'}, {'name': 'Phase', 'scalars': [{'value': 'Monoclinic'}, {'value': 'Monoclinic'}, {'value': 'Monoclinic'}, {'value': 'Tetragonal'}, {'value': 'Tetragonal'}]}, {'name': 'Axis', 'scalars': [{'value': 'a'}, {'value': 'b'}, {'value': 'c'}, {'value': 'a'}, {'value': 'c'}]}]",x10$^{-6}$,,,,,,,,
140,TiB2,[{'name': 'NIST_SRD-30'}],['Titanium diboride'],[{'name': 'Sintering'}],"[{'citation': 'Comparison of Vacuum and Pressure-Assisted Sintering of TiB2-Ni, G. Suskin and G.I. Chepovetsky, Journal of Materials Engineering and Performance, Vol. 5 3, pp. 396-398 (1996), published by ASM International.'}]",,,,,,,,,,,,Ti-B,,,,,,,,,,,,,,,,,,,,,,,,,Polycrystalline,,,,,,,,,,,,,,,,,,,,,,,,,,,,,,,,,,,,,,,,,,,,,,,,,,,,16.1,"[{'name': 'Sintering Condition', 'scalars': [{'value': 'vaccum'}, {'value': 'vaccum'}, {'value': 'vaccum'}, {'value': 'vaccum'}, {'value': 'pressure'}, {'value': 'pressure'}, {'value': 'pressure'}, {'value': 'pressure'}, {'value': 'pressure'}, {'value': 'pressure'}]}, {'name': 'Sintering Temperature', 'scalars': [{'value': '1450'}, {'value': '1500'}, {'value': '1550'}, {'value': '1600'}, {'value': '1450'}, {'value': '1500'}, {'value': '1550'}, {'value': '1600'}, {'value': '1650'}, {'value': '1700'}], 'units': '$^{\\circ}$C'}]",,,GPa,,,,,,,,,,,,,,,,,,,,,,,,,,,,,,,,,,,,,,,,,,,,,,,,,,,,,,,,,,,,,,,
141,Al2O3,[{'name': 'NIST_SRD-30'}],['Alumina'],[{'name': 'Sintering'}],"[{'citation': 'Evaluated Material Properties for a Sintered $\\alpha$-Alumina, R.G. Munro, Journal of the American Ceramic Society, Vol. 80 8, pp. 1919-1928 (1997), published by American Ceramic Society.'}]",,,,,,,,,,,,Al-O,,,,,,,,,,,,,,,,,,,,,,,,,Polycrystalline,,,,,,,,,,,,,,,,,,,,,,,,,,,,,,,,,,,,,,0.40,"[{'name': 'Temperature', 'scalars': [{'value': '20'}, {'value': '500'}, {'value': '1000'}], 'units': '$^{\\circ}$C'}]",,,,,,,,,,,,,,,,,,,,,,,,,,,,,,,,,,,,,,,,,,,,,,,,,,,,,,,,,,,,,,,,,,,,,,,,,,,,,,,,
142,Si3N4,[{'name': 'NIST_SRD-30'}],['Silicon nitride'],[{'name': 'Hot Pressing'}],"[{'citation': 'New Design Concept of Structural Ceramics, Ceramic Nanocomposites, K. Niihara, International Journal of Thermophysics, Vol. 99 10, pp. 974-982 (1991), published by Ceramic Society of Japan.'}]",,,,,,,,,,,,Si-N,,,,,,,,,,,,,,,,,,,,,,,,,Polycrystalline,,,,,,,,,,,,,,,,,,,,,,,,,1043,"[{'name': 'Volume Fraction of SiC', 'scalars': [{'value': '0'}], 'units': '%'}, {'name': 'Temperature', 'scalars': [{'value': '20'}, {'value': '1000'}, {'value': '1200'}, {'value': '1400'}, {'value': '20'}, {'value': '1000'}, {'value': '1300'}, {'value': '20'}, {'value': '1000'}, {'value': '1200'}, {'value': '1400'}, {'value': '20'}, {'value': '1000'}, {'value': '1300'}], 'units': '$^{\\circ}$C'}]",,,MPa,,,,,,,,,,,,,,,,,,,,,,,,,,,,,,,,,,,,,,,,,,,,,,,,,,,,,,,,,,,,,,,,,,,,,,,,,,,,,,,,,,,,,,,,,,
143,SiC,[{'name': 'NIST_SRD-30'}],['Silicon carbide'],[{'name': 'Sintering'}],"[{'citation': 'Material Properties of a Sintered $\\alpha$-SiC, R.G. Munro, Journal of Physical and Chemical Reference Data, Vol. 26 5, pp. 1195-1203 (1997), published by American Chemical Society.'}]",,,,,,,,,,,,Si-C,,,,,,,,,,,,,,,,,,,,,,,,,Polycrystalline,,,,,,,,,,,,,,,,,,,,,,,,,,,,,,,,,,,,,,,,,,,,,,,,,,,,,,,,,,,,,,,,,,,,,,,,,,,,,,,,,,,,,179 (3%),"[{'name': 'Temperature', 'scalars': [{'value': '20'}, {'value': '500'}, {'value': '1000'}, {'value': '1200'}, {'value': '1400'}, {'value': '1500'}], 'units': '$^{\\circ}$C'}]",GPa,,,,,,,,,,,,,,,,,,,,,,,,,,,,,,,,
144,Al2O3.xSiC,[{'name': 'NIST_SRD-30'}],['Alumina composite'],[{'name': 'Hot Pressing'}],"[{'citation': 'Compressive Creep of SiC Whisker-Reinforced Alumina, A.H. Swan, M.V. Swain, and G.L. Dunlop, Journal of the European Ceramic Society, Vol. 10, pp. 317-326 (1992), published by Elsevier Science Limited.'}]",,,,,,,,,,,,Al-O:SiC,,,,,,,,,,,,,,,370,"[{'name': 'Temperature Range', 'scalars': [{'minimum': '1200', 'maximum': '1350'}], 'units': '$^{\\circ}$C'}]",kJ mol$^{-1}$,,,,,,,,Polycrystalline,,,,,,,,,,,,,,,,,,,,,,,,,,,,,,,,,,,,,,,,,,,,,,,,,,,,,,,,,,,,,,,,,Advanced Composite Materials Corporation,,,,,,,,,,,,,,,,,,,,,,,,,,,,,,,,,,,,,,,,,,,,,,,,,,,,,,
145,ZrO2.xY2O3,[{'name': 'NIST_SRD-30'}],['Zirconia'],[{'name': 'Melt Processing'}],"[{'citation': 'High-Temperature Creep of Some Single Crystal Oxides, G.S. Corman, Ceramic Engineering and Science Proceedings, Vol. 12 9, pp. 1745-1766 (1991), published by American Ceramic Society.'}]",,,,,,,,,,,,Zr-O:Y,,,,,,,,,,,,,,,,,,42,,,"[{'name': 'Temperature', 'scalars': [{'value': '1850'}, {'value': '1750'}, {'value': '1650'}, {'value': '1850'}, {'value': '1750'}, {'value': '1650'}, {'value': '1850'}, {'value': '1750'}, {'value': '1650'}, {'value': '1850'}, {'value': '1750'}, {'value': '1650'}, {'value': '1850'}, {'value': '1750'}, {'value': '1650'}, {'value': '1850'}, {'value': '1750'}, {'value': '1650'}, {'value': '1850'}, {'value': '1750'}, {'value': '1650'}, {'value': '1850'}, {'value': '1750'}, {'value': '1650'}, {'value': '1850'}, {'value': '1750'}, {'value': '1650'}, {'value': '1850'}, {'value': '1750'}, {'value': '1650'}, {'value': '1850'}, {'value': '1750'}, {'value': '1650'}, {'value': '1850'}, {'value': '1750'}, {'value': '1650'}, {'value': '1850'}, {'value': '1750'}, {'value': '1650'}], 'units': '$^{\\circ}$C'}, {'name': 'Applied Stress', 'scalars': [{'value': '12.5'}, {'value': '12.5'}, {'value': '12.5'}, {'value': '25'}, {'value': '25'}, {'value': '25'}, {'value': '50'}, {'value': '50'}, {'value': '50'}, {'value': '70'}, {'value': '70'}, {'value': '70'}, {'value': '100'}, {'value': '100'}, {'value': '100'}, {'value': '12.5'}, {'value': '12.5'}, {'value': '12.5'}, {'value': '25'}, {'value': '25'}, {'value': '25'}, {'value': '50'}, {'value': '50'}, {'value': '50'}, {'value': '100'}, {'value': '100'}, {'value': '100'}, {'value': '12.5'}, {'value': '12.5'}, {'value': '12.5'}, {'value': '25'}, {'value': '25'}, {'value': '25'}, {'value': '50'}, {'value': '50'}, {'value': '50'}, {'value': '100'}, {'value': '100'}, {'value': '100'}], 'units': 'MPa'}, {'name': 'Crystal Direction', 'scalars': [{'value': '100'}, {'value': '100'}, {'value': '100'}, {'value': '100'}, {'value': '100'}, {'value': '100'}, {'value': '100'}, {'value': '100'}, {'value': '100'}, {'value': '100'}, {'value': '100'}, {'value': '100'}, {'value': '100'}, {'value': '100'}, {'value': '100'}, {'value': '110'}, {'value': '110'}, {'value': '110'}, {'value': '110'}, {'value': '110'}, {'value': '110'}, {'value': '110'}, {'value': '110'}, {'value': '110'}, {'value': '110'}, {'value': '110'}, {'value': '110'}, {'value': '111'}, {'value': '111'}, {'value': '111'}, {'value': '111'}, {'value': '111'}, {'value': '111'}, {'value': '111'}, {'value': '111'}, {'value': '111'}, {'value': '111'}, {'value': '111'}, {'value': '111'}]}]",10$^{-9}$ s$^{-1}$,,,Single Crystal,,,,,,,,,,,,,,,,,,,,,,,,,,,,,,,,,,,,,,,,,,,,,,,,,,,,,,,,,,,,,,,,,,,,,,,,,,,,,,,,,,,,,,,,,,,,,,,,,,,,,,,,,,,,,,,,,,,,,,,
146,Si3N4,[{'name': 'NIST_SRD-30'}],['Silicon nitride'],[{'name': 'Hot Isostatic Pressing'}],"[{'citation': 'Creep and Stress Rupture Behavior of an Advanced Silicon Nitride:  Part I, Experimental Observations, M.N. Menon, H.T. Fang, D.C. Wu, M.G. Jenkins, M.K. Ferber, K.L. More, C.R. Hubbard, and T.A. Nolan, Journal of the American Ceramic Society, Vol. 77 5, pp. 1217-1227 (1994), published by American Ceramic Society.'}]",,,,,,,,,,,,Si-N:Y,NT-154,,,,,,,,,,,,,,,,,,,,,,,,Polycrystalline,,,,,,,,,,,,,,,,,,,,,,,,,,,,,,,,,,,,,,,,,,,,,,,,,,,,,,,,,,,,,,,,,Norton Company,,,,,,,,,,,,,,,,,,,,,,,Y2O3,"[{'name': 'Sintering Aid Mass Fraction', 'scalars': [{'value': '4'}], 'units': '%'}]",,,,,,,,,,,,,,,,,,,,,,,,,,,,,,
147,Si3N4.xMgO,[{'name': 'NIST_SRD-30'}],['Silicon nitride'],[{'name': 'Hot Pressing'}],"[{'citation': 'Property Screening and Evaluation of Ceramic Turbine Materials, D.C. Larsen and J.W. Adams, AFWAL Contract Report TR-83-4141 (1984), published by National Technical Information Service.'}]",,,,,,,,,,,,Si-N:MgO,NC-132,,,,,,,,,,,,,,,,,,,,,,,,Polycrystalline,,,,,,,,,,,,,,,,,,,,,,,,,,,,,,,,,,,,,,,,,,,,,,,,,,,,,,,,,,,,,,,,,Norton Company,,,,,,,,,,,,,,,,,,,,,,,MgO,"[{'name': 'Mass Fraction', 'scalars': [{'value': '1.0'}], 'units': '%'}]",,,,,,,,,,,,,,,,,,,,,,,,,,,,,,
148,3Al2O3.2SiO2,[{'name': 'NIST_SRD-30'}],['Mullite'],[{'name': 'Sintering'}],"[{'citation': 'Creep Deformation of Polycrystalline Mullite, Y. Okamoto, H. Fukudome, K. Hayashi, and T. Nishikawa, Journal of the European Ceramic Society, Vol. 6, pp. 161-168 (1990), published by Elsevier Science Limited.'}]",,,,,,,,,,,,Al-Si-O,,,,,,,,,,,,,,,,,,,,,,,,,Polycrystalline,,,,,,,,,,,,,,,,,,,,,,,,,,,,,,,,,2.7,"[{'name': 'Temperature', 'scalars': [{'value': '23'}], 'units': '$^{\\circ}$C'}]",,,MPa m$^{1/2}$,,,,,,,,,,,,,,,,,,,,,,,,,,,,,,,,,,,,,,,,,,,,,,,,,,,,,,,,,,,,,,,,,,,,,,,,,,,,,,,,,,
149,Al4+2xSi2-2xO10-x.yZrO2,[{'name': 'NIST_SRD-30'}],['Mullite composite'],[{'name': 'Sintering'}],"[{'citation': 'High-Temperature Characterization of Reaction-Sintered Mullite-Zirconia Composites, P. Descamps, S. Sakaguchi, M. Poorteman, and F. Cambier, Journal of the American Ceramic Society, Vol. 74 10, pp. 2476-2481 (1991), published by American Ceramic Society.'}]",,,,,,,,,,,,Al-Si-O:ZrO,,,,,,,,,,,,,,,,,,,,,,,,,Polycrystalline,,,,,,,,,,,,,,,,,,,,,,,,,,,,,,,,,,,,,,,,,,,,,,,,,,,,,,,,,,,,,,,,,,,,,,,,Al2O3,"[{'name': 'Amount of Phase', 'scalars': [{'value': '3'}, {'value': '2'}, {'value': 'y'}], 'units': 'mol'}, {'name': 'Sample Number', 'scalars': [{'value': 'M-MZ'}]}]",,,,,,,,,,,,,,,,,,,,,,,,,,,,,,,,,,,,,,,,,,,,,,
150,Al4+2xSi2-2xO10-x,[{'name': 'NIST_SRD-30'}],['Mullite'],,"[{'citation': 'Structure Refinement of Mullite by the Rietveld Method and a New Method for Estimation of Chemical Composition, T. Ban and K. Okada, Journal of the American Ceramic Society, Vol. 75 1, pp. 227-230 (1992), published by American Ceramic Society.'}]",7.5539,"[{'name': 'Temperature', 'scalars': [{'value': '23'}], 'units': '$^{\\circ}$C'}, {'name': 'Axis', 'scalars': [{'value': 'a'}, {'value': 'b'}, {'value': 'c'}]}, {'name': 'Specimen Number', 'scalars': [{'value': 'SH1200.1'}]}]",$\AA$,,,,,,,,,Al-Si-O,,,,,,,,,,,,,,,,,,,,,,,,,Polycrystalline,,,,,,,,,,,,,,,,,,,,,,,,,,,,,,,,,,,,,,,,,,,,,,,,,,,,,,,,,,,,,,,,,,,,,,,,,,,,,,,,,,,,,,,,,,,,,,,,,,,,,,,,,,,,,,,,,,,,,,,
151,ZrO2.xCeO2,[{'name': 'NIST_SRD-30'}],['Zirconia (TZP)'],[{'name': 'Sintering'}],"[{'citation': 'Mechanical Properties of Zirconia Ceramics at Low Temperature, K. Jikihara and M. Ishihara, Journal of the Ceramic Society of Japan Inter. Ed., Vol. 98, pp. 76-82 (1990), published by FUJI Technology Press Ltd..'}]",,,,,,,,,,,,Zr-O:CeO,,,,,,,,,,,,,,,,,,,,,,,,,Polycrystalline,,,,,,,,,,,,,,,,,,,,,,,,,160,"[{'name': 'Additive', 'scalars': [{'value': 'CeO2'}]}, {'name': 'Mole Fraction of Additive', 'scalars': [{'value': '12'}, {'value': '12'}, {'value': '12'}, {'value': '14'}, {'value': '14'}, {'value': '14'}], 'units': '%'}, {'name': 'Temperature', 'scalars': [{'value': '77'}, {'value': '203'}, {'value': '298'}, {'value': '77'}, {'value': '203'}, {'value': '298'}], 'units': 'K'}]",,,MPa,,,,,,,,,,,,,,,,,,,,,,,,,,,,,,,,,,,,,,,,,,,,,,,,,,,,,,,,,,,,,,,,,,,,,,,,,,,,,,,,,,,,,,,,,,
152,TiB2.xB4C.yFe,[{'name': 'NIST_SRD-30'}],['Titanium diboride composite'],[{'name': 'Hot Pressing'}],"[{'citation': 'Improvements in Mechanical Properties of TiB2 by the Dis persion of B4C Particles, E.S. Kang and C.H. Kim, Journal of Materials Science, Vol. 25, pp. 580-584 (1990), published by Chapman and Hall.'}]",,,,,,,,,,,,Ti-B:B,,,,,,,,,,,,,,,,,,,,,,,,,Polycrystalline,,,,,,,,,,,,,,,,,,,,,,,,,,,,,,,,,,,,,,,,,,6.38,"[{'name': 'B4CGrain Size', 'scalars': [{'value': '-'}, {'value': '2.97'}, {'value': '4.12'}, {'value': '4.54'}], 'units': '$\\mu$m'}, {'name': 'Relative Density', 'scalars': [{'value': '99.0'}, {'value': '99.5'}, {'value': '99.5'}, {'value': '97.5'}], 'units': '%'}, {'name': 'Volume Fraction of B4C', 'scalars': [{'value': '0'}, {'value': '10'}, {'value': '20'}, {'value': '30'}], 'units': '%'}]",,,$\mu$m,,,,,,,,,,,,,,,,,,,,,,,,,,,,,,,,,,,,,,,,,,,,,,,,,,,,,,,,,,,,,,,,,,,,,,,,,
