Repository: ckborg/DSW2018

# DSW2018

## Description
Investigation of a structural ceramics database (WebSCD) curated by the National Institute of Standards and Technology (NIST).
3-week project as part of the UC Berkeley Data Science workshop (DSW2018).
[WebSCD]("https://srdata.nist.gov/CeramicDataPortal/scd")

## Results at-a-glance

~4000 material entries

Most represented mechanical properties: Elastic modulus, flexural strength, fracture toughness.

## Team members
[Prabudhya Bhattacharyya]("http://physics.berkeley.edu/people/graduate-student/prabudhya-bhattacharyya")

[Chris Bronner]("https://chrisbronner.com/")

[Steve Drapcho]("https://www.linkedin.com/in/steven-drapcho-2b939b149/")

File: NIST_CeramicDataSet.csv (part 5 of 103)
153,ZrO2.xCeO2.yAl2O3,[{'name': 'NIST_SRD-30'}],['Zirconia (TZP)'],,"[{'citation': 'Characterization Studies of Transformation-Toughened Ceramics, N.L. Hecht, S.M. Goodrich, D.E. McCullum, P.P. Yaney, S.D. Jang, and V.J. Tennery, American Ceramic Society Bulletin, Vol. 71 6, pp. 955-959 (1992), published by American Ceramic Society.'}]",,,,,,,,,,,,Zr-O:Al,CTZP,,,,,,,,,,,,,,,,,,,,,,,,,,,,,,,,,,,,,,,,,,,,,,,,,481,"[{'name': 'Temperature', 'scalars': [{'value': '25'}, {'value': '250'}, {'value': '800'}, {'value': '1050'}, {'value': '25'}, {'value': '1050'}, {'value': '25'}, {'value': '250'}, {'value': '800'}, {'value': '1050'}, {'value': '25'}, {'value': '250'}, {'value': '800'}, {'value': '1050'}], 'units': '$^{\\circ}$C'}, {'name': 'Crosshead Speed', 'scalars': [{'value': '0.0064'}, {'value': '0.0064'}, {'value': '0.0064'}, {'value': '0.0064'}, {'value': '0.00004'}, {'value': '0.00004'}, {'value': '0.0064'}, {'value': '0.0064'}, {'value': '0.0064'}, {'value': '0.0064'}, {'value': '0.00004'}, {'value': '0.00004'}, {'value': '0.00004'}, {'value': '0.00004'}], 'units': 'cm/s'}, {'name': 'Atmosphere', 'scalars': [{'value': 'Dry N2'}, {'value': 'Dry N2'}, {'value': 'Dry N2'}, {'value': 'Dry N2'}, {'value': 'Dry N2'}, {'value': 'Dry N2'}, {'value': '10% H2O'}, {'value': '10% H2O'}, {'value': '10% H2O'}, {'value': '10% H2O'}, {'value': '10% H2O'}, {'value': '10% H2O'}, {'value': '10% H2O'}, {'value': '10% H2O'}]}]",,,MPa,,,,,,,,,,,,,,,,,,,,,,,,,,,,,,,,,,,,"Ceramatec, Inc.",,,,,,,,,,,,,,,,,,,,,,,,,,,,,,,,,,,,,,,,,,,,,,,,,,,,,,
154,SiC,[{'name': 'NIST_SRD-30'}],['Silicon carbide'],[{'name': 'Reaction Bonding'}],"[{'citation': 'Performance Verification of New, Low-Cost Ceramics, R.E. Tressler, Projects Within the Center for Advanced Materials, pp. 124-163 (1987), edited by J.R. Hellmann and B.K. Kennedy, published by Center for Advanced Materials, Pennsylvania State University.'}]",,,,,,,,,,,,Si-C,CS-101K,,,,,,,,,,,,,,,,,,,,,,,,Polycrystalline,,,,,,,,,,,,,,,,,,,,,,,,,,,,,,,,,3.9,"[{'name': 'Temperature', 'scalars': [{'value': '22'}, {'value': '1300'}], 'units': '$^{\\circ}$C'}]",,,MPa m$^{1/2}$,,,,,,,,,,,,,,,,,,,,,,,,,,,,Norton Company,,,,,,,,,,,,,,,,Bar,,,,,,,,,,,,,,,,,,,,,,,,,,,,,,,,,,,,,,
155,SiC,[{'name': 'NIST_SRD-30'}],['Silicon carbide'],[{'name': 'Hot Pressing'}],"[{'citation': 'Strength Distributions of SiC Ceramics After Oxidation and Oxidation Under Load, T.E. Easler, R.C. Bradt, and R.E. Tressler, Journal of the American Ceramic Society, Vol. 64 12, pp. 731-734 (1981), published by American Ceramic Society.'}]",,,,,,,,,,,,Si-C:Al,,,,,,,,,,,,,,,,,,,,,,,,,Polycrystalline,,,,,,,,,,,,,,,,,,,,,,,,,,,,,,,,,,,,,,,,,,,,,,,,,,,,,,,,,,,,,,,,,Norton Company,,,,,,,,,,,,,,,,,,,,,,,,,,,,,,,,,,,,,,,,,,,,,,,,,,,,177,"[{'name': 'Number of Samples', 'scalars': [{'value': '49'}, {'value': '11'}, {'value': '49'}, {'value': '11'}, {'value': '10'}, {'value': '10'}, {'value': '15'}]}, {'name': 'Oxidation Time', 'scalars': [{'value': '0'}, {'value': '0.5'}, {'value': '1'}, {'value': '12'}, {'value': '20'}, {'value': '50'}, {'value': '1'}], 'units': 'h'}, {'name': 'Static Load', 'scalars': [{'value': '0'}, {'value': '0'}, {'value': '0'}, {'value': '0'}, {'value': '0'}, {'value': '0'}, {'value': '270'}], 'units': 'MPa'}]",MPa
156,Si3N4,[{'name': 'NIST_SRD-30'}],['Silicon nitride'],[{'name': 'Hot Isostatic Pressing'}],"[{'citation': 'The Evaluation of Environmental Effects in Toughened Ceramics for Advanced Heat Engines Investigation of Selected SiC and Si3N4 Ceramics, N.L.Hecht, G.A.Graves, D.E.McCullum, A.P.Berens, S.Goodrich, J.D.Wolf, J.R.Hoenigman, P.Yaney, D.Grant, and S.Hilton, ORNL Report Number:  ORNL/Sub/84-00221/2, pp. 1-111 (1990), published by Oak Ridge National Laboratory.'}]",,,,,,,,,,,,Si-N,,,,,,,,,,,,,,,,,,,,,,,,,Polycrystalline,,,,,,,,,,,,,,,,,,,,,,,,,,,,,,,,,,,,,,,,,,,,,,,,,,,,,,,,,,,,,,,,,GTE,,,,,,,,,,,,,,,,,,,,,,,,,,,,,,,,,,,,,,,,,,,,4.3,"[{'name': 'Temperature', 'scalars': [{'value': '1425'}, {'value': '1450'}, {'value': '1450'}], 'units': '$^{\\circ}$C'}, {'name': 'Specimen Number', 'scalars': [{'value': '39'}]}]",x10$^{-6}$,,,,,,,,
157,AlN,[{'name': 'NIST_SRD-30'}],['Aluminum nitride'],[{'name': 'Sintering'}],"[{'citation': 'High-Thermal-Conductivity Aluminum Nitride Ceramics:  The Effect of Thermodynamic, Kinetic, and Microstructural Factors, T.B. Jackson, A.V. Virkar, K.L. More, R.B. Dinwiddie,Jr., and R.A. Cutler, Journal of the American Ceramic Society, Vol. 80 6, pp. 1421-1435 (1997), published by American Ceramic Society.'}]",,,,,,,,,,,,Al-N,,,,,,,,,,,,,,,,,,,,,,,,,Polycrystalline,,,,,,,,,,,,,,,,,,,,,,,,,,,,,,,,,,,,,,,,,,,,,,,,,,,,,,,,,,,,,,,,,,,,,,,,,,,,,,,,,,,,,,,,,,,,,,,,,,,,,,,,,,0.7314,"[{'name': 'Additive', 'scalars': [{'value': 'Y2O3'}, {'value': 'La2O3'}, {'value': 'Pr2O3'}, {'value': 'Nd2O3'}, {'value': 'Sm2O3'}, {'value': 'Gd2O3'}, {'value': 'Tb2O3'}, {'value': 'Dy2O3'}, {'value': 'Ho2O3'}, {'value': 'Er2O3'}, {'value': 'Tm2O3'}, {'value': 'Yb2O3'}, {'value': 'Lu2O3'}]}, {'name': 'Density', 'scalars': [{'value': '3.31'}, {'value': '3.28'}, {'value': '3.39'}, {'value': '3.41'}, {'value': '3.42'}, {'value': '3.44'}, {'value': '3.42'}, {'value': '3.43'}, {'value': '3.45'}, {'value': '3.43'}, {'value': '3.45'}, {'value': '3.43'}, {'value': '3.44'}], 'units': 'g$\\cdot$cm$^{-3}$'}]",cm$^{2}$ s$^{-1}$,,,,,,,,,,,
158,TiB2,[{'name': 'NIST_SRD-30'}],['Titanium diboride'],[{'name': 'Hot Pressing'}],"[{'citation': 'Fracture Toughness of TiB2 and B4C Using the Single-Edge Precracked Beam, Indentation Strength, Chevron Notched Beam, and Indentation Strength Methods, S.D. Conzone, W.R. Blumenthal, and J.R. Varner, Journal of the American Ceramic Society, Vol. 78 8, pp. 2187-2192 (1995), published by American Ceramic Society.'}]",,,,,,,,,,,,Ti-B,,,,,,,,,,,,,,,,,,,,,,,,,Polycrystalline,,,,,,,,,,,,,,,,,,,,,,,,,,,,,,,,,5.99,"[{'name': 'Method Name', 'scalars': [{'value': 'IS'}, {'value': 'IS'}, {'value': 'IF'}, {'value': 'IF'}, {'value': 'SEPB'}, {'value': 'CNB'}, {'value': 'CNB'}, {'value': 'CNB'}, {'value': 'CNB'}, {'value': 'CNB'}]}, {'name': 'Test Condition', 'scalars': [{'value': '98 N'}, {'value': '490 N'}, {'value': '98 N'}, {'value': '196 N'}, {'value': '-'}, {'value': '10.16 mm/min'}, {'value': '2.54 mm/min'}, {'value': '0.51 mm/min'}, {'value': '0.051 mm/min'}, {'value': '0.0051 mm/min'}]}]",,,MPa m$^{1/2}$,,,,,,,,,,,,,,,,,,,,,,,,,,,,Cercom,,,,,,,,,,,,,,,,,,,,,,,,,,,,,,,,,,,,,,,,,,,,,,,,,,,,,,
159,Al2O3,[{'name': 'NIST_SRD-30'}],['Alumina'],[{'name': 'Sintering'}],"[{'citation': 'Development of Corundum Ceramics with Low Sintering Temperature, F. Ya. Kharitonov, S. S. Vishnevskaya, G. I. Barashenkov, and Yu. V. Salyuk, Ogneupori (Refractories) 1, pp. 15-18 (1986).'}]",,,,,,,,,,,,Al-O,,,,,,,,,,,,,,,,,,,,,,,,,Polycrystalline,,,,,,,,,,,,Glass-form,"[{'name': 'Mass Fraction', 'scalars': [{'value': '3'}, {'value': '1'}], 'units': '%'}]",,,,,,,,,,,,,,,,,,,,,,,,,,,,,,,,,,,,,,,,,,,,,,,,,,,,,,,,,,,,,,,,,,,,Bar,,,,,,,,,,,,,,,,,,,,,,,,,,,,,,,,,,,,,,
160,TiB2,[{'name': 'NIST_SRD-30'}],['Titanium diboride'],[{'name': 'Hot Pressing'}],"[{'citation': 'Structure-Property Correlations for TiB2-Based Ceramics Densified Using Active Liquid Metals, V.J. Tennery, C.B. Finch, C.S. Yust, and G.W. Clark, Science of Hard Materials, pp. 891-909 (1983), edited by R.K. Viswanadham, D.J. Rowcliffe, and J. Gurland, published by Plenum Press.'}]",,,,,,,,,,,,Ti-B,,,,,,,,,,,,,,,,,,,,,,,,,Polycrystalline,,,,,,,,,,,,,,563,"[{'name': 'Grain Size', 'scalars': [{'value': '12'}, {'value': '25'}, {'value': '-'}, {'value': '8'}, {'value': '8'}, {'value': '8'}], 'units': '$\\mu$m'}, {'name': 'Density', 'scalars': [{'value': '4.46'}, {'value': '4.43'}, {'value': '4.62'}, {'value': '4.52'}, {'value': '4.50'}, {'value': '4.56'}], 'units': 'g cm$^{-3}$'}]",,,GPa,,,,,,,,,,,,,,,,,,,,,,,,,,,,,,,,,,,,,,,,,,,,,,,,,,,,,,,,,,,,,,,,,,,,,,,,,,,,,,,,,,,,,,,,,,,,,,,,,,,,,
161,Si3N4,[{'name': 'NIST_SRD-30'}],['Silicon nitride'],[{'name': 'Hot Isostatic Pressing'}],"[{'citation': 'The Evaluation of Environmental Effects in Toughened Ceramics for Advanced Heat Engines Investigation of Selected SiC and Si3N4 Ceramics, N.L.Hecht, G.A.Graves, D.E.McCullum, A.P.Berens, S.Goodrich, J.D.Wolf, J.R.Hoenigman, P.Yaney, D.Grant, and S.Hilton, ORNL Report Number:  ORNL/Sub/84-00221/2, pp. 1-111 (1990), published by Oak Ridge National Laboratory.'}]",,,,,,,,,,,,Si-N,,,,,,,,,,,,,,,,,,,,,,,,,Polycrystalline,,,,,,,,,,,,,,,,,,,,,,,,,,,,,,,,,,,,,,,,,,1.5,"[{'name': 'Grain Size Range', 'scalars': [{'minimum': '0.5', 'maximum': '3.0'}], 'units': '$\\mu$m'}]",,,$\mu$m,,,,,,,,,,,,,,,,,,,GTE,,,,,,,,,,,,,,,,,,,,,,,,,,,,,,,,,,,,,,,,,,,,,,,,,,,,,,
162,Si3N4.xMgO,[{'name': 'NIST_SRD-30'}],['Silicon nitride'],[{'name': 'Sintering'}],"[{'citation': 'Effect of Relative Humidity on Repetitive Impact Behavior of Machined Silicon Nitride, S.R. Srinivasan and P.J. Blau, Journal of the American Ceramic Society, Vol. 77 3, pp. 683-688 (1994), published by American Ceramic Society.'}]",,,,,,,,,,,,Si-N:MgO,NBD200,,,,,,,,,,,,,,,,,,,,,,,,Polycrystalline,,,,3.16,"[{'name': 'Temperature', 'scalars': [{'value': '23'}], 'units': '$^{\\circ}$C'}]",,,g cm$^{-3}$,,,,,,,,,,,,,,,,,,,,,,,,,,,,,,,,,,,,,,,,,,,,,,,,,,,,,,,,,Cerbec,,,,,,,,,,,,,,,,,,,,,,,,,,,,,,,,,,,,,,,,,,,,,,,,,,,,,,
163,2Al2O3.SiO2,[{'name': 'NIST_SRD-30'}],['Mullite(2:1)'],[{'name': 'Crystal Growth'}],"[{'citation': 'Crystal Structure of Mullite:  A Re-examination of the Average Structure, R.J. Angel and C.T. Prewitt, American Mineralogist, Vol. 71, pp. 1476-1482 (1986), published by Allen Press, Inc..'}]",,,,,,,,,,,,Al-Si-O,,,,,,,,,,,,,,,,,,,,,,,,,Single Crystal,,,,,,,,,,,,,,,,,,,,,,,,,,,,,,,,,,,,,,,,,,,,,,,,,,,,,,,,,,,,,,,,,,,,,,,,,,,,,,,,,,0.0,"[{'name': 'Atom : Coordinate', 'scalars': [{'value': 'Al : x'}, {'value': 'Al : y'}, {'value': 'Al : z'}, {'value': 'Al(T) : x'}, {'value': 'Al(T) : y'}, {'value': 'Al(T) : z'}, {'value': 'Si(T) : x'}, {'value': 'Si(T) : y'}, {'value': 'Si(T) : z'}, {'value': 'Al(*) : x'}, {'value': 'Al(*) : y'}, {'value': 'Al(*) : z'}, {'value': 'Si(*) : x'}, {'value': 'Si(*) : y'}, {'value': 'Si(*) : z'}, {'value': 'O(1) : x'}, {'value': 'O(1) : y'}, {'value': 'O(1) : z'}, {'value': 'O(2) : x'}, {'value': 'O(2) : y'}, {'value': 'O(2) : z'}, {'value': 'O(3) : x'}, {'value': 'O(3) : y'}, {'value': 'O(3) : z'}, {'value': 'O(4) : x'}, {'value': 'O(4) : y'}, {'value': 'O(4) : z'}]}, {'name': 'Occupancy', 'scalars': [{'value': '1.0'}, {'value': '1.0'}, {'value': '1.0'}, {'value': '0.56', 'uncertainty': '0.02'}, {'value': '0.56', 'uncertainty': '0.02'}, {'value': '0.56', 'uncertainty': '0.02'}, {'value': '0.25', 'uncertainty': '0.02'}, {'value': '0.25', 'uncertainty': '0.02'}, {'value': '0.25', 'uncertainty': '0.02'}, {'value': '0.13', 'uncertainty': '0.02'}, {'value': '0.13', 'uncertainty': '0.02'}, {'value': '0.13', 'uncertainty': '0.02'}, {'value': '0.06', 'uncertainty': '0.02'}, {'value': '0.06', 'uncertainty': '0.02'}, {'value': '0.06', 'uncertainty': '0.02'}, {'value': '1.0'}, {'value': '1.0'}, {'value': '1.0'}, {'value': '1.0'}, {'value': '1.0'}, {'value': '1.0'}, {'value': '0.39', 'uncertainty': '0.01'}, {'value': '0.39', 'uncertainty': '0.01'}, {'value': '0.39', 'uncertainty': '0.01'}, {'value': '0.19', 'uncertainty': '0.01'}, {'value': '0.19', 'uncertainty': '0.01'}, {'value': '0.19', 'uncertainty': '0.01'}]}, {'name': 'Temperature', 'scalars': [{'value': '23'}], 'units': '$^{\\circ}$C'}]",,,,,,,,,,,,,,,,,,,,,,,,,,,,,,,,,,,,
164,Al4+2xSi2-2xO10-x,[{'name': 'NIST_SRD-30'}],['Mullite'],,"[{'citation': 'Structure Refinement of Mullite by the Rietveld Method and a New Method for Estimation of Chemical Composition, T. Ban and K. Okada, Journal of the American Ceramic Society, Vol. 75 1, pp. 227-230 (1992), published by American Ceramic Society.'}]",,,,,,,,,,,,Al-Si-O,,,,,,,,,,,,,,,,,,,,,,,,,Polycrystalline,,,,,,,,,,,,,,,,,,,,,,,,,,,,,,,,,,,,,,,,,,,,,,,,,,,,,,,,,,,,,,,,,,,,,,,,,,,,,,,,,,0.0,"[{'name': 'Temperature', 'scalars': [{'value': '23'}], 'units': '$^{\\circ}$C'}, {'name': 'Atom : Coord.', 'scalars': [{'value': 'Al(1) : x'}, {'value': 'Al(1) : y'}, {'value': 'Al(1) : z'}, {'value': 'Al(T) : x'}, {'value': 'Al(T) : y'}, {'value': 'Al(T) : z'}, {'value': 'Si(T) : x'}, {'value': 'Si(T) : y'}, {'value': 'Si(T) : z'}, {'value': 'Al(2) : x'}, {'value': 'Al(2) : y'}, {'value': 'Al(2) : z'}, {'value': 'O(1) : x'}, {'value': 'O(1) : y'}, {'value': 'O(1) : z'}, {'value': 'O(2) : x'}, {'value': 'O(2) : y'}, {'value': 'O(2) : z'}, {'value': 'O(3) : x'}, {'value': 'O(3) : y'}, {'value': 'O(3) : z'}, {'value': 'O(4) : x'}, {'value': 'O(4) : y'}, {'value': 'O(4) : z'}]}, {'name': 'Occupancy', 'scalars': [{'value': '1'}, {'value': '1'}, {'value': '1'}, {'value': '0.5'}, {'value': '0.5'}, {'value': '0.5'}, {'value': '0.283'}, {'value': '0.283'}, {'value': '0.283'}, {'value': '0.217'}, {'value': '0.217'}, {'value': '0.217'}, {'value': '1'}, {'value': '1'}, {'value': '1'}, {'value': '1'}, {'value': '1'}, {'value': '1'}, {'value': '0.349', 'uncertainty': '0.008'}, {'value': '0.349', 'uncertainty': '0.008'}, {'value': '0.349', 'uncertainty': '0.008'}, {'value': '0.217'}, {'value': '0.217'}, {'value': '0.217'}]}, {'name': 'Specimen Number', 'scalars': [{'value': 'SH975.10'}]}]",,,,,,,,,,,,,,,,,,,,,,,,,,,,,,,,,,,,
165,Si3N4,[{'name': 'NIST_SRD-30'}],['Silicon nitride'],[{'name': 'Hot Isostatic Pressing'}],"[{'citation': 'Unlubricated Sliding Friction and Wear of Various Si3N4 Pairs Between 22 °C and 1000 °C, A. Skopp, M. Woydt, and K.H. Habig, Tribology International, Vol. 23 3, pp. 189-199 (1990), published by Butterworth-Heinemann Ltd.'}]",,,,,,,,,,,,Si-N,FX-950,,,,,,,,,,,,,,,,,,,,,,,,Polycrystalline,,,,,,,,,,,,,,,,,,,,,,,,,,,,,,,,,,,,,,,,,,,,,,,,,,,,,,,,,,,,,,,,,Toshiba,,,,,,,,,,,,,,,,,,,,,,,,,,,,,,,,,,,,,,20,"[{'name': 'Temperature', 'scalars': [{'value': '22'}], 'units': '$^{\\circ}$C'}]",W m$^{-1}$ K$^{-1}$,,,,,,,,,,,,,,
166,TiCxN1-x,[{'name': 'NIST_SRD-30'}],['Titanium nitride composite'],[{'name': 'Chemical Vapor Deposition'}],"[{'citation': 'Thermal Expansion of Whiskers of Ti(C,N) Solid Solutions, K. Wokulska, Journal of Alloys and Compounds, Vol. 264, pp. 223-227 (1998), published by Elsevier Science S.A..'}]",,,,,,,,,,,,Ti-N:C,,,,,,,,,,,,,,,,,,,,,,,,,Single Crystal,,,,,,,,,,,,,,,,,,,,,,,,,,,,,,,,,,,,,,,,,,,,,,,,,,,,,,,,,,,,,,,,,,,,,,,,,,,,,,,,,,,,,,,,,,,,,,,,,,,,,,,,,,,,,9.40,"[{'name': 'x of TiCxN1-x', 'scalars': [{'value': '0.00'}, {'value': '0.03'}, {'value': '0.05'}, {'value': '0.21'}, {'value': '0.52'}, {'value': '0.56'}, {'value': '0.68'}, {'value': '0.82'}, {'value': '0.95'}, {'value': '0.96'}, {'value': '1.00'}], 'units': 'formula units'}]",x10$^{-6}$,,,,,,,,
167,ZrO2,[{'name': 'NIST_SRD-30'}],['Zirconia (TZP)'],,"[{'citation': 'Effects of Environment on the Mechanical Behavior of High-Performance Ceramics, G.A. Graves and N.L. Hecht, Report No. UDR-TR-94-136, pp. 1-138 (1995), published by University of Dayton Research Institute.'}]",,,,,,,,,,,,Zr-O:Al,,,,,,,,,,,,,,,,,,,,,,,,,Polycrystalline,,,,,,,,,,,,,,,,,,,,,,,,,,,,,,,,,,,,,,,,,,,,,,,,,,,,11.0,"[{'name': 'Temperature', 'scalars': [{'value': '23'}], 'units': '$^{\\circ}$C'}]",,,GPa,,,,,,,,,"Ceramatec, Inc.",,,,,,,,,,,,,,,,,,,,,,,,,,,,,,,,,,,,,,,,,,,,,,,,,,,,,,
168,ZrO2.xMgO,[{'name': 'NIST_SRD-30'}],['Zirconia (PSZ)'],[{'name': 'Sintering'}],"[{'citation': 'Rigidity Modulus of Some Pure Oxide Bodies, E. Ryshkewitch, Journal of the American Ceramic Society, Vol. 34 10, pp. 322-326 (1951), published by American Ceramic Society.'}]",,,,,,,,,,,,Zr-O:MgO,,,,,,,,,,,,,,,,,,,,,,,,,Polycrystalline,,,,,,,,,,,,,,135,"[{'name': 'Temperature', 'scalars': [{'value': '20'}], 'units': '$^{\\circ}$C'}, {'name': 'Specimen Number', 'scalars': [{'value': '2'}]}]",,,GPa,,,,,,,,,,,,,,,,,,,,,,,,,,,,,,,,,,,,,,,,,,,,,,,,,,,,,,,,,,,,,,,,,,,,,,,,,,,,,,,,,,,,,,,,,,,,,,,,,,,,,
169,ZrO2.xY2O3.yFe2O3,[{'name': 'NIST_SRD-30'}],['Zirconia (cubic)'],[{'name': 'Sintering'}],"[{'citation': 'Elastic Constants of the Iron Oxide Doped Yttria-Stabilized Zirconia, M.A. Ewaida, A.A. Higazy, B. Bridge, and M.M. Abou Sekkina, Journal of Materials Science, Vol. 24, pp. 3660-3666 (1989), published by Chapman and Hall.'}]",,,,,,,,,,,,Zr-O:Y,,,,,,,,,,,,,,,,,,,,,,,,,Polycrystalline,,,,,,,,,,,,,,36.9,"[{'name': 'Sintering Temperature', 'scalars': [{'value': '1350'}, {'value': '1350'}, {'value': '1350'}, {'value': '1350'}, {'value': '1350'}, {'value': '1350'}, {'value': '1350'}, {'value': '1350'}, {'value': '1350'}, {'value': '1350'}, {'value': '1350'}, {'value': '1350'}, {'value': '1450'}, {'value': '1450'}, {'value': '1450'}, {'value': '1450'}, {'value': '1450'}, {'value': '1450'}, {'value': '1450'}, {'value': '1450'}, {'value': '1450'}, {'value': '1450'}, {'value': '1450'}], 'units': '$^{\\circ}$C'}, {'name': 'Sample Number', 'scalars': [{'value': 'Z-1'}, {'value': 'Z-2'}, {'value': 'Z-3'}, {'value': 'Z-4'}, {'value': 'Z-5'}, {'value': 'Z-6'}, {'value': 'Z-7'}, {'value': 'Z-8'}, {'value': 'Z-9'}, {'value': 'Z-10'}, {'value': 'Z-11'}, {'value': 'Z-12'}, {'value': 'Z-1'}, {'value': 'Z-2'}, {'value': 'Z-3'}, {'value': 'Z-4'}, {'value': 'Z-5'}, {'value': 'Z-6'}, {'value': 'Z-7'}, {'value': 'Z-8'}, {'value': 'Z-9'}, {'value': 'Z-10'}, {'value': 'Z-12'}]}]",,,GPa,,,,,,,,,,,,,,,,,,,,,,,,,,,,,,,,,,,,,,,,,,,,,,,,,,,,,,,,,,,,,,,,,,,,,,,,,,,,,,,,,,,,,,,,,,,,,,,,,,,,,
170,Al2O3.xTiC,[{'name': 'NIST_SRD-30'}],['Alumina composite'],[{'name': 'Hot Pressing'}],"[{'citation': 'Fracture Behaviour of Composites Based on Al2O3-TiC, R.P. Wahi and B. Ilschner, Journal of Materials Science, Vol. 15, pp. 875-885 (1980), published by Chapman and Hall.'}]",,,,,,,,,,,,Al-O:TiC,,,,,,,,,,,,,,,,,,,,,,,,,Polycrystalline,,,,,,,,,,,,,,,,,,,,,,,,,,,,,,,,,4.10,"[{'name': 'Mass Fraction of TiC', 'scalars': [{'value': '0'}, {'value': '5'}, {'value': '10'}, {'value': '20'}, {'value': '30'}, {'value': '40'}, {'value': '0'}, {'value': '5'}, {'value': '10'}, {'value': '20'}, {'value': '30'}, {'value': '40'}], 'units': '%'}, {'name': 'Notch Type', 'scalars': [{'value': 'Machined'}, {'value': 'Machined'}, {'value': 'Machined'}, {'value': 'Machined'}, {'value': 'Machined'}, {'value': 'Machined'}, {'value': 'Natural'}, {'value': 'Natural'}, {'value': 'Natural'}, {'value': 'Natural'}, {'value': 'Natural'}, {'value': 'Natural'}]}]",,,MPa m$^{1/2}$,,,,,,,,,,,,,,,,,,,,,,,,,,,,Feldmuhle AG,,,,,,,,,,,,,,,,,,,,,,,,,,,,,,,,,,,,,,,,,,,,,,,,,,,,,,
171,Si3N4.xY2O3.yAl2O3,[{'name': 'NIST_SRD-30'}],['Silicon nitride composite'],,"[{'citation': 'Ceramic Technology Project Data Base:  September 1992 Summary Report, B.L.P. Keyes, ORNL Report Number:  ORNL/M-2775, pp. 1-171 (1992), published by Oak Ridge National Laboratory.'}]",,,,,,,,,,,,Si-N:Al,,,,,,,,,,,,,,,,,,,,,,,,,Polycrystalline,,,,,,,,,,,,,,,,,,,,,,,,,942,"[{'name': 'Temperature', 'scalars': [{'value': '22'}], 'units': '$^{\\circ}$C'}, {'name': 'Specimen Number', 'scalars': [{'value': 'C'}]}]",,,MPa,,,,,,,,,,,,,,,,,,,,,,,,,,,,,,,,,,,,,,,,,,,,,,,,,,,,,,,,,,,,,,,,,,,,,,,,,,,,,,,,,,,,,,,,,,
172,ZrO2.xCeO2,[{'name': 'NIST_SRD-30'}],['Zirconia (TZP)'],[{'name': 'Sintering'}],"[{'citation': 'Elastic Modulus and Fracture Toughness of CeO2-Containing Tetragonal Zirconia Polycrystals, Y. Kubota, M. Ashizuka, and H. Hokazono, Journal of the Ceramic Society of Japan, Vol. 102 2, pp. 175-179 (1994), published by Ceramic Society of Japan.'}]",,,,,,,,,,,,Zr-O:CeO,,,,,,,,,,,,,,,,,,,,,,,,,Polycrystalline,,,,,,,,,,,,,,,,,,,,,,,,,,,,,,,,,6.40,"[{'name': 'Specimen', 'scalars': [{'value': 'I'}, {'value': 'I'}, {'value': 'I'}, {'value': 'I'}, {'value': 'I'}, {'value': 'II'}, {'value': 'II'}, {'value': 'II'}, {'value': 'II'}, {'value': 'II'}]}, {'name': 'Temperature', 'scalars': [{'value': '28'}, {'value': '98'}, {'value': '147'}, {'value': '217'}, {'value': '300'}, {'value': '33'}, {'value': '103'}, {'value': '155'}, {'value': '225'}, {'value': '306'}], 'units': '$^{\\circ}$C'}]",,,MPa m$^{1/2}$,,,,,,,,,,,,,,,,,,,,,,,,,,,,,,,,,,,,,,,,,,,,,,,,,,,,,,,,,,,,,,,,,,,,,,,,,,,,,,,,,,
173,SiC,[{'name': 'NIST_SRD-30'}],['Silicon carbide'],[{'name': 'Sintering'}],"[{'citation': 'Mechanical Property Evaluation at Elevated Temperature of Sintered $\\beta$-Silicon Carbide, M.J. Slavin and G.D. Quinn, International Journal of High Technology Ceramics, Vol. 2 1, pp. 47-63 (1986), published by Elsevier Applied Science.'}]",,,,,,,,,,,,Si-C,,,,,,,,,,,,,,,,,,,,,,,,,Polycrystalline,,,,,,,,,,,,,,405.9,"[{'name': 'Sample Number', 'scalars': [{'value': '5'}]}]",,,GPa,,,,,,,,,,,,,,,,,,,,,,,,,,,,,,,,,,,,,,,,,,,,,,,General Electric Company,,,,,,,,,,,,,,,,Plate,,,,,,,,,,,,,,,,,,,,,,,,,,,,,,,,,,,,,,
174,SiC,[{'name': 'NIST_SRD-30'}],['Silicon carbide'],[{'name': 'Reaction Bonding'}],"[{'citation': 'The Evaluation of Environmental Effects in Toughened Ceramics for Advanced Heat Engines Investigation of Selected SiC and Si3N4 Ceramics, N.L.Hecht, G.A.Graves, D.E.McCullum, A.P.Berens, S.Goodrich, J.D.Wolf, J.R.Hoenigman, P.Yaney, D.Grant, and S.Hilton, ORNL Report Number:  ORNL/Sub/84-00221/2, pp. 1-111 (1990), published by Oak Ridge National Laboratory.'}]",,,,,,,,,,,,Si-C,,,,,,,,,,,,,,,,,,,1.6,"[{'name': 'Temperature', 'scalars': [{'value': '23'}], 'units': '$^{\\circ}$C'}]",,,,,Polycrystalline,,,,,,,,,,,,,,,,,,,,,,,,,,,,,,,,,,,,,,,,,,,,,,,,,,,,,,,,,,,,,,,,,,,,,,,,,,,,,,,,,,,,,,,,,,,,,,,,,,,,,,,,,,,,,,,,,,,,,,,
175,$\beta$-Si3Al3O3N5,[{'name': 'NIST_SRD-30'}],['Sialon'],[{'name': 'Liquid Phase Sintering'}],"[{'citation': 'Microstructure and Mechanical Properties of $\\beta$-Si3Al3O3N5 Ceramics, E. Kokmeijer, G. de With, and R. Metselaar, Journal of the European Ceramic Society, Vol. 8, pp. 71-80 (1991), published by Elsevier Science Limited.'}]",,,,,,,,,,,,Si-Al-O-N,,,,,,,,,,,,,,,,,,,,,,,,,Polycrystalline,,,,,,,,,,,,,,,,,,,,,,,,,455,"[{'name': 'Batch Number', 'scalars': [{'value': '1'}, {'value': '2'}, {'value': '3'}, {'value': '4'}, {'value': '5'}, {'value': '6'}, {'value': '7'}, {'value': '8'}, {'value': '9'}, {'value': '10'}, {'value': '11'}, {'value': '12'}, {'value': '13'}, {'value': '14'}, {'value': '15'}, {'value': '16'}, {'value': '17'}, {'value': '18'}, {'value': '19'}, {'value': '20'}, {'value': '21'}]}]",,,MPa,,,,,,,,,,,,,,,,,,,,,,,,,,,,,,,,,,,,,,,,,,,,,,,,,,,,,,,,,,,,,,,,,,,,,,,,,,,,,,,,,,,,,,,,,,
176,Al2O3,[{'name': 'NIST_SRD-30'}],['Alumina'],[{'name': 'Sintering'}],"[{'citation': 'Effect of Porosity on the Erosive Wear of Liquid-Phase-Sintered Alumina Ceramics, B.A. Latella and B.H. OConnor, Journal of the American Ceramic Society, Vol. 82 8, pp. 2145-2149 (1999), published by American Ceramic Society.'}]",,,,,,,,,,,,Al-O,,,,,,,,,,,,,,,,,,,,,,,,,Polycrystalline,,,,,,,,,,,,,,,,,,,,,,,,,,,,,,,,,,,,,,,,,,1,"[{'name': 'Sintering Temperature', 'scalars': [{'value': '1250'}, {'value': '1300'}, {'value': '1300'}, {'value': '1300'}, {'value': '1350'}, {'value': '1400'}, {'value': '1450'}], 'units': '$^{\\circ}$C'}, {'name': 'Sintering Time', 'scalars': [{'value': '4'}, {'value': '0.25'}, {'value': '1'}, {'value': '4'}, {'value': '4'}, {'value': '4'}, {'value': '4'}], 'units': 'h'}]",,,$\mu$m,,,,,,,,,,,,,,,,,,,,,,,,,,,,,,,,,,,,,,,,,,,,,,,,,,,,,,,,,,,,,,,,,,,,,,,,,
177,WC.xCo,[{'name': 'NIST_SRD-30'}],['Tungsten carbide'],,"[{'citation': 'Engineering Properties of Carbides, P.T.B. Shaffer, Engineered Materials Handbook, Vol. 4, pp. 804-811 (1991), edited by S.J. Schneider, Jr., published by ASM International.'}]",,,,,,,,,,,,W-C,,,,,,,,,,,,,,,,,,,,,,,,,Polycrystalline,,,,,,,,,,,,,,,,,,,,,,,,,,,,,,,,,,,,,,,,,,,,,,,,,,,,,,,,,,,,,,,,,,,,,,,,,,,,,,,,,,,,,,,,,,,,,,,,,,,,,,,,,,,,,4.0,"[{'name': 'Temperature', 'scalars': [{'minimum': '23', 'maximum': '200'}, {'minimum': '23', 'maximum': '200'}, {'minimum': '23', 'maximum': '1000'}, {'minimum': '23', 'maximum': '200'}], 'units': '$^{\\circ}$C'}, {'name': 'Type', 'scalars': [{'value': '97WC-3Co'}, {'value': '94WC-6Co'}, {'value': '94WC-6Co'}, {'value': '75WC-25Co'}]}]",x10$^{-6}$,,,,,,,,
178,ZrO2,[{'name': 'NIST_SRD-30'}],['Zirconia'],[{'name': 'Sintering'}],"[{'citation': 'Dense and Strong Zirconia Ceramics, E. S. Lukin, M. G. Sukhikh, V. N. Moiseenko, Steklo i Keramika (Glass and Ceramics) 12, pp. 15-16 (1986).'}]",,,,,,,,,,,,Zr-O,,,,,,,,,,,,,,,,,,,,,,,,,Polycrystalline,,,,4.3,"[{'name': 'Sintering Temperature', 'scalars': [{'value': '1473'}, {'value': '1573'}, {'value': '1673'}, {'value': '1773'}, {'value': '1873'}], 'units': 'K'}]",,,g cm$^{-3}$,,,,,,,,,,,,,,,,,,,,,,,,,,,,,,,,,,,,,,,,,,,,,,,,,,,,,,,,,,,,,,,,,,,,,,,,,,,,,,,,,,,,,,,,,,,,,,,,,,,,,,,,,,,,,,,
179,SiC,[{'name': 'NIST_SRD-30'}],['Silicon carbide'],[{'name': 'Reaction Bonding'}],"[{'citation': 'Performance Verification of New, Low-Cost Ceramics, R.E. Tressler and M. McNallan, Projects Within the Center for Advanced Materials, pp. 147-161 (1989), edited by J.R. Hellmann and B.K. Kennedy, published by Center for Advanced Materials, Pennsylvania State University.'}]",,,,,,,,,,,,Si-C,SCRB210,,,,,,,,,,,,,,406,"[{'name': 'Temperature Range', 'scalars': [{'minimum': '1250', 'maximum': '1350'}], 'units': '$^{\\circ}$C'}, {'name': 'Applied Stress', 'scalars': [{'value': '100'}], 'units': 'MPa'}]",kJ mol$^{-1}$,,,,,,,,Polycrystalline,,,,,,,,,,,,,,,,,,,,,,,,,,,,,,,,,,,,,,,,,,,,,,,,,,,,,,,,,,,,,,,,,Coors Porcelain Company,,,,,,,,,,,,,,,,,,,,,,,,,,,,,,,,,,,,,,,,,,,,,,,,,,,,,,
180,SiC,[{'name': 'NIST_SRD-30'}],['Silicon carbide'],[{'name': 'Sintering'}],"[{'citation': 'High Temperature Corrosion of Engineering Ceramics, N.S. Jacobson, J.L. Smialek, and D.S. Fox, Corrosion of Glass, Ceramics and Ceramic Superconductors, pp. 514-545 (1992), edited by D.E. Clark and B.K. Zoitos, published by Noyes Publications.'}]",,,,,,,,,,,,"Si-C:B,C",,,,,,,,,,0.84,"[{'name': 'Exposure Time', 'scalars': [{'value': '40'}], 'units': 'h'}, {'name': 'Exposure Temperature', 'scalars': [{'value': '1000'}], 'units': '$^{\\circ}$C'}]",mg cm$^{-2}$ h$^{-1}$,,,,,,,,,,,,,Polycrystalline,,,,,,,,,,,,,,,,,,,,,,,,,,,,,,,,,,,,,,,,,,,,,,,,,,,,,,,,,,,,,,,,,Carborundum Company,,,,,,,,,,,,,,,,,,,,,,,,,,,,,,,,,,,,,,,,,,,,,,,,,,,,,,
181,Si6-xAlxOxN8-x,[{'name': 'NIST_SRD-30'}],['Sialon'],[{'name': 'Sintering'}],"[{'citation': 'Hardness, Indentation Fracture Toughness and Compositional Formula of X-Phase Sialon, C.C. Anya and A. Hendry, Journal of Materials Science, Vol. 29, pp. 527-533 (1994), published by Chapman and Hall.'}]",,,,,,,,,,,,Si-Al-O-N,,,,,,,,,,,,,,,,,,,,,,,,,Polycrystalline,,,,,,,,,,,,,,,,,,,,,,,,,,,,,,,,,3.3,"[{'name': 'Processing Condition', 'scalars': [{'value': 'Milled'}, {'value': 'Unmilled'}]}, {'name': 'Density', 'scalars': [{'value': '3.01'}], 'units': 'g/cm$^{2}$'}, {'name': 'Grain Size', 'scalars': [{'value': '1.6', 'uncertainty': '1'}, {'value': '2.7', 'uncertainty': '1'}], 'units': '$\\mu$m'}]",,,MPa m$^{1/2}$,,,,,,,,,,,,,,,,,,,,,,,,,,,,,,,,,,,,,,,,,,,,,,,,,,,,,,,,,,,,,,,,,,,,,,,,,,,,,,,,,,
182,TiB2,[{'name': 'NIST_SRD-30'}],['Titanium diboride'],[{'name': 'Sintering'}],"[{'citation': 'Sintering and Properties of Titanium Diboride Made from Powder Synthesized in a Plasma-Arc Heater, H.R. Baumgartner and R.A. Steiger, Journal of the American Ceramic Society, Vol. 67 3, pp. 207-212 (1984), published by American Ceramic Society.'}]",,,,,,,,,,,,Ti-B,,,,,,,,,,,,,,,,,,,,,,,,,Polycrystalline,,,,,,,,,,,,,,,,,,,,,,,,,,,,,,,,,,,,,,,,,,,,,,,,,,,,,,,,,,,,,,,,,,,,,,,,,,,,,,,,,,,,,,,,,,,,,,,,,,,,,,,,,,0.403,"[{'name': 'Test Temperature', 'scalars': [{'value': '25'}]}, {'name': 'Sintering Temperature', 'scalars': [{'value': '2100'}, {'value': '2275'}], 'units': '$^{\\circ}$C'}, {'name': 'Microcracked Condition', 'scalars': [{'value': 'No'}, {'value': 'Yes'}]}]",cm$^{2}$ s$^{-1}$,,,,,,,,,,,
183,Si3N4,[{'name': 'NIST_SRD-30'}],['Silicon nitride'],,"[{'citation': 'Effects of Environment on the Mechanical Behavior of High-Performance Ceramics, G.A. Graves and N.L. Hecht, Report No. UDR-TR-94-136, pp. 1-138 (1995), published by University of Dayton Research Institute.'}]",,,,,,,,,,,,Si-N:Y,,,,,,,,,,,,,,,,,,,,,,,,,Polycrystalline,,,,,,,,,,,,,,,,,,,,,,,,,,,,,,,,,,,,,,,,,,,,,,,,,,,,,,,,,,,,,,,,,Kyocera,,,,,,,,,,,,,,,,,,,,,,,,,,,,,,,,,,,,,,,,,,,,,,,,,,19,"[{'name': 'Temperature', 'scalars': [{'value': '1000'}, {'value': '1200'}, {'value': '1400'}, {'value': '1000'}, {'value': '1200'}, {'value': '1400'}], 'units': '$^{\\circ}$C'}, {'name': 'Crosshead Speed', 'scalars': [{'value': '0.00004'}, {'value': '0.00004'}, {'value': '0.00004'}, {'value': '0.004'}, {'value': '0.004'}, {'value': '0.004'}], 'units': 'cm/s'}, {'name': 'Test Type', 'scalars': [{'value': 'flexural'}]}]",,,
184,Al2O3,[{'name': 'NIST_SRD-30'}],['Alumina'],[{'name': 'Sintering'}],"[{'citation': 'Grain Size Dependence of Hardness in Dense Submicrometer Alumina, A. Krell and P. Blank, Journal of the American Ceramic Society, Vol. 78 4, pp. 1118-1120 (1995), published by American Ceramic Society.'}]",,,,,,,,,,,,Al-O,,,,,,,,,,,,,,,,,,,,,,,,,Polycrystalline,,,,,,,,,,,,,,,,,,,,,,,,,,,,,,,,,,,,,,,,,,,,,,,,,,,,22.3,"[{'name': 'Grain Size', 'scalars': [{'value': '0.40'}, {'value': '0.65'}, {'value': '0.98'}, {'value': '1.3'}, {'value': '1.9'}, {'value': '2.7'}, {'value': '2.8'}, {'value': '3.8'}], 'units': '$\\mu$m'}]",,,GPa,,,,,,,,,,,,,,,,,,,,,,,,,,,,,,,,,,,,,,,,,,,,,,,,,,,,,,,,,,,,,,,
185,Si6-xAlxOxN8-x,[{'name': 'NIST_SRD-30'}],['Sialon'],[{'name': 'Sintering'}],"[{'citation': 'Sliding Friction of Ceramics:  Mechanical Action of the Wear Debris, J. Denape and J. Lamon, Journal of Materials Science, Vol. 25, pp. 3592-3604 (1990), published by Chapman and Hall.'}]",,,,,,,,,,,,Si-Al-O-N,,,,,,,,,,,,,,,,,,,,,,,,,Polycrystalline,,,,,,,,,,,,,,,,,,,,,,,,,,,,,,,,,,,,,,0.82,"[{'name': 'Sliding Speed', 'scalars': [{'value': '0.10'}, {'value': '0.25'}, {'value': '0.50'}, {'value': '1.0'}, {'value': '2.0'}, {'value': '4.0'}], 'units': 'm/s'}]",,,,,,,,,,,,,,,,,,,,,,,,,,Ceramiques et Composites,,,,,,,,,,,,,,,,,,,,,,,,,,,,,,,,,,,,,,,,,,,,,,,,,,,,,,
186,Dy2Si2O7,[{'name': 'NIST_SRD-30'}],['Dysprosium silicate'],,"[{'citation': 'The Thermochemical Properties of Y2Si2O7 and Dy2Si2O7, E.H.P. Cordfunke, A.S. Booij, and R.R. Van der Laan, Journal of Chemical Thermodynamics, Vol. 30, pp. 199-205 (1998), published by Academic Press Ltd..'}]",,,,,,,,,,,,Dy-Si-O,,,,,,,,,,,,,,,,,,,,,,,,,Polycrystalline,,,,,,,,,,,,,,,,,,,,,,,,,,,,,,,,,,,,,,,,,,,,,,,,,,,,,,,,,,,,,,,,,,,,,,,,,,,,,,,,,,,,,,,,,,,,,,,395.3,"[{'name': 'Temperature', 'scalars': [{'value': '298.15'}, {'value': '300'}, {'value': '325'}, {'value': '350'}, {'value': '375'}, {'value': '400'}, {'value': '425'}, {'value': '450'}, {'value': '475'}, {'value': '500'}, {'value': '525'}, {'value': '550'}, {'value': '575'}, {'value': '600'}, {'value': '625'}, {'value': '650'}, {'value': '675'}, {'value': '700'}, {'value': '725'}, {'value': '750'}, {'value': '775'}, {'value': '800'}, {'value': '825'}, {'value': '850'}, {'value': '875'}, {'value': '900'}], 'units': 'K'}, {'name': 'Molar Heat Capacity', 'scalars': [{'value': '194.9'}, {'value': '195.8'}, {'value': '206.3'}, {'value': '214.9'}, {'value': '222.0'}, {'value': '228.1'}, {'value': '233.3'}, {'value': '237.9'}, {'value': '242.0'}, {'value': '245.6'}, {'value': '248.9'}, {'value': '252.0'}, {'value': '254.8'}, {'value': '257.4'}, {'value': '259.8'}, {'value': '262.1'}, {'value': '264.3'}, {'value': '266.4'}, {'value': '268.4'}, {'value': '270.3'}, {'value': '272.1'}, {'value': '273.9'}, {'value': '275.7'}, {'value': '277.3'}, {'value': '279.0'}, {'value': '280.6'}], 'units': 'J$\\cdot$mol$^{-1}$$\\cdot$K$^{-1}$'}]",J kg$^{-1}$ K$^{-1}$,,,,,,,,,,,,,,,,,,,,,,
187,SiC,[{'name': 'NIST_SRD-30'}],['Silicon carbide'],[{'name': 'Reaction Bonding'}],"[{'citation': 'Microstructure and Properties of Sintered Silicon Carbides Fabricated by Different Methods, T. Maruyama, H. Kitamura, and T. Iseki, Journal of the Ceramic Society of Japan, Vol. 94 8, pp. 790-794 (1986), published by Ceramic Society of Japan.'}]",,,,,,,,,,,,Si-C,,,,,,,,,,,,,,,,,,,,,,,,,Polycrystalline,,,,,,,,,,,,,,,,,,,,,,,,,550,"[{'name': 'Temperature', 'scalars': [{'value': '22'}], 'units': '$^{\\circ}$C'}]",,,MPa,,,,,,,,,,,,,,,,,,,,,,,,,,,,,,,,,,,,,,,,,,,,,,,,,,,,,,,,,,,,,,,,,,,,,,,,,,,,,,,,,,,,,,,,,,
188,SiC,[{'name': 'NIST_SRD-30'}],['Silicon carbide'],,"[{'citation': 'Ceramic Technology Project Data Base:  September 1992 Summary Report, B.L.P. Keyes, ORNL Report Number:  ORNL/M-2775, pp. 1-171 (1992), published by Oak Ridge National Laboratory.'}]",,,,,,,,,,,,Si-C,Hexoloy SA,,,,,,,,,,,,,,,,,,,,,,,,Polycrystalline,,,,,,,,,,,,,,427,"[{'name': 'Temperature', 'scalars': [{'value': '23'}], 'units': '$^{\\circ}$C'}, {'name': 'Specimen Number', 'scalars': [{'value': 'A'}]}]",,,GPa,,,,,,,,,,,,,,,,,,,,,,,,,,,,,,,,,,,,,,,,,,,,,,,Carborundum Company,,,,,,,,,,,,,,,,,,,,,,,,,,,,,,,,,,,,,,,,,,,,,,,,,,,,,,
189,Si3N4,[{'name': 'NIST_SRD-30'}],['Silicon nitride'],,"[{'citation': 'Effects of Environment on the Mechanical Behavior of High-Performance Ceramics, G.A. Graves and N.L. Hecht, Report No. UDR-TR-94-136, pp. 1-138 (1995), published by University of Dayton Research Institute.'}]",,,,,,,,,,,,Si-N:Y,,,,,,,,,,,,,,,,,,,,,,,,,Polycrystalline,,,,,,,,,,,,,,,,,,,,,,,,,,,,,,,,,,,,,,,,,,,,,,,,,,,,,,,,,,,,,,,,,Kyocera,,,,,,,,,,,,,,,,,,,,,,,,,,,,,,,,,,,,,,,,,,,,,,,,,,12,"[{'name': 'Temperature', 'scalars': [{'value': '1300'}, {'value': '20'}, {'value': '1300'}], 'units': '$^{\\circ}$C'}, {'name': 'Crosshead Speed', 'scalars': [{'value': '0.00004'}, {'value': '0.004'}, {'value': '0.004'}], 'units': 'cm/s'}, {'name': 'Test Type', 'scalars': [{'value': 'flexural'}]}]",,,
190,SiC,[{'name': 'NIST_SRD-30'}],['Silicon carbide'],[{'name': 'Sintering'}],"[{'citation': 'Sliding Friction of Ceramics:  Mechanical Action of the Wear Debris, J. Denape and J. Lamon, Journal of Materials Science, Vol. 25, pp. 3592-3604 (1990), published by Chapman and Hall.'}]",,,,,,,,,,,,Si-C,,,,,,,,,,,,,,,,,,,,,,,,,Polycrystalline,,,,,,,,,,,,,,,,,,,,,,,,,,,,,,,,,,,,,,,,,,5,"[{'name': 'Grain Size Range', 'scalars': [{'minimum': '3', 'maximum': '8'}], 'units': '$\\mu$m'}]",,,$\mu$m,,,,,,,,,,,,,,,,,,,Ceramiques et Composites,,,,,,,,,,,,,,,,,,,,,,,,,,,,,,,,,,,,,,,,,,,,,,,,,,,,,,
191,AlN.xY2O3.yCaO,[{'name': 'NIST_SRD-30'}],['Aluminum nitride'],[{'name': 'Sintering'}],"[{'citation': 'Pressureless Sintering of Aluminium Nitride: Effect of Concentration of Additives and Sintering Conditions on Properties, N.S. Raghavan, Materials Science and Engineering, Vol. A148, pp. 307-317 (1991), published by Elsevier Sequoia.'}]",,,,,,,,,,,,"Al-N:CaO,Y",,,,,,,,,,,,,,,,,,,,,,,,,Polycrystalline,,,,,,,,,,,,,,,,,,,,,,,,,,,,,,,,,,,,,,,,,,,,,,,,,,,,,,,,,,,,,,,,,,,,,,,,,,,,,,,,,,,,,,,,,,,,,,,,,,,,,,,,,,0.504,"[{'name': 'Mass Fraction of CaO', 'scalars': [{'value': '0'}, {'value': '0'}, {'value': '0'}, {'value': '0'}, {'value': '0'}, {'value': '0'}, {'value': '0'}, {'value': '0'}, {'value': '0'}, {'value': '0'}, {'value': '0'}, {'value': '0'}, {'value': '0'}, {'value': '0'}, {'value': '0'}, {'value': '0'}, {'value': '0'}, {'value': '3'}, {'value': '1.5'}, {'value': '0'}, {'value': '3'}, {'value': '1.5'}, {'value': '0'}, {'value': '0.75'}, {'value': '1.90'}, {'value': '3'}, {'value': '1.5'}, {'value': '0'}, {'value': '0.75'}, {'value': '1.90'}, {'value': '3'}, {'value': '1.5'}], 'units': '%'}, {'name': 'Mass Fraction of Y2O3', 'scalars': [{'value': '1'}, {'value': '1.5'}, {'value': '2'}, {'value': '3'}, {'value': '4'}, {'value': '1'}, {'value': '1.5'}, {'value': '3'}, {'value': '4'}, {'value': '1'}, {'value': '1.5'}, {'value': '3'}, {'value': '4'}, {'value': '3'}, {'value': '3'}, {'value': '3'}, {'value': '3'}, {'value': '0'}, {'value': '1.5'}, {'value': '3'}, {'value': '0'}, {'value': '1.5'}, {'value': '3'}, {'value': '0'}, {'value': '0'}, {'value': '0'}, {'value': '1.5'}, {'value': '3'}, {'value': '0'}, {'value': '0'}, {'value': '0'}, {'value': '1.5'}], 'units': '%'}, {'name': 'Sinterting Temperature', 'scalars': [{'value': '1850'}, {'value': '1850'}, {'value': '1850'}, {'value': '1850'}, {'value': '1850'}, {'value': '1850'}, {'value': '1850'}, {'value': '1850'}, {'value': '1850'}, {'value': '1850'}, {'value': '1850'}, {'value': '1850'}, {'value': '1850'}, {'value': '1950'}, {'value': '1950'}, {'value': '1950'}, {'value': '1850'}, {'value': '1850'}, {'value': '1850'}, {'value': '1950'}, {'value': '1950'}, {'value': '1950'}, {'value': '1850'}, {'value': '1850'}, {'value': '1850'}, {'value': '1850'}, {'value': '1850'}, {'value': '1950'}, {'value': '1950'}, {'value': '1950'}, {'value': '1950'}, {'value': '1950'}], 'units': '$^{\\circ}$C'}, {'name': 'Source of Powder', 'scalars': [{'value': 'A'}, {'value': 'A'}, {'value': 'A'}, {'value': 'A'}, {'value': 'A'}, {'value': 'B'}, {'value': 'B'}, {'value': 'B'}, {'value': 'B'}, {'value': 'C'}, {'value': 'C'}, {'value': 'C'}, {'value': 'C'}, {'value': 'A'}, {'value': 'B'}, {'value': 'C'}, {'value': 'B'}, {'value': 'B'}, {'value': 'B'}, {'value': 'B'}, {'value': 'B'}, {'value': 'B'}, {'value': 'C'}, {'value': 'C'}, {'value': 'C'}, {'value': 'C'}, {'value': 'C'}, {'value': 'C'}, {'value': 'C'}, {'value': 'C'}, {'value': 'C'}, {'value': 'C'}]}]",cm$^{2}$ s$^{-1}$,,,,,,,,,,,
192,Si6-xAlxOxN8-x.yCeO2.zY2O3,[{'name': 'NIST_SRD-30'}],['Sialon'],[{'name': 'Sintering'}],"[{'citation': 'Pressureless Sintering of Y2O3-CeO2-Doped Sialons, E. Soderlund and T. Ekstrom, Journal of Materials Science, Vol. 25, pp. 4815-4821 (1990), published by Chapman and Hall.'}]",,,,,,,,,,,,Si-Al-O-N:CeO,,,,,,,,,,,,,,,,,,,,,,,,,Polycrystalline,,,,,,,,,,,,,,,,,,,,,,,,,,,,,,,,,4.9,"[{'name': 'Sialon Ratio $\\alpha$/($\\alpha$+$\\beta$)', 'scalars': [{'value': '0'}, {'value': '0'}, {'value': '0'}, {'value': '0'}, {'value': '0'}, {'value': '0.29'}, {'value': '0.22'}, {'value': '0.12'}, {'value': '0.01'}, {'value': '0'}, {'value': '0.39'}, {'value': '0.28'}, {'value': '0.16'}, {'value': '0.03'}, {'value': '0'}, {'value': '0'}, {'value': '0'}, {'value': '0'}, {'value': '0'}, {'value': '0'}, {'value': '0.58'}, {'value': '0.47'}, {'value': '0.33'}, {'value': '0.17'}, {'value': '0'}]}, {'name': 'Y2O3/CeO2Ratio', 'scalars': [{'value': '100/0'}, {'value': '75/25'}, {'value': '50/50'}, {'value': '25/75'}, {'value': '0/100'}, {'value': '100/0'}, {'value': '75/25'}, {'value': '50/50'}, {'value': '25/75'}, {'value': '0/100'}, {'value': '100/0'}, {'value': '75/25'}, {'value': '50/50'}, {'value': '25/75'}, {'value': '0/100'}, {'value': '100/0'}, {'value': '75/25'}, {'value': '50/50'}, {'value': '25/75'}, {'value': '0/100'}, {'value': '100/0'}, {'value': '75/25'}, {'value': '50/50'}, {'value': '25/75'}, {'value': '0/100'}]}, {'name': 'Sample Number', 'scalars': [{'value': '1'}, {'value': '1'}, {'value': '1'}, {'value': '1'}, {'value': '1'}, {'value': '2'}, {'value': '2'}, {'value': '2'}, {'value': '2'}, {'value': '2'}, {'value': '3'}, {'value': '3'}, {'value': '3'}, {'value': '3'}, {'value': '3'}, {'value': '4'}, {'value': '4'}, {'value': '4'}, {'value': '4'}, {'value': '4'}, {'value': '5'}, {'value': '5'}, {'value': '5'}, {'value': '5'}, {'value': '5'}]}, {'name': 'Sintering Temperature', 'scalars': [{'value': '1825'}], 'units': '$^{\\circ}$C'}]",,,MPa m$^{1/2}$,,,,,,,,,,,,,,,,,,,,,,,,,,,,,,,,,,,,,,,,,,,,,,,,,,,,,,,,,,,,,,,,,,,,,,,,,,,,,,,,,,
