Repository: ckborg/DSW2018

# DSW2018

## Description
Investigation of a structural ceramics database (WebSCD) curated by the National Institute of Standards and Technology (NIST).
3-week project as part of the UC Berkeley Data Science workshop (DSW2018).
[WebSCD]("https://srdata.nist.gov/CeramicDataPortal/scd")

## Results at-a-glance

~4000 material entries

Most represented mechanical properties: Elastic modulus, flexural strength, fracture toughness.

## Team members
[Prabudhya Bhattacharyya]("http://physics.berkeley.edu/people/graduate-student/prabudhya-bhattacharyya")

[Chris Bronner]("https://chrisbronner.com/")

[Steve Drapcho]("https://www.linkedin.com/in/steven-drapcho-2b939b149/")

File: NIST_CeramicDataSet.csv (part 6 of 103)
193,HfB2,[{'name': 'NIST_SRD-30'}],['Hafnium diboride'],[{'name': 'Sintering'}],"[{'citation': 'High-Temperature Thermal Expansion of Certain Group IV and Group V Diborides, F.G. Keihn and E.J. Keplin, Journal of the American Ceramic Society, Vol. 50 12, pp. 81-84 (1967), published by American Ceramic Society.'}]",,,,,,,,,,,,Hf-B,,,,,,,,,,,,,,,,,,,,,,,,,Polycrystalline,,,,,,,,,,,,,,,,,,,,,,,,,,,,,,,,,,,,,,,,,,,,,,,,,,,,,,,,,,,,,,,,,,,,,,,,,,,,,,,,,,,,,,,,,,,,,,,,,,,,,,,,,,,,,6.39,"[{'name': 'Temperature Range', 'scalars': [{'minimum': '25', 'maximum': '750'}, {'minimum': '753', 'maximum': '2041'}, {'minimum': '25', 'maximum': '750'}, {'minimum': '753', 'maximum': '2041'}], 'units': '$^{\\circ}$C'}, {'name': 'Temperature Range', 'scalars': [{'minimum': '298', 'maximum': '1023'}, {'minimum': '1026', 'maximum': '2314'}, {'minimum': '298', 'maximum': '1023'}, {'minimum': '1026', 'maximum': '2314'}], 'units': 'K'}, {'name': 'Axis', 'scalars': [{'value': 'a'}, {'value': 'a'}, {'value': 'c'}, {'value': 'c'}]}]",x10$^{-6}$,,,,,,,,
194,BeO,[{'name': 'NIST_SRD-30'}],['Beryllia'],[{'name': 'Hot Pressing'}],"[{'citation': 'Specific Heat of Some High Temperature Materials, B.E. Walker, C.T. Ewing, and R.R. Miller, Journal of Chemical and Engineering Data, Vol. 7 4, pp. 595-597 (1962), published by American Chemical Society.'}]",,,,,,,,,,,,Be-O,,,,,,,,,,,,,,,,,,,,,,,,,Polycrystalline,,,,,,,,,,,,,,,,,,,,,,,,,,,,,,,,,,,,,,,,,,,,,,,,,,,,,,,,,,,,,,,,,Commercial company,,,,,,,,,,,,,,,,,,,,,,,,,,,,,,1038,"[{'name': 'Temperature', 'scalars': [{'value': '30'}, {'value': '100'}, {'value': '200'}, {'value': '300'}, {'value': '400'}, {'value': '500'}, {'value': '600'}, {'value': '700'}, {'value': '800'}], 'units': '$^{\\circ}$C'}]",J kg$^{-1}$ K$^{-1}$,,,,,,,,,,,,,,,,,,,,,,
195,MgO.xFe2O3,[{'name': 'NIST_SRD-30'}],['Magnesia'],[{'name': 'Hot Pressing'}],"[{'citation': 'The Influence of Grain Size and Secondary Phase on the Fracture Toughness of Sintered MgO Bodies (Part 2:  Addition of Fe2O3), Y. Tsuru, K. Yasuda, Y. Matsuo, S. Kimura, and E. Yasuda, Journal of the Ceramic Society of Japan Inter. Ed., Vol. 101, pp. 165-169 (1993), published by FUJI Technology Press Ltd..'}]",,,,,,,,,,,,Mg-O:Fe,,,,,,,,,,,,,,,,,,,,,,,,,Polycrystalline,,,,,,,,,,,,,,,,,,,,,,,,,172,"[{'name': 'Mass Fraction of Fe2O3', 'scalars': [{'value': '1'}, {'value': '1'}, {'value': '1'}, {'value': '1'}, {'value': '1'}, {'value': '10'}, {'value': '10'}, {'value': '10'}, {'value': '10'}, {'value': '10'}], 'units': '%'}, {'name': 'Grain Size', 'scalars': [{'value': '82'}, {'value': '69'}, {'value': '53'}, {'value': '38'}, {'value': '16'}, {'value': '84'}, {'value': '69'}, {'value': '48'}, {'value': '41'}, {'value': '30'}], 'units': '$\\mu$m'}]",,,MPa,,,,,,,,,,,,,,,,,,,,,,,,,,,,,,,,,,,,,,,,,,,,,,,,,,,,,,,,,,,,,,,,,,,,,,,,,,,,,,,,,,,,,,,,,,
196,MoB2.0,[{'name': 'NIST_SRD-30'}],['Molybdenum diboride'],[{'name': 'Melt Processing'}],"[{'citation': 'Thermal Expansion Studies on the Group IV-VII Transition Metal Diborides, B. Lonnberg, Journal of the Less-Common Metals, Vol. 141, pp. 145-156 (1988), published by Elsevier Sequoia.'}]",3.0082,"[{'name': 'Axis', 'scalars': [{'value': 'a'}, {'value': 'a'}, {'value': 'a'}, {'value': 'a'}, {'value': 'a'}, {'value': 'a'}, {'value': 'a'}, {'value': 'a'}, {'value': 'a'}, {'value': 'a'}, {'value': 'a'}, {'value': 'a'}, {'value': 'a'}, {'value': 'c'}, {'value': 'c'}, {'value': 'c'}, {'value': 'c'}, {'value': 'c'}, {'value': 'c'}, {'value': 'c'}, {'value': 'c'}, {'value': 'c'}, {'value': 'c'}, {'value': 'c'}, {'value': 'c'}, {'value': 'c'}]}, {'name': 'Temperature', 'scalars': [{'value': '300'}, {'value': '400'}, {'value': '500'}, {'value': '600'}, {'value': '700'}, {'value': '800'}, {'value': '900'}, {'value': '1000'}, {'value': '1100'}, {'value': '1200'}, {'value': '1300'}, {'value': '1400'}, {'value': '1500'}, {'value': '300'}, {'value': '400'}, {'value': '500'}, {'value': '600'}, {'value': '700'}, {'value': '800'}, {'value': '900'}, {'value': '1000'}, {'value': '1100'}, {'value': '1200'}, {'value': '1300'}, {'value': '1400'}, {'value': '1500'}], 'units': 'K'}]",$\AA$,,,,,,,,,Mo-B,,,,,,,,,,,,,,,,,,,,,,,,,Polycrystalline,,,,,,,,,,,,,,,,,,,,,,,,,,,,,,,,,,,,,,,,,,,,,,,,,,,,,,,,,,,,,,,,,,,,,,,,,,,,,,,,,,,,,,,,,,,,,,,,,,,,,,,,,,,,,,,,,,,,,,,
197,Si3N4,[{'name': 'NIST_SRD-30'}],['Silicon nitride'],[{'name': 'Hot Pressing'}],"[{'citation': 'Friction and Wear of Silicon Nitride Lubricated by Humid Air, Water, Hexadecane and Hexadecane + 0.5 Percent Stearic Acid, S. Jahanmir and T.E. Fischer, STLE Transactions, Vol. 31 1, pp. 32-43 (1988), published by Society of Tribologists and Lubrication Engineers.'}]",,,,,,,,,,,,Si-N,NC-132,,,,,,,,,,,,,,,,,,,,,,,,Polycrystalline,,,,,,,,,,,,,,,,,,,,,,,,,,,,,,,,,,,,,,,,,,,,,,,,,,,,,,,,,,,,,,-4.74,"[{'name': 'Environment', 'scalars': [{'value': 'Air'}, {'value': 'Water'}, {'value': 'Hexadecane'}, {'value': 'SA'}]}]",mm$^{3}$ m$^{-1}$ N$^{-1}$,Norton Company,,,,,,,,,,,,,,,,,,,,,,,,,,,,,,,,,,,,,,,,,,,,,,,,,,,,,,
198,Y3Al5O12,[{'name': 'NIST_SRD-30'}],['Yttrium aluminum garnet (YAG)'],[{'name': 'Crystal Growth'}],"[{'citation': 'Creep of Yttrium Aluminium Garnet Single Crystals, G.S. Corman, Journal of Materials Science Letters, Vol. 12, pp. 379-382 (1993), published by Chapman and Hall.'}]",,,,,,,,,,,,Y-Al-O,,,,,,,,,,,,,,,,,,260,,,"[{'name': 'Compression Direction', 'scalars': [{'value': '100'}, {'value': '100'}, {'value': '100'}, {'value': '100'}, {'value': '100'}, {'value': '100'}, {'value': '100'}, {'value': '100'}, {'value': '100'}, {'value': '100'}, {'value': '100'}, {'value': '100'}, {'value': '100'}, {'value': '100'}, {'value': '100'}, {'value': '100'}, {'value': '100'}, {'value': '110'}, {'value': '110'}, {'value': '110'}, {'value': '110'}, {'value': '110'}, {'value': '110'}, {'value': '110'}, {'value': '110'}, {'value': '110'}, {'value': '110'}, {'value': '110'}, {'value': '110'}, {'value': '110'}, {'value': '110'}, {'value': '110'}, {'value': '110'}, {'value': '110'}, {'value': '111'}, {'value': '111'}, {'value': '111'}, {'value': '111'}, {'value': '111'}, {'value': '111'}, {'value': '111'}, {'value': '111'}, {'value': '111'}, {'value': '111'}, {'value': '111'}]}, {'name': 'Applied Stress', 'scalars': [{'value': '50'}, {'value': '70'}, {'value': '70'}, {'value': '100'}, {'value': '100'}, {'value': '100'}, {'value': '100'}, {'value': '140'}, {'value': '140'}, {'value': '140'}, {'value': '140'}, {'value': '200'}, {'value': '200'}, {'value': '200'}, {'value': '200'}, {'value': '280'}, {'value': '280'}, {'value': '100'}, {'value': '100'}, {'value': '100'}, {'value': '140'}, {'value': '140'}, {'value': '140'}, {'value': '140'}, {'value': '200'}, {'value': '200'}, {'value': '200'}, {'value': '200'}, {'value': '200'}, {'value': '200'}, {'value': '200'}, {'value': '200'}, {'value': '280'}, {'value': '280'}, {'value': '100'}, {'value': '100'}, {'value': '140'}, {'value': '140'}, {'value': '140'}, {'value': '200'}, {'value': '200'}, {'value': '200'}, {'value': '280'}, {'value': '280'}, {'value': '280'}], 'units': 'MPa'}, {'name': 'Temperature', 'scalars': [{'value': '1850'}, {'value': '1850'}, {'value': '1750'}, {'value': '1850'}, {'value': '1800'}, {'value': '1750'}, {'value': '1650'}, {'value': '1850'}, {'value': '1800'}, {'value': '1750'}, {'value': '1650'}, {'value': '1850'}, {'value': '1800'}, {'value': '1750'}, {'value': '1650'}, {'value': '1750'}, {'value': '1650'}, {'value': '1850'}, {'value': '1750'}, {'value': '1650'}, {'value': '1850'}, {'value': '1800'}, {'value': '1750'}, {'value': '1650'}, {'value': '1850'}, {'value': '1850'}, {'value': '1800'}, {'value': '1750'}, {'value': '1750'}, {'value': '1750'}, {'value': '1650'}, {'value': '1650'}, {'value': '1750'}, {'value': '1650'}, {'value': '1850'}, {'value': '1750'}, {'value': '1850'}, {'value': '1750'}, {'value': '1650'}, {'value': '1850'}, {'value': '1750'}, {'value': '1650'}, {'value': '1850'}, {'value': '1750'}, {'value': '1650'}], 'units': '$^{\\circ}$C'}]",10$^{-9}$ s$^{-1}$,,,Single Crystal,,,,,,,,,,,,,,,,,,,,,,,,,,,,,,,,,,,,,,,,,,,,,,,,,,,,,,,,,,,,,,,,,Commercial Crystal Labs.,,,,,,,,,,,,,,,,,,,,,,,,,,,,,,,,,,,,,,,,,,,,,,,,,,,,,,
199,Al2O3,[{'name': 'NIST_SRD-30'}],['Alumina'],[{'name': 'Sintering'}],"[{'citation': 'Evaluated Material Properties for a Sintered $\\alpha$-Alumina, R.G. Munro, Journal of the American Ceramic Society, Vol. 80 8, pp. 1919-1928 (1997), published by American Ceramic Society.'}]",,,,,,,,,,,,Al-O,,,,,,,,,,,,,,,,,,,,,,,,,Polycrystalline,,,,,,,,,,,,,,416,"[{'name': 'Temperature', 'scalars': [{'value': '20'}, {'value': '500'}, {'value': '1000'}, {'value': '1200'}, {'value': '1400'}, {'value': '1500'}], 'units': '$^{\\circ}$C'}]",,,GPa,,,,,,,,,,,,,,,,,,,,,,,,,,,,,,,,,,,,,,,,,,,,,,,,,,,,,,,,,,,,,,,,,,,,,,,,,,,,,,,,,,,,,,,,,,,,,,,,,,,,,
200,MoB2,[{'name': 'NIST_SRD-30'}],['Molybdenum diboride'],[{'name': 'Melt Processing'}],"[{'citation': 'Thermal Expansion Studies on the Group IV-VII Transition Metal Diborides, B. Lonnberg, Journal of the Less-Common Metals, Vol. 141, pp. 145-156 (1988), published by Elsevier Sequoia.'}]",3.0391,"[{'name': 'Axis', 'scalars': [{'value': 'a'}, {'value': 'a'}, {'value': 'a'}, {'value': 'a'}, {'value': 'a'}, {'value': 'a'}, {'value': 'a'}, {'value': 'a'}, {'value': 'a'}, {'value': 'a'}, {'value': 'a'}, {'value': 'a'}, {'value': 'a'}, {'value': 'c'}, {'value': 'c'}, {'value': 'c'}, {'value': 'c'}, {'value': 'c'}, {'value': 'c'}, {'value': 'c'}, {'value': 'c'}, {'value': 'c'}, {'value': 'c'}, {'value': 'c'}, {'value': 'c'}, {'value': 'c'}]}, {'name': 'Temperature', 'scalars': [{'value': '300'}, {'value': '400'}, {'value': '500'}, {'value': '600'}, {'value': '700'}, {'value': '800'}, {'value': '900'}, {'value': '1000'}, {'value': '1100'}, {'value': '1200'}, {'value': '1300'}, {'value': '1400'}, {'value': '1500'}, {'value': '300'}, {'value': '400'}, {'value': '500'}, {'value': '600'}, {'value': '700'}, {'value': '800'}, {'value': '900'}, {'value': '1000'}, {'value': '1100'}, {'value': '1200'}, {'value': '1300'}, {'value': '1400'}, {'value': '1500'}], 'units': 'K'}]",$\AA$,,,,,,,,,Mo-B,,,,,,,,,,,,,,,,,,,,,,,,,Polycrystalline,,,,,,,,,,,,,,,,,,,,,,,,,,,,,,,,,,,,,,,,,,,,,,,,,,,,,,,,,,,,,,,,,,,,,,,,,,,,,,,,,,,,,,,,,,,,,,,,,,,,,,,,,,,,,,,,,,,,,,,
201,MnB2,[{'name': 'NIST_SRD-30'}],['Manganese diboride'],[{'name': 'Melt Processing'}],"[{'citation': 'Thermal Expansion Studies on the Group IV-VII Transition Metal Diborides, B. Lonnberg, Journal of the Less-Common Metals, Vol. 141, pp. 145-156 (1988), published by Elsevier Sequoia.'}]",,,,,,,,,,,,Mn-B,,,,,,,,,,,,,,,,,,,,,,,,,Polycrystalline,,,,,,,,,,,,,,,,,,,,,,,,,,,,,,,,,,,,,,,,,,,,,,,,,,,,,,,,,,,,,,,,,,,,,,,,,,,,,,,,,,,,,,,,,,,,,,,,,,,,,,,,,,,,,5.1,"[{'name': 'Axis', 'scalars': [{'value': 'a'}, {'value': 'a'}, {'value': 'a'}, {'value': 'a'}, {'value': 'a'}, {'value': 'a'}, {'value': 'a'}, {'value': 'a'}, {'value': 'a'}, {'value': 'a'}, {'value': 'a'}, {'value': 'a'}, {'value': 'a'}, {'value': 'c'}, {'value': 'c'}, {'value': 'c'}, {'value': 'c'}, {'value': 'c'}, {'value': 'c'}, {'value': 'c'}, {'value': 'c'}, {'value': 'c'}, {'value': 'c'}, {'value': 'c'}, {'value': 'c'}, {'value': 'c'}]}, {'name': 'Temperature', 'scalars': [{'value': '300'}, {'value': '400'}, {'value': '500'}, {'value': '600'}, {'value': '700'}, {'value': '800'}, {'value': '900'}, {'value': '1000'}, {'value': '1100'}, {'value': '1200'}, {'value': '1300'}, {'value': '1400'}, {'value': '1500'}, {'value': '300'}, {'value': '400'}, {'value': '500'}, {'value': '600'}, {'value': '700'}, {'value': '800'}, {'value': '900'}, {'value': '1000'}, {'value': '1100'}, {'value': '1200'}, {'value': '1300'}, {'value': '1400'}, {'value': '1500'}], 'units': 'K'}]",x10$^{-6}$,,,,,,,,
202,CrB2,[{'name': 'NIST_SRD-30'}],['Chromium diboride'],[{'name': 'Melt Processing'}],"[{'citation': 'Thermal Expansion Studies on the Group IV-VII Transition Metal Diborides, B. Lonnberg, Journal of the Less-Common Metals, Vol. 141, pp. 145-156 (1988), published by Elsevier Sequoia.'}]",,,,,,,,,,,,Cr-B,,,,,,,,,,,,,,,,,,,,,,,,,Polycrystalline,,,,,,,,,,,,,,,,,,,,,,,,,,,,,,,,,,,,,,,,,,,,,,,,,,,,,,,,,,,,,,,,,,,,,,,,,,,,,,,,,,,,,,,,,,,,,,,,,,,,,,,,,,,,,10.8,"[{'name': 'Axis', 'scalars': [{'value': 'a'}, {'value': 'a'}, {'value': 'a'}, {'value': 'a'}, {'value': 'a'}, {'value': 'a'}, {'value': 'a'}, {'value': 'a'}, {'value': 'a'}, {'value': 'a'}, {'value': 'a'}, {'value': 'a'}, {'value': 'a'}, {'value': 'c'}, {'value': 'c'}, {'value': 'c'}, {'value': 'c'}, {'value': 'c'}, {'value': 'c'}, {'value': 'c'}, {'value': 'c'}, {'value': 'c'}, {'value': 'c'}, {'value': 'c'}, {'value': 'c'}, {'value': 'c'}]}, {'name': 'Temperature', 'scalars': [{'value': '300'}, {'value': '400'}, {'value': '500'}, {'value': '600'}, {'value': '700'}, {'value': '800'}, {'value': '900'}, {'value': '1000'}, {'value': '1100'}, {'value': '1200'}, {'value': '1300'}, {'value': '1400'}, {'value': '1500'}, {'value': '300'}, {'value': '400'}, {'value': '500'}, {'value': '600'}, {'value': '700'}, {'value': '800'}, {'value': '900'}, {'value': '1000'}, {'value': '1100'}, {'value': '1200'}, {'value': '1300'}, {'value': '1400'}, {'value': '1500'}], 'units': 'K'}]",x10$^{-6}$,,,,,,,,
203,SiO2,[{'name': 'NIST_SRD-30'}],['Silica (fused)'],,"[{'citation': 'Low Temperature-Elastic Moduli, Debye Temperature and Internal Dilational and Shear Frictions of Fused Quartz, M. Fukuhara, A. Sanpei, and K. Shibuki, Journal of Materials Science, Vol. 32, pp. 1207-1211 (1997), published by Chapman and Hall.'}]",,,,,,,,,,,,Si-O,T-1030,,,,,,,,,,,,,,,,,,,,,,,,Polycrystalline,,,,,,,,,,,,,,,,,,,,,,,,,,,,,,,,,,,,,,,,,,,,,,,,,,,,,,,,,,,,,,,,,Toshiba Ceramics,,,,,,,,,,,,,,,,,,,,30.5,"[{'name': 'Temperature', 'scalars': [{'value': '70'}, {'value': '120'}, {'value': '170'}, {'value': '220'}, {'value': '270'}, {'value': '320'}, {'value': '370'}, {'value': '395'}], 'units': 'K'}]",GPa,,,,,,,,,,,,,,,,,,,,,,,,,,,,,,,,
204,ZrO2.xY2O3.yFe2O3,[{'name': 'NIST_SRD-30'}],['Zirconia (cubic)'],[{'name': 'Sintering'}],"[{'citation': 'Elastic Constants of the Iron Oxide Doped Yttria-Stabilized Zirconia, M.A. Ewaida, A.A. Higazy, B. Bridge, and M.M. Abou Sekkina, Journal of Materials Science, Vol. 24, pp. 3660-3666 (1989), published by Chapman and Hall.'}]",,,,,,,,,,,,Zr-O:Y,,,,,,,,,,,,,,,,,,,,,,,,,Polycrystalline,,,,,,,,,,,,,,,,,,,,,,,,,,,,,,,,,,,,,,,,,,,,,,,,,,,,,,,,,,,,,,,,,,,,,,,,,,,,,,,,,,,,,,,,,,3.205,"[{'name': 'Sintering Temperature', 'scalars': [{'value': '1350'}, {'value': '1350'}, {'value': '1350'}, {'value': '1350'}, {'value': '1350'}, {'value': '1350'}, {'value': '1350'}, {'value': '1350'}, {'value': '1350'}, {'value': '1350'}, {'value': '1350'}, {'value': '1350'}, {'value': '1450'}, {'value': '1450'}, {'value': '1450'}, {'value': '1450'}, {'value': '1450'}, {'value': '1450'}, {'value': '1450'}, {'value': '1450'}, {'value': '1450'}, {'value': '1450'}, {'value': '1450'}, {'value': '1350'}, {'value': '1350'}, {'value': '1350'}, {'value': '1350'}, {'value': '1350'}, {'value': '1350'}, {'value': '1350'}, {'value': '1350'}, {'value': '1350'}, {'value': '1350'}, {'value': '1350'}, {'value': '1350'}, {'value': '1450'}, {'value': '1450'}, {'value': '1450'}, {'value': '1450'}, {'value': '1450'}, {'value': '1450'}, {'value': '1450'}, {'value': '1450'}, {'value': '1450'}, {'value': '1450'}, {'value': '1450'}], 'units': '$^{\\circ}$C'}, {'name': 'Mode', 'scalars': [{'value': 'Longitudinal'}, {'value': 'Longitudinal'}, {'value': 'Longitudinal'}, {'value': 'Longitudinal'}, {'value': 'Longitudinal'}, {'value': 'Longitudinal'}, {'value': 'Longitudinal'}, {'value': 'Longitudinal'}, {'value': 'Longitudinal'}, {'value': 'Longitudinal'}, {'value': 'Longitudinal'}, {'value': 'Longitudinal'}, {'value': 'Longitudinal'}, {'value': 'Longitudinal'}, {'value': 'Longitudinal'}, {'value': 'Longitudinal'}, {'value': 'Longitudinal'}, {'value': 'Longitudinal'}, {'value': 'Longitudinal'}, {'value': 'Longitudinal'}, {'value': 'Longitudinal'}, {'value': 'Longitudinal'}, {'value': 'Longitudinal'}, {'value': 'Shear'}, {'value': 'Shear'}, {'value': 'Shear'}, {'value': 'Shear'}, {'value': 'Shear'}, {'value': 'Shear'}, {'value': 'Shear'}, {'value': 'Shear'}, {'value': 'Shear'}, {'value': 'Shear'}, {'value': 'Shear'}, {'value': 'Shear'}, {'value': 'Shear'}, {'value': 'Shear'}, {'value': 'Shear'}, {'value': 'Shear'}, {'value': 'Shear'}, {'value': 'Shear'}, {'value': 'Shear'}, {'value': 'Shear'}, {'value': 'Shear'}, {'value': 'Shear'}, {'value': 'Shear'}]}, {'name': 'Sample Number', 'scalars': [{'value': 'Z-1'}, {'value': 'Z-2'}, {'value': 'Z-3'}, {'value': 'Z-4'}, {'value': 'Z-5'}, {'value': 'Z-6'}, {'value': 'Z-7'}, {'value': 'Z-8'}, {'value': 'Z-9'}, {'value': 'Z-10'}, {'value': 'Z-11'}, {'value': 'Z-12'}, {'value': 'Z-1'}, {'value': 'Z-2'}, {'value': 'Z-3'}, {'value': 'Z-4'}, {'value': 'Z-5'}, {'value': 'Z-6'}, {'value': 'Z-7'}, {'value': 'Z-8'}, {'value': 'Z-9'}, {'value': 'Z-10'}, {'value': 'Z-12'}, {'value': 'Z-1'}, {'value': 'Z-2'}, {'value': 'Z-3'}, {'value': 'Z-4'}, {'value': 'Z-5'}, {'value': 'Z-6'}, {'value': 'Z-7'}, {'value': 'Z-8'}, {'value': 'Z-9'}, {'value': 'Z-10'}, {'value': 'Z-11'}, {'value': 'Z-12'}, {'value': 'Z-1'}, {'value': 'Z-2'}, {'value': 'Z-3'}, {'value': 'Z-4'}, {'value': 'Z-5'}, {'value': 'Z-6'}, {'value': 'Z-7'}, {'value': 'Z-8'}, {'value': 'Z-9'}, {'value': 'Z-10'}, {'value': 'Z-12'}]}]",km/s,,,,,,,,,,,,,,,,,,,,,,,,,,,
205,C,[{'name': 'NIST_SRD-30'}],['Diamond'],,"[{'citation': 'Engineering Properties of Diamond and Graphite, P.D. Ownby and R.W. Stewart, Engineered Materials Handbook, Vol. 4, pp. 821-834 (1991), edited by S.J. Schneider, Jr., published by ASM International.'}]",,,,,,,,,,,,C,,,,,,,,,,,,,,,,,,,,,,,,,,,,,,,,,,,,,,,,,,,,,,,,,,,,,,,,,,,,,,,,,,,,,,,,,,,,,,,,,,,,,,,,,,,,,,,,,,,0.2,"[{'name': 'Type', 'scalars': [{'value': 'Natural'}, {'value': 'Synthetic'}, {'value': 'Polycrystal'}]}]","['0.29', '-', '0.20']","['0.10', '0.20', '0.07']",,,,,,,,,,,,,,,,,,,,,,,,,,,,,,,,,,,,,,,,,,
206,AlN,[{'name': 'NIST_SRD-30'}],['Aluminum nitride'],,"[{'citation': 'Engineering Properties of Nitrides, S. Hampshire, Engineered Materials Handbook, Vol. 4, pp. 812-820 (1991), edited by S.J. Schneider, Jr., published by ASM International.'}]",,,,,,,,,,,,Al-N,,,,,,,,,,,,,,,,,,,,,,,,,Polycrystalline,,,,,,,,,,,,,,,,,,,,,,,,,,,,,,,,,,,,,,,,,,,,,,,,,,,,,,,,,,,,,,,,,,,,,,,,,,,,,,,,,,,,,,,,,,,,,,,,,,,,,,,110,"[{'name': 'Temperature', 'scalars': [{'value': '25'}], 'units': '$^{\\circ}$C'}, {'name': 'Material Type', 'scalars': [{'value': 'AlN'}]}]",W m$^{-1}$ K$^{-1}$,,,,,,,,,,,,,,
207,B4C.xZrO2,[{'name': 'NIST_SRD-30'}],['Boron carbide'],[{'name': 'Sintering'}],"[{'citation': 'Reaction Sintering and Mechanical Properties of B4C with Addition of ZrO2, H.W. Kim, Y.H. Koh, and H.E. Kim, Journal of Materials Research, Vol. 15 11, pp. 2431-2436 (2000), published by Materials Research Society.'}]",,,,,,,,,,,,B-C,,,,,,,,,,,,,,,,,,,,,,,,,Polycrystalline,,,,,,,,,,,,,,,,,,,,,,,,,232,"[{'name': 'Relative Density', 'scalars': [{'value': '0.77'}, {'value': '0.82'}, {'value': '0.89'}, {'value': '0.94'}, {'value': '0.95'}]}, {'name': 'Volume Fraction of ZrO2', 'scalars': [{'value': '0.00'}, {'value': '0.025'}, {'value': '0.05'}, {'value': '0.10'}, {'value': '0.20'}]}]",,,MPa,,,,,,,,,,,,,,,,,,,,,,,,,,,,,,,,,,,,,,,,,,,,,,,,,,,,,,,,,,,,,,,,,,,,,,,,,,,,,,,,,,,,,,,,,,
208,3Al2O3.2SiO2,[{'name': 'NIST_SRD-30'}],['Mullite'],[{'name': 'Sintering'}],"[{'citation': 'Microstructure and Mechanical Properties of Mullite Prepared by the Sol-Gel Method, M.G.M.U. Ismail, Z. Nakai, and S. Somiya, Journal of the American Ceramic Society, Vol. 70 1, pp. C-7-C-8 (1987), published by American Ceramic Society.'}]",,,,,,,,,,,,Al-Si-O,,,,,,,,,,,,,,,,,,,,,,,,,Polycrystalline,,,,,,,,,,,,,,,,,,,,,,,,,,,,,,,,,,,,,,,,,,,,,,,,,,,,,,,,,,,,,,,,,,,,,,,,Al2O3,"[{'name': 'Amount of Phase', 'scalars': [{'value': '3'}, {'value': '2'}], 'units': 'mol'}]",,,,,,,,,,,,,,,,,,,,,,,,,,,,,,,,,,,,,,,,,,,,,,
209,HfB2,[{'name': 'NIST_SRD-30'}],['Hafnium diboride'],,"[{'citation': 'Engineering Properties of Borides, R.A. Cutler, Engineered Materials Handbook, Vol. 4, pp. 787-803 (1991), edited by S.J. Schneider, Jr., published by ASM International.'}]",,,,,,,,,,,,Hf-B,,,,,,,,,,,,,,,,,,,,,,,,,,,,,,,,,,,,,,,500,"[{'name': 'Temperature', 'scalars': [{'value': '23'}], 'units': '$^{\\circ}$C'}]",,,GPa,,,,,,,,,,,,,,,,,,,,,,,,,,,,,,,,,,,,,,,,,,,,,,,,,,,,,,,,,,,,,,,,,,,,,,,,,,,,,,,,,,,,,,,,,,,,,,,,,,,,,
210,ZrO2.xAl2O3.yY2O3,[{'name': 'NIST_SRD-30'}],['Zirconia'],[{'name': 'Sintering'}],"[{'citation': 'Microstructure and Mechanical Properties of Al2O3, Si3N4, SiC, and ZrO2(PSZ) Ceramics for Slurry Valves, H. Matsui, M. Kawai, T. Takae, K. Hashimoto, S. Takato, and H. Jinno, Journal of the Society of Materials Science, Japan, Vol. 35, pp. 41-47 (1986), published by Kyoto: Nihon Zairyo Gakkai.'}]",,,,,,,,,,,,Zr-O:Al,,,,,,,,,,,,,,,,,,,,,,,,,Polycrystalline,,,,5.9,"[{'name': 'Temperature', 'scalars': [{'value': '23'}], 'units': '$^{\\circ}$C'}]",,,g cm$^{-3}$,,,,,,,,,,,,,,,,,,,,,,,,,,,,,,,,,,,,,,,,,,,,,,,,,,,,,,,,,,,,,,,,,,,,,,,,,,,,,,,,,,,,,,,,,,,,,,,,,,,,,,,,,,,,,,,
211,ZrO2,[{'name': 'NIST_SRD-30'}],['Zirconia (PSZ)'],,"[{'citation': 'Effects of Environment on the Mechanical Behavior of High-Performance Ceramics, G.A. Graves and N.L. Hecht, Report No. UDR-TR-94-136, pp. 1-138 (1995), published by University of Dayton Research Institute.'}]",,,,,,,,,,,,Zr-O:MgO,,,,,,,,,,,,,,,,,,,,,,,,,Polycrystalline,,,,,,,,,,,,,,,,,,,,,,,,,583,"[{'name': 'Temperature', 'scalars': [{'value': '25'}, {'value': '25'}, {'value': '1050'}], 'units': '$^{\\circ}$C'}, {'name': 'Crosshead Speed', 'scalars': [{'value': '0.00004'}, {'value': '0.0064'}, {'value': '0.0064'}], 'units': 'cm/s'}, {'name': 'Atmosphere', 'scalars': [{'value': 'Dry N2'}, {'value': 'Dry N2'}, {'value': '10% H2O'}]}]",,,MPa,,,,,,,,,,,,,,,,,,,,,,,,,,,,,,,,,,,,"Nilcra Ceramics, Inc.",,,,,,,,,,,,,,,,,,,,,,,,,,,,,,,,,,,,,,,,,,,,,,,,,,,,,,
212,TiN,[{'name': 'NIST_SRD-30'}],['Titanium nitride'],[{'name': 'Hot Isostatic Pressing'}],"[{'citation': 'Mechanical Properties of Hot-Isostatic-Pressed Titanium Nitride, M. Desmaison-Brut, L. Themelin, F. Valin, and M. Boncoeur, Euro-Ceramics, Vol. 3, pp. 258-262 (1989), edited by G. de With, R.A. Terpstra, and R. Metselaar, published by Elsevier Applied Science.'}]",,,,,,,,,,,,Ti-N,,,,,,,,,,,,,,,,,,,,,,,,,Polycrystalline,,,,,,,,,,,,,,,,,,,,,,,,,,,,,,,,,,,,,,,,,,,,,,,,,,,,,,,,,,,,,,,,,,,,,,,,,,,,,,,,,,,,,,,,,,,,,,,,,,,,,,,,,,,,,,,,,,,6.5,"[{'name': 'Test Temperature', 'scalars': [{'value': '23'}], 'units': '$^{\\circ}$C'}, {'name': 'HIPPressure', 'scalars': [{'value': '50'}, {'value': '100'}, {'value': '180'}], 'units': 'MPa'}]",,,
213,AlN.xY2O3.yCaO,[{'name': 'NIST_SRD-30'}],['Aluminum nitride'],[{'name': 'Sintering'}],"[{'citation': 'Pressureless Sintering of Aluminium Nitride: Effect of Concentration of Additives and Sintering Conditions on Properties, N.S. Raghavan, Materials Science and Engineering, Vol. A148, pp. 307-317 (1991), published by Elsevier Sequoia.'}]",,,,,,,,,,,,"Al-N:CaO,Y",,,,,,,,,,,,,,,,,,,,,,,,,Polycrystalline,,,,,,,,,,,,,,,,,,,,,,,,,,,,,,,,,,,,,,,,,,,,,,,,,,,,,,,,,,,,,,,,,,,,,,,,,,,,,,,,,,,,,,,,,,,,,,,,,,,,,,,120,"[{'name': 'Mass Fraction of CaO', 'scalars': [{'value': '0'}, {'value': '0'}, {'value': '0'}, {'value': '0'}, {'value': '0'}, {'value': '0'}, {'value': '0'}, {'value': '0'}, {'value': '0'}, {'value': '0'}, {'value': '0'}, {'value': '0'}, {'value': '0'}, {'value': '0'}, {'value': '0'}, {'value': '0'}, {'value': '0'}, {'value': '3'}, {'value': '1.5'}, {'value': '0'}, {'value': '3'}, {'value': '1.5'}, {'value': '0'}, {'value': '0.75'}, {'value': '1.90'}, {'value': '3'}, {'value': '1.5'}, {'value': '0'}, {'value': '0.75'}, {'value': '1.90'}, {'value': '3'}, {'value': '1.5'}], 'units': '%'}, {'name': 'Mass Fraction of Y2O3', 'scalars': [{'value': '1'}, {'value': '1.5'}, {'value': '2'}, {'value': '3'}, {'value': '4'}, {'value': '1'}, {'value': '1.5'}, {'value': '3'}, {'value': '4'}, {'value': '1'}, {'value': '1.5'}, {'value': '3'}, {'value': '4'}, {'value': '3'}, {'value': '3'}, {'value': '3'}, {'value': '3'}, {'value': '0'}, {'value': '1.5'}, {'value': '3'}, {'value': '0'}, {'value': '1.5'}, {'value': '3'}, {'value': '0'}, {'value': '0'}, {'value': '0'}, {'value': '1.5'}, {'value': '3'}, {'value': '0'}, {'value': '0'}, {'value': '0'}, {'value': '1.5'}], 'units': '%'}, {'name': 'Sintering Temperature', 'scalars': [{'value': '1850'}, {'value': '1850'}, {'value': '1850'}, {'value': '1850'}, {'value': '1850'}, {'value': '1850'}, {'value': '1850'}, {'value': '1850'}, {'value': '1850'}, {'value': '1850'}, {'value': '1850'}, {'value': '1850'}, {'value': '1850'}, {'value': '1950'}, {'value': '1950'}, {'value': '1950'}, {'value': '1850'}, {'value': '1850'}, {'value': '1850'}, {'value': '1950'}, {'value': '1950'}, {'value': '1950'}, {'value': '1850'}, {'value': '1850'}, {'value': '1850'}, {'value': '1850'}, {'value': '1850'}, {'value': '1950'}, {'value': '1950'}, {'value': '1950'}, {'value': '1950'}, {'value': '1950'}], 'units': '$^{\\circ}$C'}, {'name': 'Source of Powder', 'scalars': [{'value': 'A'}, {'value': 'A'}, {'value': 'A'}, {'value': 'A'}, {'value': 'A'}, {'value': 'B'}, {'value': 'B'}, {'value': 'B'}, {'value': 'B'}, {'value': 'C'}, {'value': 'C'}, {'value': 'C'}, {'value': 'C'}, {'value': 'A'}, {'value': 'B'}, {'value': 'C'}, {'value': 'B'}, {'value': 'B'}, {'value': 'B'}, {'value': 'B'}, {'value': 'B'}, {'value': 'B'}, {'value': 'C'}, {'value': 'C'}, {'value': 'C'}, {'value': 'C'}, {'value': 'C'}, {'value': 'C'}, {'value': 'C'}, {'value': 'C'}, {'value': 'C'}, {'value': 'C'}]}]",W m$^{-1}$ K$^{-1}$,,,,,,,,,,,,,,
214,TiB2.xNi,[{'name': 'NIST_SRD-30'}],['Titanium diboride'],[{'name': 'Hot Pressing'}],"[{'citation': 'Effect of Microstructure on the Properties of TiB2 Ceramics, M.K. Ferber, P.F. Becher, and C.B. Finch, Journal of the American Ceramic Society, Vol. 66, pp. C-2-C-4 (1983), published by American Ceramic Society.'}]",,,,,,,,,,,,Ti-B:Ni,,,,,,,,,,,,,,,,,,,,,,,,,Polycrystalline,,,,,,,,,,,,,,,,,,,,,,,,,,,,,,,,,,,,,,,,,,,,,,,,,,,,,,,,,,,,,,,,,,,,,,,,,,0.111,"[{'name': 'Sample Number', 'scalars': [{'value': 'T100B'}]}]",,,,,,,,,,,,,,,,,,,,,,,,,,,,,,,,,,,,,,,,,,,,
215,ZrB2,[{'name': 'NIST_SRD-30'}],['Zirconium diboride'],,"[{'citation': 'Engineering Properties of Borides, R.A. Cutler, Engineered Materials Handbook, Vol. 4, pp. 787-803 (1991), edited by S.J. Schneider, Jr., published by ASM International.'}]",,,,,,,,,,,,Zr-B,,,,,,,,,,,,,,,,,,,,,,,,,,,,,,,,,,,,,,,,,,,,,,,,,,,,,,,,,,,,,,,,,,,,,,,,,,,,,,,,,,,,,,,,,,,,,,,,,,,,,,,,,,,,,,,,,,,,,,,,,,,,,,,,,,,,,,5.9,"[{'name': 'Temperature Range', 'scalars': [{'minimum': '27', 'maximum': '1027'}, {'minimum': '1027', 'maximum': '2027'}, {'minimum': '20', 'maximum': '2205'}], 'units': '$^{\\circ}$C'}, {'name': 'Axis', 'scalars': [{'value': 'Average'}]}]",x10$^{-6}$,,,,,,,,
216,Si3N4.xY2O3.yAl2O3,[{'name': 'NIST_SRD-30'}],['Silicon nitride composite'],,"[{'citation': 'Ceramic Technology Project Data Base:  September 1992 Summary Report, B.L.P. Keyes, ORNL Report Number:  ORNL/M-2775, pp. 1-171 (1992), published by Oak Ridge National Laboratory.'}]",,,,,,,,,,,,Si-N:Al,,,,,,,,,,,,,,,,,,,,,,,,,Polycrystalline,,,,3.24,"[{'name': 'Temperature', 'scalars': [{'value': '23'}], 'units': '$^{\\circ}$C'}, {'name': 'Specimen Number', 'scalars': [{'value': 'O'}]}]",,,g cm$^{-3}$,,,,,,,,,,,,,,,,,,,,,,,,,,,,,,,,,,,,,,,,,,,,,,,,,,,,,,,,,,,,,,,,,,,,,,,,,,,,,,,,,,,,,,,,,,,,,,,,,,,,,,,,,,,,,,,
217,Si3N4.xY2O3.yAl2O3,[{'name': 'NIST_SRD-30'}],['Silicon nitride composite'],,"[{'citation': 'Ceramic Technology Project Data Base:  September 1992 Summary Report, B.L.P. Keyes, ORNL Report Number:  ORNL/M-2775, pp. 1-171 (1992), published by Oak Ridge National Laboratory.'}]",,,,,,,,,,,,Si-N:Al,,,,,,,,,,,,,,,,,,,,,,,,,Polycrystalline,,,,,,,,,,,,,,,,,,,,,,,,,,,,,,,,,5.9,"[{'name': 'Temperature', 'scalars': [{'value': '23'}], 'units': '$^{\\circ}$C'}, {'name': 'Specimen Number', 'scalars': [{'value': 'P'}]}]",,,MPa m$^{1/2}$,,,,,,,,,,,,,,,,,,,,,,,,,,,,,,,,,,,,,,,,,,,,,,,,,,,,,,,,,,,,,,,,,,,,,,,,,,,,,,,,,,
218,xAlN.(1-x)Al2O3,[{'name': 'NIST_SRD-30'}],['Aluminum oxynitride (ALON)'],[{'name': 'Hot Pressing'}],"[{'citation': 'Physical and Mechanical Properties of AlN-Al2O3 Ceramic Bodies Prepared by Hot-Pressing, R. Kieffer, W. Wruss, and B. Willer, Revue Internationale des Hautes Temperatures et des Refractaires, Vol. 13, pp. 97-107 (1976), published by Masson.'}]",,,,,,,,,,,,Al-O-N,,,,,,,,,,,,,,,,,,,,,,,,,Polycrystalline,,,,,,,,,,,,,,,,,,,,,,,,,,,,,,,,,,,,,,,,,,,,,,,,,,,,,,,,,,,,,,,,,,,,,,,,,,,,,,,,,,,,,,,,,,,,,,,,,,,,,,,11.0,"[{'name': 'Measurement Series Number', 'scalars': [{'value': '1'}, {'value': '1'}, {'value': '1'}, {'value': '1'}, {'value': '1'}, {'value': '1'}, {'value': '1'}, {'value': '1'}, {'value': '1'}, {'value': '1'}, {'value': '2'}, {'value': '2'}, {'value': '2'}, {'value': '2'}, {'value': '2'}, {'value': '2'}, {'value': '2'}, {'value': '2'}, {'value': '2'}]}, {'name': 'Mole Fraction of Al2O3', 'scalars': [{'value': '10'}, {'value': '20'}, {'value': '30'}, {'value': '30'}, {'value': '40'}, {'value': '50'}, {'value': '60'}, {'value': '70'}, {'value': '80'}, {'value': '80'}, {'value': '0'}, {'value': '10'}, {'value': '20'}, {'value': '40'}, {'value': '50'}, {'value': '60'}, {'value': '70'}, {'value': '80'}, {'value': '100'}], 'units': '%'}]",W m$^{-1}$ K$^{-1}$,,,,,,,,,,,,,,
219,C,[{'name': 'NIST_SRD-30'}],['Diamond'],,"[{'citation': 'Engineering Properties of Diamond and Graphite, P.D. Ownby and R.W. Stewart, Engineered Materials Handbook, Vol. 4, pp. 821-834 (1991), edited by S.J. Schneider, Jr., published by ASM International.'}]",,,,,,,,,,,,C,,,,,,,,,,,,,,,,,,,,,,,,,,,,,,,,,,,,,,,,,,,,,,,,,,,,,,,,,,,,,,,0.1,"[{'name': 'Type', 'scalars': [{'value': 'Natural'}, {'value': 'Synthetic'}, {'value': 'Polycryst'}, {'value': 'Thin film'}]}]","['0.10', '0.15', '0.40', '0.45']","['0.05', '0.05', '0.02', '0.15']",,,,,,,,,,,,,,,,,,,,,,,,,,,,,,,,,,,,,,,,,,,,,,,,,,,,,,,,,,,,,,,,,,,,,,,,,,,,,,
220,ZrO2,[{'name': 'NIST_SRD-30'}],['Zirconia'],[{'name': 'Crystal Growth'}],"[{'citation': 'Crystal Structure of Monoclinic Hafnia and Comparison with Monoclinic Zirconia, R. Ruh and P.W.R. Corfield, Journal of the American Ceramic Society, Vol. 53 3, pp. 126-129 (1970), published by American Ceramic Society.'}]",5.1454,"[{'name': 'Temperature', 'scalars': [{'value': '23'}], 'units': '$^{\\circ}$C'}, {'name': 'Axis', 'scalars': [{'value': 'a'}, {'value': 'b'}, {'value': 'c'}]}]",$\AA$,,,,,,,,,Zr-O,,,,,,,,,,,,,,,,,,,,,,,,,Single Crystal,,,,,,,,,,,,,,,,,,,,,,,,,,,,,,,,,,,,,,,,,,,,,,,,,,,,,,,,,,,,,,,,,,,,,,,,,,,,,,,,,,,,,,,,,,,,,,,,,,,,,,,,,,,,,,,,,,,,,,,
221,TiN,[{'name': 'NIST_SRD-30'}],['Titanium nitride'],[{'name': 'Hot Isostatic Pressing'}],"[{'citation': 'Mechanical Properties of Hot-Isostatic-Pressed Titanium Nitride, M. Desmaison-Brut, L. Themelin, F. Valin, and M. Boncoeur, Euro-Ceramics, Vol. 3, pp. 258-262 (1989), edited by G. de With, R.A. Terpstra, and R. Metselaar, published by Elsevier Applied Science.'}]",,,,,,,,,,,,Ti-N,,,,,,,,,,,,,,,,,,,,,,,,,Polycrystalline,,,,,,,,,,,,,,,,,,,,,,,,,,,,,,,,,,,,,,,,,,,,,,,,,,,,,,,,,,,,,,,,,,,,,,,,,,0.222,"[{'name': 'Temperature', 'scalars': [{'value': '23'}], 'units': '$^{\\circ}$C'}]",,,,,,,,,,,,,,,,,,,,,,,,,,,,,,,,,,,,,,,,,,,,
222,SiC,[{'name': 'NIST_SRD-30'}],['Silicon carbide'],,"[{'citation': 'The Oxidation of Silicon Carbide at 1150°C to 1400°C and at 9 x 10-3 to 5 x 10-1 Torr Oxygen Pressure, E.A. Gulbransen, K.F. Andrew, and F.A. Brassart, Journal of the Electrochemical Society, Vol. 113 12, pp. 1311-1314 (1966), published by Electrochemical Society.'}]",,,,,,,,,,,,Si-C,,,,,,,,,,30,"[{'name': 'Exposure Time', 'scalars': [{'value': '0.5'}, {'value': '1.0'}, {'value': '1.5'}, {'value': '2.5'}, {'value': '4.0'}, {'value': '6.0'}, {'value': '10.0'}, {'value': '20.0'}, {'value': '30.0'}, {'value': '40.0'}, {'value': '50.0'}, {'value': '60.0'}, {'value': '1.0'}, {'value': '2.0'}, {'value': '3.0'}, {'value': '4.0'}, {'value': '1.0'}, {'value': '2.0'}, {'value': '3.0'}, {'value': '4.0'}, {'value': '1.0'}, {'value': '2.0'}, {'value': '3.0'}, {'value': '4.0'}], 'units': 'min'}, {'name': 'Oxygen Pressure', 'scalars': [{'value': '5.3'}, {'value': '5.3'}, {'value': '5.3'}, {'value': '5.3'}, {'value': '5.3'}, {'value': '5.3'}, {'value': '5.3'}, {'value': '5.3'}, {'value': '5.3'}, {'value': '5.3'}, {'value': '5.3'}, {'value': '5.3'}, {'value': '1.2'}, {'value': '1.2'}, {'value': '1.2'}, {'value': '1.2'}, {'value': '13.3'}, {'value': '13.3'}, {'value': '13.3'}, {'value': '13.3'}, {'value': '66.7'}, {'value': '66.7'}, {'value': '66.7'}, {'value': '66.7'}], 'units': 'Pa'}, {'name': 'Exposure Temperature', 'scalars': [{'value': '1250'}, {'value': '1250'}, {'value': '1250'}, {'value': '1250'}, {'value': '1250'}, {'value': '1250'}, {'value': '1250'}, {'value': '1250'}, {'value': '1250'}, {'value': '1250'}, {'value': '1250'}, {'value': '1250'}, {'value': '1300'}, {'value': '1300'}, {'value': '1300'}, {'value': '1300'}, {'value': '1300'}, {'value': '1300'}, {'value': '1300'}, {'value': '1300'}, {'value': '1300'}, {'value': '1300'}, {'value': '1300'}, {'value': '1300'}], 'units': '$^{\\circ}$C'}]",mg cm$^{-2}$ h$^{-1}$,,,,,,,,,,,,,Single Crystal,,,,,,,,,,,,,,,,,,,,,,,,,,,,,,,,,,,,,,,,,,,,,,,,,,,,,,,,,,,,,,,,,,,,,,,,,,,,,,,,,,,,,,,,,,,,,,,,,,,,,,,,,,,,,,,,,,,,,,,
223,Al2O3,[{'name': 'NIST_SRD-30'}],['Alumina'],[{'name': 'Injection Molding'}],"[{'citation': 'Fabrication of Engineering Ceramics by Injection Moulding a Suspension with Optimum Powder Properties, Part II - Mechanical Properties and Wear Behaviour, R.E.F.Q. Nogueira, D.T. Gawne, and M.J. Edirisinghe, Journal of Materials Science, Vol. 28, pp. 4821-4828 (1993), published by Chapman and Hall.'}]",,,,,,,,,,,,Al-O,,,,,,,,,,,,,,,,,,,,,,,,,Polycrystalline,,,,,,,,,,,,,,,,,,,,,,,,,,,,,,,,,,,,,,,,,,,,,,,,,,,,15.1,"[{'name': 'Temperature', 'scalars': [{'value': '23'}], 'units': 'GPa'}]",,,GPa,,,,,,,,,,,,,,,,,,,,,,,,,,,,,,,,,,,,,,,,,,,,,,,,,,,,,,,,,,,,,,,
224,AlN.xBN,[{'name': 'NIST_SRD-30'}],['Aluminum nitride composite'],[{'name': 'Hot Pressing'}],"[{'citation': 'Hot-Pressed BN-AlN Ceramic Composites with High Thermal Conductivity - Part II, T. Kanai, A. Ando, and K. Tanemoto, Japanese Journal of Applied Physics, Vol. 31 5A, pp. 1426-1427 (1992), published by Publication Office, Japanese Journal of Applied Physics.'}]",,,,,,,,,,,,Al-N:BN,,,,,,,,,,,,,,,,,,,,,,,,,Polycrystalline,,,,2.42,"[{'name': 'Mass Fraction of Y2O3', 'scalars': [{'value': '0'}, {'value': '0'}, {'value': '0'}, {'value': '0'}, {'value': '0'}, {'value': '3'}], 'units': '%'}, {'name': 'Mass Fraction of CaC2', 'scalars': [{'value': '0.80'}, {'value': '1.15'}, {'value': '1.25'}, {'value': '1.30'}, {'value': '1.37'}, {'value': '0'}], 'units': '%'}, {'name': 'Mass Fraction of BN', 'scalars': [{'value': '75'}, {'value': '50'}, {'value': '40'}, {'value': '30'}, {'value': '20'}, {'value': '0'}], 'units': '%'}]",,,g cm$^{-3}$,,,,,,,,,,,,,,,,,,,,,,,,,,,,,,,,,,,,,,,,,,,,,,,,,,,,,,,,,,,,,,,,,,,,,,,,,,,,,,,,,,,,,,,,,,,,,,,,,,,,,,,,,,,,,,,
225,Si3N4.xY2O3,[{'name': 'NIST_SRD-30'}],['Silicon nitride'],[{'name': 'Hot Isostatic Pressing'}],"[{'citation': 'Creep and Creep-Rupture of HIP-ed Si3N4, D.C. Cranmer, B.J. Hockey, and S.M. Wiederhorn, Ceramic Engineering and Science Proceedings, Vol. 12 9, pp. 1862-1872 (1991), published by American Ceramic Society.'}]",,,,,,,,,,,,Si-N:Y,NT-154,,,,,,,,,,,,,,590,"[{'name': 'Temperature', 'scalars': [{'value': '1325'}, {'value': '1360'}], 'units': '$^{\\circ}$C'}]",kJ mol$^{-1}$,,,,,,,,Polycrystalline,,,,,,,,,,,,,,,,,,,,,,,,,,,,,,,,,,,,,,,,,,,,,,,,,,,,,,,,,,,,,,,,,Norton/TRW,,,,,,,,,,,,,,,,,,,,,,,,,,,,,,,,,,,,,,,,,,,,,,,,,,,,,,
226,Al4+2xSi2-2xO10-x.yZrO2,[{'name': 'NIST_SRD-30'}],['Mullite composite'],[{'name': 'Sintering'}],"[{'citation': 'High-Temperature Characterization of Reaction-Sintered Mullite-Zirconia Composites, P. Descamps, S. Sakaguchi, M. Poorteman, and F. Cambier, Journal of the American Ceramic Society, Vol. 74 10, pp. 2476-2481 (1991), published by American Ceramic Society.'}]",,,,,,,,,,,,Al-Si-O:ZrO,,,,,,,,,,,,,,,820,"[{'name': 'Temperature Range', 'scalars': [{'minimum': '1200', 'maximum': '1300'}, {'minimum': '1150', 'maximum': '1200'}], 'units': '$^{\\circ}$C'}, {'name': 'Sample Number', 'scalars': [{'value': 'T-MZ'}]}]",kJ mol$^{-1}$,,,,,,,,Polycrystalline,,,,,,,,,,,,,,,,,,,,,,,,,,,,,,,,,,,,,,,,,,,,,,,,,,,,,,,,,,,,,,,,,,,,,,,,,,,,,,,,,,,,,,,,,,,,,,,,,,,,,,,,,,,,,,,,,,,,,,,
227,MgSiO3,[{'name': 'NIST_SRD-30'}],['Magnesium silicate'],[{'name': 'Pyrolysis'}],"[{'citation': 'Heat Capacity of MgSiO3 Perovskite, M. Akaogi and E. Ito, Geophysical Research Letters, Vol. 20 2, pp. 105-108 (1993), published by American Geophysical Union.'}]",,,,,,,,,,,,Mg-Si-O,,,,,,,,,,,,,,,,,,,,,,,,,Polycrystalline,850,"[{'name': 'Temperature', 'scalars': [{'value': '137'}, {'value': '217'}, {'value': '298'}, {'value': '700'}], 'units': 'K'}]",K,,,,,,,,,,,,,,,,,,,,,,,,,,,,,,,,,,,,,,,,,,,,,,,,,,,,,,,,,,,,,,,,,,,,,,,,,,,,,,,,,,,,,,,,,,,,,,,,,,,,,,,,,,,,,,,,,,,,
228,ZrO2.xMgO,[{'name': 'NIST_SRD-30'}],['Zirconia (PSZ)'],[{'name': 'Melt Processing'}],"[{'citation': 'Physical, Microstructural and Thermomechanical Properties of ZrO2 Single Crystals, R.P. Ingel, D. Lewis, B.A. Bender, and R.W. Rice, Advances in Ceramics, Vol. 12, pp. 408-414 (1984), published by American Ceramic Society.'}]",,,,,,,,,,,,Zr-O:MgO,,,,,,,,,,,,,,,,,,,,,,,,,Single Crystal,,,,,,,,,,,,,,,,,,,,,,,,,685,"[{'name': 'Mass Fraction of Stabilizer', 'scalars': [{'value': '2.8'}], 'units': '%'}, {'name': 'Stabilizer', 'scalars': [{'value': 'MgO'}]}, {'name': 'Temperature', 'scalars': [{'value': '23'}], 'units': '$^{\\circ}$C'}]",,,MPa,,,,,,,,,,,,,,,,,,,,,,,,,,,,,,,,,,,,,,,,,,,,,,,,,,,,,,,,,,,,,,,,,,,,,,,,,,,,,,,,,,,,,,,,,,
229,ZrO2.xAl2O3.yY2O3,[{'name': 'NIST_SRD-30'}],['Zirconia'],[{'name': 'Sintering'}],"[{'citation': 'Microstructure and Mechanical Properties of Al2O3, Si3N4, SiC, and ZrO2(PSZ) Ceramics for Slurry Valves, H. Matsui, M. Kawai, T. Takae, K. Hashimoto, S. Takato, and H. Jinno, Journal of the Society of Materials Science, Japan, Vol. 35, pp. 41-47 (1986), published by Kyoto: Nihon Zairyo Gakkai.'}]",,,,,,,,,,,,Zr-O:Al,,,,,,,,,,,,,,,,,,,,,,,,,Polycrystalline,,,,,,,,,,,,,,,,,,,,,,,,,,,,,,,,,,,,,,,,,,,,,,,,,,,,,,,,,,,,,,,,,,,,,,,,,,,,,,,,,,,,,,,,,,,,,,,,,,,,,,,,,,,,,,,,,,,8,"[{'name': 'Temperature', 'scalars': [{'value': '23'}], 'units': '$^{\\circ}$C'}]",,,
230,BeO,[{'name': 'NIST_SRD-30'}],['Beryllia'],[{'name': 'Sintering'}],"[{'citation': 'Thermodynamic Properties of Magnesium Oxide and Beryllium Oxide from 298 to 1,200 K, A.C. Victor and T.B. Douglas, Journal of Research of the National Bureau of Standards, Vol. 67A 4, pp. 325-329 (1963), published by U.S. National Bureau of Standards.'}]",,,,,,,,,,,,Be-O,,,,,,,,,,,,,,,,,,,,,,,,,Polycrystalline,,,,,,,,,,,,,,,,,,,,,,,,,,,,,,,,,,,,,,,,,,,,,,,,,,,,,,,,,,,,,,,,,,,,,,,,,,,,,,,,,,,,,,,,,,,,,,,1020.8,"[{'name': 'Temperature', 'scalars': [{'value': '298.15'}, {'value': '300'}, {'value': '320'}, {'value': '340'}, {'value': '360'}, {'value': '380'}, {'value': '400'}, {'value': '420'}, {'value': '440'}, {'value': '460'}, {'value': '480'}, {'value': '500'}, {'value': '550'}, {'value': '600'}, {'value': '650'}, {'value': '700'}, {'value': '750'}, {'value': '800'}, {'value': '850'}, {'value': '900'}, {'value': '950'}, {'value': '1000'}, {'value': '1050'}, {'value': '1100'}, {'value': '1150'}, {'value': '1200'}], 'units': 'K'}]",J kg$^{-1}$ K$^{-1}$,,,,,,,,,,,,,,,,,,,,,,
