Repository: ckborg/DSW2018

# DSW2018

## Description
Investigation of a structural ceramics database (WebSCD) curated by the National Institute of Standards and Technology (NIST).
3-week project as part of the UC Berkeley Data Science workshop (DSW2018).
[WebSCD]("https://srdata.nist.gov/CeramicDataPortal/scd")

## Results at-a-glance

~4000 material entries

Most represented mechanical properties: Elastic modulus, flexural strength, fracture toughness.

## Team members
[Prabudhya Bhattacharyya]("http://physics.berkeley.edu/people/graduate-student/prabudhya-bhattacharyya")

[Chris Bronner]("https://chrisbronner.com/")

[Steve Drapcho]("https://www.linkedin.com/in/steven-drapcho-2b939b149/")

File: NIST_CeramicDataSet.csv (part 7 of 103)
231,Si3N4.xAl2O3.yY2O3,[{'name': 'NIST_SRD-30'}],['Silicon nitride'],[{'name': 'Sintering'}],"[{'citation': 'Pressureless Sintering of Si3N4 with Y2O3 and Al2O3, T. Hayashi, H. Munakata, H. Suzuki, and H. Saito, Journal of Materials Science, Vol. 21, pp. 3501-3508 (1986), published by Chapman and Hall.'}]",,,,,,,,,,,,Si-N:Al,,,,,,,,,,,,,,,,,,,,,,,,,Polycrystalline,,,,2.43,"[{'name': 'Temperature', 'scalars': [{'value': '22'}], 'units': '$^{\\circ}$C'}, {'name': 'Mass Fraction of Al2O3', 'scalars': [{'value': '1.9'}, {'value': '3.7'}, {'value': '5.0'}, {'value': '6.2'}, {'value': '4.3'}, {'value': '8.6'}, {'value': '11.0'}, {'value': '13.5'}], 'units': '%'}, {'name': 'Mass Fraction of Y2O3', 'scalars': [{'value': '8.2'}, {'value': '16.3'}, {'value': '15.0'}, {'value': '13.8'}, {'value': '5.7'}, {'value': '11.4'}, {'value': '9.0'}, {'value': '6.5'}], 'units': '%'}]",,,g cm$^{-3}$,,,,,,,,,,,,,,,,,,,,,,,,,,,,,,,,,,,,,,,,,,,,,,,,,,,,,,,,,,,,,,,,,,,,,,,,,Bar,,,,,,,,,,,,,,,,,,,,,,,,,,,,,,,,,,,,,,
232,ZrO2,[{'name': 'NIST_SRD-30'}],['Zirconia'],,"[{'citation': 'Engineering Properties of Zirconia, R. Stevens, Engineered Materials Handbook, Vol. 4, pp. 775-786 (1991), edited by S.J. Schneider, Jr., published by ASM International.'}]",,,,,,,,,,,,Zr-O,,,,,,,,,,,,,,,,,,,,,,,,,Polycrystalline,,,,,,,,,,,,,,205,"[{'name': 'Temperature', 'scalars': [{'value': '20'}, {'value': '200'}, {'value': '300'}, {'value': '400'}, {'value': '500'}, {'value': '1100'}, {'value': '23'}], 'units': '$^{\\circ}$C'}, {'name': 'Phase', 'scalars': [{'value': 'PSZ(8 wt% MgO)'}, {'value': 'PSZ(8 wt% MgO)'}, {'value': 'PSZ(8 wt% MgO)'}, {'value': 'PSZ(8 wt% MgO)'}, {'value': 'PSZ(8 wt% MgO)'}, {'value': 'PSZ(8 wt% MgO)'}, {'value': 'TZP'}]}]",,,GPa,,,,,,,,,,,,,,,,,,,,,,,,,,,,,,,,,,,,,,,,,,,,,,,,,,,,,,,,,,,,,,,,,,,,,,,,,,,,,,,,,,,,,,,,,,,,,,,,,,,,,
233,TiB2.xSi3N4,[{'name': 'NIST_SRD-30'}],['Titanium diboride'],[{'name': 'Hot Pressing'}],"[{'citation': 'Effect of Hot-Pressing Temperature on Densification and Mechanical Properties of Titanium Diboride with Silicon Nitride as a Sintering Aid, J.H. Park, Y.H. Lee, Y.H. Koh, H.E. Kim, and S.S. Baek, Journal of the American Ceramic Society, Vol. 83 6, pp. 1542-1544 (2000), published by American Ceramic Society.'}]",,,,,,,,,,,,Ti-B:Si,,,,,,,,,,,,,,,,,,,,,,,,,Polycrystalline,,,,,,,,,,,,,,,,,,,,,,,,,,,,,,,,,,,,,,,,,,,,,,,,,,,,10.4,"[{'name': 'Sintering Temperature', 'scalars': [{'value': '1500'}, {'value': '1550'}, {'value': '1600'}, {'value': '1700'}, {'value': '1800'}], 'units': '$^{\\circ}$C'}]",,,GPa,,,,,,,,,,,,,,,,,,,,,,,,,,,,,,,,,,,,,,,,,,,,,,,,,,,,,,,,,,,,,,,
234,Si3N4,[{'name': 'NIST_SRD-30'}],['Silicon nitride'],[{'name': 'Reaction Bonding'}],"[{'citation': 'Ultrasonic Examination of Reaction Bonded Silicon Nitride, J.S. Thorp and T.G. Bushell, Journal of Materials Science, Vol. 20, pp. 2265-2274 (1985), published by Chapman and Hall.'}]",,,,96,"[{'name': 'Volume Fraction of Porosity', 'scalars': [{'value': '17.4'}, {'value': '19.3'}, {'value': '20.2'}, {'value': '21.9'}, {'value': '26.2'}], 'units': '%'}]",,,GPa,,,,Si-N,,,,,,,,,,,,,,,,,,,,,,,,,Polycrystalline,,,,,,,,,,,,,,,,,,,,,,,,,,,,,,,,,,,,,,,,,,,,,,,,,,,,,,,,,,,,,,,,,,,,,,,,,,,,,,,,,,,,,,,,,,,,,,,,,,,,,,,,,,,,,,,,,,,,,,,
235,Al2O3,[{'name': 'NIST_SRD-30'}],['Alumina'],[{'name': 'Sintering'}],"[{'citation': 'Evaluated Material Properties for a Sintered $\\alpha$-Alumina, R.G. Munro, Journal of the American Ceramic Society, Vol. 80 8, pp. 1919-1928 (1997), published by American Ceramic Society.'}]",,,,,,,,,,,,Al-O,,,,,,,,,,,,,,,,,,,,,,,,,Polycrystalline,,,,,,,,,,,,,,,,,,,,,,,,,380,"[{'name': 'Temperature', 'scalars': [{'value': '20'}, {'value': '500'}, {'value': '1000'}, {'value': '1200'}, {'value': '1400'}, {'value': '1500'}], 'units': '$^{\\circ}$C'}]",,,MPa,,,,,,,,,,,,,,,,,,,,,,,,,,,,,,,,,,,,,,,,,,,,,,,,,,,,,,,,,,,,,,,,,,,,,,,,,,,,,,,,,,,,,,,,,,
236,3Al2O3.2SiO2.xZrO2,[{'name': 'NIST_SRD-30'}],['Mullite composite'],[{'name': 'Sintering'}],"[{'citation': 'Properties of Zirconia-Toughened Mullite Ceramics Improved by B2O3 Additive, W.Y. Liu, H.Y. Li, and Y.J. Xin, Journal of Materials Science, Vol. 32, pp. 2151-2154 (1997), published by Chapman and Hall.'}]",,,,,,,,,,,,Al-Si-O:ZrO,,,,,,,,,,,,,,,,,,,,,,,,,Polycrystalline,,,,,,,,,,,,,,,,,,,,,,,,,,,,,,,,,,,,,,,,,,,,,,,,,,,,,,,,,,,,,,,,,,,,,,,,,,,,,,1.3,"[{'name': 'Mass Fraction of B2O3', 'scalars': [{'value': '0'}, {'value': '0.25'}, {'value': '0.75'}, {'value': '1.50'}, {'value': '2.25'}], 'units': '%'}]",%,,,,,,,,,,,,,,,,,,,,,,,,,,,,,,,,,,,,,,,
237,Al2O3.xTiB2,[{'name': 'NIST_SRD-30'}],['Alumina composite'],[{'name': 'Hot Pressing'}],"[{'citation': 'Enhanced Mechanical Properties of Alumina by Dis persed Titanium Diboride Particulate Inclusions, J. Liu and P.D. Ownby, Journal of the American Ceramic Society, Vol. 74 1, pp. 241-243 (1991), published by American Ceramic Society.'}]",,,,,,,,,,,,Al-O:TiB,,,,,,,,,,,,,,,,,,,,,,,,,Polycrystalline,,,,,,,,,,,,,,,,,,,,,,,,,,,,,,,,,4.7,"[{'name': 'Volume Fraction of TiB2', 'scalars': [{'value': '0'}, {'value': '5'}, {'value': '10'}, {'value': '15'}, {'value': '20'}, {'value': '0'}, {'value': '5'}, {'value': '10'}, {'value': '15'}, {'value': '20'}, {'value': '2.3'}, {'value': '5.0'}, {'value': '7.7'}, {'value': '10.0'}, {'value': '15.0'}, {'value': '20.0'}], 'units': '%'}, {'name': 'Measurement Type', 'scalars': [{'value': 'SENB'}, {'value': 'SENB'}, {'value': 'SENB'}, {'value': 'SENB'}, {'value': 'SENB'}, {'value': 'Vickers'}, {'value': 'Vickers'}, {'value': 'Vickers'}, {'value': 'Vickers'}, {'value': 'Vickers'}, {'value': 'CNSR'}, {'value': 'CNSR'}, {'value': 'CNSR'}, {'value': 'CNSR'}, {'value': 'CNSR'}, {'value': 'CNSR'}]}]",,,MPa m$^{1/2}$,,,,,,,,,,,,,,,,,,,,,,,,,,,,,,,,,,,,,,,,,,,,,,,,,,,,,,,,,,,,,,,,,,,,,,,,,,,,,,,,,,
238,Si2N2O,[{'name': 'NIST_SRD-30'}],['Silicon oxynitride'],[{'name': 'Reaction Sintering'}],"[{'citation': 'Effect of Additives on Some Properties of Silicon Oxynitride Ceramics, M. Ohashi, S. Kanzaki, and H. Tabata, Journal of Materials Science, Vol. 26, pp. 2608-2614 (1991), published by Chapman and Hall.'}]",,,,,,,,,,,,Si-O-N,,,,,,,,,,,,,,,,,,,,,,,,,Polycrystalline,,,,,,,,,,,,,,236,"[{'name': 'Mole Fraction of Additive', 'scalars': [{'value': '2.0'}, {'value': '3.0'}, {'value': '1.5'}, {'value': '1.0'}, {'value': '1.5'}, {'value': '1.5'}, {'value': '1.0'}, {'value': '1.5'}, {'value': '1.5'}, {'value': '1.0'}, {'value': '1.5'}, {'value': '1.5'}, {'value': '0.5'}, {'value': '1.0'}, {'value': '2.0'}, {'value': '3.0'}, {'value': '5.0'}, {'value': '2.5'}, {'value': '5.0'}, {'value': '7.5'}, {'value': '10.0'}, {'value': '20.0'}, {'value': '30.0'}, {'value': '50.0'}, {'value': '2.0'}, {'value': '3.0'}, {'value': '5.0'}, {'value': '10.0'}, {'value': '30.0'}, {'value': '50.0'}, {'value': '3.0'}, {'value': '10.0'}, {'value': '50.0'}], 'units': '%'}, {'name': 'Additive', 'scalars': [{'value': 'CeO2'}, {'value': 'CeO2'}, {'value': 'Nd2O3'}, {'value': 'Sm2O3'}, {'value': 'Sm2O3'}, {'value': 'Gd2O3'}, {'value': 'Dy2O3'}, {'value': 'Dy2O3'}, {'value': 'Er2O3'}, {'value': 'Yb2O3'}, {'value': 'Yb2O3'}, {'value': 'Y2O3'}, {'value': 'MgO'}, {'value': 'MgO'}, {'value': 'MgO'}, {'value': 'MgO'}, {'value': 'MgO'}, {'value': 'Al2O3'}, {'value': 'Al2O3'}, {'value': 'Al2O3'}, {'value': 'Al2O3'}, {'value': 'Al2O3'}, {'value': 'Al2O3'}, {'value': 'Al2O3'}, {'value': 'ZrO2'}, {'value': 'ZrO2'}, {'value': 'ZrO2'}, {'value': 'ZrO2'}, {'value': 'ZrO2'}, {'value': 'ZrO2'}, {'value': 'ZrO2+Y2O3'}, {'value': 'ZrO2+Y2O3'}, {'value': 'ZrO2+Y2O3'}]}]",,,GPa,,,,,,,,,,,,,,,,,,,,,,,,,,,,,,,,,,,,,,,,,,,,,,,,,,,,,,,,,,,,,,,,,,,,,,,,,,,,,,,,,,,,,,,,,,,,,,,,,,,,,
239,Si3N4.xY2O3.yAl2O3,[{'name': 'NIST_SRD-30'}],['Silicon nitride composite'],,"[{'citation': 'Ceramic Technology Project Data Base:  September 1992 Summary Report, B.L.P. Keyes, ORNL Report Number:  ORNL/M-2775, pp. 1-171 (1992), published by Oak Ridge National Laboratory.'}]",,,,,,,,,,,,Si-N:Al,,,,,,,,,,,,,,,,,,,,,,,,,Polycrystalline,,,,,,,,,,,,,,,,,,,,,,,,,798,"[{'name': 'Temperature', 'scalars': [{'value': '25'}, {'value': '1000'}], 'units': '$^{\\circ}$C'}, {'name': 'Specimen Number', 'scalars': [{'value': 'L'}]}]",,,MPa,,,,,,,,,,,,,,,,,,,,,,,,,,,,,,,,,,,,,,,,,,,,,,,,,,,,,,,,,,,,,,,,,,,,,,,,,,,,,,,,,,,,,,,,,,
240,3Al2O3.2SiO2,[{'name': 'NIST_SRD-30'}],['Mullite'],[{'name': 'Hot Pressing'}],"[{'citation': 'Synthesis and Mechanical Properties of Stoichiometric Aluminum Silicate (Mullite), K.S. Mazdiyasni and L.M. Brown, Journal of the American Ceramic Society, Vol. 55, pp. 548-552 (1972), published by American Ceramic Society.'}]",,,,157,"[{'name': 'Temperature', 'scalars': [{'value': '23'}], 'units': '$^{\\circ}$C'}]",,,GPa,,,,Al-Si-O,,,,,,,,,,,,,,,,,,,,,,,,,Polycrystalline,,,,,,,,,,,,,,,,,,,,,,,,,,,,,,,,,,,,,,,,,,,,,,,,,,,,,,,,,,,,,,,,,,,,,,,,,,,,,,,,,,,,,,,,,,,,,,,,,,,,,,,,,,,,,,,,,,,,,,,
241,Si3N4.wAl2O3.xMo2C.ySiO2.zY2O3,[{'name': 'NIST_SRD-30'}],['Silicon nitride composite'],[{'name': 'Sintering'}],"[{'citation': 'Ceramic Technology Project Data Base:  September 1992 Summary Report, B.L.P. Keyes, ORNL Report Number:  ORNL/M-2775, pp. 1-171 (1992), published by Oak Ridge National Laboratory.'}]",,,,,,,,,,,,Si-N:Al,,,,,,,,,,,,,,,,,,,,,,,,,Polycrystalline,,,,,,,,,,,,,,,,,,,,,,,,,436,"[{'name': 'Temperature', 'scalars': [{'value': '25'}], 'units': '$^{\\circ}$C'}, {'name': 'Specimen Number', 'scalars': [{'value': 'A'}]}]",,,MPa,,,,,,,,,,,,,,,,,,,,,,,,,,,,,,,,,,,,Ceradyne,,,,,,,,,,,,,,,,,,,,,,,,,,,,,,,,,,,,,,,,,,,,,,,,,,,,,,
242,ZrO2.xY2O3,[{'name': 'NIST_SRD-30'}],['Zirconia (cubic)'],[{'name': 'Melt Processing'}],"[{'citation': 'High-Temperature Creep of Yttria-Stabilized Zirconia Single Crystals, J. Martinez-Fernandez, M. Jimenez-Melendo, A. Dominguez-Rodriguez, and A.H. Heuer, Journal of the American Ceramic Society, Vol. 73 8, pp. 2452-2456 (1990), published by American Ceramic Society.'}]",,,,,,,,,,,,Zr-O:Y,,,,,,,,,,,,,,,714,"[{'name': 'Temperature Range', 'scalars': [{'minimum': '1300', 'maximum': '1400'}, {'minimum': '1450', 'maximum': '1550'}], 'units': '$^{\\circ}$C'}]",kJ mol$^{-1}$,,,,,,,,Single Crystal,,,,,,,,,,,,,,,,,,,,,,,,,,,,,,,,,,,,,,,,,,,,,,,,,,,,,,,,,,,,,,,,,,,,,,,,,,,,,,,,,,,,,,,,,,,,,,,,,,,,,,,,,,,,,,,,,,,,,,,
243,MgO,[{'name': 'NIST_SRD-30'}],['Magnesia'],[{'name': 'Crystal Growth'}],"[{'citation': 'Thermal Expansion and Molar Volume of MgO, Periclase, from 5 K to 2900 K, R.R. Reeber, K. Goessel, and K. Wang, European Journal of Mineralogy, Vol. 7, pp. 1039-1047 (1995), published by E. Schweizerbartsche Verlagsbuchhandlung.'}]",4.21154,"[{'name': 'Axis', 'scalars': [{'value': 'a'}]}, {'name': 'Temperature', 'scalars': [{'value': '298'}], 'units': 'K'}]",$\AA$,,,,,,,,,Mg-O,,,,,,,,,,,,,,,,,,,,,,,,,Single Crystal,,,,,,,,,,,,,,,,,,,,,,,,,,,,,,,,,,,,,,,,,,,,,,,,,,,,,,,,,,,,,,,,,,,,,,,,,,,,,,,,,,,,,,,,,,,,,,,,,,,,,,,,,,,,,,,,,,,,,,,
244,ZrO2,[{'name': 'NIST_SRD-30'}],['Zirconia'],,"[{'citation': 'Axial Thermal Expansion of Tetragonal ZrO2 Between 1150 °C and 1700 °C, S.M. Lang, Journal of the American Ceramic Society, Vol. 47, pp. 641-644 (1964), published by American Ceramic Society.'}]",,,,,,,,,,,,Zr-O,,,,,,,,,,,,,,,,,,,,,,,,,Polycrystalline,,,,,,,,,,,,,,,,,,,,,,,,,,,,,,,,,,,,,,,,,,,,,,,,,,,,,,,,,,,,,,,,,,,,,,,,,,,,,,,,,,,,,,,,,,,,,,,,,,,,,,,,,,,,,12.5,"[{'name': 'Temperature Range', 'scalars': [{'minimum': '1150', 'maximum': '1700'}], 'units': '$^{\\circ}$C'}, {'name': 'Axis', 'scalars': [{'value': 'a'}, {'value': 'c'}]}]",x10$^{-6}$,,,,,,,,
245,Al2O3.xTiC,[{'name': 'NIST_SRD-30'}],['Alumina composite'],[{'name': 'Hot Pressing'}],"[{'citation': 'Fracture Behaviour of Composites Based on Al2O3-TiC, R.P. Wahi and B. Ilschner, Journal of Materials Science, Vol. 15, pp. 875-885 (1980), published by Chapman and Hall.'}]",,,,,,,,,,,,Al-O:TiC,,,,,,,,,,,,,,,,,,,,,,,,,Polycrystalline,,,,,,,,,,,,,,,,,,,,,,,,,332,"[{'name': 'Mass Fraction of TiC', 'scalars': [{'value': '0'}, {'value': '5'}, {'value': '10'}, {'value': '20'}, {'value': '30'}, {'value': '40'}, {'value': '0'}, {'value': '5'}, {'value': '10'}, {'value': '20'}, {'value': '30'}, {'value': '40'}], 'units': '%'}, {'name': 'Surface Finish', 'scalars': [{'value': 'Ground'}, {'value': 'Ground'}, {'value': 'Ground'}, {'value': 'Ground'}, {'value': 'Ground'}, {'value': 'Ground'}, {'value': 'Polished'}, {'value': 'Polished'}, {'value': 'Polished'}, {'value': 'Polished'}, {'value': 'Polished'}, {'value': 'Polished'}]}]",,,MPa,,,,,,,,,,,,,,,,,,,,,,,,,,,,,,,,,,,,Feldmuhle AG,,,,,,,,,,,,,,,,,,,,,,,,,,,,,,,,,,,,,,,,,,,,,,,,,,,,,,
246,Si3N4,[{'name': 'NIST_SRD-30'}],['Silicon nitride'],[{'name': 'Hot Isostatic Pressing'}],"[{'citation': 'Effects of Gaseous Corrosion on the Strength of SiC and and Si3N4, H.E. Kim and A.J. Moorhead, Ceramic Transactions, Vol. 10, pp. 81-96 (1989), edited by R. E. Tressler and M. McNallan, published by American Ceramic Society.'}]",,,,,,,,,,,,Si-N,,,,,,,,,,,,,,,,,,,,,,,,,Polycrystalline,,,,,,,,,,,,,,,,,,,,,,,,,580,"[{'name': 'Pressure of Additive', 'scalars': [{'value': '0.27'}, {'value': '0.46'}, {'value': '3.5'}, {'value': '21'}, {'value': '100'}, {'value': '530'}, {'value': '1.0'}, {'value': '3.7'}, {'value': '7.3'}, {'value': '15'}, {'value': '100'}, {'value': '1000'}], 'units': 'Pa'}, {'name': 'Additive', 'scalars': [{'value': 'H2O'}, {'value': 'H2O'}, {'value': 'H2O'}, {'value': 'H2O'}, {'value': 'H2O'}, {'value': 'H2O'}, {'value': 'O2'}, {'value': 'O2'}, {'value': 'O2'}, {'value': 'O2'}, {'value': 'O2'}, {'value': 'O2'}]}, {'name': 'Carrier Gas', 'scalars': [{'value': 'H2'}, {'value': 'H2'}, {'value': 'H2'}, {'value': 'H2'}, {'value': 'H2'}, {'value': 'H2'}, {'value': 'Ar'}, {'value': 'Ar'}, {'value': 'Ar'}, {'value': 'Ar'}, {'value': 'Ar'}, {'value': 'Ar'}]}]",,,MPa,,,,,,,,,,,,,,,,,,,,,,,,,,,,,,,,,,,,GTE,,,,,,,,,,,,,,,,,,,,,,,,,,,,,,,,,,,,,,,,,,,,,,,,,,,,,,
247,Si2N2O,[{'name': 'NIST_SRD-30'}],['Silicon oxynitride'],[{'name': 'Hot Isostatic Pressing'}],"[{'citation': 'Interpretation of the Parabolic and Nonparabolic Oxidation Behavior of Silicon Oxynitride, J. Persson, P.O. Kall, and M. Nygren, Journal of the American Ceramic Society, Vol. 75 12, pp. 3377-3384 (1992), published by American Ceramic Society.'}]",,,,,,,,,,,,Si-O-N,,,,,,,,,,0.0047,"[{'name': 'Exposure Time', 'scalars': [{'value': '0'}, {'value': '1'}, {'value': '5'}, {'value': '8'}, {'value': '11'}, {'value': '13'}, {'value': '16'}, {'value': '19'}, {'value': '0'}, {'value': '1'}, {'value': '3'}, {'value': '6'}, {'value': '9'}, {'value': '13'}, {'value': '15'}, {'value': '19'}, {'value': '0'}, {'value': '1'}, {'value': '3'}, {'value': '6'}, {'value': '10'}, {'value': '13'}, {'value': '16'}, {'value': '19'}, {'value': '0'}, {'value': '1'}, {'value': '3'}, {'value': '5'}, {'value': '8'}, {'value': '11'}, {'value': '13'}, {'value': '15'}, {'value': '18'}, {'value': '19'}, {'value': '0'}, {'value': '1'}, {'value': '3'}, {'value': '5'}, {'value': '8'}, {'value': '10'}, {'value': '12'}, {'value': '16'}, {'value': '19'}, {'value': '0'}, {'value': '1'}, {'value': '3'}, {'value': '5'}, {'value': '8'}, {'value': '11'}, {'value': '14'}, {'value': '16'}, {'value': '19'}, {'value': '0'}, {'value': '0.7'}, {'value': '1'}, {'value': '2'}, {'value': '7'}, {'value': '12'}, {'value': '15'}, {'value': '19'}], 'units': 'h'}, {'name': 'Exposure Temperature', 'scalars': [{'value': '1300'}, {'value': '1300'}, {'value': '1300'}, {'value': '1300'}, {'value': '1300'}, {'value': '1300'}, {'value': '1300'}, {'value': '1300'}, {'value': '1350'}, {'value': '1350'}, {'value': '1350'}, {'value': '1350'}, {'value': '1350'}, {'value': '1350'}, {'value': '1350'}, {'value': '1350'}, {'value': '1400'}, {'value': '1400'}, {'value': '1400'}, {'value': '1400'}, {'value': '1400'}, {'value': '1400'}, {'value': '1400'}, {'value': '1400'}, {'value': '1450'}, {'value': '1450'}, {'value': '1450'}, {'value': '1450'}, {'value': '1450'}, {'value': '1450'}, {'value': '1450'}, {'value': '1450'}, {'value': '1450'}, {'value': '1450'}, {'value': '1500'}, {'value': '1500'}, {'value': '1500'}, {'value': '1500'}, {'value': '1500'}, {'value': '1500'}, {'value': '1500'}, {'value': '1500'}, {'value': '1500'}, {'value': '1550'}, {'value': '1550'}, {'value': '1550'}, {'value': '1550'}, {'value': '1550'}, {'value': '1550'}, {'value': '1550'}, {'value': '1550'}, {'value': '1550'}, {'value': '1600'}, {'value': '1600'}, {'value': '1600'}, {'value': '1600'}, {'value': '1600'}, {'value': '1600'}, {'value': '1600'}, {'value': '1600'}], 'units': '$^{\\circ}$C'}]",mg cm$^{-2}$ h$^{-1}$,,,,,,,,,,,,,Polycrystalline,,,,,,,,,,,,,,,,,,,,,,,,,,,,,,,,,,,,,,,,,,,,,,,,,,,,,,,,,,,,,,,,,,,,,,,,,,,,,,,,,,,,,,,,,,,,,,,,,,,,,,,,,,,,,,,,,,,,,,,
248,B4C,[{'name': 'NIST_SRD-30'}],['Boron carbide'],,"[{'citation': 'The Crystal Structure of Boron Carbide, H.K. Clark and J.L. Hoard, Journal of the American Chemical Society, Vol. 65, pp. 2115-2119 (1943), published by American Chemical Society.'}]",5.19,"[{'name': 'Temperature', 'scalars': [{'value': '23'}], 'units': '$^{\\circ}$C'}, {'name': 'Axis', 'scalars': [{'value': 'a'}]}]",$\AA$,,,,,,,,,B-C,,,,,,,,,,,,,,,,,,,,,,,,,Single Crystal,,,,,,,,,,,,,,,,,,,,,,,,,,,,,,,,,,,,,,,,,,,,,,,,,,,,,,,,,,,,,,,,,Norton Company,,,,,,,,,,,,,,,,,,,,,,,,,,,,,,,,,,,,,,,,,,,,,,,,,,,,,,
249,BN,[{'name': 'NIST_SRD-30'}],['Boron nitride (cubic)'],[{'name': 'Crystal Growth'}],"[{'citation': 'Elastic Constants of Boron Nitride, M. Grimsditch, E.S. Zouboulis, and A. Polian, Journal of Applied Physics, Vol. 76 2, pp. 832-834 (1994), published by American Institute of Physics.'}]",,,,,,,,,,,,B-N,,,,,,,,,,,,,,,,,,,,,,,,,Single Crystal,,,,,,,,,,,,,,,,,,,"[[{'value': '820'}, {'value': '190'}, {'value': '0'}, {'value': '0'}, {'value': '0'}, {'value': '0'}], [{'value': '190'}, {'value': '0'}, {'value': '0'}, {'value': '0'}, {'value': '0'}, {'value': '0'}], [{'value': '0'}, {'value': '0'}, {'value': '0'}, {'value': '0'}, {'value': '0'}, {'value': '0'}], [{'value': '0'}, {'value': '0'}, {'value': '0'}, {'value': '480'}, {'value': '0'}, {'value': '0'}], [{'value': '0'}, {'value': '0'}, {'value': '0'}, {'value': '0'}, {'value': '0'}, {'value': '0'}], [{'value': '0'}, {'value': '0'}, {'value': '0'}, {'value': '0'}, {'value': '0'}, {'value': '0'}]]","[{'name': 'Temperature', 'scalars': [{'value': '23'}], 'units': '$^{\\circ}$C'}]",GPa,,,,,,,,,,,,,,,,,,,,,,,,,,,,,,,,,,,,,,,,,,,,,,,,,,,,,,,,,,,,,,,,,,,,,,,,,,,,,,,,,,,,,,,,,,,,,,,,,,
250,Si3N4.xY2O3,[{'name': 'NIST_SRD-30'}],['Silicon nitride'],[{'name': 'Hot Isostatic Pressing'}],"[{'citation': 'Mechanical Properties Characterization of One SiC and Two Si3N4 Commercially Available Ceramics, N.L. Hecht, S.M. Goodrich, L. Chuck, D.E. McCullum, and V.J. Tennery, American Ceramic Society Bulletin, Vol. 71 4, pp. 653-659 (1992), published by American Ceramic Society.'}]",,,,,,,,,,,,Si-N:Y,PY6,,,,,,,,,,,,,,,,,,,,,,,,Polycrystalline,,,,,,,,,,,,,,,,,,,,,,,,,863,"[{'name': 'Temperature', 'scalars': [{'value': '20'}, {'value': '1000'}, {'value': '1200'}, {'value': '1400'}], 'units': '$^{\\circ}$C'}]",,,MPa,,,,,,,,,,,,,,,,,,,,,,,,,,,,,,,,,,,,GTE,,,,,,,,,,,,,,,,,,,,,,,,,,,,,,,,,,,,,,,,,,,,,,,,,,,,,,
251,ZrO2,[{'name': 'NIST_SRD-30'}],['Zirconia (TZP)'],,"[{'citation': 'Effects of Environment on the Mechanical Behavior of High-Performance Ceramics, G.A. Graves and N.L. Hecht, Report No. UDR-TR-94-136, pp. 1-138 (1995), published by University of Dayton Research Institute.'}]",,,,,,,,,,,,Zr-O:Al,,,,,,,,,,,,,,,,,,,,,,,,,Polycrystalline,,,,,,,,,,,,,,,,,,,,,,,,,,,,,,,,,,,,,,,,,,,,,,,,,,,,,,,,,,,,,,,,,"Ceramatec, Inc.",,,,,,,,,,,,,,,,,,,,,,,,,,,,,,,,,,,,,,,,,,,,9.9,"[{'name': 'Temperature Range', 'scalars': [{'minimum': '25', 'maximum': '1050'}], 'units': '$^{\\circ}$C'}]",x10$^{-6}$,,,,,,,,
252,Si3N4,[{'name': 'NIST_SRD-30'}],['Silicon nitride'],[{'name': 'Hot Pressing'}],"[{'citation': 'Fracture Toughness of Ceramics using the SEVNB Method:  Preliminary Results, J. Kubler, Ceramic Engineering and Science Proceedings, Vol. 18 4, pp. 155-162 (1997), published by American Ceramic Society.'}]",,,,,,,,,,,,Si-N,,,,,,,,,,,,,,,,,,,,,,,,,Polycrystalline,,,,,,,,,,,,,,,,,,,,,,,,,,,,,,,,,4.36,"[{'name': 'Specimen Size', 'scalars': [{'value': '3 x 4'}, {'value': '2 x 2.5'}], 'units': 'mm x mm'}, {'name': 'Notch Polishing', 'scalars': [{'value': 'machine'}]}]",,,MPa m$^{1/2}$,,,,,,,,,,,,,,,,,,,,,,,,,,,,Norton Company,,,,,,,,,,,,,,,,,,,,,,,,,,,,,,,,,,,,,,,,,,,,,,,,,,,,,,
253,Al2O3.xSiC,[{'name': 'NIST_SRD-30'}],['Alumina composite'],[{'name': 'Sintering'}],"[{'citation': 'Indentation Fracture Toughness and Surface Flaw Analysis of Sintered Alumina/SiC Nanocomposites, C.C. Anya and S.G. Roberts, Journal of the European Ceramic Society, Vol. 16, pp. 1107-1114 (1996), published by Elsevier Science Ltd..'}]",,,,,,,,,,,,Al-O:SiC,,,,,,,,,,,,,,,,,,,,,,,,,Polycrystalline,,,,,,,,,,,,,,,,,,,,,,,,,,,,,,,,,,,,,,,,,,,,,,,,,,,,,,,,,,,,,,,,,,,,,,,,,,0.249,"[{'name': 'Volume Fraction of SiC', 'scalars': [{'value': '0'}, {'value': '5'}, {'value': '10'}, {'value': '15'}], 'units': '%'}]",,,,,,,,,,,,,,,,,,,,,,,,,,,,,,,,,,,,,,,,,,,,
254,Si3N4,[{'name': 'NIST_SRD-30'}],['Silicon nitride'],[{'name': 'Reaction Bonding'}],"[{'citation': 'The Evaluation of Environmental Effects in Toughened Ceramics for Advanced Heat Engines Investigation of Selected SiC and Si3N4 Ceramics, N.L.Hecht, G.A.Graves, D.E.McCullum, A.P.Berens, S.Goodrich, J.D.Wolf, J.R.Hoenigman, P.Yaney, D.Grant, and S.Hilton, ORNL Report Number:  ORNL/Sub/84-00221/2, pp. 1-111 (1990), published by Oak Ridge National Laboratory.'}]",,,,,,,,,,,,Si-N,,,,,,,,,,,,,,,,,,,,,,,,,Polycrystalline,,,,,,,,,,,,,,,,,,,,,,,,,,,,,,,,,,,,,,,,,,,,,,,,,,,,,,,,,,,,,,,,,,,,,,,,,,,,,,,,,,,,,,,,,,,,,,,,,,,,,,,,,,,,,2.9,"[{'name': 'Temperature', 'scalars': [{'minimum': '2.5', 'maximum': '3.1'}], 'units': '$^{\\circ}$C'}, {'name': 'Specimen Number', 'scalars': [{'value': '1000'}]}]",x10$^{-6}$,,,,,,,,
255,Al2O3.xSiC,[{'name': 'NIST_SRD-30'}],['Alumina composite'],[{'name': 'Hot Pressing'}],"[{'citation': 'Compressive Creep of SiC Whisker-Reinforced Alumina, A.H. Swan, M.V. Swain, and G.L. Dunlop, Journal of the European Ceramic Society, Vol. 10, pp. 317-326 (1992), published by Elsevier Science Limited.'}]",,,,,,,,,,,,Al-O:SiC,,,,,,,,,,,,,,,,,,24,,,"[{'name': 'Applied Stress', 'scalars': [{'value': '25'}, {'value': '50'}, {'value': '100'}, {'value': '200'}, {'value': '25'}, {'value': '50'}, {'value': '100'}, {'value': '200'}, {'value': '25'}, {'value': '50'}, {'value': '100'}, {'value': '200'}, {'value': '25'}, {'value': '50'}, {'value': '100'}, {'value': '200'}], 'units': 'MPa'}, {'name': 'Temperature', 'scalars': [{'value': '1200'}, {'value': '1200'}, {'value': '1200'}, {'value': '1200'}, {'value': '1250'}, {'value': '1250'}, {'value': '1250'}, {'value': '1250'}, {'value': '1300'}, {'value': '1300'}, {'value': '1300'}, {'value': '1300'}, {'value': '1350'}, {'value': '1350'}, {'value': '1350'}, {'value': '1350'}], 'units': '$^{\\circ}$C'}]",10$^{-9}$ s$^{-1}$,,,Polycrystalline,,,,,,,,,,,,,,,,,,,,,,,,,,,,,,,,,,,,,,,,,,,,,,,,,,,,,,,,,,,,,,,,,Advanced Composite Materials Corporation,,,,,,,,,,,,,,,,,,,,,,,,,,,,,,,,,,,,,,,,,,,,,,,,,,,,,,
256,Al2O3,[{'name': 'NIST_SRD-30'}],['Alumina'],[{'name': 'Hot Isostatic Pressing'}],"[{'citation': 'Weibull Characterization of Four Hipped/Posthipped Engineering Ceramics Between Room Temperature and 1500 °C, J. Kubler, Mechanische Charakterisierung von Hochleistungskeramik Festigkeitsunte, pp. 1-88 (1992), published by EMPA Swiss Federal Laboratories for Materials Testing and Research.'}]",,,,,,,,,,,,Al-O,,,,,,,,,,,,,,,,,,,,,,,,,Polycrystalline,,,,,,,,,,,,,,,,,,,,,,,,,,,,,,,,,,,,,,,,,,,,,,,,,,,,,,,,,,,,,,,,,,,,,,,,,,0.245,"[{'name': 'Temperature', 'scalars': [{'value': '23'}], 'units': '$^{\\circ}$C'}]",,,,,,,,,,,,,,,,,,,,,,,,,,,,,,,,,,,,,,,,,,,,
257,TiB2,[{'name': 'NIST_SRD-30'}],['Titanium diboride'],[{'name': 'Hot Pressing'}],"[{'citation': 'High Temperature Properties of Titanium Diboride, V. Mandorf, J. Hartwig, and E.J. Seldin, High Temperature Materials II, pp. 455-467 (1963), edited by G.M. Ault, W.F. Barclay, and H.P. Munger, published by Gordon and Breach Science Publishers.'}]",,,,,,,,,,,,Ti-B,,,,,,,,,,0.1,"[{'name': 'Temperature', 'scalars': [{'value': '1000'}, {'value': '1200'}, {'value': '1400'}], 'units': '$^{\\circ}$C'}]",mg cm$^{-2}$ h$^{-1}$,,,,,,,,,,,,,Polycrystalline,,,,,,,,,,,,,,,,,,,,,,,,,,,,,,,,,,,,,,,,,,,,,,,,,,,,,,,,,,,,,,,,,,,,,,,,,,,,,,,,,,,,,,,,,,,,,,,,,,,,,,,,,,,,,,,,,,,,,,,
258,MgAl2O4,[{'name': 'NIST_SRD-30'}],['Magnesium aluminate'],[{'name': 'Hot Pressing'}],"[{'citation': 'Fracture Resistance of a Transparent Magnesium Aluminate Spinel, A. Ghosh, K.W. White, M.G. Jenkins, A.S. Kobayashi, and R.C. Bradt, Journal of the American Ceramic Society, Vol. 74 7, pp. 1624-1630 (1991), published by American Ceramic Society.'}]",,,,,,,,,,,,Mg-Al-O,,,,,,,,,,,,,,,,,,,,,,,,,Polycrystalline,,,,,,,,,,,,,,,,,,,,,,,,,,,,,,,,,1.46,"[{'name': 'Test Type', 'scalars': [{'value': 'SN'}, {'value': 'SN'}, {'value': 'SN'}, {'value': 'SN'}, {'value': 'SN'}, {'value': 'SN'}, {'value': 'SN'}, {'value': 'SN'}, {'value': 'CN'}, {'value': 'CN'}, {'value': 'CN'}, {'value': 'CN'}, {'value': 'CN'}, {'value': 'CN'}, {'value': 'CN'}, {'value': 'CN'}, {'value': 'CF'}, {'value': 'CF'}, {'value': 'CF'}, {'value': 'CF'}, {'value': 'CF'}, {'value': 'CF'}, {'value': 'CF'}, {'value': 'CF'}]}, {'name': 'Temperature', 'scalars': [{'value': '20'}, {'value': '200'}, {'value': '400'}, {'value': '600'}, {'value': '800'}, {'value': '1000'}, {'value': '1200'}, {'value': '1400'}, {'value': '20'}, {'value': '200'}, {'value': '400'}, {'value': '600'}, {'value': '800'}, {'value': '1000'}, {'value': '1200'}, {'value': '1400'}, {'value': '20'}, {'value': '200'}, {'value': '400'}, {'value': '600'}, {'value': '800'}, {'value': '1000'}, {'value': '1200'}, {'value': '1400'}], 'units': '$^{\\circ}$C'}]",,,MPa m$^{1/2}$,,,,,,,,,,,,,,,,,,,,,,,,,,,,Coors Porcelain Company,,,,,,,,,,,,,,,,,,,,,,,,,,,,,,,,,,,,,,,,,,,,,,,,,,,,,,
259,WC.xCo,[{'name': 'NIST_SRD-30'}],['Tungsten carbide cermet'],,"[{'citation': 'Indentation Fracture of WC-Co Cermets, D.K. Shetty, I.G. Wright, P.N. Mincer, and A.H. Clauer, Journal of Materials Science, Vol. 20, pp. 1873-1882 (1985), published by Chapman and Hall.'}]",,,,,,,,,,,,W-C:Co,,,,,,,,,,,,,,,,,,,,,,,,,Polycrystalline,,,,,,,,,,,,,,,,,,,,,,,,,,,,,,,,,9.4,"[{'name': 'Carbidegrain size', 'scalars': [{'value': '1.06'}, {'value': '0.90'}, {'value': '0.98'}, {'value': '2.84'}], 'units': '$\\mu$m'}, {'name': 'Volume Fraction of Cobalt', 'scalars': [{'value': '5.1'}, {'value': '7.6'}, {'value': '10.1'}, {'value': '10.1'}], 'units': '%'}]",,,MPa m$^{1/2}$,,,,,,,,,,,,,,,,,,,,,,,,,,,,,,,,,,,,,,,,,,,,,,,,,,,,,,,,,,,,,,,,,,,,,,,,,,,,,,,,,,
260,Si3N4.xMgO.yY2O3,[{'name': 'NIST_SRD-30'}],['Silicon nitride'],[{'name': 'Sintering'}],"[{'citation': 'Effect of Surface Condition on the Flexural Strength of Sintered Silicon Nitride, J.E.O. Ovri and T.J. Davies, Journal of Materials Science Letters, Vol. 6, pp. 849-850 (1987), published by Chapman and Hall.'}]",,,,,,,,,,,,"Si-N:MgO,Y",,,,,,,,,,,,,,,,,,,,,,,,,Polycrystalline,,,,,,,,,,,,,,,,,,,,,,,,,421,"[{'name': 'Temperature', 'scalars': [{'value': '23'}], 'units': '$^{\\circ}$C'}, {'name': 'Diamond Lapped', 'scalars': [{'value': 'no'}, {'value': 'yes'}]}]",,,MPa,,,,,,,,,,,,,,,,,,,,,,,,,,,,,,,,,,,,,,,,,,,,,,,,,,,,Bar,,,,,,,,,,,,,,,,,,,,,,,,,,,,,,,,,,,,,,
261,Si3N4,[{'name': 'NIST_SRD-30'}],['Silicon nitride'],[{'name': 'Hot Isostatic Pressing'}],"[{'citation': 'The Evaluation of Environmental Effects in Toughened Ceramics for Advanced Heat Engines Investigation of Selected SiC and Si3N4 Ceramics, N.L.Hecht, G.A.Graves, D.E.McCullum, A.P.Berens, S.Goodrich, J.D.Wolf, J.R.Hoenigman, P.Yaney, D.Grant, and S.Hilton, ORNL Report Number:  ORNL/Sub/84-00221/2, pp. 1-111 (1990), published by Oak Ridge National Laboratory.'}]",,,,,,,,,,,,Si-N,,,,,,,,,,,,,,,,,,,,,,,,,Polycrystalline,,,,,,,,,,,,,,,,,,,,,,,,,,,,,,,,,,,,,,,,,,,,,,,,,,,,,,,,,,,,,,,,,GTE,,,,,,,,,,,,,,,,,,,,,,,,,,,,,,,,,,,,,,,,,,,,3.4,"[{'name': 'Temperature', 'scalars': [{'value': '1450'}], 'units': '$^{\\circ}$C'}, {'name': 'Specimen Number', 'scalars': [{'value': 'Average'}]}]",x10$^{-6}$,,,,,,,,
262,Y2O3,[{'name': 'NIST_SRD-30'}],['Yttria'],[{'name': 'Hot Isostatic Pressing'}],"[{'citation': 'Elastic Moduli of Transparent Yttria, O. Yeheskel and O. Tevet, Journal of the American Ceramic Society, Vol. 82 1, pp. 136-144 (1999), published by American Ceramic Society.'}]",,,,,,,,,,,,Y-O,,,,,,,,,,,,,,,,,,,,,,,,,Polycrystalline,,,,,,,,,,,,,,,,,,,,,,,,,,,,,,,,,,,,,,,,,,,,,,,,,,,,,,,,,,,,,,,,,,,,,,,,,,,,,,,,,,,,,,,,,,7.028,"[{'name': 'Sample Number', 'scalars': [{'value': '112B'}, {'value': '113C'}, {'value': '131E'}, {'value': '123B'}, {'value': '123A'}, {'value': '115D'}, {'value': '116A'}, {'value': '114A'}, {'value': '112B'}, {'value': '113C'}, {'value': '131E'}, {'value': '123B'}, {'value': '123A'}, {'value': '115D'}, {'value': '116A'}, {'value': '114A'}]}, {'name': 'Mode', 'scalars': [{'value': 'Longitudinal'}, {'value': 'Longitudinal'}, {'value': 'Longitudinal'}, {'value': 'Longitudinal'}, {'value': 'Longitudinal'}, {'value': 'Longitudinal'}, {'value': 'Longitudinal'}, {'value': 'Longitudinal'}, {'value': 'Shear'}, {'value': 'Shear'}, {'value': 'Shear'}, {'value': 'Shear'}, {'value': 'Shear'}, {'value': 'Shear'}, {'value': 'Shear'}, {'value': 'Shear'}]}, {'name': 'Density', 'scalars': [{'value': '5.045'}, {'value': '5.011'}, {'value': '5.030'}, {'value': '5.001'}, {'value': '5.003'}, {'value': '5.028'}, {'value': '4.882'}, {'value': '4.816'}, {'value': '5.045'}, {'value': '5.011'}, {'value': '5.030'}, {'value': '5.001'}, {'value': '5.003'}, {'value': '5.028'}, {'value': '4.882'}, {'value': '4.816'}], 'units': 'g/cm$^{3}$'}]",km/s,,,,,,,,,,,,,,,,,,,,,,,,,,,
263,ZrO2.xY2O3.yCeO2,[{'name': 'NIST_SRD-30'}],['Zirconia (TZP)'],,"[{'citation': 'Ceramic Technology Project Data Base:  September 1992 Summary Report, B.L.P. Keyes, ORNL Report Number:  ORNL/M-2775, pp. 1-171 (1992), published by Oak Ridge National Laboratory.'}]",,,,,,,,,,,,Zr-O:CeO,Y-TZP,,,,,,,,,,,,,,,,,,,,,,,,Polycrystalline,,,,,,,,,,,,,,,,,,,,,,,,,,,,,,,,,6.20,"[{'name': 'Temperature', 'scalars': [{'value': '25'}], 'units': '$^{\\circ}$C'}, {'name': 'Environment', 'scalars': [{'value': 'Controlled Flaw'}, {'value': 'Controlled Flaw'}, {'value': 'Controlled Flaw'}, {'value': 'Microindent'}, {'value': 'Microindent'}, {'value': 'Microindent'}]}, {'name': 'Specimen Number', 'scalars': [{'value': 'B'}]}]",,,MPa m$^{1/2}$,,,,,,,,,,,,,,,,,,,,,,,,,,,,Norton Company,,,,,,,,,,,,,,,,,,,,,,,,,,,,,,,,,,,,,,,,,,,,,,,,,,,,,,
264,Al2O3,[{'name': 'NIST_SRD-30'}],['Alumina'],[{'name': 'Melt Processing'}],"[{'citation': 'High-Temperature Creep of Some Single Crystal Oxides, G.S. Corman, Ceramic Engineering and Science Proceedings, Vol. 12 9, pp. 1745-1766 (1991), published by American Ceramic Society.'}]",,,,,,,,,,,,Al-O,,,,,,,,,,,,,,,,,,110000,,,"[{'name': 'Temperature', 'scalars': [{'value': '1700'}, {'value': '1600'}, {'value': '1500'}, {'value': '1400'}, {'value': '1600'}, {'value': '1500'}, {'value': '1400'}, {'value': '1300'}, {'value': '1400'}, {'value': '1300'}, {'value': '1300'}, {'value': '1200'}, {'value': '1850'}, {'value': '1750'}, {'value': '1650'}, {'value': '1850'}, {'value': '1750'}, {'value': '1650'}, {'value': '1850'}, {'value': '1750'}, {'value': '1650'}, {'value': '1650'}], 'units': '$^{\\circ}$C'}, {'name': 'Applied Stress', 'scalars': [{'value': '25'}, {'value': '25'}, {'value': '25'}, {'value': '25'}, {'value': '50'}, {'value': '50'}, {'value': '50'}, {'value': '50'}, {'value': '100'}, {'value': '100'}, {'value': '100'}, {'value': '100'}, {'value': '140'}, {'value': '140'}, {'value': '140'}, {'value': '200'}, {'value': '200'}, {'value': '200'}, {'value': '200'}, {'value': '200'}, {'value': '200'}, {'value': '400'}], 'units': 'MPa'}, {'name': 'Crystal Direction', 'scalars': [{'value': '42$^{\\circ}$/0001'}, {'value': '42$^{\\circ}$/0001'}, {'value': '42$^{\\circ}$/0001'}, {'value': '42$^{\\circ}$/0001'}, {'value': '42$^{\\circ}$/0001'}, {'value': '42$^{\\circ}$/0001'}, {'value': '42$^{\\circ}$/0001'}, {'value': '42$^{\\circ}$/0001'}, {'value': '42$^{\\circ}$/0001'}, {'value': '42$^{\\circ}$/0001'}, {'value': '42$^{\\circ}$/0001'}, {'value': '42$^{\\circ}$/0001'}, {'value': '0001'}, {'value': '0001'}, {'value': '0001'}, {'value': '0001'}, {'value': '0001'}, {'value': '0001'}, {'value': '0001'}, {'value': '0001'}, {'value': '0001'}, {'value': '0001'}]}]",10$^{-9}$ s$^{-1}$,,,Single Crystal,,,,,,,,,,,,,,,,,,,,,,,,,,,,,,,,,,,,,,,,,,,,,,,,,,,,,,,,,,,,,,,,,,,,,,,,,,,,,,,,,,,,,,,,,,,,,,,,,,,,,,,,,,,,,,,,,,,,,,,
265,SiC,[{'name': 'NIST_SRD-30'}],['Silicon carbide'],[{'name': 'Hot Pressing'}],"[{'citation': 'Strength Distributions of SiC Ceramics After Oxidation and Oxidation Under Load, T.E. Easler, R.C. Bradt, and R.E. Tressler, Journal of the American Ceramic Society, Vol. 64 12, pp. 731-734 (1981), published by American Ceramic Society.'}]",,,,,,,,,,,,Si-C:Al,,,,,,,,,,,,,,,,,,,,,,,,,Polycrystalline,,,,,,,,,,,,,,,,,,,,,,,,,550,"[{'name': 'Number of Samples', 'scalars': [{'value': '49'}, {'value': '11'}, {'value': '49'}, {'value': '11'}, {'value': '10'}, {'value': '10'}, {'value': '15'}, {'value': '15'}]}, {'name': 'Oxidation Time', 'scalars': [{'value': '0'}, {'value': '0.5'}, {'value': '1'}, {'value': '12'}, {'value': '20'}, {'value': '50'}, {'value': '1'}, {'value': '1'}], 'units': 'h'}, {'name': 'Static Load', 'scalars': [{'value': '0'}, {'value': '0'}, {'value': '0'}, {'value': '0'}, {'value': '0'}, {'value': '0'}, {'value': '190'}, {'value': '270'}], 'units': 'MPa'}]",,,MPa,,,,,,,,,,,,,,,,,,,,,,,,,,,,,,,,,,,,Norton Company,,,,,,,,,,,,,,,,,,,,,,,,,,,,,,,,,,,,,,,,,,,,,,,,,,,,,,
266,Al2O3,[{'name': 'NIST_SRD-30'}],['Alumina'],[{'name': 'Sintering'}],"[{'citation': 'Effect of Porosity on the Erosive Wear of Liquid-Phase-Sintered Alumina Ceramics, B.A. Latella and B.H. OConnor, Journal of the American Ceramic Society, Vol. 82 8, pp. 2145-2149 (1999), published by American Ceramic Society.'}]",,,,,,,,,,,,Al-O,,,,,,,,,,,,,,,,,,,,,,,,,Polycrystalline,,,,,,,,,,,,,,,,,,,,,,,,,280,"[{'name': 'Sintering Temperature', 'scalars': [{'value': '1250'}, {'value': '1300'}, {'value': '1300'}, {'value': '1300'}, {'value': '1350'}, {'value': '1400'}, {'value': '1450'}], 'units': '$^{\\circ}$C'}, {'name': 'Sintering Time', 'scalars': [{'value': '4'}, {'value': '0.25'}, {'value': '1'}, {'value': '4'}, {'value': '4'}, {'value': '4'}, {'value': '4'}], 'units': 'h'}]",,,MPa,,,,,,,,,,,,,,,,,,,,,,,,,,,,,,,,,,,,,,,,,,,,,,,,,,,,,,,,,,,,,,,,,,,,,,,,,,,,,,,,,,,,,,,,,,
267,Si3N4.xLa2O3.yY2O3,[{'name': 'NIST_SRD-30'}],['Silicon nitride composite'],,"[{'citation': 'Ceramic Technology Project Data Base:  September 1992 Summary Report, B.L.P. Keyes, ORNL Report Number:  ORNL/M-2775, pp. 1-171 (1992), published by Oak Ridge National Laboratory.'}]",,,,,,,,,,,,Si-N:La,,,,,,,,,,,,,,,,,,,,,,,,,Polycrystalline,,,,3.12,"[{'name': 'Temperature', 'scalars': [{'value': '23'}], 'units': '$^{\\circ}$C'}, {'name': 'Specimen Number', 'scalars': [{'value': 'B'}]}]",,,g cm$^{-3}$,,,,,,,,,,,,,,,,,,,,,,,,,,,,,,,,,,,,,,,,,,,,,,,,,,,,,,,,,,,,,,,,,,,,,,,,,,,,,,,,,,,,,,,,,,,,,,,,,,,,,,,,,,,,,,,
268,BeO,[{'name': 'NIST_SRD-30'}],['Beryllia'],,"[{'citation': 'Beryllia vs. Boron Nitride:  The Heat Is On, Staff editor, Ceramic Industry, Vol. 132 7, pp. 34-35 (1989), published by Corcoran Communications, Inc..'}]",,,,,,,,,,,,Be-O,,,,,,,,,,,,,,,,,,,,,,,,,Polycrystalline,,,,,,,,,,,,,,,,,,,,,,,,,,,,,,,,,,,,,,,,,,,,,,,,,,,,,,,,,,,,,,,,,,,,,,,,,,,,,,,,,,,,,,,,,,,,,,,,,,,,,,,293,"[{'name': 'Temperature', 'scalars': [{'value': '25'}, {'value': '100'}, {'value': '200'}, {'value': '400'}, {'value': '500'}, {'value': '800'}], 'units': '$^{\\circ}$C'}]",W m$^{-1}$ K$^{-1}$,,,,,,,,,,,,,,
269,TiN,[{'name': 'NIST_SRD-30'}],['Titanium nitride'],[{'name': 'Hot Pressing'}],"[{'citation': 'The Mechanical Properties of Hot-Pressed TiN Ceramics with Various Additives, M. Moriyama, H. Aoki, Y. Kobayashi, and K. Kamata, Journal of the Ceramic Society of Japan, Vol. 101 3, pp. 279-284 (1993), published by Ceramic Society of Japan.'}]",,,,,,,,,,,,Ti-N,,,,,,,,,,,,,,,,,,,,,,,,,Polycrystalline,,,,,,,,,,,,,,353,"[{'name': 'Mass Fraction of Additive', 'scalars': [{'value': '-'}, {'value': '5'}, {'value': '10'}, {'value': '5'}, {'value': '10'}, {'value': '5'}, {'value': '10'}, {'value': '5'}, {'value': '10'}, {'value': '5'}, {'value': '10'}, {'value': '5'}, {'value': '10'}, {'value': '5'}, {'value': '10'}, {'value': '5'}, {'value': '10'}], 'units': '%'}, {'name': 'Additive', 'scalars': [{'value': 'none'}, {'value': 'Al2O3'}, {'value': 'Al2O3'}, {'value': 'Y2O3'}, {'value': 'Y2O3'}, {'value': 'MgO'}, {'value': 'MgO'}, {'value': 'BN'}, {'value': 'BN'}, {'value': 'AlN'}, {'value': 'AlN'}, {'value': 'Si3N4'}, {'value': 'Si3N4'}, {'value': 'SiC'}, {'value': 'SiC'}, {'value': 'B4C'}, {'value': 'B4C'}]}]",,,GPa,,,,,,,,,,,,,,,,,,,,,,,,,,,,,,,,,,,,,,,,,,,,,,,,,,,,,,,,,,,,,,,,,,,,,,,,,,,,,,,,,,,,,,,,,,,,,,,,,,,,,
270,Si3N4.xY2O3.ySiO2.zMo2C,[{'name': 'NIST_SRD-30'}],['Silicon nitride composite'],[{'name': 'Sintering'}],"[{'citation': 'Ceramic Technology Project Data Base:  September 1992 Summary Report, B.L.P. Keyes, ORNL Report Number:  ORNL/M-2775, pp. 1-171 (1992), published by Oak Ridge National Laboratory.'}]",,,,,,,,,,,,Si-N:Mo,,,,,,,,,,,,,,,,,,,,,,,,,Polycrystalline,,,,3.28,"[{'name': 'Temperature', 'scalars': [{'value': '23'}], 'units': '$^{\\circ}$C'}, {'name': 'Specimen Number', 'scalars': [{'value': 'B'}]}]",,,g cm$^{-3}$,,,,,,,,,,,,,,,,,,,,,,,,,,,,,,,,,,,,,,,,,,,,,,,,,,,,,,,,,Ceradyne,,,,,,,,,,,,,,,,,,,,,,,,,,,,,,,,,,,,,,,,,,,,,,,,,,,,,,
271,Al2O3.xCeO2.yZrO2,[{'name': 'NIST_SRD-30'}],['Alumina composite'],[{'name': 'Sintering'}],"[{'citation': 'Ceramic Technology Project Data Base:  September 1992 Summary Report, B.L.P. Keyes, ORNL Report Number:  ORNL/M-2775, pp. 1-171 (1992), published by Oak Ridge National Laboratory.'}]",,,,,,,,,,,,Al-O:CeO,,,,,,,,,,,,,,,,,,,,,,,,,Polycrystalline,,,,4.71,"[{'name': 'Temperature', 'scalars': [{'value': '20'}], 'units': '$^{\\circ}$C'}, {'name': 'Process Condition 2', 'scalars': [{'value': 'CIPed/Fired'}]}, {'name': 'Process Condition 1', 'scalars': [{'value': 'Die-pressed'}]}, {'name': 'Specimen Number', 'scalars': [{'value': 'E'}]}]",,,g cm$^{-3}$,,,,,,,,,,,,,,,,,,,,,,,,,,,,,,,,,,,,,,,,,,,,,,,,,,,,,,,,,Norton Company,,,,,,,,,,,,,,,,,,,,,,,,,,,,,,,,,,,,,,,,,,,,,,,,,,,,,,
272,TiN,[{'name': 'NIST_SRD-30'}],['Titanium nitride'],[{'name': 'Hot Isostatic Pressing'}],"[{'citation': 'Mechanical Properties of Hot-Isostatic-Pressed Titanium Nitride, M. Desmaison-Brut, L. Themelin, F. Valin, and M. Boncoeur, Euro-Ceramics, Vol. 3, pp. 258-262 (1989), edited by G. de With, R.A. Terpstra, and R. Metselaar, published by Elsevier Applied Science.'}]",,,,,,,,,,,,Ti-N,,,,,,,,,,,,,,,,,,,,,,,,,Polycrystalline,,,,,,,,,,,,,,,,,,,,,,,,,400,"[{'name': 'Temperature', 'scalars': [{'value': '23'}], 'units': '$^{\\circ}$C'}, {'name': 'HIPPressure', 'scalars': [{'value': '50'}, {'value': '100'}, {'value': '180'}], 'units': 'MPa'}]",,,MPa,,,,,,,,,,,,,,,,,,,,,,,,,,,,,,,,,,,,,,,,,,,,,,,,,,,,,,,,,,,,,,,,,,,,,,,,,,,,,,,,,,,,,,,,,,
