Repository: ckborg/DSW2018

# DSW2018

## Description
Investigation of a structural ceramics database (WebSCD) curated by the National Institute of Standards and Technology (NIST).
3-week project as part of the UC Berkeley Data Science workshop (DSW2018).
[WebSCD]("https://srdata.nist.gov/CeramicDataPortal/scd")

## Results at-a-glance

~4000 material entries

Most represented mechanical properties: Elastic modulus, flexural strength, fracture toughness.

## Team members
[Prabudhya Bhattacharyya]("http://physics.berkeley.edu/people/graduate-student/prabudhya-bhattacharyya")

[Chris Bronner]("https://chrisbronner.com/")

[Steve Drapcho]("https://www.linkedin.com/in/steven-drapcho-2b939b149/")

File: NIST_CeramicDataSet.csv (part 8 of 103)
273,TiB2,[{'name': 'NIST_SRD-30'}],['Titanium diboride'],[{'name': 'Hot Pressing'}],"[{'citation': 'Effect of Residual Nickel Content on the Grain Size Dependent Mechanical Properties of TiB2, P.F. Becher, C.B. Finch, and M.K. Ferber, Journal of Materials Science Letters, Vol. 5, pp. 195-197 (1986), published by Chapman and Hall.'}]",,,,,,,,,,,,Ti-B,,,,,,,,,,,,,,,,,,,,,,,,,Polycrystalline,,,,,,,,,,,,,,,,,,,,,,,,,,,,,,,,,,,,,,,,,,,,,,,,,,,,,,,,,,,,,,,,,,,,,,,,,,0.119,"[{'name': 'Mass Fraction of Ni', 'scalars': [{'value': '4.6'}, {'value': '1.5'}, {'value': '1.0'}, {'value': '0.4'}, {'value': '8.5'}, {'value': '1.3'}, {'value': '0.2'}, {'value': '0.1'}], 'units': '%'}, {'name': 'Density', 'scalars': [{'value': '4.28'}, {'value': '4.51'}, {'value': '4.50'}, {'value': '4.48'}, {'value': '4.28'}, {'value': '4.63'}, {'value': '4.52'}, {'value': '4.51'}], 'units': 'g/cm$^{3}$'}, {'name': 'Grain Size', 'scalars': [{'value': '4.8'}, {'value': '5.3'}, {'value': '5.5'}, {'value': '5.2'}, {'value': '11.0'}, {'value': '10.8'}, {'value': '12.8'}, {'value': '14.4'}], 'units': '$\\mu$m'}]",,,,,,,,,,,,,,,,,,,,,,,,,,,,,,,,,,,,,,,,,,,,
274,ZrO2.wMgO.xAl2O3.ySiO2.zTiO2,[{'name': 'NIST_SRD-30'}],['Zirconia'],,"[{'citation': 'Ceramic Technology Project Data Base:  September 1992 Summary Report, B.L.P. Keyes, ORNL Report Number:  ORNL/M-2775, pp. 1-171 (1992), published by Oak Ridge National Laboratory.'}]",,,,,,,,,,,,Zr-O:Al,,,,,,,,,,,,,,,,,,,,,,,,,Polycrystalline,,,,,,,,,,,,,,141,"[{'name': 'Temperature', 'scalars': [{'value': '23'}], 'units': '$^{\\circ}$C'}, {'name': 'Specimen Number', 'scalars': [{'value': 'A'}]}]",,,GPa,,,,,,,,,,,,,,,,,,,,,,,,,,,,,,,,,,,,,,,,,,,,,,,,,,,,,,,,,,,,,,,,,,,,,,,,,,,,,,,,,,,,,,,,,,,,,,,,,,,,,
275,Al2O3,[{'name': 'NIST_SRD-30'}],['Alumina'],[{'name': 'Sintering'}],"[{'citation': 'Sliding Friction of Ceramics:  Mechanical Action of the Wear Debris, J. Denape and J. Lamon, Journal of Materials Science, Vol. 25, pp. 3592-3604 (1990), published by Chapman and Hall.'}]",,,,,,,,,,,,Al-O,,,,,,,,,,,,,,,,,,,,,,,,,Polycrystalline,,,,,,,,,,,,,,,,,,,,,,,,,,,,,,,,,,,,,,0.95,"[{'name': 'Sliding Speed', 'scalars': [{'value': '0.10'}, {'value': '0.25'}, {'value': '0.50'}, {'value': '1.0'}, {'value': '2.0'}, {'value': '4.0'}], 'units': 'm/s'}]",,,,,,,,,,,,,,,,,,,,,,,,,,Desmarquest Co.,,,,,,,,,,,,,,,,,,,,,,,,,,,,,,,,,,,,,,,,,,,,,,,,,,,,,,
276,TiN,[{'name': 'NIST_SRD-30'}],['Titanium nitride'],[{'name': 'Hot Pressing'}],"[{'citation': 'The Mechanical Properties of Hot-Pressed TiN Ceramics with Various Additives, M. Moriyama, H. Aoki, Y. Kobayashi, and K. Kamata, Journal of the Ceramic Society of Japan, Vol. 101 3, pp. 279-284 (1993), published by Ceramic Society of Japan.'}]",,,,,,,,,,,,Ti-N,,,,,,,,,,,,,,,,,,,,,,,,,Polycrystalline,,,,4.05,"[{'name': 'Relative Density', 'scalars': [{'value': '0.86'}, {'value': '0.87'}, {'value': '0.96'}, {'value': '0.85'}, {'value': '0.96'}, {'value': '0.82'}, {'value': '0.89'}, {'value': '0.95'}, {'value': '0.95'}, {'value': '0.82'}, {'value': '0.93'}, {'value': '0.70'}, {'value': '0.78'}, {'value': '0.85'}, {'value': '0.94'}, {'value': '0.77'}, {'value': '0.95'}]}, {'name': 'Theoretical Density', 'scalars': [{'value': '4.70'}, {'value': '4.72'}, {'value': '5.13'}, {'value': '4.66'}, {'value': '5.15'}, {'value': '4.38'}, {'value': '4.57'}, {'value': '4.84'}, {'value': '4.51'}, {'value': '4.42'}, {'value': '4.80'}, {'value': '3.64'}, {'value': '4.02'}, {'value': '4.57'}, {'value': '4.85'}, {'value': '4.04'}, {'value': '4.79'}], 'units': 'g/cm$^{3}$'}, {'name': 'Mass Fraction of Additive', 'scalars': [{'value': '-'}, {'value': '5'}, {'value': '10'}, {'value': '5'}, {'value': '10'}, {'value': '5'}, {'value': '10'}, {'value': '5'}, {'value': '10'}, {'value': '5'}, {'value': '10'}, {'value': '5'}, {'value': '10'}, {'value': '5'}, {'value': '10'}, {'value': '5'}, {'value': '10'}], 'units': '%'}, {'name': 'Additive', 'scalars': [{'value': 'none'}, {'value': 'Al2O3'}, {'value': 'Al2O3'}, {'value': 'Y2O3'}, {'value': 'Y2O3'}, {'value': 'MgO'}, {'value': 'MgO'}, {'value': 'BN'}, {'value': 'BN'}, {'value': 'AlN'}, {'value': 'AlN'}, {'value': 'Si3N4'}, {'value': 'Si3N4'}, {'value': 'SiC'}, {'value': 'SiC'}, {'value': 'B4C'}, {'value': 'B4C'}]}]",,,g cm$^{-3}$,,,,,,,,,,,,,,,,,,,,,,,,,,,,,,,,,,,,,,,,,,,,,,,,,,,,,,,,,,,,,,,,,,,,,,,,,,,,,,,,,,,,,,,,,,,,,,,,,,,,,,,,,,,,,,,
277,Si3N4.xSc2O3,[{'name': 'NIST_SRD-30'}],['Silicon nitride'],[{'name': 'Sintering'}],"[{'citation': 'Youngs Modulus, Strength and Fracture Toughness as a Function of Density of In Situ Toughened Silicon Nitride with 4 wt% Scandia, S.R. Choi, W.A. Sanders, J.A. Salem, and V. Tikare, Journal of Materials Science Letters, Vol. 14, pp. 276-278 (1995), published by Chapman and Hall.'}]",,,,,,,,,,,,Si-N:Sc,,,,,,,,,,,,,,,,,,,,,,,,,Polycrystalline,,,,,,,,,,,,,,,,,,,,,,,,,,,,,,,,,2.8,"[{'name': 'Test Type', 'scalars': [{'value': 'CN'}, {'value': 'CN'}, {'value': 'CN'}, {'value': 'CN'}, {'value': 'CN'}, {'value': 'SEPB'}, {'value': 'SEPB'}, {'value': 'SEPB'}, {'value': 'SEPB'}, {'value': 'SEPB'}, {'value': 'SEPB'}, {'value': 'SEPB'}, {'value': 'SEPB'}, {'value': 'SEPB'}, {'value': 'IS'}, {'value': 'IS'}, {'value': 'IS'}, {'value': 'IS'}, {'value': 'IS'}, {'value': 'IS'}, {'value': 'IS'}, {'value': 'IS'}, {'value': 'IS'}, {'value': 'IS'}, {'value': 'IS'}, {'value': 'IS'}, {'value': 'IS'}, {'value': 'IS'}, {'value': 'IS'}, {'value': 'IS'}, {'value': 'IS'}]}, {'name': 'Density', 'scalars': [{'value': '3.108'}, {'value': '3.131'}, {'value': '3.167'}, {'value': '3.173'}, {'value': '3.193'}, {'value': '3.109'}, {'value': '3.130'}, {'value': '3.132'}, {'value': '3.168'}, {'value': '3.168'}, {'value': '3.173'}, {'value': '3.173'}, {'value': '3.194'}, {'value': '3.193'}, {'value': '3.109'}, {'value': '3.108'}, {'value': '3.118'}, {'value': '3.128'}, {'value': '3.128'}, {'value': '3.128'}, {'value': '3.118'}, {'value': '3.118'}, {'value': '3.140'}, {'value': '3.141'}, {'value': '3.140'}, {'value': '3.148'}, {'value': '3.148'}, {'value': '3.149'}, {'value': '3.167'}, {'value': '3.166'}, {'value': '3.166'}], 'units': 'g/cm$^{3}$'}]",,,MPa m$^{1/2}$,,,,,,,,,,,,,,,,,,,,,,,,,,,,,,,,,,,,,,,,,,,,,,,,,,,,,,,,,,,,,,,,,,,,,,,,,,,,,,,,,,
278,SiC,[{'name': 'NIST_SRD-30'}],['Silicon carbide'],,"[{'citation': 'Ceramic Technology Project Data Base:  September 1992 Summary Report, B.L.P. Keyes, ORNL Report Number:  ORNL/M-2775, pp. 1-171 (1992), published by Oak Ridge National Laboratory.'}]",,,,,,,,,,,,Si-C,NT-230,,,,,,,,,,,,,,,,,,,,,,,,Polycrystalline,,,,,,,,,,,,,,,,,,,,,,,,,,,,,,,,,2.3,"[{'name': 'Temperature', 'scalars': [{'value': '23'}], 'units': '$^{\\circ}$C'}, {'name': 'Specimen Number', 'scalars': [{'value': 'A'}]}]",,,MPa m$^{1/2}$,,,,,,,,,,,,,,,,,,,,,,,,,,,,Norton Company,,,,,,,,,,,,,,,,,,,,,,,,,,,,,,,,,,,,,,,,,,,,,,,,,,,,,,
279,ZrO2.xMgO,[{'name': 'NIST_SRD-30'}],['Zirconia (PSZ)'],[{'name': 'Sintering'}],"[{'citation': 'Rigidity Modulus of Some Pure Oxide Bodies, E. Ryshkewitch, Journal of the American Ceramic Society, Vol. 34 10, pp. 322-326 (1951), published by American Ceramic Society.'}]",,,,,,,,,,,,Zr-O:MgO,,,,,,,,,,,,,,,,,,,,,,,,,Polycrystalline,,,,,,,,,,,,,,,,,,,,,,,,,,,,,,,,,,,,,,,,,,,,,,,,,,,,,,,,,,,,,,,,,,,,,,,,,,0.36,"[{'name': 'Temperature', 'scalars': [{'value': '20'}], 'units': '$^{\\circ}$C'}, {'name': 'Specimen Number', 'scalars': [{'value': '2'}]}]",,,,,,,,,,,,,,,,,,,,,,,,,,,,,,,,,,,,,,,,,,,,
280,TiB2,[{'name': 'NIST_SRD-30'}],['Titanium diboride'],,"[{'citation': 'Structural and Mechanical Properties of TiB2 and TiC Prepared by Self-Propagating High-Temperature Synthesis/Dynamic Compaction, L. Wang, M.R. Wixom, and L.T. Thompson, Journal of Materials Science, Vol. 29, pp. 534-543 (1994), published by Chapman and Hall.'}]",,,,,,,,,,,,Ti-B,,,,,,,,,,,,,,,,,,,,,,,,,,,,,4.54,"[{'name': 'Relative Density', 'scalars': [{'value': '99.3'}, {'value': '97.2'}, {'value': '84.6'}], 'units': '%'}, {'name': 'Temperature', 'scalars': [{'value': '23'}], 'units': '$^{\\circ}$C'}]",,,g cm$^{-3}$,,,,,,,,,,,,,,,,,,,,,,,,,,,,,,,,,,,,,,,,,,,,,,,,,,,,,,,,,,,,,,,,,,,,,,,,,,,,,,,,,,,,,,,,,,,,,,,,,,,,,,,,,,,,,,,
281,Si3N4,[{'name': 'NIST_SRD-30'}],['Silicon nitride'],[{'name': 'Chemical Vapor Deposition'}],"[{'citation': 'Structural Approach to the Problem of Oxygen Content in Alpha Silicon Nitride, K. Kato, Z. Inoue, K. Kijima, I. Kawada, H. Tanaka, and T. Yamane, Journal of the American Ceramic Society, Vol. 58, pp. 90-91 (1975), published by American Ceramic Society.'}]",7.818,"[{'name': 'Axis', 'scalars': [{'value': 'a'}, {'value': 'c'}]}]",$\AA$,,,,,,,,,Si-N,,,,,,,,,,,,,,,,,,,,,,,,,Single Crystal,,,,,,,,,,,,,,,,,,,,,,,,,,,,,,,,,,,,,,,,,,,,,,,,,,,,,,,,,,,,,,,,,,,,,,,,,,,,,,,,,,,,,,,,,,,,,,,,,,,,,,,,,,,,,,,,,,,,,,,
282,TiOx,[{'name': 'NIST_SRD-30'}],['Titania'],[{'name': 'Hot Pressing'}],"[{'citation': 'Elastic Properties of Polycrystalline TiO2-x, W.P. Minnear and R.C. Bradt, Journal of the American Ceramic Society, Vol. 60 9, pp. 458-459 (1977), published by American Ceramic Society.'}]",,,,,,,,,,,,Ti-O,,,,,,,,,,,,,,,,,,,,,,,,,Polycrystalline,,,,,,,,,,,,,,266,"[{'name': 'x of Ox', 'scalars': [{'value': '2.000'}, {'value': '1.995'}, {'value': '1.989'}, {'value': '1.970'}, {'value': '1.963'}], 'units': 'formula units'}, {'name': 'Density', 'scalars': [{'value': '4.097'}, {'value': '4.110'}, {'value': '4.158'}, {'value': '4.017'}, {'value': '4.012'}], 'units': 'g/cm$^{3}$'}, {'name': 'Grain Size', 'scalars': [{'value': '21'}, {'value': '24'}, {'value': '26'}, {'value': '39'}, {'value': '50'}], 'units': '$\\mu$m'}]",,,GPa,,,,,,,,,,,,,,,,,,,,,,,,,,,,,,,,,,,,,,,,,,,,,,,,,,,,,,,,,,,,,,,,,,,,,,,,,,,,,,,,,,,,,,,,,,,,,,,,,,,,,
283,ZrO2.xCeO2,[{'name': 'NIST_SRD-30'}],['Zirconia (TZP)'],[{'name': 'Sintering'}],"[{'citation': 'Mechanical Properties and Thermal Stability of CeO2 Containing Tetragonal Zirconia Polycrystals, K. Tsukuma, American Ceramic Society Bulletin, Vol. 65 10, pp. 1386-1389 (1986), published by American Ceramic Society.'}]",,,,,,,,,,,,Zr-O:CeO,,,,,,,,,,,,,,,,,,,,,,,,,Polycrystalline,,,,,,,,,,,,,,,,,,,,,,,,,441,"[{'name': 'Mole Fraction of CeO2', 'scalars': [{'value': '12'}, {'value': '14'}, {'value': '16'}, {'value': '12'}, {'value': '14'}, {'value': '16'}], 'units': '%'}, {'name': 'Grain Size', 'scalars': [{'value': '0.5'}, {'value': '0.5'}, {'value': '0.5'}, {'value': '1.0'}, {'value': '1.0'}, {'value': '1.0'}], 'units': '$\\mu$m'}]",,,MPa,,,,,,,,,,,,,,,,,,,,,,,,,,,,,,,,,,,,,,,,,,,,,,,,,,,,,,,,,,,,,,,,,,,,,,,,,,,,,,,,,,,,,,,,,,
284,SrZrO3,[{'name': 'NIST_SRD-30'}],['Strontium zirconate'],[{'name': 'Sintering'}],"[{'citation': 'Zirconates as New Materials for Thermal Barrier Coatings, R. Vassen, X. Cao, F. Tietz, D. Basu, and D. Stover, Journal of the American Ceramic Society, Vol. 83 8, pp. 2023-2028 (2000), published by American Ceramic Society.'}]",,,,,,,,,,,,Sr-Zr-O,,,,,,,,,,,,,,,,,,,,,,,,,Polycrystalline,,,,,,,,,,,,,,,,,,,,,,,,,,,,,,,,,,,,,,,,,,,,,,,,,,,,,,,,,,,,,,,,,,,,,,,,,,,,,,,,,,,,,,,,,,,,,,,,,,,,,,,2.48,"[{'name': 'Temperature', 'scalars': [{'value': '200'}, {'value': '300'}, {'value': '400'}, {'value': '550'}], 'units': '$^{\\circ}$C'}]",W m$^{-1}$ K$^{-1}$,,,,,,,,,,,,,,
285,(1-x)12C.x13C,[{'name': 'NIST_SRD-30'}],['Diamond'],[{'name': 'Crystal Growth'}],"[{'citation': 'Thermal Diffusivity of Isotopically Enriched 12C Diamond, T.R. Anthony, W.F. Banholzer, J.F. Fleischer, L. Wei, P.K. Kuo, R.L. Thomas, and R.W. Pryor, Physical Review B, Vol. 42 2, pp. 1104-1111 (1990), published by American Physical Society.'}]",,,,,,,,,,,,C,,,,,,,,,,,,,,,,,,,,,,,,,Single Crystal,,,,,,,,,,,,,,,,,,,,,,,,,,,,,,,,,,,,,,,,,,,,,,,,,,,,,,,,,,,,,,,,,,,,,,,,,,,,,,,,,,,,,,,,,,,,,,,,,,,,,,,,,,18.4,"[{'name': 'Atom Fraction of 13C', 'scalars': [{'value': '0.07'}, {'value': '0.10'}, {'value': '0.50'}, {'value': '1.00'}, {'value': '1.04'}], 'units': '%'}]",cm$^{2}$ s$^{-1}$,,,,,,,,,,,
286,ZrO2.xY2O3,[{'name': 'NIST_SRD-30'}],['Zirconia (cubic)'],[{'name': 'Crystal Growth'}],"[{'citation': 'Single-Crystal Elastic Constants of Yttria-Stabilized Zirconia in the Range 20 °C to 700 °C, H.M. Kandil, J.D. Greiner, and J.F. Smith, Journal of the American Ceramic Society, Vol. 67 5, pp. 341-346 (1984), published by American Ceramic Society.'}]",,,,,,,,,,,,Zr-O:Y,,,,,,,,,,,,,,,,,,,,,,,,,Single Crystal,,,,,,,,,,,,,,,,,,,"[[{'value': '353.8'}, {'value': '94.0'}, {'value': '0'}, {'value': '0'}, {'value': '0'}, {'value': '0'}], [{'value': '94.0'}, {'value': '0'}, {'value': '0'}, {'value': '0'}, {'value': '0'}, {'value': '0'}], [{'value': '0'}, {'value': '0'}, {'value': '0'}, {'value': '0'}, {'value': '0'}, {'value': '0'}], [{'value': '0'}, {'value': '0'}, {'value': '0'}, {'value': '56.2'}, {'value': '0'}, {'value': '0'}], [{'value': '0'}, {'value': '0'}, {'value': '0'}, {'value': '0'}, {'value': '0'}, {'value': '0'}], [{'value': '0'}, {'value': '0'}, {'value': '0'}, {'value': '0'}, {'value': '0'}, {'value': '0'}]]","[{'name': 'Mole Fraction of Y2O3', 'scalars': [{'value': '11.1'}, {'value': '11.1'}, {'value': '11.1'}, {'value': '11.1'}, {'value': '11.1'}, {'value': '11.1'}, {'value': '11.1'}, {'value': '11.1'}, {'value': '12.1'}, {'value': '12.1'}, {'value': '12.1'}, {'value': '12.1'}, {'value': '12.1'}, {'value': '12.1'}, {'value': '12.1'}, {'value': '12.1'}, {'value': '15.5'}, {'value': '15.5'}, {'value': '15.5'}, {'value': '15.5'}, {'value': '15.5'}, {'value': '15.5'}, {'value': '15.5'}, {'value': '15.5'}, {'value': '17.9'}, {'value': '17.9'}, {'value': '17.9'}, {'value': '17.9'}, {'value': '17.9'}, {'value': '17.9'}, {'value': '17.9'}, {'value': '17.9'}, {'value': '11.1'}, {'value': '11.1'}, {'value': '11.1'}, {'value': '11.1'}, {'value': '11.1'}, {'value': '11.1'}, {'value': '11.1'}, {'value': '11.1'}, {'value': '12.1'}, {'value': '12.1'}, {'value': '12.1'}, {'value': '12.1'}, {'value': '12.1'}, {'value': '12.1'}, {'value': '12.1'}, {'value': '12.1'}, {'value': '15.5'}, {'value': '15.5'}, {'value': '15.5'}, {'value': '15.5'}, {'value': '15.5'}, {'value': '15.5'}, {'value': '15.5'}, {'value': '15.5'}, {'value': '17.9'}, {'value': '17.9'}, {'value': '17.9'}, {'value': '17.9'}, {'value': '17.9'}, {'value': '17.9'}, {'value': '17.9'}, {'value': '17.9'}, {'value': '11.1'}, {'value': '11.1'}, {'value': '11.1'}, {'value': '11.1'}, {'value': '11.1'}, {'value': '11.1'}, {'value': '11.1'}, {'value': '11.1'}, {'value': '12.1'}, {'value': '12.1'}, {'value': '12.1'}, {'value': '12.1'}, {'value': '12.1'}, {'value': '12.1'}, {'value': '12.1'}, {'value': '12.1'}, {'value': '15.5'}, {'value': '15.5'}, {'value': '15.5'}, {'value': '15.5'}, {'value': '15.5'}, {'value': '15.5'}, {'value': '15.5'}, {'value': '15.5'}, {'value': '17.9'}, {'value': '17.9'}, {'value': '17.9'}, {'value': '17.9'}, {'value': '17.9'}, {'value': '17.9'}, {'value': '17.9'}, {'value': '17.9'}], 'units': '%'}, {'name': 'Temperature', 'scalars': [{'value': '20'}, {'value': '100'}, {'value': '200'}, {'value': '300'}, {'value': '400'}, {'value': '500'}, {'value': '600'}, {'value': '700'}, {'value': '20'}, {'value': '100'}, {'value': '200'}, {'value': '300'}, {'value': '400'}, {'value': '500'}, {'value': '600'}, {'value': '700'}, {'value': '20'}, {'value': '100'}, {'value': '200'}, {'value': '300'}, {'value': '400'}, {'value': '500'}, {'value': '600'}, {'value': '700'}, {'value': '20'}, {'value': '100'}, {'value': '200'}, {'value': '300'}, {'value': '400'}, {'value': '500'}, {'value': '600'}, {'value': '700'}, {'value': '20'}, {'value': '100'}, {'value': '200'}, {'value': '300'}, {'value': '400'}, {'value': '500'}, {'value': '600'}, {'value': '700'}, {'value': '20'}, {'value': '100'}, {'value': '200'}, {'value': '300'}, {'value': '400'}, {'value': '500'}, {'value': '600'}, {'value': '700'}, {'value': '20'}, {'value': '100'}, {'value': '200'}, {'value': '300'}, {'value': '400'}, {'value': '500'}, {'value': '600'}, {'value': '700'}, {'value': '20'}, {'value': '100'}, {'value': '200'}, {'value': '300'}, {'value': '400'}, {'value': '500'}, {'value': '600'}, {'value': '700'}, {'value': '20'}, {'value': '100'}, {'value': '200'}, {'value': '300'}, {'value': '400'}, {'value': '500'}, {'value': '600'}, {'value': '700'}, {'value': '20'}, {'value': '100'}, {'value': '200'}, {'value': '300'}, {'value': '400'}, {'value': '500'}, {'value': '600'}, {'value': '700'}, {'value': '20'}, {'value': '100'}, {'value': '200'}, {'value': '300'}, {'value': '400'}, {'value': '500'}, {'value': '600'}, {'value': '700'}, {'value': '20'}, {'value': '100'}, {'value': '200'}, {'value': '300'}, {'value': '400'}, {'value': '500'}, {'value': '600'}, {'value': '700'}], 'units': '$^{\\circ}$C'}]",GPa,,,,,,,,,,,,,,,,,,,,,,,,,,,,,,,,,,,,,,,,,,,,,,,,,,,,,,,,,,,,,,,,,,,,,,,,,,,,,,,,,,,,,,,,,,,,,,,,,,
287,Si3N4.xY2O3.yAl2O3,[{'name': 'NIST_SRD-30'}],['Silicon nitride'],[{'name': 'Hot Pressing'}],"[{'citation': 'Microstructure, Chemical Aspects, and Mechanical Properties of TiB2/Si3N4 and TiN/Si3N4 Composites, J.L. Huang, S.Y. Chen, and M.T. Lee, Journal of Materials Research, Vol. 9 9, pp. 2349-2354 (1994), published by Materials Research Society.'}]",,,,,,,,,,,,Si-N:Al,,,,,,,,,,,,,,,,,,,,,,,,,Polycrystalline,,,,,,,,,,,,,,,,,,,,,,,,,,,,,,,,,5.7,"[{'name': 'Temperature', 'scalars': [{'value': '23'}], 'units': '$^{\\circ}$C'}]",,,MPa m$^{1/2}$,,,,,,,,,,,,,,,,,,,,,,,,,,,,,,,,,,,,,,,,,,,,,,,,,,,,,,,,,,,,,,,,,,,,,,,,,,,,,,,,,,
288,Si6-xAlxOxN8-x.yNd2O3.zY2O3,[{'name': 'NIST_SRD-30'}],['Sialon'],[{'name': 'Sintering'}],"[{'citation': 'Oxidation Behaviour and Mechanical Properties of $\\beta$- and Mixed $\\alpha$-$\\beta$-Sialons Sintered with Additions of Y2O3 and Nd2O3, J. Persson, T. Ekstrom, P.O. Kall, and M. Nygren, Journal of the European Ceramic Society, Vol. 11, pp. 363-373 (1993), published by Elsevier Science Limited.'}]",,,,,,,,,,,,Si-Al-O-N:Nd,,,,,,,,,,0.58,"[{'name': 'Exposure Time', 'scalars': [{'value': '0.0025'}, {'value': '0.86'}, {'value': '5.4'}, {'value': '11'}, {'value': '0.0025'}, {'value': '0.74'}, {'value': '3.4'}, {'value': '5.5'}, {'value': '11'}, {'value': '0.0025'}, {'value': '0.74'}, {'value': '3.4'}, {'value': '5.5'}, {'value': '11'}, {'value': '0.0013'}, {'value': '0.85'}, {'value': '5.5'}, {'value': '11'}, {'value': '0.0013'}, {'value': '0.85'}, {'value': '2.8'}, {'value': '5.5'}, {'value': '11'}, {'value': '0.0013'}, {'value': '0.85'}, {'value': '2.8'}, {'value': '5.5'}, {'value': '11'}, {'value': '0.12'}, {'value': '1.6'}, {'value': '5.6'}, {'value': '11'}, {'value': '0.12'}, {'value': '1.6'}, {'value': '5.6'}, {'value': '11'}, {'value': '0.12'}, {'value': '0.61'}, {'value': '2.9'}, {'value': '5.6'}, {'value': '11'}], 'units': 'h'}, {'name': 'Sialon Ratio $\\alpha$/($\\alpha$+$\\beta$)', 'scalars': [{'value': '0.08'}, {'value': '0.08'}, {'value': '0.08'}, {'value': '0.08'}, {'value': '0.06'}, {'value': '0.06'}, {'value': '0.06'}, {'value': '0.06'}, {'value': '0.06'}, {'value': '0.04'}, {'value': '0.04'}, {'value': '0.04'}, {'value': '0.04'}, {'value': '0.04'}, {'value': '0.47'}, {'value': '0.47'}, {'value': '0.47'}, {'value': '0.47'}, {'value': '0.45'}, {'value': '0.45'}, {'value': '0.45'}, {'value': '0.45'}, {'value': '0.45'}, {'value': '0.22'}, {'value': '0.22'}, {'value': '0.22'}, {'value': '0.22'}, {'value': '0.22'}, {'value': '0.91'}, {'value': '0.91'}, {'value': '0.91'}, {'value': '0.91'}, {'value': '0.83'}, {'value': '0.83'}, {'value': '0.83'}, {'value': '0.83'}, {'value': '0.75'}, {'value': '0.75'}, {'value': '0.75'}, {'value': '0.75'}, {'value': '0.75'}]}, {'name': 'Y2O3/Nd2O3Ratio', 'scalars': [{'value': '100/0'}, {'value': '100/0'}, {'value': '100/0'}, {'value': '100/0'}, {'value': '50/50'}, {'value': '50/50'}, {'value': '50/50'}, {'value': '50/50'}, {'value': '50/50'}, {'value': '0/100'}, {'value': '0/100'}, {'value': '0/100'}, {'value': '0/100'}, {'value': '0/100'}, {'value': '100/0'}, {'value': '100/0'}, {'value': '100/0'}, {'value': '100/0'}, {'value': '50/50'}, {'value': '50/50'}, {'value': '50/50'}, {'value': '50/50'}, {'value': '50/50'}, {'value': '0/100'}, {'value': '0/100'}, {'value': '0/100'}, {'value': '0/100'}, {'value': '0/100'}, {'value': '100/0'}, {'value': '100/0'}, {'value': '100/0'}, {'value': '100/0'}, {'value': '50/50'}, {'value': '50/50'}, {'value': '50/50'}, {'value': '50/50'}, {'value': '0/100'}, {'value': '0/100'}, {'value': '0/100'}, {'value': '0/100'}, {'value': '0/100'}]}]",mg cm$^{-2}$ h$^{-1}$,,,,,,,,,,,,,Polycrystalline,,,,,,,,,,,,,,,,,,,,,,,,,,,,,,,,,,,,,,,,,,,,,,,,,,,,,,,,,,,,,,,,,,,,,,,,,,,,,,,,,,,,,,,,,,,,,,,,,,,,,,,,,,,,,,,,,,,,,,,
289,Si3N4,[{'name': 'NIST_SRD-30'}],['Silicon nitride'],[{'name': 'Reaction Bonding'}],"[{'citation': 'The Measurement of Sliding Friction and Wear of Ceramics at High Temperature, M.G. Gee, C.S. Matharu, E.A. Almond, and T.S. Eyre, Wear, Vol. 138, pp. 169-187 (1990), published by Elsevier Science S.A..'}]",,,,,,,,,,,,Si-N,,,,,,,,,,,,,,,,,,,,,,,,,Polycrystalline,,,,2.56,"[{'name': 'Temperature', 'scalars': [{'value': '23'}], 'units': '$^{\\circ}$C'}]",,,g cm$^{-3}$,,,,,,,,,,,,,,,,,,,,,,,,,,,,,,,,,,,,,,,,,,,,,,,,,,,,,,,,,,,,,,,,,,,,,,,,,,,,,,,,,,,,,,,,,,,,,,,,,,,,,,,,,,,,,,,
290,ZrO2.xAl2O3.ySiO2.zY2O3,[{'name': 'NIST_SRD-30'}],['Zirconia composite'],[{'name': 'Sintering'}],"[{'citation': 'Effect of Yttria on Mechanical and Microstructural Properties of Reaction Sintered Mullite-Zirconia Composites, K. Das, B. Mukherjee, and G. Banerjee, Journal of the European Ceramic Society, Vol. 18, pp. 1771-1777 (1998), published by Elsevier Science Ltd..'}]",,,,,,,,,,,,"Zr-O:Al,Si,Y",,,,,,,,,,,,,,,,,,,,,,,,,Polycrystalline,,,,,,,,,,,,,,,,,,,,,,,,,,,,,,,,,,,,,,,,,,,,,,,,,,,,5.6,"[{'name': 'Sample Code', 'scalars': [{'value': 'MZ'}, {'value': '3MZY'}, {'value': '5MZY'}, {'value': '7MZY'}, {'value': 'MZ'}, {'value': '3MZY'}, {'value': '5MZY'}, {'value': '7MZY'}]}, {'name': 'Sintering Temperature', 'scalars': [{'value': '1550'}, {'value': '1550'}, {'value': '1550'}, {'value': '1550'}, {'value': '1600'}, {'value': '1600'}, {'value': '1600'}, {'value': '1600'}], 'units': '$^{\\circ}$C'}, {'name': 'Relative Density', 'scalars': [{'value': '98.20'}, {'value': '99.10'}, {'value': '98.79'}, {'value': '99.33'}, {'value': '97.58'}, {'value': '98.38'}, {'value': '97.73'}, {'value': '95.43'}], 'units': '%'}]",,,GPa,,,,,,,,,,,,,,,,,,,,,,,,,,,,,,,,,,,,,,,,,,,,,,,,,,,,,,,,,,,,,,,
291,Si3N4,[{'name': 'NIST_SRD-30'}],,[{'name': 'Hot Pressing'}],"[{'citation': 'Influence of Thermal Quenching on Surface Fracture Toughness and Microhardness of Si3N4, SiAlON, and SiC, D. Chakraborty, A.K. Mukhopadhyay, and J. Mukerji, Revue Internationale des Hautes Temperatures et des Refractaires, Vol. 22, pp. 105-113 (1985), published by Masson.'}]",,,,,,,,,,,,Si-N,,,,,,,,,,,,,,,,,,,,,,,,,Polycrystalline,,,,,,,,,,,,,,,,,,,,,,,,,,,,,,,,,4.1,"[{'name': 'Number of Quenches', 'scalars': [{'value': '0'}, {'value': '1'}, {'value': '2'}, {'value': '3'}, {'value': '4'}, {'value': '10'}, {'value': '20'}, {'value': '0'}, {'value': '1'}, {'value': '2'}, {'value': '3'}, {'value': '4'}, {'value': '10'}, {'value': '15'}, {'value': '20'}, {'value': '0'}, {'value': '1'}, {'value': '3'}, {'value': '4'}, {'value': '10'}, {'value': '15'}, {'value': '20'}]}, {'name': 'Quenching Temperature', 'scalars': [{'value': '1300'}, {'value': '1300'}, {'value': '1300'}, {'value': '1300'}, {'value': '1300'}, {'value': '1300'}, {'value': '1300'}, {'value': '1400'}, {'value': '1400'}, {'value': '1400'}, {'value': '1400'}, {'value': '1400'}, {'value': '1400'}, {'value': '1400'}, {'value': '1400'}, {'value': '1500'}, {'value': '1500'}, {'value': '1500'}, {'value': '1500'}, {'value': '1500'}, {'value': '1500'}, {'value': '1500'}], 'units': '$^{\\circ}$C'}, {'name': 'Measurement Temperature', 'scalars': [{'value': '22'}], 'units': '$^{\\circ}$C'}]",,,MPa m$^{1/2}$,,,,,,,,,,,,,,,,,,,,,,,,,,,,,,,,,,,,,,,,,,,,,,,,,,,,,,,,,,,,,,,,,,,,,,,,,,,,,,,,,,
292,Al2O3,[{'name': 'NIST_SRD-30'}],['Alumina'],[{'name': 'Hot Pressing'}],"[{'citation': 'Porosity Dependence of Wear and Other Mechanical Properties of Fine-Grain Al2O3 and B4C, C.C. Wu and R.W. Rice, Ceramic Engineering and Science Proceedings, Vol. 6, pp. 977-993 (1985), published by American Ceramic Society.'}]",,,,,,,,,,,,Al-O,,,,,,,,,,,,,,,,,,,,,,,,,Polycrystalline,,,,,,,,,,,,,,342,"[{'name': 'Volume Fraction of Porosity', 'scalars': [{'value': '0.032'}, {'value': '0.077'}, {'value': '0.259'}, {'value': '0.354'}]}]",,,GPa,,,,,,,,,,,,,,,,,,,,,,,,,,,,,,,,,,,,,,,,,,,,,,,,,,,,,,,,,,,,,,,,,,,,,,,,,,,,,,,,,,,,,,,,,,,,,,,,,,,,,
293,ZrO2,[{'name': 'NIST_SRD-30'}],['Zirconia'],,"[{'citation': 'Influence of Molding Methods on the Mechanical Strength of ZrO2 Ceramics, E. I. Akselrod, P. E. Volfson, and N. M. Chudnova a. o., Ogneupori (Refractories) 9, pp. 8-12 (1990).'}]",,,,,,,,,,,,Zr-O,,,,,,,,,,,,,,,,,,,,,,,,,Polycrystalline,,,,5.21,"[{'name': 'Temperature of Heat Treatment', 'scalars': [{'value': '1653'}, {'value': '1893'}, {'value': '1773'}, {'value': '1773'}], 'units': 'K'}, {'name': 'Ceramic Grade', 'scalars': [{'value': 'MgChSTs'}, {'value': '7U'}, {'value': 'TsI-6'}, {'value': 'TsI-6(+Al)'}]}]",,,g cm$^{-3}$,,,,,,,,,,,,,,,,,,,,,,,,,,,,,,,,,,,,,,,,,,,,,,,,,,,,,,,,,,,,,,,,,,,,,,,,,Bar,,,,,,,,,,,,,,,,,,,,,,,,,,,,,,,,,,,,,,
294,B4C.xZrO2,[{'name': 'NIST_SRD-30'}],['Boron carbide'],[{'name': 'Hot Pressing'}],"[{'citation': 'Reaction Sintering and Mechanical Properties of B4C with Addition of ZrO2, H.W. Kim, Y.H. Koh, and H.E. Kim, Journal of Materials Research, Vol. 15 11, pp. 2431-2436 (2000), published by Materials Research Society.'}]",,,,,,,,,,,,B-C,,,,,,,,,,,,,,,,,,,,,,,,,Polycrystalline,,,,,,,,,,,,,,,,,,,,,,,,,,,,,,,,,,,,,,,,,,,,,,,,,,,,25.2,"[{'name': 'Relative Density', 'scalars': [{'value': '0.85'}, {'value': '0.945'}, {'value': '0.985'}, {'value': '0.99'}, {'value': '0.99'}, {'value': '0.99'}]}, {'name': 'Volume Fraction of ZrO2', 'scalars': [{'value': '0.00'}, {'value': '0.01'}, {'value': '0.025'}, {'value': '0.05'}, {'value': '0.10'}, {'value': '0.20'}]}]",,,GPa,,,,,,,,,,,,,,,,,,,,,,,,,,,,,,,,,,,,,,,,,,,,,,,,,,,,,,,,,,,,,,,
295,ZrO2.xMgO,[{'name': 'NIST_SRD-30'}],['Zirconia (PSZ)'],[{'name': 'Sintering'}],"[{'citation': 'Sliding Friction of Ceramics:  Mechanical Action of the Wear Debris, J. Denape and J. Lamon, Journal of Materials Science, Vol. 25, pp. 3592-3604 (1990), published by Chapman and Hall.'}]",,,,,,,,,,,,Zr-O:MgO,,,,,,,,,,,,,,,,,,,,,,,,,Polycrystalline,,,,,,,,,,,,,,200,"[{'name': 'Temperature', 'scalars': [{'value': '23'}], 'units': '$^{\\circ}$C'}]",,,GPa,,,,,,,,,,,,,,,,,,,,,,,,,,,,,,,,,,,,,,,,,,,,,,,Desmarquest Co.,,,,,,,,,,,,,,,,,,,,,,,,,,,,,,,,,,,,,,,,,,,,,,,,,,,,,,
296,Si6-xAlxOxN8-x,[{'name': 'NIST_SRD-30'}],['Sialon'],[{'name': 'Sintering'}],"[{'citation': 'Mechanical and Thermal Properties of $\\beta$-Sialon Prepared by a Slip Casting Method, S. Suzuki, T. Nasu, S. Hayama, and M. Ozawa, Journal of the American Ceramic Society, Vol. 79 6, pp. 1685-1688 (1996), published by American Ceramic Society.'}]",,,,,,,,,,,,Si-Al-O-N,,,,,,,,,,,,,,,,,,,,,,,,,Polycrystalline,,,,2.30,"[{'name': 'x of Alx', 'scalars': [{'value': '0.0'}, {'value': '0.5'}, {'value': '0.7'}, {'value': '0.9'}, {'value': '1.0'}, {'value': '1.1'}, {'value': '1.3'}, {'value': '1.5'}, {'value': '2.0'}, {'value': '3.0'}, {'value': '4.0'}]}]",,,g cm$^{-3}$,,,,,,,,,,,,,,,,,,,,,,,,,,,,,,,,,,,,,,,,,,,,,,,,,,,,,,,,,,,,,,,,,,,,,,,,,,,,,,,,,,,,,,,,,,,,,,,,,,,,,,,,,,,,,,,
297,3Al2O3.2SiO2.xSiC,[{'name': 'NIST_SRD-30'}],['Mullite composite'],[{'name': 'Hot Pressing'}],"[{'citation': 'Creep of Hot-Pressed SiC Whisker Reinforced Mullite, R.D. Nixon, S. Chevacharoenkul, R.F. Davis, and T.N. Tiegs, Ceramic Transactions, Vol. 6, pp. 579-603 (1990), edited by S. Somiya, R.F. Davis, and J.A. Pask, published by American Ceramic Society.'}]",,,,,,,,,,,,Al-Si-O:SiC,,,,,,,,,,,,,,,,,,2.29,,,"[{'name': 'Applied Stress', 'scalars': [{'value': '120'}, {'value': '140'}, {'value': '160'}, {'value': '180'}, {'value': '200'}, {'value': '220'}], 'units': 'MPa'}, {'name': 'Temperature', 'scalars': [{'value': '1520'}], 'units': 'K'}, {'name': 'Sample Number', 'scalars': [{'value': 'MW3'}]}]",10$^{-9}$ s$^{-1}$,,,Polycrystalline,,,,,,,,,,,,,,,,,,,,,,,,,,,,,,,,,,,,,,,,,,,,,,,,,,,,,,,,,,,,,,,,,,,,,,,,,,,,,,,,,,,,,,,,,,,,,,,,,,,,,,,,,,,,,,,,,,,,,,,
298,Si3N4,[{'name': 'NIST_SRD-30'}],['Silicon nitride'],[{'name': 'Hot Isostatic Pressing'}],"[{'citation': 'Creep and Stress Rupture Behavior of an Advanced Silicon Nitride:  Part I, Experimental Observations, M.N. Menon, H.T. Fang, D.C. Wu, M.G. Jenkins, M.K. Ferber, K.L. More, C.R. Hubbard, and T.A. Nolan, Journal of the American Ceramic Society, Vol. 77 5, pp. 1217-1227 (1994), published by American Ceramic Society.'}]",,,,,,,,,,,,Si-N,NT-154,,,,,,,,,,,,,,,,,0.35,,,"[{'name': 'Temperature', 'scalars': [{'value': '1477'}, {'value': '1477'}, {'value': '1477'}, {'value': '1477'}, {'value': '1477'}, {'value': '1477'}, {'value': '1477'}, {'value': '1477'}, {'value': '1477'}, {'value': '1477'}, {'value': '1477'}, {'value': '1477'}, {'value': '1533'}, {'value': '1533'}, {'value': '1533'}, {'value': '1533'}, {'value': '1533'}, {'value': '1533'}, {'value': '1589'}, {'value': '1589'}, {'value': '1589'}, {'value': '1589'}, {'value': '1589'}, {'value': '1589'}, {'value': '1589'}, {'value': '1589'}, {'value': '1589'}, {'value': '1589'}, {'value': '1644'}, {'value': '1644'}, {'value': '1644'}, {'value': '1644'}, {'value': '1644'}, {'value': '1644'}, {'value': '1644'}, {'value': '1644'}, {'value': '1644'}, {'value': '1644'}, {'value': '1644'}, {'value': '1673'}, {'value': '1673'}, {'value': '1673'}, {'value': '1673'}, {'value': '1673'}, {'value': '1673'}, {'value': '1673'}, {'value': '1673'}], 'units': 'K'}, {'name': 'Applied Stress', 'scalars': [{'value': '300'}, {'value': '310'}, {'value': '320'}, {'value': '340'}, {'value': '340'}, {'value': '340'}, {'value': '350'}, {'value': '370'}, {'value': '370'}, {'value': '370'}, {'value': '370'}, {'value': '370'}, {'value': '250'}, {'value': '270'}, {'value': '270'}, {'value': '280'}, {'value': '300'}, {'value': '300'}, {'value': '180'}, {'value': '190'}, {'value': '190'}, {'value': '220'}, {'value': '230'}, {'value': '230'}, {'value': '230'}, {'value': '230'}, {'value': '220'}, {'value': '250'}, {'value': '120'}, {'value': '130'}, {'value': '130'}, {'value': '140'}, {'value': '140'}, {'value': '150'}, {'value': '150'}, {'value': '150'}, {'value': '160'}, {'value': '180'}, {'value': '180'}, {'value': '84'}, {'value': '91'}, {'value': '100'}, {'value': '110'}, {'value': '120'}, {'value': '130'}, {'value': '140'}, {'value': '150'}], 'units': 'MPa'}]",10$^{-9}$ s$^{-1}$,,,Polycrystalline,,,,,,,,,,,,,,,,,,,,,,,,,,,,,,,,,,,,,,,,,,,,,,,,,,,,,,,,,,,,,,,,,Norton Advanced Ceramics,,,,,,,,,,,,,,,,,,,,,,,,,,,,,,,,,,,,,,,,,,,,,,,,,,,,,,
299,AlN,[{'name': 'NIST_SRD-30'}],['Aluminum nitride'],,"[{'citation': 'Green Light to Aluminum Nitride, P.T.B. Shaffer, J.R. Schorr, and R.L. Hexemer, Ceramic Industry, Vol. 132 5, pp. 25-27 (1989), published by Corcoran Communications, Inc..'}]",,,,,,,,,,,,Al-N,,,,,,,,,,,,,,,,,,,,,,,,,Polycrystalline,,,,,,,,,,,,,,,,,,,,,,,,,,,,,,,,,,,,,,,,,,,,,,,,,,,,,,,,,,,,,,,,,,,,,,,,,,,,,,,,,,,,,,,,,,,,,,,,,,,,,,,,,,,,,4.6,"[{'name': 'Temperature', 'scalars': [{'value': '23'}], 'units': '$^{\\circ}$C'}]",x10$^{-6}$,,,,,,,,
300,SiC,[{'name': 'NIST_SRD-30'}],['Silicon carbide'],,"[{'citation': 'Effects of Environment on the Mechanical Behavior of High-Performance Ceramics, G.A. Graves and N.L. Hecht, Report No. UDR-TR-94-136, pp. 1-138 (1995), published by University of Dayton Research Institute.'}]",,,,,,,,,,,,"Si-C:B,C",,,,,,,,,,,,,,,,,,,,,,,,,Polycrystalline,,,,,,,,,,,,,,,,,,,,,,,,,,,,,,,,,,,,,,,,,,,,,,,,,,,,,,,,,,,,,,,,,Dow Corning,,,,,,,,,,,,,,,,,,,,,,,,,,,,,,,,,,,,,,,,,,,,6.78,"[{'name': 'Temperature Range', 'scalars': [{'minimum': '20', 'maximum': '1400'}], 'units': '$^{\\circ}$C'}]",x10$^{-6}$,,,,,,,,
301,SiC,[{'name': 'NIST_SRD-30'}],['Silicon carbide'],[{'name': 'Sintering'}],"[{'citation': 'Tensile Rupture Strength and Fracture Defects of Sintered Silicon Carbide, T. Ohji, Y. Yamauchi, W. Kanematsu, and S. Ito, Journal of the American Ceramic Society, Vol. 72 4, pp. 688-690 (1989), published by American Ceramic Society.'}]",,,,,,,,,,,,Si-C,,,,,,,,,,,,,,,,,,,,,,,,,Polycrystalline,,,,3.12,"[{'name': 'Temperature', 'scalars': [{'value': '23'}], 'units': '$^{\\circ}$C'}]",,,g cm$^{-3}$,,,,,,,,,,,,,,,,,,,,,,,,,,,,,,,,,,,,,,,,,,,,,,,,,,,,,,,,,,,,,,,,,,,,,,,,,,,,,,,,,,,,,,,,,,,,,,,,,,,,,,,,,,,,,,,
302,ZrO2.xY2O3,[{'name': 'NIST_SRD-30'}],['Zirconia (TZP)'],,"[{'citation': 'Evaluation of Japanese Yttria Tetragonal Zirconia Polycrystal (Y-TZP) Materials, J.J. Swab, Ceramic Engineering and Science Proceedings, Vol. 8 7, pp. 886-891 (1987), published by American Ceramic Society.'}]",,,,,,,,,,,,Zr-O:Y,,,,,,,,,,,,,,,,,,,,,,,,,Polycrystalline,,,,,,,,,,,,,,,,,,,,,,,,,,,,,,,,,,,,,,,,,,,,,,,,,,,,,,,,,,,,,,,,,Hitachi,,,,,,,,,,,,,,,,,,,,,,,,,,,,,,,,,,,,,,,,,,,,,,,,,,3.6,"[{'name': 'Oxidation Temperature', 'scalars': [{'value': '23'}, {'value': '200'}, {'value': '1000'}, {'value': '1000'}], 'units': '$^{\\circ}$C'}, {'name': 'Oxidation Time', 'scalars': [{'value': '0'}, {'value': '50'}, {'value': '100'}, {'value': '500'}], 'units': 'h'}, {'name': 'Test Temperature', 'scalars': [{'value': '23'}], 'units': '$^{\\circ}$C'}]",,,
303,WC.xCo,[{'name': 'NIST_SRD-30'}],['Tungsten carbide cermet'],,"[{'citation': 'Indentation Fracture of WC-Co Cermets, D.K. Shetty, I.G. Wright, P.N. Mincer, and A.H. Clauer, Journal of Materials Science, Vol. 20, pp. 1873-1882 (1985), published by Chapman and Hall.'}]",,,,,,,,,,,,W-C:Co,,,,,,,,,,,,,,,,,,,,,,,,,Polycrystalline,,,,,,,,,,,,,,,,,,,,,,,,,,,,,,,,,,,,,,,,,,,,,,,,,,,,,,,,,,,,,,,,,,,,,,,,WC,"[{'name': 'Amount of Phase', 'scalars': [{'value': '1'}, {'value': 'x'}], 'units': 'mol'}]",,,,,,,,,,,,,,,,,,,,,,,,,,,,,,,,,,,,,,,,,,,,,,
304,SiC,[{'name': 'NIST_SRD-30'}],['Silicon carbide'],[{'name': 'Sintering'}],"[{'citation': 'Material Properties of a Sintered $\\alpha$-SiC, R.G. Munro, Journal of Physical and Chemical Reference Data, Vol. 26 5, pp. 1195-1203 (1997), published by American Chemical Society.'}]",,,,,,,,,,,,Si-C,,,,,,,,,,,,,,,,,,,,,,,,,Polycrystalline,,,,,,,,,,,,,,,,,,,,,,,,,,,,,,,,,,,,,,,,,,,,,,,,,,,,,,,,,,,,,,,,,,,,,,,,,,,,,,,,,,,,,,,,,,,,,,,,,,250 (6%),"[{'name': 'Temperature', 'scalars': [{'value': '20'}, {'value': '500'}, {'value': '1000'}, {'value': '1200'}, {'value': '1400'}, {'value': '1500'}], 'units': '$^{\\circ}$C'}]",,,MPa,,,,,,,,,,,,,,,,,
305,MgO,[{'name': 'NIST_SRD-30'}],['Magnesia'],[{'name': 'Hot Pressing'}],"[{'citation': 'Porosity Dependence of Sound Velocity and Poissons Ratio for Polycrystalline MgO Determined by Resonant Sphere Method, N. Soga and E. Schreiber, Journal of the American Ceramic Society, Vol. 51 8, pp. 465-466 (1968), published by American Ceramic Society.'}]",,,,,,,,,,,,Mg-O,,,,,,,,,,,,,,,,,,,,,,,,,Polycrystalline,,,,,,,,,,,,,,,,,,,,,,,,,,,,,,,,,,,,,,,,,,,,,,,,,,,,,,,,,,,,,,,,,Avco Co.,,,,,,,,,,,,,,,,,,,,,,,,,6.026,"[{'name': 'Mode', 'scalars': [{'value': 'Shear'}]}, {'name': 'Volume Fraction of Porosity', 'scalars': [{'value': '0.0033'}, {'value': '0.0035'}, {'value': '0.0037'}, {'value': '0.0158'}, {'value': '0.0163'}, {'value': '0.0165'}, {'value': '0.0174'}, {'value': '0.0192'}, {'value': '0.0204'}, {'value': '0.0222'}, {'value': '0.0222'}, {'value': '0.0234'}, {'value': '0.0300'}, {'value': '0.0340'}, {'value': '0.0370'}, {'value': '0.0386'}, {'value': '0.0437'}]}]",km/s,,,,,,,,,,,,,,,,,,,,,,,,,,,
306,Al2O3,[{'name': 'NIST_SRD-30'}],['Alumina'],,"[{'citation': 'Elastic Constants of Corundum up to 1825 K, T. Goto and O.L. Anderson, Journal of Geophysical Research, Vol. 94 B6, pp. 7588-7602 (1989), published by American Geophysical Union.'}]",,,,,,,,,,,,Al-O,,,,,,,,,,,,,,,,,,,,,,,,,Single Crystal,,,,3.982,"[{'name': 'Densityby X-ray', 'scalars': [{'value': '3.986'}], 'units': 'g cm$^{-3}$'}]",,,g cm$^{-3}$,,,,,,,,,,,,,,,,,,,,,,,,,,,,,,,,,,,,,,,,,,,,,,,,,,,,,,,,,Shinko-sha Co.,,,,,,,,,,,,,,,,,,,,,,,,,,,,,,,,,,,,,,,,,,,,,,,,,,,,,,
307,Si3N4.xLa2O3.ySrO.zSiO2,[{'name': 'NIST_SRD-30'}],['Silicon nitride composite'],,"[{'citation': 'Ceramic Technology Project Data Base:  September 1992 Summary Report, B.L.P. Keyes, ORNL Report Number:  ORNL/M-2775, pp. 1-171 (1992), published by Oak Ridge National Laboratory.'}]",,,,,,,,,,,,Si-N:La,,,,,,,,,,,,,,,,,,,,,,,,,Polycrystalline,,,,2.76,"[{'name': 'Temperature', 'scalars': [{'value': '23'}], 'units': '$^{\\circ}$C'}, {'name': 'Specimen Number', 'scalars': [{'value': 'A'}]}]",,,g cm$^{-3}$,,,,,,,,,,,,,,,,,,,,,,,,,,,,,,,,,,,,,,,,,,,,,,,,,,,,,,,,,,,,,,,,,,,,,,,,,,,,,,,,,,,,,,,,,,,,,,,,,,,,,,,,,,,,,,,
308,C,[{'name': 'NIST_SRD-30'}],['Diamond (CVD)'],[{'name': 'Chemical Vapor Deposition'}],"[{'citation': 'Fracture Strength Measurement of Filament Assisted CVD Polycrystalline Diamond Films, G.F. Cardinale and C.J. Robinson, Journal of Materials Research, Vol. 7 6, pp. 1432-1437 (1992), published by Materials Research Society.'}]",,,,,,,,,,,,C,,,,,,,,,,,,,,,,,,,,,,,,,Polycrystalline,,,,,,,,,,,,,,,,,,,,,,,,,450,"[{'name': 'Aperture Radius', 'scalars': [{'value': '0.95'}], 'units': 'cm'}, {'name': 'Sample Thickness', 'scalars': [{'value': '12'}], 'units': '$\\mu$m'}, {'name': 'Grain Size', 'scalars': [{'value': '5.2'}], 'units': '$\\mu$m'}, {'name': 'Group/Sample Numbers', 'scalars': [{'value': 'I/A-27'}]}]",,,MPa,,,,,,,,,,,,,,,,,,,,,,,,,,,,,,,,,,,,,,,,,,,,,,,,,,,,,,,,,,,,,,,,,,,,,,,,,,,,,,,,,,,,,,,,,,
309,ZrO2,[{'name': 'NIST_SRD-30'}],['Zirconia'],[{'name': 'Sintering'}],"[{'citation': 'Physical and Chemical Properties of Partly Stabilized ZrO2 in the System ZrO2-Y2O3-Yb2O3-Sc2O3, T. V. Chusovitina, Yu. S. Toporov, V. M. Ustiyancev, M. G. Tretnikova, Ogneupori (Refractories) 4, pp. 4-6 (1990).'}]",,,,,,,,,,,,Zr-O,,,,,,,,,,,,,,,,,,,,,,,,,Polycrystalline,,,,,,,,,,,,,,,,,,,,,,,,,,,,,,,,,,,,,,,,,,0.09,"[{'name': 'Monoclinic Phase Content', 'scalars': [{'value': '64'}, {'value': '51'}, {'value': '39'}, {'value': '27'}, {'value': '16'}], 'units': '%'}, {'name': 'Sintering Aid Mole Fraction', 'scalars': [{'value': '3.0'}, {'value': '3.5'}, {'value': '4.0'}, {'value': '4.5'}, {'value': '5.0'}], 'units': '%'}]",,,$\mu$m,,,,,,,,,,,,,,,,,,,,,,,,,,,,,,,,,,,Bar,,,,,,,,,,,,,,,,,,,,,,,,,,,,,,,,,,,,,,
310,ZrO2.xY2O3.yFe2O3,[{'name': 'NIST_SRD-30'}],['Zirconia (cubic)'],[{'name': 'Sintering'}],"[{'citation': 'Elastic Constants of the Iron Oxide Doped Yttria-Stabilized Zirconia, M.A. Ewaida, A.A. Higazy, B. Bridge, and M.M. Abou Sekkina, Journal of Materials Science, Vol. 24, pp. 3660-3666 (1989), published by Chapman and Hall.'}]",,,,35.8,"[{'name': 'Sintering Temperature', 'scalars': [{'value': 'Z-1'}, {'value': 'Z-2'}, {'value': 'Z-3'}, {'value': 'Z-4'}, {'value': 'Z-5'}, {'value': 'Z-6'}, {'value': 'Z-7'}, {'value': 'Z-8'}, {'value': 'Z-9'}, {'value': 'Z-10'}, {'value': 'Z-11'}, {'value': 'Z-12'}], 'units': '$^{\\circ}$C'}, {'name': 'Sample Number', 'scalars': [{'value': '1350'}]}]",,,GPa,,,,Zr-O:Y,,,,,,,,,,,,,,,,,,,,,,,,,Polycrystalline,,,,,,,,,,,,,,,,,,,,,,,,,,,,,,,,,,,,,,,,,,,,,,,,,,,,,,,,,,,,,,,,,,,,,,,,,,,,,,,,,,,,,,,,,,,,,,,,,,,,,,,,,,,,,,,,,,,,,,,
311,3Al2O3.2SiO2,[{'name': 'NIST_SRD-30'}],['Mullite'],[{'name': 'Sintering'}],"[{'citation': 'Fracture Mechanisms in a Stoichiometric 3Al2O32SiO2 Mullite, C. Baudin, Journal of Materials Science, Vol. 32, pp. 2077-2086 (1997), published by Chapman and Hall.'}]",,,,,,,,,,,,Al-Si-O,,,,,,,,,,,,,,,,,,,,,,,,,Polycrystalline,,,,,,,,,,,,,,178,"[{'name': 'Temperature', 'scalars': [{'value': '20'}, {'value': '800'}, {'value': '1000'}, {'value': '1200'}, {'value': '1300'}, {'value': '1400'}], 'units': '$^{\\circ}$C'}]",,,GPa,,,,,,,,,,,,,,,,,,,,,,,,,,,,,,,,,,,,,,,,,,,,,,,,,,,,,,,,,,,,,,,,,,,,,,,,,,,,,,,,,,,,,,,,,,,,,,,,,,,,,
