Repository: ckborg/DSW2018

# DSW2018

## Description
Investigation of a structural ceramics database (WebSCD) curated by the National Institute of Standards and Technology (NIST).
3-week project as part of the UC Berkeley Data Science workshop (DSW2018).
[WebSCD]("https://srdata.nist.gov/CeramicDataPortal/scd")

## Results at-a-glance

~4000 material entries

Most represented mechanical properties: Elastic modulus, flexural strength, fracture toughness.

## Team members
[Prabudhya Bhattacharyya]("http://physics.berkeley.edu/people/graduate-student/prabudhya-bhattacharyya")

[Chris Bronner]("https://chrisbronner.com/")

[Steve Drapcho]("https://www.linkedin.com/in/steven-drapcho-2b939b149/")

File: NIST_CeramicDataSet.csv (part 9 of 103)
312,Si3N4,[{'name': 'NIST_SRD-30'}],['Silicon nitride'],,"[{'citation': 'Engineering Properties of Nitrides, S. Hampshire, Engineered Materials Handbook, Vol. 4, pp. 812-820 (1991), edited by S.J. Schneider, Jr., published by ASM International.'}]",,,,,,,,,,,,Si-N,,,,,,,,,,,,,,,,,,,,,,,,,Polycrystalline,,,,,,,,,,,,,,,,,,,,,,,,,,,,,,,,,5.6,"[{'name': 'Temperature', 'scalars': [{'value': '23'}], 'units': '$^{\\circ}$C'}, {'name': 'Material Type', 'scalars': [{'value': 'HIP-SN'}]}]",,,MPa m$^{1/2}$,,,,,,,,,,,,,,,,,,,,,,,,,,,,,,,,,,,,,,,,,,,,,,,,,,,,,,,,,,,,,,,,,,,,,,,,,,,,,,,,,,
313,SiC,[{'name': 'NIST_SRD-30'}],['Silicon carbide'],,"[{'citation': 'Ceramic Technology Project Data Base:  September 1992 Summary Report, B.L.P. Keyes, ORNL Report Number:  ORNL/M-2775, pp. 1-171 (1992), published by Oak Ridge National Laboratory.'}]",,,,,,,,,,,,Si-C,,,,,,,,,,,,,,,,,,,,,,,,,Polycrystalline,,,,,,,,,,,,,,,,,,,,,,,,,,,,,,,,,,,,,,,,,,,,,,,,,,,,,,,,,,,,,,,,,Norton Company,,,,,,,,,,,,,,,,,,,,,,,,,,,,,,,,,254,"[{'name': 'Temperature', 'scalars': [{'value': '25'}], 'units': '$^{\\circ}$C'}, {'name': 'Specimen Number', 'scalars': [{'value': 'A'}]}]",,,MPa,,,,,,,,,,,,,,,,,
314,Si3N4,[{'name': 'NIST_SRD-30'}],['Silicon nitride'],,"[{'citation': 'Corrosion of Silicon Nitride Ceramics in HF and HCl Solutions, M. Shimada and T. Sato, Ceramic Transactions, Vol. 10, pp. 355-365 (1989), edited by R.E. Tressler and M. McNallan, published by American Ceramic Society.'}]",,,,,,,,,,,,Si-N,,,,,,,,,,,,,,,,,,,,,,,,,Polycrystalline,,,,,,,,,,,,,,237,"[{'name': 'Sample Number', 'scalars': [{'value': 'SN-1'}]}]",,,GPa,,,,,,,,,,,,,,,,,,,,,,,,,,,,,,,,,,,,,,,,,,,,,,,,,,,,,,,,,,,,,,,,,,,,,,,,,,,,,,,,,,,,,,,,,,,,,,,,,,,,,
315,Si3N4,[{'name': 'NIST_SRD-30'}],['Silicon nitride'],,"[{'citation': 'Corrosion of Silicon Nitride Ceramics in HF and HCl Solutions, M. Shimada and T. Sato, Ceramic Transactions, Vol. 10, pp. 355-365 (1989), edited by R.E. Tressler and M. McNallan, published by American Ceramic Society.'}]",,,,,,,,,,,,Si-N,,,,,,,,,,,,,,,,,,,,,,,,,Polycrystalline,,,,,,,,,,,,,,,,,,,,,,,,,,,,,,,,,5.7,"[{'name': 'Sample Number', 'scalars': [{'value': 'SN-3'}]}]",,,MPa m$^{1/2}$,,,,,,,,,,,,,,,,,,,,,,,,,,,,,,,,,,,,,,,,,,,,,,,,,,,,,,,,,,,,,,,,,,,,,,,,,,,,,,,,,,
316,Al2O3,[{'name': 'NIST_SRD-30'}],['Alumina'],,"[{'citation': 'Ceramic Oxide Fibers:  Building Blocks for New Applications, T.L. Tompkins, Ceramic Industry, Vol. 144 4, pp. 45-50 (1995), published by Business News Publishing Co..'}]",,,,,,,,,,,,Al-O,Nextel 610,,,,,,,,,,,,,,,,,,,,,,,,Polycrystalline,,,,,,,,,,,,,,,,,,,,,,,,,,,,,,,,,,,,,,,,,,,,,,,,,,,,,,,,,,,,,,,,,3M Company,,,,,,,,,,,,,,,,,,,,,,,,,,,,,,,,,,,,,,,,,,,,7.9,"[{'name': 'Temperature Range', 'scalars': [{'minimum': '100', 'maximum': '1100'}], 'units': '$^{\\circ}$C'}]",x10$^{-6}$,,,,,,,,
317,TiN,[{'name': 'NIST_SRD-30'}],['Titanium nitride'],[{'name': 'Sputtering'}],"[{'citation': 'A Contribution to the Study of Poissons Ratios and Elastic Constants of TiN, ZrN and HfN, A.J. Perry, Thin Solid Films, Vol. 193, pp. 463-471 (1990), published by Elsevier Sequoia.'}]",,,,,,,,,,,,Ti-N,,,,,,,,,,,,,,,,,,,,,,,,,Polycrystalline,,,,,,,,,,,,,,,,,,,,,,,,,,,,,,,,,,,,,,,,,,,,,,,,,,,,,,,,,,,,,,,,,,,,,,,,,,0.295,"[{'name': 'Temperature', 'scalars': [{'value': '23'}], 'units': '$^{\\circ}$C'}]",,,,,,Thin Film,,,,,,,,,,,,,,,,,,,,,,,,,,,,,,,,,,,,,,
318,Al2O3,[{'name': 'NIST_SRD-30'}],['Alumina'],[{'name': 'Sintering'}],"[{'citation': 'Evaluated Material Properties for a Sintered $\\alpha$-Alumina, R.G. Munro, Journal of the American Ceramic Society, Vol. 80 8, pp. 1919-1928 (1997), published by American Ceramic Society.'}]",,,,,,,,,,,,Al-O,,,,,,,,,,,,,,,,,,,,,,,,,Polycrystalline,,,,,,,,,,,,,,,,,,,,,,,,,,,,,,,,,,,,,,,,,,,,,,,,,,,,,,,,,,,,-6,"[{'name': 'Temperature', 'scalars': [{'value': '20'}, {'value': '500'}, {'value': '1000'}], 'units': '$^{\\circ}$C'}]",,,,,,,,,,,,,,,,,,,,,,,,,,,,,,,,,,,,,,,,,,,,,,,,,,,,,,,,,,
319,3Al2O3.2SiO2,[{'name': 'NIST_SRD-30'}],['Mullite'],[{'name': 'Sintering'}],"[{'citation': 'Microstructure and Mechanical Properties of Mullite Prepared by the Sol-Gel Method, M.G.M.U. Ismail, Z. Nakai, and S. Somiya, Journal of the American Ceramic Society, Vol. 70 1, pp. C-7-C-8 (1987), published by American Ceramic Society.'}]",,,,,,,,,,,,Al-Si-O,,,,,,,,,,,,,,,,,,,,,,,,,Polycrystalline,,,,,,,,,,,,,,,,,,,,,,,,,,,,,,,,,2.73,"[{'name': 'Specimen Density', 'scalars': [{'value': '3.15'}], 'units': 'g/cm$^{3}$'}, {'name': 'Temperature', 'scalars': [{'value': '23'}], 'units': '$^{\\circ}$C'}]",,,MPa m$^{1/2}$,,,,,,,,,,,,,,,,,,,,,,,,,,,,,,,,,,,,,,,,,,,,,,,,,,,,,,,,,,,,,,,,,,,,,,,,,,,,,,,,,,
320,SiC,[{'name': 'NIST_SRD-30'}],['Silicon carbide'],[{'name': 'Sintering'}],"[{'citation': 'Improved Consolidation of Silicon Carbide, M.R. Freedman and M.L. Millard, Ceramic Engineering and Science Proceedings, Vol. 7 7, pp. 884-892 (1986), published by American Ceramic Society.'}]",,,,,,,,,,,,Si-C,,,,,,,,,,,,,,,,,,,,,,,,,Polycrystalline,,,,2.93,"[{'name': 'Slurry Type', 'scalars': [{'value': 'dry'}, {'value': 'ethanol'}, {'value': 'aqueous'}]}]",,,g cm$^{-3}$,,,,,,,,,,,,,,,,,,,,,,,,,,,,,,,,,,,,,,,,,,,,,,,,,,,,,,,,,,,,,,,,,,,,,,,,,Bar,,,,,,,,,,,,,,,,,,,,,,,,,,,,,,,,,,,,,,
321,Y2O3,[{'name': 'NIST_SRD-30'}],['Yttria'],[{'name': 'Solid State Reaction'}],"[{'citation': 'Thermal Expansion Anisotropy of Oxide Compounds, G. Bayer, Proceedings of the British Ceramic Society, Vol. 22, pp. 39-53 (1973), published by British Ceramic Society.'}]",,,,,,,,,,,,Y-O,,,,,,,,,,,,,,,,,,,,,,,,,Single Crystal,,,,,,,,,,,,,,,,,,,,,,,,,,,,,,,,,,,,,,,,,,,,,,,,,,,,,,,,,,,,,,,,,,,,,,,,,,,,,,,,,,,,,,,,,,,,,,,,,,,,,,,,,,,,,7.4,"[{'name': 'Axis', 'scalars': [{'value': 'isotropic'}]}, {'name': 'Temperature Range', 'scalars': [{'minimum': '20', 'maximum': '520'}, {'minimum': '20', 'maximum': '1020'}], 'units': '$^{\\circ}$C'}]",x10$^{-6}$,,,,,,,,
322,ZrO2.xMgO,[{'name': 'NIST_SRD-30'}],['Zirconia (PSZ)'],[{'name': 'Sintering'}],"[{'citation': 'Influence of Temperature on Elastic Modulus and Strength of MgO-Partially Stabilized Zirconia (Mg-PSZ), Y. Kubota, M. Ashizuka, E. Ishida, and T. Mitamura, Journal of the Ceramic Society of Japan, Vol. 102 8, pp. 708-712 (1994), published by Ceramic Society of Japan.'}]",,,,,,,,,98.89,"[{'name': 'Specimen', 'scalars': [{'value': 'A'}, {'value': 'B'}, {'value': 'C'}]}, {'name': 'Phase', 'scalars': [{'value': 'Monoclinic'}]}]",$^{\circ}$ (degree,Zr-O:MgO,,,,,,,,,,,,,,,,,,,,,,,,,Polycrystalline,,,,,,,,,,,,,,,,,,,,,,,,,,,,,,,,,,,,,,,,,,,,,,,,,,,,,,,,,,,,,,,,,,,,,,,,,,,,,,,,,,,,,,,,,,,,,,,,,,,,,,,,,,,,,,,,,,,,,,,
323,ZrO2,[{'name': 'NIST_SRD-30'}],['Zirconia'],[{'name': 'Sintering'}],"[{'citation': 'Influence of Submicrometer Powder Porous Stabilized Molding on the Strength of ZrO2 Ceramics, A. V. Galakhov, I. V. Vyazov, V. Ya. Shevchenko, A. A. Yezhov, Izvestiya Akademii Nauk SSSR, Neorganicheskie Materialy, Vol. 26 4, pp. 828-833 (1990).'}]",,,,,,,,,,,,Zr-O,,,,,,,,,,,,,,,,,,,,,,,,,Polycrystalline,,,,,,,,,,,,,,,,,,,,,,,,,,,,,,,,,,,,,,,,,,,,,,,,,,,,,,,,,,,,,,,,,,,,,,,,,,,,,,,,,Rod,,,,,,,,,,,,,,,,,,,,,,,,,,,,,,,,,,22.6,"[{'name': 'Weibull Strength', 'scalars': [{'value': '616'}, {'value': '470'}, {'value': '299'}], 'units': 'MPa'}, {'name': 'Processingp H', 'scalars': [{'value': '4.3'}, {'value': '3.7'}, {'value': '2.7'}]}]",,,
324,ZrO3.wY2O3.x$\gamma$-Al2O3.y$\beta$-Al2O3,[{'name': 'NIST_SRD-30'}],['Zirconia composite'],[{'name': 'Hot Isostatic Pressing'}],"[{'citation': 'Influence of $\\alpha$-Al2O3 and Na-$\\beta$-Al2O3 Additions on the Strength of Y2O3·Partially-Stabilized ZrO2, G.R. Liu, X.N. Huang, and P.S. Nicholson, American Ceramic Society Bulletin, Vol. 71 1, pp. 110-115 (1992), published by American Ceramic Society.'}]",,,,,,,,,,,,Zr-O:Al,,,,,,,,,,,,,,,,,,,,,,,,,,,,,,,,,,,,,,,,,,,,,,,,,,,,,,,,,,,,,,,,,,,,,,,,,,,,,,,,,,,,,,,,,,,,,,,,,,,,,,,,,,,,,,,,,Y2O3,"[{'name': 'Sintering Aid Molar Fraction', 'scalars': [{'value': '2.5'}], 'units': '%'}]",,,,,,,,,,,,,,,,,,,,,,,,,,,,,,
325,TiB2,[{'name': 'NIST_SRD-30'}],['Titanium diboride'],,"[{'citation': 'Engineering Properties of Borides, R.A. Cutler, Engineered Materials Handbook, Vol. 4, pp. 787-803 (1991), edited by S.J. Schneider, Jr., published by ASM International.'}]",,,,,,,,,,,,Ti-B,,,,,,,,,,,,,,,,,,,,,,,,,,,,,,,,,,,,,,,,,,,,,,,,,,,,,,,,,,6.0,"[{'name': 'Temperature', 'scalars': [{'value': '23'}], 'units': '$^{\\circ}$C'}]",['8.0'],['4.5'],MPa m$^{1/2}$,,,,,,,,,,,,,,,,,,,,,,,,,,,,,,,,,,,,,,,,,,,,,,,,,,,,,,,,,,,,,,,,,,,,,,,,,,,,,,,,,,
326,ZrO2.xY2O3+yYb2O3,[{'name': 'NIST_SRD-30'}],['Zirconia (PSZ)'],[{'name': 'Melt Processing'}],"[{'citation': 'Strength and Fracture Toughness of Zirconia Crystals, G.A. Gogotsi, E.E. Lomonova, and V.G. Pejchev, Journal of the European Ceramic Society, Vol. 11, pp. 123-132 (1993), published by Elsevier Science Limited.'}]",,,,,,,,,,,,Zr-O:Y,,,,,,,,,,,,,,,,,,,,,,,,,Single Crystal,,,,,,,,,,,,,,,,,,,,,,,,,,,,,,,,,7,"[{'name': 'Temperature', 'scalars': [{'value': '23'}], 'units': '$^{\\circ}$C'}, {'name': 'Specimen Number', 'scalars': [{'value': 'SC-2'}]}]",,,MPa m$^{1/2}$,,,,,,,,,,,,,,,,,,,,,,,,,,,,,,,,,,,,,,,,,,,,,,,,,,,,,,,,,,,,,,,,,,,,,,,,,,,,,,,,,,
327,Si3N4.xAl2O3.yY2O3,[{'name': 'NIST_SRD-30'}],['Silicon nitride composite'],[{'name': 'Sintering'}],"[{'citation': 'Effect of Relative Humidity on Repetitive Impact Behavior of Machined Silicon Nitride, S.R. Srinivasan and P.J. Blau, Journal of the American Ceramic Society, Vol. 77 3, pp. 683-688 (1994), published by American Ceramic Society.'}]",,,,,,,,,,,,Si-N:Al,SN-220M,,,,,,,,,,,,,,,,,,,,,,,,Polycrystalline,,,,,,,,,,,,,,,,,,,,,,,,,,,,,,,,,,,,,,,,,,0.75,"[{'name': 'Grain Size Range', 'scalars': [{'minimum': '0.5', 'maximum': '1.0'}], 'units': '$\\mu$m'}]",,,$\mu$m,,,,,,,,,,,,,,,,,,,Kyocera,,,,,,,,,,,,,,,,,,,,,,,,,,,,,,,,,,,,,,,,,,,,,,,,,,,,,,
328,YxSi12-4.5xAl4.5xO1.5xN16-1.5x,[{'name': 'NIST_SRD-30'}],,[{'name': 'Hot Pressing'}],"[{'citation': 'Influence of Thermal Quenching on Surface Fracture Toughness and Microhardness of Si3N4, SiAlON, and SiC, D. Chakraborty, A.K. Mukhopadhyay, and J. Mukerji, Revue Internationale des Hautes Temperatures et des Refractaires, Vol. 22, pp. 105-113 (1985), published by Masson.'}]",,,,,,,,,,,,Si-Al-O-N,,,,,,,,,,,,,,,,,,,,,,,,,Polycrystalline,,,,,,,,,,,,,,,,,,,,,,,,,,,,,,,,,,,,,,,,,,,,,,,,,,,,22.0,"[{'name': 'Number of Quenches', 'scalars': [{'value': '0'}, {'value': '1'}, {'value': '2'}, {'value': '3'}, {'value': '4'}, {'value': '10'}, {'value': '15'}, {'value': '20'}, {'value': '0'}, {'value': '1'}, {'value': '2'}, {'value': '3'}, {'value': '4'}, {'value': '10'}, {'value': '15'}, {'value': '20'}, {'value': '0'}, {'value': '1'}, {'value': '2'}, {'value': '3'}, {'value': '4'}, {'value': '10'}, {'value': '15'}, {'value': '20'}]}, {'name': 'Quenching Temperature', 'scalars': [{'value': '1300'}, {'value': '1300'}, {'value': '1300'}, {'value': '1300'}, {'value': '1300'}, {'value': '1300'}, {'value': '1300'}, {'value': '1300'}, {'value': '1400'}, {'value': '1400'}, {'value': '1400'}, {'value': '1400'}, {'value': '1400'}, {'value': '1400'}, {'value': '1400'}, {'value': '1400'}, {'value': '1500'}, {'value': '1500'}, {'value': '1500'}, {'value': '1500'}, {'value': '1500'}, {'value': '1500'}, {'value': '1500'}, {'value': '1500'}], 'units': '$^{\\circ}$C'}, {'name': 'Measurement Temperature', 'scalars': [{'value': '22'}], 'units': '$^{\\circ}$C'}]",,,GPa,,,,,,,,,,,,,,,,,,,,,,,,,,,,,,,,,,,,,,,,,,,,,,,,,,,,,,,,,,,,,,,
329,YBa2ZrO6,[{'name': 'NIST_SRD-30'}],['Yttrium barium zirconate'],[{'name': 'Sintering'}],"[{'citation': 'Elastic and Thermal Properties of Yttrium Barium Zirconate, R. Sreekumar, J. Isaac, J. Philip, K.V. Paulose, M.T. Sebastian, and A.D. Damodaran, Physica Status Solidi (a), Vol. 133, pp. 341-347 (1992), published by Akademie Verlag Gmb H.'}]",,,,,,,,,,,,Y-Ba-Zr-O,,,,,,,,,,,,,,,,,,,,,,,,,Polycrystalline,,,,,,,,,,,,,,,,,,,,,,,,,,,,,,,,,,,,,,,,,,,,,,,,,,,,,,,,,,,,,,,,,,,,,,,,,,,,,,,,,,,,,,,,,,,,,,,153,"[{'name': 'Temperature', 'scalars': [{'value': '112'}, {'value': '128'}, {'value': '144'}, {'value': '157'}, {'value': '173'}, {'value': '187'}, {'value': '206'}, {'value': '219'}, {'value': '233'}, {'value': '251'}, {'value': '275'}, {'value': '294'}, {'value': '310'}, {'value': '333'}, {'value': '347'}, {'value': '365'}, {'value': '381'}, {'value': '397'}, {'value': '408'}, {'value': '426'}, {'value': '442'}, {'value': '458'}, {'value': '477'}, {'value': '493'}, {'value': '507'}, {'value': '520'}, {'value': '536'}, {'value': '552'}, {'value': '566'}, {'value': '579'}, {'value': '596'}, {'value': '612'}, {'value': '626'}, {'value': '638'}, {'value': '658'}, {'value': '672'}, {'value': '687'}, {'value': '699'}, {'value': '716'}, {'value': '733'}, {'value': '746'}, {'value': '760'}, {'value': '775'}], 'units': 'K'}]",J kg$^{-1}$ K$^{-1}$,,,,,,,,,,,,,,,,,,,,,,
330,SiC,[{'name': 'NIST_SRD-30'}],['Silicon carbide'],[{'name': 'Hot Pressing'}],"[{'citation': 'Hot-Pressing of $\\beta$-SiC Powder with Al-B-C Additives, B.W. Lin, M. Imai, T. Yano, and T. Iseki, Journal of the American Ceramic Society, Vol. 69 4, pp. C67-C68 (1986), published by American Ceramic Society.'}]",,,,,,,,,,,,Si-C,,,,,,,,,,,,,,,,,,,,,,,,,,,,,2.65,"[{'name': 'Hot-Press Pressure', 'scalars': [{'value': '20'}, {'value': '30'}, {'value': '40'}, {'value': '50'}, {'value': '60'}, {'value': '50'}, {'value': '50'}, {'value': '50'}, {'value': '50'}, {'value': '50'}], 'units': 'MPa'}, {'name': 'Hot-Press Temperature', 'scalars': [{'value': '1650'}, {'value': '1650'}, {'value': '1650'}, {'value': '1650'}, {'value': '1650'}, {'value': '1600'}, {'value': '1650'}, {'value': '1700'}, {'value': '1750'}, {'value': '1800'}], 'units': '$^{\\circ}$C'}]",,,g cm$^{-3}$,,,,,,,,,,,,,,,,,,,,,,,,,,,,,,,,,,,,,,,,,,,,,,,,,,,,,,,,,,,,,,,,,,,,,,,,,,,,,,,,,,,,,,,,,,,,,,,,,,,,,,,,,,,,,,,
331,ZrO2.wMgO.xAl2O3.ySiO2.zTiO2,[{'name': 'NIST_SRD-30'}],['Zirconia'],,"[{'citation': 'Ceramic Technology Project Data Base:  September 1992 Summary Report, B.L.P. Keyes, ORNL Report Number:  ORNL/M-2775, pp. 1-171 (1992), published by Oak Ridge National Laboratory.'}]",,,,,,,,,,,,Zr-O:Al,,,,,,,,,,,,,,,,,,,,,,,,,Polycrystalline,,,,,,,,,,,,,,,,,,,,,,,,,158,"[{'name': 'Temperature', 'scalars': [{'value': '23'}], 'units': '$^{\\circ}$C'}, {'name': 'Specimen Number', 'scalars': [{'value': 'A'}]}]",,,MPa,,,,,,,,,,,,,,,,,,,,,,,,,,,,,,,,,,,,,,,,,,,,,,,,,,,,,,,,,,,,,,,,,,,,,,,,,,,,,,,,,,,,,,,,,,
332,ZrO2.xY2O3,[{'name': 'NIST_SRD-30'}],['Zirconia (TZP)'],,"[{'citation': 'Evaluation of Japanese Yttria Tetragonal Zirconia Polycrystal (Y-TZP) Materials, J.J. Swab, Ceramic Engineering and Science Proceedings, Vol. 8 7, pp. 886-891 (1987), published by American Ceramic Society.'}]",,,,,,,,,,,,Zr-O:Y,,,,,,,,,,,,,,,,,,,,,,,,,Polycrystalline,,,,,,,,,,,,,,,,,,,,,,,,,,,,,,,,,,,,,,,,,,,,,,,,,,,,,,,,,,,,,,,,,Toshiba,,,,,,,ZrO2,"[{'name': 'Volume Fraction Tetrag.+Cubic', 'scalars': [{'value': '67.6'}, {'value': '73.3'}, {'value': '56.0'}], 'units': '%'}, {'name': 'Volume Fraction Monoclinic', 'scalars': [{'value': '32.4'}, {'value': '26.7'}, {'value': '44.0'}], 'units': '%'}, {'name': 'Oxidation Temperature', 'scalars': [{'value': '23'}, {'value': '1000'}, {'value': '1000'}], 'units': '$^{\\circ}$C'}, {'name': 'Oxidation Time', 'scalars': [{'value': '0'}, {'value': '100'}, {'value': '500'}], 'units': 'h'}]",,,,,,,,,,,,,,,,,,,,,,,,,,,,,,,,,,,,,,,,,,,,,,
333,SiC,[{'name': 'NIST_SRD-30'}],['Silicon carbide'],,"[{'citation': 'Effects of Environment on the Mechanical Behavior of High-Performance Ceramics, G.A. Graves and N.L. Hecht, Report No. UDR-TR-94-136, pp. 1-138 (1995), published by University of Dayton Research Institute.'}]",,,,,,,,,,,,"Si-C:B,C",,,,,,,,,,,,,,,,,,,,,,,,,Polycrystalline,,,,,,,,,,,,,,,,,,,,,,,,,,,,,,,,,,,,,,,,,,,,,,,,,,,,,,,,,,,,,,,,,Carborundum Company,,,,,,,,,,,,,,,,,,,,,,,,,,,,,,,,,,,,,,,,,,,,,,,,,,18,"[{'name': 'Temperature', 'scalars': [{'value': '1000'}, {'value': '1200'}, {'value': '1400'}, {'value': '1000'}, {'value': '1200'}, {'value': '1400'}, {'value': '20'}, {'value': '1000'}, {'value': '1200'}, {'value': '1400'}, {'value': '20'}, {'value': '1000'}, {'value': '1200'}, {'value': '1400'}], 'units': '$^{\\circ}$C'}, {'name': 'Crosshead Speed', 'scalars': [{'value': '0.00004'}, {'value': '0.00004'}, {'value': '0.00004'}, {'value': '0.0004'}, {'value': '0.0004'}, {'value': '0.0004'}, {'value': '0.004'}, {'value': '0.004'}, {'value': '0.004'}, {'value': '0.004'}, {'value': '0.004'}, {'value': '0.004'}, {'value': '0.004'}, {'value': '0.004'}], 'units': 'cm/s'}, {'name': 'Test Type', 'scalars': [{'value': 'flexural'}, {'value': 'flexural'}, {'value': 'flexural'}, {'value': 'flexural'}, {'value': 'flexural'}, {'value': 'flexural'}, {'value': 'flexural'}, {'value': 'flexural'}, {'value': 'flexural'}, {'value': 'flexural'}, {'value': 'tensile'}, {'value': 'tensile'}, {'value': 'tensile'}, {'value': 'tensile'}]}]",,,
334,SiC,[{'name': 'NIST_SRD-30'}],['Silicon carbide'],,"[{'citation': 'Oxidation Resistance Evaluation of Silicon Carbide Ceramics with Various Additives, M. Maeda, K. Nakamura, and M. Yamada, Journal of the American Ceramic Society, Vol. 72 3, pp. 512-514 (1989), published by American Ceramic Society.'}]",,,,,,,,,,,,Si-C,,,,,,,,,,,,,,,,,,,,,,,,,Polycrystalline,,,,,,,,,,,,,,,,,,,,,,,,,437,"[{'name': 'Oxidation Time', 'scalars': [{'value': '0'}, {'value': '200'}, {'value': '360'}, {'value': '600'}, {'value': '1000'}, {'value': '100'}, {'value': '100'}, {'value': '100'}, {'value': '100'}, {'value': '100'}, {'value': '100'}, {'value': '100'}], 'units': 'h'}, {'name': 'Volume Fraction of Water Vapor', 'scalars': [{'value': '0'}, {'value': '0'}, {'value': '0'}, {'value': '0'}, {'value': '0'}, {'value': '1'}, {'value': '3'}, {'value': '5'}, {'value': '10'}, {'value': '20'}, {'value': '30'}, {'value': '40'}], 'units': '%'}, {'name': 'Sample Number', 'scalars': [{'value': 'C'}]}]",,,MPa,,,,,,,,,,,,,,,,,,,,,,,,,,,,,,,,,,,,,,,,,,,,,,,,,,,,,,,,,,,,,,,,,,,,,,,,,,,,,,,,,,,,,,,,,,
335,Si3N4.xY2O3.ySrO,[{'name': 'NIST_SRD-30'}],['Silicon nitride composite'],,"[{'citation': 'Ceramic Technology Project Data Base:  September 1992 Summary Report, B.L.P. Keyes, ORNL Report Number:  ORNL/M-2775, pp. 1-171 (1992), published by Oak Ridge National Laboratory.'}]",,,,,,,,,,,,"Si-N:SrO,Y",,,,,,,,,,,,,,,,,,,,,,,,,Polycrystalline,,,,3.06,"[{'name': 'Temperature', 'scalars': [{'value': '23'}], 'units': '$^{\\circ}$C'}, {'name': 'Specimen Number', 'scalars': [{'value': 'A'}]}]",,,g cm$^{-3}$,,,,,,,,,,,,,,,,,,,,,,,,,,,,,,,,,,,,,,,,,,,,,,,,,,,,,,,,,,,,,,,,,,,,,,,,,,,,,,,,,,,,,,,,,,,,,,,,,,,,,,,,,,,,,,,
336,BaTiO3.xCeO2.yTiO2,[{'name': 'NIST_SRD-30'}],['Barium titanate composite'],[{'name': 'Sintering'}],"[{'citation': 'The Microstructure Analysis of Cerium-Modified Barium Titanate Having Core-Shell Structured Grains, Y. Park and H.G. Kim, Ceramics International, Vol. 23, pp. 329-336 (1997), published by Elsevier Science Ltd..'}]",3.9954,"[{'name': 'Specimen', 'scalars': [{'value': 'C'}]}, {'name': 'Axis', 'scalars': [{'value': 'a'}]}, {'name': 'Temperature', 'scalars': [{'value': '-120.0'}, {'value': '-100.0'}, {'value': '-80.0'}, {'value': '-80.0'}, {'value': '-70.0'}, {'value': '-50.0'}, {'value': '-30.0'}, {'value': '-10.0'}, {'value': '10.0'}, {'value': '20.0'}, {'value': '40.0'}, {'value': '60.0'}, {'value': '80.0'}, {'value': '100.0'}], 'units': '$^{\\circ}$C'}]",$\AA$,,,,,,,,,Ba-Ti-O,,,,,,,,,,,,,,,,,,,,,,,,,Polycrystalline,,,,,,,,,,,,,,,,,,,,,,,,,,,,,,,,,,,,,,,,,,,,,,,,,,,,,,,,,,,,,,,,,,,,,,,,,,,,,,,,,,,,,,,,,,,,,,,,,,,,,,,,,,,,,,,,,,,,,,,
337,Al4+2xSi2-2xO10-x,[{'name': 'NIST_SRD-30'}],['Mullite'],,"[{'citation': 'Structure Refinement of Mullite by the Rietveld Method and a New Method for Estimation of Chemical Composition, T. Ban and K. Okada, Journal of the American Ceramic Society, Vol. 75 1, pp. 227-230 (1992), published by American Ceramic Society.'}]",,,,,,,,,,,,Al-Si-O,,,,,,,,,,,,,,,,,,,,,,,,,Polycrystalline,,,,,,,,,,,,,,,,,,,,,,,,,,,,,,,,,,,,,,,,,,,,,,,,,,,,,,,,,,,,,,,,,,,,,,,,,,,,,,,,,,0.0,"[{'name': 'Temperature', 'scalars': [{'value': '23'}], 'units': '$^{\\circ}$C'}, {'name': 'Atom : Coord.', 'scalars': [{'value': 'Al(1) : x'}, {'value': 'Al(1) : y'}, {'value': 'Al(1) : z'}, {'value': 'Al(T) : x'}, {'value': 'Al(T) : y'}, {'value': 'Al(T) : z'}, {'value': 'Si(T) : x'}, {'value': 'Si(T) : y'}, {'value': 'Si(T) : z'}, {'value': 'Al(2) : x'}, {'value': 'Al(2) : y'}, {'value': 'Al(2) : z'}, {'value': 'O(1) : x'}, {'value': 'O(1) : y'}, {'value': 'O(1) : z'}, {'value': 'O(2) : x'}, {'value': 'O(2) : y'}, {'value': 'O(2) : z'}, {'value': 'O(3) : x'}, {'value': 'O(3) : y'}, {'value': 'O(3) : z'}, {'value': 'O(4) : x'}, {'value': 'O(4) : y'}, {'value': 'O(4) : z'}]}, {'name': 'Occupancy', 'scalars': [{'value': '1'}, {'value': '1'}, {'value': '1'}, {'value': '0.5'}, {'value': '0.5'}, {'value': '0.5'}, {'value': '0.254'}, {'value': '0.254'}, {'value': '0.254'}, {'value': '0.246'}, {'value': '0.246'}, {'value': '0.246'}, {'value': '1'}, {'value': '1'}, {'value': '1'}, {'value': '1'}, {'value': '1'}, {'value': '1'}, {'value': '0.262', 'uncertainty': '0.009'}, {'value': '0.262', 'uncertainty': '0.009'}, {'value': '0.262', 'uncertainty': '0.009'}, {'value': '0.246'}, {'value': '0.246'}, {'value': '0.246'}]}, {'name': 'Specimen Number', 'scalars': [{'value': 'SH975.1/2'}]}]",,,,,,,,,,,,,,,,,,,,,,,,,,,,,,,,,,,,
338,B4C,[{'name': 'NIST_SRD-30'}],['Boron carbide'],,"[{'citation': 'Engineering Properties of Carbides, P.T.B. Shaffer, Engineered Materials Handbook, Vol. 4, pp. 804-811 (1991), edited by S.J. Schneider, Jr., published by ASM International.'}]",,,,,,,,,,,,B-C,,,,,,,,,,,,,,,,,,,,,,,,,Polycrystalline,,,,,,,,,,,,,,,,,,,,,,,,,,,,,,,,,,,,,,,,,,,,,,,,,,,,,,,,,,,,,,,,,,,,,,,,,,0.19,"[{'name': 'Temperature', 'scalars': [{'value': '23'}], 'units': '$^{\\circ}$C'}]",,,,,,,,,,,,,,,,,,,,,,,,,,,,,,,,,,,,,,,,,,,,
339,Si3N4,[{'name': 'NIST_SRD-30'}],['Silicon nitride'],[{'name': 'Hot Isostatic Pressing'}],"[{'citation': 'Short-Crack Toughness and Abrasive Machining of Silicon Nitride, H.H.K. Xu, S. Jahanmir, L.K. Ives, L.S. Job, and K.T. Ritchie, Journal of the American Ceramic Society, Vol. 79 12, pp. 3055-3064 (1996), published by American Ceramic Society.'}]",,,,,,,,,,,,Si-N,,,,,,,,,,,,,,,,,,,,,,,,,Polycrystalline,,,,,,,,,,,,,,,,,,,,,,,,,,,,,,,,,,,,,,,,,,0.6,"[{'name': 'Aspect Ratio', 'scalars': [{'value': '1.5'}]}, {'name': 'Specimen Number', 'scalars': [{'value': '2'}]}]",,,$\mu$m,,,,,,,,,,,,,,,,,,,Commercial company,,,,,,,,,,,,,,,,,,,,,,,,,,,,,,,,,,,,,,,,,,,,,,,,,,,,,,
340,C,[{'name': 'NIST_SRD-30'}],['Diamond'],,"[{'citation': 'Thermal Diffusivity of Isotopically Enriched 12C Diamond, T.R. Anthony, W.F. Banholzer, J.F. Fleischer, L. Wei, P.K. Kuo, R.L. Thomas, and R.W. Pryor, Physical Review B, Vol. 42 2, pp. 1104-1111 (1990), published by American Physical Society.'}]",,,,,,,,,,,,C,,,,,,,,,,,,,,,,,,,,,,,,,Single Crystal,,,,,,,,,,,,,,,,,,,,,,,,,,,,,,,,,,,,,,,,,,,,,,,,,,,,,,,,,,,,,,,,,,,,,,,,,,,,,,,,,,,,,,,,,,,,,,,,,,,,,,,,,,18.4,"[{'name': 'Coating Thickness', 'scalars': [{'value': '1000'}], 'units': '$\\AA$'}, {'name': 'Coating', 'scalars': [{'value': 'Ti'}]}, {'name': 'Amount of 13C', 'scalars': [{'value': '0.07'}], 'units': '%'}, {'name': 'Sample Number', 'scalars': [{'value': '1'}]}]",cm$^{2}$ s$^{-1}$,,,,,,,,,,,
341,ZrO2.xY2O3,[{'name': 'NIST_SRD-30'}],['Zirconia (TZP)'],[{'name': 'Sintering'}],"[{'citation': 'The Effects of Notch Width on the SENB Toughness for Oxide Ceramics, J. Wang, W.M. Rainforth, T. Wadsworth, and R. Stevens, Journal of the European Ceramic Society, Vol. 10, pp. 21-31 (1992), published by Elsevier Science Limited.'}]",,,,,,,,,,,,Zr-O:Y,,,,,,,,,,,,,,,,,,,,,,,,,Polycrystalline,,,,,,,,,,,,,,,,,,,,,,,,,,,,,,,,,,,,,,,,,,,,,,,,,,,,,,,,,,,,,,,,,,,,,,,,ZrO2,"[{'name': 'Mole Fraction of Phase', 'scalars': [{'value': '97.0'}, {'value': '3.0'}], 'units': '%'}, {'name': 'Grain Size', 'scalars': [{'value': '1.3'}, {'value': '-'}], 'units': '$\\mu$m'}, {'name': 'Specimen Number', 'scalars': [{'value': 'III'}]}]",,,,,,,,,,,,,,,,,,,,,,,,,,,,,,,,,,,,,,,,,,,,,,
342,Si3N4.xY2O3,[{'name': 'NIST_SRD-30'}],['Silicon nitride composite'],[{'name': 'Hot Isostatic Pressing'}],"[{'citation': 'Reliable Ceramics for Advanced Heat Engines, V.K. Pujari, D.M. Tracey, M.F. Foley, N.I. Paille, P.J. Pelletier, L.C. Sales, C.A. Willkens, and R.L. Yeckley, American Ceramic Society Bulletin, Vol. 74 4, pp. 86-90 (1995), published by American Ceramic Society.'}]",,,,,,,,,,,,Si-N:Y,NCX-5102,,,,,,,,,,,,,,,,,,,,,,,,Polycrystalline,,,,,,,,,,,,,,,,,,,,,,,,,,,,,,,,,,,,,,,,,,,,,,,,,,,,,,,,,,,,,,,,,Saint-Gobain/Norton Industrial Ceramics,,,,,,,,,,,,,,,,,,,,,,,Y2O3,"[{'name': 'Sintering Aid Mass Fraction', 'scalars': [{'value': '4'}], 'units': '%'}]",,,,,,,,,,,,,,,,,,,,,,,,,,,,,,
343,Si3N4,[{'name': 'NIST_SRD-30'}],['Silicon nitride'],[{'name': 'Hot Isostatic Pressing'}],"[{'citation': 'Corrosion of Silicon Nitride Ceramics in Aqueous Hydrogen Chloride Solutions, T. Sato, Y. Tokunaga, T. Endo, M. Shimada, K. Komeya, M. Komatsu, and T. Kameda, Journal of the American Ceramic Society, Vol. 71 12, pp. 1074-1079 (1988), published by American Ceramic Society.'}]",,,,,,,,,,,,Si-N,,,,,,,,,,,,,,,,,,,,,,,,,Polycrystalline,,,,3.22,"[{'name': 'Sample Number', 'scalars': [{'value': 'SN-3'}]}]",,,g cm$^{-3}$,,,,,,,,,,,,,,,,,,,,,,,,,,,,,,,,,,,,,,,,,,,,,,,,,,,,,,,,,,,,,,,,,,,,,,,,,,,,,,,,,,,,,,,,,,,,,,,,,,,,,,,,,,,,,,,
344,Al6Si2O13.xZrO2,[{'name': 'NIST_SRD-30'}],['Mullite composite'],[{'name': 'Sintering'}],"[{'citation': 'Thermal Conductivity of Mullite-Zirconia Composites, T.M. Kyaw, Y. Okamoto, and K. Hayashi, Journal of the Ceramic Society of Japan, Vol. 103 12, pp. 1289-1292 (1995), published by Ceramic Society of Japan.'}]",,,,,,,,,,,,Al-Si-O:ZrO,,,,,,,,,,,,,,,,,,,,,,,,,Polycrystalline,,,,,,,,,,,,,,,,,,,,,,,,,,,,,,,,,,,,,,,,,,,,,,,,,,,,,,,,,,,,,,,,,,,,,,,,,,,,,,,,,,,,,,,,,,,,,,,,,,,,,,,5.7,"[{'name': 'Volume Fraction of ZrO2', 'scalars': [{'value': '0'}, {'value': '10'}, {'value': '15'}, {'value': '20'}, {'value': '25'}, {'value': '30'}, {'value': '50'}, {'value': '70'}, {'value': '85'}, {'value': '100'}], 'units': '%'}]",W m$^{-1}$ K$^{-1}$,,,,,,,,,,,,,,
345,ZrO2,[{'name': 'NIST_SRD-30'}],['Zirconia'],,"[{'citation': 'Engineering Properties of Zirconia, R. Stevens, Engineered Materials Handbook, Vol. 4, pp. 775-786 (1991), edited by S.J. Schneider, Jr., published by ASM International.'}]",,,,,,,,,,,,Zr-O,,,,,,,,,,,,,,,,,,,,,,,,,Polycrystalline,,,,,,,,,,,,,,,,,,,,,,,,,,,,,,,,,,,,,,,,,,,,,,,,,,,,,,,,,,,,,,,,,,,,,,,,,,,,,,,,,,,,,,,,,,,,,,,,,,352,"[{'name': 'Temperature', 'scalars': [{'value': '25'}], 'units': '$^{\\circ}$C'}, {'name': 'Phase', 'scalars': [{'value': 'PSZ(3 wt% MgO)'}]}]",,,MPa,,,,,,,,,,,,,,,,,
346,SrTiO3,[{'name': 'NIST_SRD-30'}],['Strontium titanate'],[{'name': 'Crystal Growth'}],"[{'citation': 'Phase Transitions in Pervoskites Near the Tricritical Point:  An Experimental Study of KMn1-xCax F3 and SrTiO3, M.C. Gallardo, F.J. Romero, S.A. Hayward, E.K.H. Salje, and J. Del Cerro, Mineralogical Magazine, Vol. 64 6, pp. 971-982 (2000), published by The Mineralogical Society.'}]",,,,,,,,,,,,Sr-Ti-O,,,,,,,,,,,,,,,,,,,,,,,,,Single Crystal,,,,,,,,,,,,,,,,,,,,,,,,,,,,,,,,,,,,,,,,,,,,,,,,,,,,,,,,,,,,,,,,,,,,,,,,,,,,,,,,,,,,,,,,,,,,,,,187.7,"[{'name': 'Temperature', 'scalars': [{'value': '85.0'}, {'value': '85.4'}, {'value': '85.6'}, {'value': '85.9'}, {'value': '86.1'}, {'value': '86.3'}, {'value': '86.5'}, {'value': '86.7'}, {'value': '87.0'}, {'value': '87.2'}, {'value': '87.6'}, {'value': '88.0'}, {'value': '88.3'}, {'value': '88.5'}, {'value': '88.9'}, {'value': '89.1'}, {'value': '89.4'}, {'value': '89.6'}, {'value': '89.8'}, {'value': '90.4'}, {'value': '90.7'}, {'value': '90.9'}, {'value': '91.3'}, {'value': '91.6'}, {'value': '92.0'}, {'value': '92.4'}, {'value': '92.6'}, {'value': '92.9'}, {'value': '93.3'}, {'value': '93.7'}, {'value': '94.0'}, {'value': '94.6'}, {'value': '95.0'}, {'value': '95.1'}, {'value': '95.5'}, {'value': '95.9'}, {'value': '96.2'}, {'value': '96.6'}, {'value': '97.0'}, {'value': '97.3'}, {'value': '97.7'}, {'value': '97.9'}, {'value': '98.3'}, {'value': '98.8'}, {'value': '99.4'}, {'value': '99.7'}, {'value': '100.3'}, {'value': '100.7'}, {'value': '101.0'}, {'value': '101.4'}, {'value': '101.8'}, {'value': '101.9'}, {'value': '102.3'}, {'value': '102.7'}, {'value': '103.1'}, {'value': '103.4'}, {'value': '103.8'}, {'value': '104.2'}, {'value': '104.5'}, {'value': '104.9'}, {'value': '105.1'}, {'value': '105.4'}, {'value': '105.8'}, {'value': '106.4'}, {'value': '106.7'}, {'value': '107.1'}, {'value': '107.5'}, {'value': '107.8'}, {'value': '108.2'}, {'value': '108.4'}, {'value': '108.8'}, {'value': '109.1'}, {'value': '109.5'}, {'value': '109.9'}, {'value': '110.2'}, {'value': '110.6'}, {'value': '111.1'}, {'value': '111.3'}, {'value': '111.9'}, {'value': '112.2'}, {'value': '112.6'}, {'value': '113.0'}, {'value': '113.4'}, {'value': '113.7'}, {'value': '114.1'}, {'value': '114.5'}, {'value': '114.8'}, {'value': '115.4'}, {'value': '115.7'}, {'value': '116.1'}, {'value': '116.5'}, {'value': '116.8'}, {'value': '117.2'}, {'value': '117.6'}, {'value': '117.9'}, {'value': '118.5'}, {'value': '118.9'}, {'value': '119.2'}, {'value': '119.4'}, {'value': '120.0'}], 'units': 'K'}]",J kg$^{-1}$ K$^{-1}$,,,,,,,,,,,,,,,,,,,,,,
347,V8C7,[{'name': 'NIST_SRD-30'}],['Vanadium carbide'],[{'name': 'Hot Pressing'}],"[{'citation': 'Rietveld Analysis of the Ordering in V8C7, D. Rafaja, W. Lengauer, P. Ettmayer, and V.N. Lipatnikov, Journal of Alloys and Compounds, Vol. 269, pp. 60-62 (1998), published by Elsevier Science S.A..'}]",,,,,,,,,,,,V-C,,,,,,,,,,,,,,,,,,,,,,,Cubic,"[{'name': 'Space Group', 'scalars': [{'value': 'P4332'}]}]",Polycrystalline,,,,,,,,,,,,,,,,,,,,,,,,,,,,,,,,,,,,,,,,,,,,,,,,,,,,,,,,,,,,,,,,,,,,,,,,,,,,,,,,,,,,,,,,,,,,,,,,,,,,,,,,,,,,,,,,,,,,,,,
348,Si3N4.xY2O3,[{'name': 'NIST_SRD-30'}],['Silicon nitride'],,"[{'citation': 'Ceramic Technology Project Data Base:  September 1992 Summary Report, B.L.P. Keyes, ORNL Report Number:  ORNL/M-2775, pp. 1-171 (1992), published by Oak Ridge National Laboratory.'}]",,,,,,,,,,,,Si-N:Y,NT-154,,,,,,,,,,,,,,,,,,,,,,,,Polycrystalline,,,,,,,,,,,,,,,,,,,,,,,,,749,"[{'name': 'Crosshead Speed', 'scalars': [{'value': '0.000004'}, {'value': '0.000004'}, {'value': '0.0004'}, {'value': '0.000004'}, {'value': '0.0004'}, {'value': '0.000004'}, {'value': '0.0004'}, {'value': '0.042'}, {'value': '0.00042'}], 'units': 'mm/s'}, {'name': 'Test Temperature', 'scalars': [{'value': '20'}, {'value': '20'}, {'value': '20'}, {'value': '20'}, {'value': '20'}, {'value': '20'}, {'value': '20'}, {'value': '1328'}, {'value': '1328'}], 'units': '$^{\\circ}$C'}, {'name': 'Annealing Time', 'scalars': [{'value': '-'}, {'value': '-'}, {'value': '-'}, {'value': '50'}, {'value': '50'}, {'value': '5'}, {'value': '5'}, {'value': '-'}, {'value': '-'}], 'units': 'h'}, {'name': 'Annealing Temperature', 'scalars': [{'value': '-'}, {'value': '-'}, {'value': '-'}, {'value': '1000'}, {'value': '1000'}, {'value': '1400'}, {'value': '1400'}, {'value': '-'}, {'value': '-'}], 'units': '$^{\\circ}$C'}]",,,MPa,,,,,,,,,,,,,,,,,,,,,,,,,,,,,,,,,,,,Norton Company,,,,,,,,,,,,,,,,,,,,,,,,,,,,,,,,,,,,,,,,,,,,,,,,,,,,,,
349,Si6-xAlxOxN8-x,[{'name': 'NIST_SRD-30'}],['Sialon'],[{'name': 'Sintering'}],"[{'citation': 'Sialon Ceramics Made with Mixtures of Y2O3-Nd2O3 as Sintering Aids, P.O. Kall and T. Ekstrom, Journal of the European Ceramic Society, Vol. 6, pp. 119-127 (1990), published by Elsevier Science Limited.'}]",,,,,,,,,,,,Si-Al-O-N:Nd,,,,,,,,,,,,,,,,,,,,,,,,,Polycrystalline,,,,,,,,,,,,,,,,,,,,,,,,,,,,,,,,,,,,,,,,,,,,,,,,,,,,16.4,"[{'name': 'Mole Fraction of Nd2O3', 'scalars': [{'value': '0'}, {'value': '50'}, {'value': '100'}], 'units': '%'}, {'name': 'Mole Fraction of Y2O3', 'scalars': [{'value': '100'}, {'value': '50'}, {'value': '0'}], 'units': '%'}, {'name': 'Sintering Temperature', 'scalars': [{'value': '1825'}], 'units': '$^{\\circ}$C'}, {'name': 'Sample Number', 'scalars': [{'value': '3'}]}]",,,GPa,,,,,,,,,,,,,,,,,,,,,,,,,,,,,,,,,,,,,,,,,,,,,,,,,,,,,,,,,,,,,,,
350,ZrO2.xMgO,[{'name': 'NIST_SRD-30'}],['Zirconia (PSZ)'],[{'name': 'Sintering'}],"[{'citation': 'Influence of Temperature on Elastic Modulus and Strength of MgO-Partially Stabilized Zirconia (Mg-PSZ), Y. Kubota, M. Ashizuka, E. Ishida, and T. Mitamura, Journal of the Ceramic Society of Japan, Vol. 102 8, pp. 708-712 (1994), published by Ceramic Society of Japan.'}]",,,,,,,,,,,,Zr-O:MgO,,,,,,,,,,,,,,,,,,,,,,,,,Polycrystalline,,,,,,,,,,,,,,,,,,,,,,,,,,,,,,,,,,,,,,,,,,,,,,,,,,,,,,,,,,,,,,,,,,,,,,,,,,,,,,,,,,,,,,,,MgO,"[{'name': 'Sintering Aid Molar Fraction', 'scalars': [{'value': '9'}], 'units': '%'}]",,,,,,,,,,,,,,,,,,,,,,,,,,,,,,
351,SiC,[{'name': 'NIST_SRD-30'}],['Silicon carbide'],[{'name': 'Hot Pressing'}],"[{'citation': 'Effects of Elemental Additives on Densification, Microstructure, Strength, and Thermal Conductivity of Silicon Carbide Ceramics, Y. Takeda, K. Nakamura, K. Maeda, and M. Ura, Advanced Ceramic Materials, Vol. 1 2, pp. 162-165 (1986), published by American Ceramic Society.'}]",,,,,,,,,,,,Si-C:Al,,,,,,,,,,,,,,,,,,,,,,,,,Polycrystalline,,,,,,,,,,,,,,,,,,,,,,,,,940,"[{'name': 'Temperature', 'scalars': [{'value': '25'}], 'units': '$^{\\circ}$C'}]",,,MPa,,,,,,,,,,,,,,,,,,,,,,,,,,,,,,,,,,,,,,,,,,,,,,,,,,,,Disk,,,,,,,,,,,,,,,,,,,,,,,,,,,,,,,,,,,,,,
352,Si3N4,[{'name': 'NIST_SRD-30'}],['Silicon nitride'],[{'name': 'Sintering'}],"[{'citation': 'Formation and Characteristics of Silicon Nitride-Lithium Aluminum Silicate Ceramics:  Part II, Mechanical and Thermal Properties, D.J. Kim, P. Greil, and G. Petzow, Advanced Ceramic Materials, Vol. 2 4, pp. 822-826 (1987), published by American Ceramic Society.'}]",,,,,,,,,,,,Si-N,,,,,,,,,,,,,,,,,,,,,,,,,Polycrystalline,,,,,,,,,,,,,,,,,,,,,,,,,,,,,,,,,,,,,,,,,,,,,,,,,,,,,,,,,,,,,,,,,,,,,,,,,,,,,,,,,,,,,,,,,,,,,,,,,,,,,,,,,,,,,3.49,"[{'name': 'Temperature Interval', 'scalars': [{'minimum': '40', 'maximum': '700'}, {'minimum': '40', 'maximum': '1200'}, {'minimum': '40', 'maximum': '1200'}, {'minimum': '40', 'maximum': '1200'}], 'units': '$^{\\circ}$C'}, {'name': 'Measurement Cycle', 'scalars': [{'value': 'Heating'}, {'value': 'Cooling'}, {'value': 'Heating'}, {'value': 'Cooling'}]}, {'name': 'Devitrified', 'scalars': [{'value': 'no'}, {'value': 'no'}, {'value': 'yes'}, {'value': 'yes'}]}]",x10$^{-6}$,,,,,,,,
353,Si3N4,[{'name': 'NIST_SRD-30'}],['Silicon nitride'],[{'name': 'Sintering'}],"[{'citation': 'Thermal Conductivity of Gas-Pressure-Sintered Silicon Nitride, N. Hirosaki, Y. Okamoto, M. Ando, F. Munakata, and Y. Akimune, Journal of the American Ceramic Society, Vol. 79 11, pp. 2878-2882 (1996), published by American Ceramic Society.'}]",,,,,,,,,,,,Si-N:Al,,,,,,,,,,,,,,,,,,,,,,,,,Polycrystalline,,,,,,,,,,,,,,,,,,,,,,,,,,,,,,,,,,,,,,,,,,,,,,,,,,,,,,,,,,,,,,,,,,,,,,,,,,,,,,,,,,,,,,,,,,,,,,,,,,,,,,,,,,0.20,"[{'name': 'Sintering Temperature', 'scalars': [{'value': '1700'}, {'value': '1700'}, {'value': '1700'}, {'value': '1700'}, {'value': '1700'}, {'value': '1800'}, {'value': '1800'}, {'value': '1800'}, {'value': '1800'}, {'value': '1800'}, {'value': '1900'}, {'value': '1900'}, {'value': '1900'}, {'value': '1900'}, {'value': '1900'}, {'value': '2000'}, {'value': '2000'}, {'value': '2000'}, {'value': '2000'}, {'value': '2000'}], 'units': '$^{\\circ}$C'}, {'name': 'Relative Density', 'scalars': [{'value': '83'}, {'value': '83'}, {'value': '86'}, {'value': '93'}, {'value': '100'}, {'value': '77'}, {'value': '85'}, {'value': '92'}, {'value': '100'}, {'value': '100'}, {'value': '91'}, {'value': '100'}, {'value': '100'}, {'value': '100'}, {'value': '100'}, {'value': '92'}, {'value': '100'}, {'value': '100'}, {'value': '100'}, {'value': '100'}], 'units': '%'}, {'name': 'Mole Fraction of Additives', 'scalars': [{'value': '0.5'}, {'value': '1.0'}, {'value': '2.0'}, {'value': '4.0'}, {'value': '8.0'}, {'value': '0.5'}, {'value': '1.0'}, {'value': '2.0'}, {'value': '4.0'}, {'value': '8.0'}, {'value': '0.5'}, {'value': '1.0'}, {'value': '2.0'}, {'value': '4.0'}, {'value': '8.0'}, {'value': '0.5'}, {'value': '1.0'}, {'value': '2.0'}, {'value': '4.0'}, {'value': '8.0'}], 'units': '%'}]",cm$^{2}$ s$^{-1}$,,,,,,,,,,,
354,ZrO2,[{'name': 'NIST_SRD-30'}],['Zirconia'],[{'name': 'Melt Processing'}],"[{'citation': 'Study of Mechanical Characteristics of Zirconium Dioxide, A. G. Gogotsi, E. E. Lomonova, and V. V. Osiko, Ogneupori (Refractories) 8, pp. 14-17 (1991).'}]",,,,,,,,,,,,Zr-O,,,,,,,,,,,,,,,,,,,,,,,,,Single Crystal,,,,,,,,,,,,,,297,"[{'name': 'Temperature', 'scalars': [{'value': '293'}], 'units': 'K'}, {'name': 'Type of Measurement', 'scalars': [{'value': 'static'}, {'value': 'dynamic'}]}]",,,GPa,,,,,,,,,,,,,,,,,,,,,,,,,,,,,,,,,,,,,,,,,,,,,,,,,,,,,,,,,,,,,,,Bar,,,,,,,,,,,,,,,,,,,,,,,,,,,,,,,,,,,,,,
355,UO2,[{'name': 'NIST_SRD-30'}],['Uranium dioxide'],[{'name': 'Sintering'}],"[{'citation': 'Use of Longitudinal Ultrasonic Velocity as a Predictor of Elastic Moduli and Density of Sintered Uranium Dioxide, J.P. Panakkal, IEEE Transactions on Ultrasonics, Ferroelectrics, and Freqency Control, Vol. 38 3, pp. 161-165 (1991), published by IEEE Ultrasonics, Ferroelectrics, and Frequency Control Society.'}]",,,,,,,,,,,,U-O,,,,,,,,,,,,,,,,,,,,,,,,,Polycrystalline,,,,,,,,,,,,,,,,,,,,,,,,,,,,,,,,,,,,,,,,,,,,,,,,,,,,,,,,,,,,,,,,,,,,,,,,,,,,,,,,,,,,,80.7,"[{'name': 'Temperature', 'scalars': [{'value': '23'}], 'units': '$^{\\circ}$C'}, {'name': 'Volume Fraction of Porosity', 'scalars': [{'value': '0.008'}, {'value': '0.016'}, {'value': '0.016'}, {'value': '0.016'}, {'value': '0.025'}, {'value': '0.025'}, {'value': '0.030'}, {'value': '0.039'}, {'value': '0.039'}, {'value': '0.036'}, {'value': '0.056'}, {'value': '0.058'}, {'value': '0.064'}, {'value': '0.067'}, {'value': '0.072'}, {'value': '0.075'}, {'value': '0.084'}, {'value': '0.092'}, {'value': '0.103'}, {'value': '0.120'}, {'value': '0.126'}, {'value': '0.142'}, {'value': '0.162'}, {'value': '0.182'}, {'value': '0.193'}, {'value': '0.232'}, {'value': '0.271'}, {'value': '0.282'}]}]",GPa,,,,,,,,,,,,,,,,,,,,,,,,,,,,,,,,
356,Si3N4,[{'name': 'NIST_SRD-30'}],['Silicon nitride'],[{'name': 'Reaction Bonding'}],"[{'citation': 'Friction and Wear Properties of Monolithic Silicon-Based Ceramics, D.C. Cranmer, Journal of Materials Science, Vol. 20, pp. 2029-2037 (1985), published by Chapman and Hall.'}]",,,,,,,,,,,,Si-N,,,,,,,,,,,,,,,,,,,,,,,,,Polycrystalline,,,,,,,,,,,,,,,,,,,,,,,,,,,,,,,,,,,,,,0.24,"[{'name': 'Sliding Speed', 'scalars': [{'value': '0.5'}, {'value': '0.9'}, {'value': '1.4'}], 'units': 'm/s'}]",,,,,,,,,,,,,,,,,,,,,,,,,,Norton Company,,,,,,,,,,,,,,,,,,,,,,,,,,,,,,,,,,,,,,,,,,,,,,,,,,,,,,
357,AlN,[{'name': 'NIST_SRD-30'}],['Aluminum nitride'],,"[{'citation': 'Engineering Properties of Nitrides, S. Hampshire, Engineered Materials Handbook, Vol. 4, pp. 812-820 (1991), edited by S.J. Schneider, Jr., published by ASM International.'}]",,,,,,,,,,,,Al-N,,,,,,,,,,,,,,,,,,,,,,,,,Polycrystalline,,,,,,,,,,,,,,,,,,,,,,,,,,,,,,,,,,,,,,,,,,,,,,,,,,,,,,,,,,,,,,,,,,,,,,,,,,,,,,,,,,,,,,,,,,,,,,,,,,,,,,,,,,,,,5.0,"[{'name': 'Temperature Range', 'scalars': [{'minimum': '25', 'maximum': '1000'}], 'units': '$^{\\circ}$C'}, {'name': 'Material Type', 'scalars': [{'value': 'AlN'}]}]",x10$^{-6}$,,,,,,,,
