Repository: ckborg/DSW2018

# DSW2018

## Description
Investigation of a structural ceramics database (WebSCD) curated by the National Institute of Standards and Technology (NIST).
3-week project as part of the UC Berkeley Data Science workshop (DSW2018).
[WebSCD]("https://srdata.nist.gov/CeramicDataPortal/scd")

## Results at-a-glance

~4000 material entries

Most represented mechanical properties: Elastic modulus, flexural strength, fracture toughness.

## Team members
[Prabudhya Bhattacharyya]("http://physics.berkeley.edu/people/graduate-student/prabudhya-bhattacharyya")

[Chris Bronner]("https://chrisbronner.com/")

[Steve Drapcho]("https://www.linkedin.com/in/steven-drapcho-2b939b149/")

File: NIST_CeramicDataSet.csv (part 10 of 103)
358,3Al2O3.2SiO2.xSiC,[{'name': 'NIST_SRD-30'}],['Mullite composite'],[{'name': 'Hot Pressing'}],"[{'citation': 'Creep of Hot-Pressed SiC Whisker Reinforced Mullite, R.D. Nixon, S. Chevacharoenkul, R.F. Davis, and T.N. Tiegs, Ceramic Transactions, Vol. 6, pp. 579-603 (1990), edited by S. Somiya, R.F. Davis, and J.A. Pask, published by American Ceramic Society.'}]",,,,,,,,,,,,Al-Si-O:SiC,,,,,,,,,,,,,,,,,,1.85,,,"[{'name': 'Applied Stress', 'scalars': [{'value': '100'}], 'units': 'MPa'}, {'name': 'Temperature', 'scalars': [{'value': '1520'}, {'value': '1540'}, {'value': '1560'}, {'value': '1580'}, {'value': '1600'}, {'value': '1620'}, {'value': '1640'}, {'value': '1660'}, {'value': '1680'}, {'value': '1700'}], 'units': 'K'}, {'name': 'Sample Number', 'scalars': [{'value': 'MW1'}]}]",10$^{-9}$ s$^{-1}$,,,Polycrystalline,,,,,,,,,,,,,,,,,,,,,,,,,,,,,,,,,,,,,,,,,,,,,,,,,,,,,,,,,,,,,,,,,,,,,,,,,,,,,,,,,,,,,,,,,,,,,,,,,,,,,,,,,,,,,,,,,,,,,,,
359,SiC.xTiC.yTiB2,[{'name': 'NIST_SRD-30'}],['Silicon carbide composite'],[{'name': 'Hot Pressing'}],"[{'citation': 'SiC-TiC and SiC-TiB2 Composites Densified by Liquid-Phase Sintering, K.S. Cho,Y.W. Kim,H.J. Choi, and J.G. Lee, Journal of Materials Science, Vol. 31, pp. 6223-6228 (1996), published by Chapman and Hall.'}]",,,,,,,,,,,,Si-C,,,,,,,,,,,,,,,,,,,,,,,,,Polycrystalline,,,,3.277,"[{'name': 'Mass Fraction of TiC', 'scalars': [{'value': '0'}, {'value': '30'}, {'value': '50'}, {'value': '70'}, {'value': '0'}, {'value': '0'}, {'value': '0'}]}, {'name': 'Mass Fraction of TiB2', 'scalars': [{'value': '0'}, {'value': '0'}, {'value': '0'}, {'value': '0'}, {'value': '30'}, {'value': '50'}, {'value': '70'}], 'units': '%'}, {'name': 'Relative Density', 'scalars': [{'value': '99.42'}, {'value': '99.03'}, {'value': '99.90'}, {'value': '99.44'}, {'value': '97.42'}, {'value': '97.15'}, {'value': '98.29'}], 'units': '%'}]",,,g cm$^{-3}$,,,,,,,,,,,,,,,,,,,,,,,,,,,,,,,,,,,,,,,,,,,,,,,,,,,,,,,,,,,,,,,,,,,,,,,,,,,,,,,,,,,,,,,,,,,,,,,,,,,,,,,,,,,,,,,
360,3Al2O3.2SiO2.xCordierite,[{'name': 'NIST_SRD-30'}],['Mullite composite'],[{'name': 'Sintering'}],"[{'citation': 'Preparation and Properties of Mullite-Cordierite Composites, B.H. Mussler and M.W. Shafer, American Ceramic Society Bulletin, Vol. 63 5, pp. 705-714 (1984), published by American Ceramic Society.'}]",,,,,,,,,,,,Al-Si-O:Mg,,,,,,,,,,,,,,,,,,,,,,,,,Polycrystalline,,,,,,,,,,,,,,,,,,,,,,,,,,,,,,,,,,,,,,,,,,,,,,,,,,,,,,,,,,,,,,,,,,,,,,,,,,,,,,,,,,,,,,,,,,,,,,,,,,,,,,,,,,,,,5.0,"[{'name': 'Volume Fraction of Cordierite', 'scalars': [{'value': '0'}, {'value': '20'}, {'value': '40'}, {'value': '50'}, {'value': '60'}, {'value': '80'}, {'value': '100'}], 'units': '%'}]",x10$^{-6}$,,,,,,,,
361,AlN.xCaO.yY2O3,[{'name': 'NIST_SRD-30'}],['Aluminum nitride'],,"[{'citation': 'Chemical and Physical Parameters Influence on Aluminium Nitride Based Ceramics Thermal Diffusivity, J.P. Michelet, A. Hafidi, J.P. Lecompte, J. Jarrige, M. Billy, C. Martin, and J. Mexmain, Euro-Ceramics, Vol. 2, pp. 52-56 (1989), edited by G. de With, R.A. Terpstra, and R. Metselaar, published by Elsevier Applied Science.'}]",,,,,,,,,,,,Al-N,,,,,,,,,,,,,,,,,,,,,,,,,Polycrystalline,,,,,,,,,,,,,,,,,,,,,,,,,,,,,,,,,,,,,,,,,,,,,,,,,,,,,,,,,,,,,,,,,,,,,,,,,,,,,,,,,,,,,,,,,,,,,,,,,,,,,,,,,,0.25,"[{'name': 'Temperature', 'scalars': [{'value': '23'}, {'value': '23'}, {'value': '23'}, {'value': '23'}, {'value': '23'}, {'value': '23'}, {'value': '23'}, {'value': '23'}, {'value': '23'}, {'value': '23'}, {'value': '23'}, {'value': '23'}, {'value': '410'}, {'value': '490'}, {'value': '575'}, {'value': '680'}], 'units': '$^{\\circ}$C'}, {'name': 'Mass Fraction of Y2O3', 'scalars': [{'value': '0'}, {'value': '2'}, {'value': '8'}, {'value': '0'}, {'value': '0'}, {'value': '2'}, {'value': '8'}, {'value': '0'}, {'value': '0'}, {'value': '2'}, {'value': '8'}, {'value': '0'}, {'value': '0'}, {'value': '0'}, {'value': '0'}, {'value': '0'}], 'units': '%'}, {'name': 'Mass Fraction of CaO', 'scalars': [{'value': '1'}, {'value': '0'}, {'value': '0'}, {'value': '0'}, {'value': '1'}, {'value': '0'}, {'value': '0'}, {'value': '0'}, {'value': '1'}, {'value': '0'}, {'value': '0'}, {'value': '0'}, {'value': '0'}, {'value': '0'}, {'value': '0'}, {'value': '0'}], 'units': '%'}, {'name': 'Process Type', 'scalars': [{'value': 'PS'}, {'value': 'PS'}, {'value': 'PS'}, {'value': 'HP'}, {'value': 'HP'}, {'value': 'HP'}, {'value': 'HP'}, {'value': 'HIP'}, {'value': 'HIP'}, {'value': 'HIP'}, {'value': 'HIP'}, {'value': 'HP'}, {'value': 'HP'}, {'value': 'HP'}, {'value': 'HP'}, {'value': 'HP'}]}]",cm$^{2}$ s$^{-1}$,,,,,,,,,,,
362,MgO.xSiC,[{'name': 'NIST_SRD-30'}],['Magnesia'],[{'name': 'Hot Pressing'}],"[{'citation': 'Thermal Diffusivity/Conductivity of Magnesium Oxide/Silicon Carbide Composites, J. Luo, R. Stevens, and R. Taylor, Journal of the American Ceramic Society, Vol. 80 3, pp. 699-704 (1997), published by American Ceramic Society.'}]",,,,,,,,,,,,Mg-O:SiC,,,,,,,,,,,,,,,,,,,,,,,,,Polycrystalline,,,,,,,,,,,,,,,,,,,,,,,,,,,,,,,,,,,,,,,,,,,,,,,,,,,,,,,,,,,,,,,,,,,,,,,,,,,,,,,,,,,,,,,,,,,,,,,,,,,,,,,30.1,"[{'name': 'Volume Fraction of SiC', 'scalars': [{'value': '0'}, {'value': '0'}, {'value': '0'}, {'value': '0'}, {'value': '0'}, {'value': '0'}, {'value': '0'}, {'value': '5'}, {'value': '5'}, {'value': '5'}, {'value': '5'}, {'value': '5'}, {'value': '5'}, {'value': '5'}, {'value': '10'}, {'value': '10'}, {'value': '10'}, {'value': '10'}, {'value': '10'}, {'value': '10'}, {'value': '10'}, {'value': '20'}, {'value': '20'}, {'value': '20'}, {'value': '20'}, {'value': '20'}, {'value': '20'}, {'value': '30'}, {'value': '30'}, {'value': '30'}, {'value': '30'}, {'value': '30'}, {'value': '30'}, {'value': '30'}, {'value': '30'}], 'units': '%'}, {'name': 'Relative Density', 'scalars': [{'value': '98.0'}, {'value': '98.0'}, {'value': '98.0'}, {'value': '98.0'}, {'value': '98.0'}, {'value': '98.0'}, {'value': '98.0'}, {'value': '91.5'}, {'value': '91.5'}, {'value': '91.5'}, {'value': '91.5'}, {'value': '91.5'}, {'value': '91.5'}, {'value': '91.5'}, {'value': '94.0'}, {'value': '94.0'}, {'value': '94.0'}, {'value': '94.0'}, {'value': '94.0'}, {'value': '94.0'}, {'value': '94.0'}, {'value': '98.5'}, {'value': '98.5'}, {'value': '98.5'}, {'value': '98.5'}, {'value': '98.5'}, {'value': '98.5'}, {'value': '97.5'}, {'value': '97.5'}, {'value': '97.5'}, {'value': '97.5'}, {'value': '97.5'}, {'value': '97.5'}, {'value': '97.5'}, {'value': '97.5'}], 'units': '%'}, {'name': 'Temperature', 'scalars': [{'value': '199'}, {'value': '302'}, {'value': '405'}, {'value': '508'}, {'value': '707'}, {'value': '906'}, {'value': '1104'}, {'value': '206'}, {'value': '309'}, {'value': '405'}, {'value': '501'}, {'value': '707'}, {'value': '906'}, {'value': '1104'}, {'value': '206'}, {'value': '302'}, {'value': '398'}, {'value': '501'}, {'value': '707'}, {'value': '906'}, {'value': '1104'}, {'value': '206'}, {'value': '405'}, {'value': '501'}, {'value': '707'}, {'value': '906'}, {'value': '1104'}, {'value': '206'}, {'value': '302'}, {'value': '405'}, {'value': '501'}, {'value': '707'}, {'value': '913'}, {'value': '1112'}, {'value': '1104'}], 'units': '$^{\\circ}$C'}]",W m$^{-1}$ K$^{-1}$,,,,,,,,,,,,,,
363,SiC.xTiB2,[{'name': 'NIST_SRD-30'}],['Silicon carbide composite'],[{'name': 'Hot Pressing'}],"[{'citation': 'In Situ Enhancement of Toughness of SiC-TiB2 Composites, K.S. Cho, H.J. Choi, J.G. Lee, and Y.W. Kim, Journal of Materials Science, Vol. 33, pp. 211-214 (1998), published by Chapman and Hall.'}]",,,,,,,,,,,,Si-C:TiB,,,,,,,,,,,,,,,,,,,,,,,,,Polycrystalline,,,,,,,,,,,,,,,,,,,,,,,,,,,,,,,,,,,,,,,,,,0.54,"[{'name': 'Mass Fraction of TiB2', 'scalars': [{'value': '0'}, {'value': '30'}, {'value': '30'}, {'value': '30'}, {'value': '30'}, {'value': '30'}, {'value': '30'}, {'value': '50'}, {'value': '50'}, {'value': '50'}, {'value': '50'}, {'value': '50'}, {'value': '50'}, {'value': '70'}, {'value': '70'}, {'value': '70'}, {'value': '70'}, {'value': '70'}, {'value': '70'}], 'units': '%'}, {'name': 'Relative Density', 'scalars': [{'value': '99.4'}, {'value': '97.4'}, {'value': '97.4'}, {'value': '96.8'}, {'value': '96.8'}, {'value': '95.5'}, {'value': '95.5'}, {'value': '97.2'}, {'value': '97.2'}, {'value': '97.0'}, {'value': '97.0'}, {'value': '96.4'}, {'value': '96.4'}, {'value': '98.3'}, {'value': '98.3'}, {'value': '97.3'}, {'value': '97.3'}, {'value': '97.0'}, {'value': '97.0'}], 'units': '%'}, {'name': 'Phase', 'scalars': [{'value': 'SiC'}, {'value': 'SiC'}, {'value': 'TiB2'}, {'value': 'SiC'}, {'value': 'TiB2'}, {'value': 'SiC2'}, {'value': 'TiB2'}, {'value': 'SiC2'}, {'value': 'TiB2'}, {'value': 'SiC2'}, {'value': 'TiB2'}, {'value': 'SiC2'}, {'value': 'TiB2'}, {'value': 'SiC2'}, {'value': 'TiB2'}, {'value': 'SiC2'}, {'value': 'TiB2'}, {'value': 'SiC2'}, {'value': 'TiB2'}]}, {'name': 'Aspect Ratio', 'scalars': [{'value': '1.0'}, {'value': '1.0'}, {'value': '1.0'}, {'value': '3.9'}, {'value': '1.0'}, {'value': '4.1'}, {'value': '1.0'}, {'value': '1.0'}, {'value': '1.0'}, {'value': '3.0'}, {'value': '1.0'}, {'value': '3.1'}, {'value': '1.0'}, {'value': '1.0'}, {'value': '1.0'}, {'value': '2.5'}, {'value': '1.0'}, {'value': '2.6'}, {'value': '1.0'}]}]",,,$\mu$m,,,,,,,,,,,,,,,,,,,,,,,,,,,,,,,,,,,,,,,,,,,,,,,,,,,,,,,,,,,,,,,,,,,,,,,,,
364,TiN,[{'name': 'NIST_SRD-30'}],['Titanium nitride'],,"[{'citation': 'Microstructure, Chemical Aspects, and Mechanical Properties of TiB2/Si3N4 and TiN/Si3N4 Composites, J.L. Huang, S.Y. Chen, and M.T. Lee, Journal of Materials Research, Vol. 9 9, pp. 2349-2354 (1994), published by Materials Research Society.'}]",,,,,,,,,,,,Ti-N,,,,,,,,,,,,,,,,,,,,,,,,,Polycrystalline,,,,,,,,,,,,,,,,,,,,,,,,,,,,,,,,,,,,,,,,,,,,,,,,,,,,,,,,,,,,,,,,,,,,,,,,,,,,,,,,,,,,,,,,,,,,,,,,,,,,,,,,,,,,,9.2,"[{'name': 'Temperature', 'scalars': [{'value': '23'}], 'units': '$^{\\circ}$C'}]",x10$^{-6}$,,,,,,,,
365,3Al2O3.2SiO2.xZrO2,[{'name': 'NIST_SRD-30'}],['Mullite composite'],[{'name': 'Hot Pressing'}],"[{'citation': 'Thermal Diffusivity/Conductivity and Specific Heat of Mullite-Zirconia-Silicon Carbide Whisker Composites, L.M. Russell, K.Y. Donaldson, D.P.H. Hasselman, R. Ruh, and J.W. Adams, Journal of the American Ceramic Society, Vol. 79 10, pp. 2767-2770 (1996), published by American Ceramic Society.'}]",,,,,,,,,,,,Al-Si-O:ZrO,,,,,,,,,,,,,,,,,,,,,,,,,Polycrystalline,,,,,,,,,,,,,,,,,,,,,,,,,,,,,,,,,,,,,,,,,,,,,,,,,,,,,,,,,,,,,,,,,,,,,,,,,,,,,,,,,,,,,,,,,,,,,,,647,"[{'name': 'Temperature', 'scalars': [{'value': '20'}, {'value': '53'}, {'value': '105'}, {'value': '147'}, {'value': '196'}, {'value': '246'}, {'value': '347'}, {'value': '396'}, {'value': '446'}, {'value': '547'}, {'value': '596'}, {'value': '646'}, {'value': '695'}], 'units': '$^{\\circ}$C'}]",J kg$^{-1}$ K$^{-1}$,,,,,,,,,,,,,,,,,,,,,,
366,Al2O3,[{'name': 'NIST_SRD-30'}],['Alumina'],,"[{'citation': 'Ceramic Oxide Fibers:  Building Blocks for New Applications, T.L. Tompkins, Ceramic Industry, Vol. 144 4, pp. 45-50 (1995), published by Business News Publishing Co..'}]",,,,,,,,,,,,Al-O,Nextel 610,,,,,,,,,,,,,,,,,,,,,,,,Polycrystalline,,,,,,,,,,,,,,,,,,,,,,,,,,,,,,,,,,,,,,,,,,,,,,,,,,,,,,,,,,,,,,,,,3M Company,,,,,,,,,,,,,,,,,,,,,,,,,,,,,,,,,1900,"[{'name': 'Temperature', 'scalars': [{'value': '23'}], 'units': '$^{\\circ}$C'}]",,,MPa,,,,,,,,,,,,,,,,,
367,Si3N4,[{'name': 'NIST_SRD-30'}],['Silicon nitride'],[{'name': 'Sintering'}],"[{'citation': 'The Evaluation of Environmental Effects in Toughened Ceramics for Advanced Heat Engines Investigation of Selected SiC and Si3N4 Ceramics, N.L.Hecht, G.A.Graves, D.E.McCullum, A.P.Berens, S.Goodrich, J.D.Wolf, J.R.Hoenigman, P.Yaney, D.Grant, and S.Hilton, ORNL Report Number:  ORNL/Sub/84-00221/2, pp. 1-111 (1990), published by Oak Ridge National Laboratory.'}]",,,,,,,,,,,,Si-N,,,,,,,,,,,,,,,,,,,,,,,,,Polycrystalline,,,,,,,,,,,,,,,,,,,,,,,,,,,,,,,,,4.3,"[{'name': 'Temperature', 'scalars': [{'minimum': '3.0', 'maximum': '5.6'}], 'units': '$^{\\circ}$C'}, {'name': 'Test Type', 'scalars': [{'value': '23'}]}]",,,MPa m$^{1/2}$,,,,,,,,,,,,,,,,,,,,,,,,,,,,,,,,,,,,,,,,,,,,,,,,,,,,,,,,,,,,,,,,,,,,,,,,,,,,,,,,,,
368,GaN,[{'name': 'NIST_SRD-30'}],['Gallium nitride'],[{'name': 'Crystal Growth'}],"[{'citation': 'Hardness and Fracture Toughness of Bulk Single Crystal Gallium Nitride, M.D. Drory, J.W. Ager, T. Suski, I. Grzegory, and S. Porowski, Applied Physics Letters, Vol. 69 26, pp. 4044-4046 (1996), published by American Institute of Physics.'}]",,,,,,,,,,,,Ga-N,,,,,,,,,,,,,,,,,,,,,,,,,Single Crystal,,,,,,,,,,,,,,,,,,,,,,,,,,,,,,,,,0.8,"[{'name': 'Temperature', 'scalars': [{'value': '23'}], 'units': '$^{\\circ}$C'}]",,,MPa m$^{1/2}$,,,,,,,,,,,,,,,,,,,,,,,,,,,,,,,,,,,,,,,,,,,,,,,,,,,,,,,,,,,,,,,,,,,,,,,,,,,,,,,,,,
369,SiC,[{'name': 'NIST_SRD-30'}],['Silicon carbide'],[{'name': 'Sintering'}],"[{'citation': 'Mechanical Property Evaluation at Elevated Temperature of Sintered $\\beta$-Silicon Carbide, M.J. Slavin and G.D. Quinn, International Journal of High Technology Ceramics, Vol. 2 1, pp. 47-63 (1986), published by Elsevier Applied Science.'}]",,,,,,,,,,,,Si-C,,,,,,,,,,,,,,,,,,,,,,,,,Polycrystalline,,,,,,,,,,,,,,,,,,,,,,,,,,,,,,,,,,,,,,,,,,,,,,,,,,,,,,,,,,,,,,,,,General Electric Company,,,,,,,,,0.16,"[{'name': 'Sample Number', 'scalars': [{'value': '3'}]}]",,,,,,Plate,,,,,,,,,,,,,,,,,,,,,,,,,,,,,,,,,,,,,,
370,Al2O3,[{'name': 'NIST_SRD-30'}],['Alumina'],[{'name': 'Hot Isostatic Pressing'}],"[{'citation': 'Weibull Characterization of Four Hipped/Posthipped Engineering Ceramics Between Room Temperature and 1500 °C, J. Kubler, Mechanische Charakterisierung von Hochleistungskeramik Festigkeitsunte, pp. 1-88 (1992), published by EMPA Swiss Federal Laboratories for Materials Testing and Research.'}]",,,,,,,,,,,,Al-O,,,,,,,,,,,,,,,,,,,,,,,,,Polycrystalline,,,,,,,,,,,,,,,,,,,,,,,,,467,"[{'name': 'Temperature', 'scalars': [{'value': '23'}, {'value': '198'}, {'value': '401'}, {'value': '601'}, {'value': '801'}, {'value': '1001'}, {'value': '1201'}], 'units': '$^{\\circ}$C'}]",,,MPa,,,,,,,,,,,,,,,,,,,,,,,,,,,,,,,,,,,,,,,,,,,,,,,,,,,,,,,,,,,,,,,,,,,,,,,,,,,,,,,,,,,,,,,,,,
371,TiB2.xZrO2,[{'name': 'NIST_SRD-30'}],['Titanium diboride'],[{'name': 'Hot Isostatic Pressing'}],"[{'citation': 'Hot Isostatic Pressing of TiB2-ZrO2(2 Mol % Y2O3) Composite Powders, Y. Muraoka, M. Yoshinaka, K. Hirota, and O. Yamaguchi, Materials Research Bulletin, Vol. 31 7, pp. 787-792 (1996), published by Elsevier Science Ltd..'}]",,,,,,,,,,,,Ti-B,,,,,,,,,,,,,,,,,,,,,,,,,Polycrystalline,,,,4.41,"[{'name': 'Mole Fraction of TiB2', 'scalars': [{'value': '100'}, {'value': '90'}, {'value': '80'}, {'value': '70'}, {'value': '60'}, {'value': '50'}], 'units': '%'}, {'name': 'Mole Fraction of ZrO2', 'scalars': [{'value': '0'}, {'value': '10'}, {'value': '20'}, {'value': '30'}, {'value': '40'}, {'value': '50'}], 'units': '%'}, {'name': 'Relative Density', 'scalars': [{'value': '97.6'}, {'value': '98.1'}, {'value': '98.6'}, {'value': '98.4'}, {'value': '96.4'}, {'value': '94.1'}], 'units': '%'}]",,,g cm$^{-3}$,,,,,,,,,,,,,,,,,,,,,,,,,,,,,,,,,,,,,,,,,,,,,,,,,,,,,,,,,,,,,,,,,,,,,,,,,,,,,,,,,,,,,,,,,,,,,,,,,,,,,,,,,,,,,,,
372,MgO,[{'name': 'NIST_SRD-30'}],['Magnesia'],[{'name': 'Hot Pressing'}],"[{'citation': 'High-Temperature Elastic Properties of Polycrystalline MgO and Al2O3, N. Soga and O.L. Anderson, Journal of the American Ceramic Society, Vol. 49 7, pp. 355-359 (1966), published by American Ceramic Society.'}]",,,,,,,,,,,,Mg-O,,,,,,,,,,,,,,,,,,,,,,,,,Polycrystalline,,,,3.574,"[{'name': 'Temperature', 'scalars': [{'value': '25'}], 'units': 'K'}]",,,g cm$^{-3}$,,,,,,,,,,,,,,,,,,,,,,,,,,,,,,,,,,,,,,,,,,,,,,,,,,,,,,,,,Avco Co.,,,,,,,,,,,,,,,,,,,,,,,,,,,,,,,,,,,,,,,,,,,,,,,,,,,,,,
373,ZrO2.xCaO,[{'name': 'NIST_SRD-30'}],['Zirconia (PSZ)'],[{'name': 'Melt Processing'}],"[{'citation': 'Physical, Microstructural and Thermomechanical Properties of ZrO2 Single Crystals, R.P. Ingel, D. Lewis, B.A. Bender, and R.W. Rice, Advances in Ceramics, Vol. 12, pp. 408-414 (1984), published by American Ceramic Society.'}]",,,,,,,,,,,,Zr-O:CaO,,,,,,,,,,,,,,,,,,,,,,,,,Single Crystal,,,,,,,,,,,,,,,,,,,,,,,,,661,"[{'name': 'Mass Fraction of Stabilizer', 'scalars': [{'value': '4'}, {'value': '9'}], 'units': '%'}, {'name': 'Stabilizer', 'scalars': [{'value': 'CaO'}]}, {'name': 'Temperature', 'scalars': [{'value': '23'}], 'units': '$^{\\circ}$C'}]",,,MPa,,,,,,,,,,,,,,,,,,,,,,,,,,,,,,,,,,,,,,,,,,,,,,,,,,,,,,,,,,,,,,,,,,,,,,,,,,,,,,,,,,,,,,,,,,
374,Si3N4.xY2O3.yAl2O3.zTiB2,[{'name': 'NIST_SRD-30'}],['Silicon nitride composite'],[{'name': 'Hot Pressing'}],"[{'citation': 'Microstructure, Chemical Aspects, and Mechanical Properties of TiB2/Si3N4 and TiN/Si3N4 Composites, J.L. Huang, S.Y. Chen, and M.T. Lee, Journal of Materials Research, Vol. 9 9, pp. 2349-2354 (1994), published by Materials Research Society.'}]",,,,,,,,,,,,Si-N:Al,,,,,,,,,,,,,,,,,,,,,,,,,Polycrystalline,,,,,,,,,,,,,,,,,,,,,,,,,535,"[{'name': 'Temperature', 'scalars': [{'value': '23'}], 'units': '$^{\\circ}$C'}]",,,MPa,,,,,,,,,,,,,,,,,,,,,,,,,,,,,,,,,,,,,,,,,,,,,,,,,,,,,,,,,,,,,,,,,,,,,,,,,,,,,,,,,,,,,,,,,,
375,TaB2,[{'name': 'NIST_SRD-30'}],['Tantalum diboride'],[{'name': 'Sintering'}],"[{'citation': 'High-Temperature Thermal Expansion of Certain Group IV and Group V Diborides, F.G. Keihn and E.J. Keplin, Journal of the American Ceramic Society, Vol. 50 12, pp. 81-84 (1967), published by American Ceramic Society.'}]",,,,,,,,,,,,Ta-B,,,,,,,,,,,,,,,,,,,,,,,,,Polycrystalline,,,,,,,,,,,,,,,,,,,,,,,,,,,,,,,,,,,,,,,,,,,,,,,,,,,,,,,,,,,,,,,,,,,,,,,,,,,,,,,,,,,,,,,,,,,,,,,,,,,,,,,,,,,,,5.85,"[{'name': 'Temperature Range', 'scalars': [{'minimum': '25', 'maximum': '750'}, {'minimum': '750', 'maximum': '1700'}, {'minimum': '25', 'maximum': '750'}, {'minimum': '750', 'maximum': '1700'}], 'units': '$^{\\circ}$C'}, {'name': 'Temperature Range', 'scalars': [{'minimum': '298', 'maximum': '1023'}, {'minimum': '1023', 'maximum': '1973'}, {'minimum': '298', 'maximum': '1023'}, {'minimum': '1023', 'maximum': '1973'}], 'units': 'K'}, {'name': 'Axis', 'scalars': [{'value': 'a'}, {'value': 'a'}, {'value': 'c'}, {'value': 'c'}]}]",x10$^{-6}$,,,,,,,,
376,ZrO.5%Y2O3,[{'name': 'NIST_SRD-30'}],['Zirconia (TZP)'],[{'name': 'Hot Isostatic Pressing'}],"[{'citation': 'Weibull Characterization of Four Hipped/Posthipped Engineering Ceramics Between Room Temperature and 1500 °C, J. Kubler, Mechanische Charakterisierung von Hochleistungskeramik Festigkeitsunte, pp. 1-88 (1992), published by EMPA Swiss Federal Laboratories for Materials Testing and Research.'}]",,,,,,,,,,,,Zr-O,,,,,,,,,,,,,,,,,,,,,,,,,Polycrystalline,,,,,,,,,,,,,,,,,,,,,,,,,772,"[{'name': 'Temperature', 'scalars': [{'value': '23'}, {'value': '199'}, {'value': '401'}, {'value': '597'}, {'value': '801'}, {'value': '1001'}, {'value': '23'}, {'value': '200'}, {'value': '400'}, {'value': '600'}, {'value': '800'}, {'value': '1000'}], 'units': '$^{\\circ}$C'}]",,,MPa,,,,,,,,,,,,,,,,,,,,,,,,,,,,,,,,,,,,,,,,,,,,,,,,,,,,,,,,,,,,,,,,,,,,,,,,,,,,,,,,,,,,,,,,,,
377,ZrO.5%Y2O3,[{'name': 'NIST_SRD-30'}],['Zirconia (TZP)'],[{'name': 'Hot Isostatic Pressing'}],"[{'citation': 'Weibull Characterization of Four Hipped/Posthipped Engineering Ceramics Between Room Temperature and 1500 °C, J. Kubler, Mechanische Charakterisierung von Hochleistungskeramik Festigkeitsunte, pp. 1-88 (1992), published by EMPA Swiss Federal Laboratories for Materials Testing and Research.'}]",,,,,,,,,,,,Zr-O,,,,,,,,,,,,,,,,,,,,,,,,,Polycrystalline,,,,,,,,,,,,,,,,,,,,,,,,,,,,,,,,,,,,,,,,,,,,,,,,,,,,,,,,,,,,,,,,,,,,,,,,,,0.312,"[{'name': 'Temperature', 'scalars': [{'value': '23'}], 'units': '$^{\\circ}$C'}]",,,,,,,,,,,,,,,,,,,,,,,,,,,,,,,,,,,,,,,,,,,,
378,Si2N2O,[{'name': 'NIST_SRD-30'}],['Silicon oxynitride'],,"[{'citation': 'Engineering Properties of Nitrides, S. Hampshire, Engineered Materials Handbook, Vol. 4, pp. 812-820 (1991), edited by S.J. Schneider, Jr., published by ASM International.'}]",,,,,,,,,,,,Si-O-N,,,,,,,,,,,,,,,,,,,,,,,,,Polycrystalline,,,,,,,,,,,,,,,,,,,,,,,,,,,,,,,,,,,,,,,,,,,,,,,,,,,,,,,,,,,,,,,,,,,,,,,,,,,,,,,,,,,,,,,,,,,,,,,,,,,,,,,,,,,,,4.3,"[{'name': 'Temperature Range', 'scalars': [{'minimum': '25', 'maximum': '1000'}], 'units': '$^{\\circ}$C'}, {'name': 'Material Type', 'scalars': [{'value': 'Si2N2O'}]}]",x10$^{-6}$,,,,,,,,
379,Si3N4,[{'name': 'NIST_SRD-30'}],['Silicon nitride'],,"[{'citation': 'Effects of Environment on the Mechanical Behavior of High-Performance Ceramics, G.A. Graves and N.L. Hecht, Report No. UDR-TR-94-136, pp. 1-138 (1995), published by University of Dayton Research Institute.'}]",,,,,,,,,,,,Si-N:Y,,,,,,,,,,,,,,,,,,,,,,,,,Polycrystalline,,,,,,,,,,,,,,,,,,,,,,,,,,,,,,,,,5,"[{'name': 'Temperature', 'scalars': [{'value': '23'}], 'units': '$^{\\circ}$C'}]",,,MPa m$^{1/2}$,,,,,,,,,,,,,,,,,,,,,,,,,,,,Kyocera,,,,,,,,,,,,,,,,,,,,,,,,,,,,,,,,,,,,,,,,,,,,,,,,,,,,,,
380,SiC,[{'name': 'NIST_SRD-30'}],['Silicon carbide'],,"[{'citation': 'Property Screening and Evaluation of Ceramic Turbine Materials, D.C. Larsen and J.W. Adams, AFWAL Contract Report TR-83-4141 (1984), published by National Technical Information Service.'}]",,,,,,,,,,,,Si-C,NC-430,,,,,,,,,,,,,,,,,,,,,,,,Polycrystalline,,,,,,,,,,,,,,,,,,,,,,,,,,,,,,,,,,,,,,,,,,6,"[{'name': 'Range of Values', 'scalars': [{'minimum': '2', 'maximum': '10'}], 'units': '$\\mu$m'}]",,,$\mu$m,,,,,,,,,,,,,,,,,,,Norton Company,,,,,,,,,,,,,,,,,,,,,,,,,,,,,,,,,,,,,,,,,,,,,,,,,,,,,,
381,SiC.xTiB2,[{'name': 'NIST_SRD-30'}],['Silicon carbide composite'],[{'name': 'Hot Pressing'}],"[{'citation': 'Mechanical Properties and Oxidation Behavior of a Hot- Pressed SiC-15-vol%-TiB2 Composite, M.A. Janney, American Ceramic Society Bulletin, Vol. 66 2, pp. 322-324 (1987), published by American Ceramic Society.'}]",,,,,,,,,,,,Si-C:TiB,,,,,,,,,,,,,,,,,,,,,,,,,Polycrystalline,,,,,,,,,,,,,,,,,,,,,,,,,,,,,,,,,3.1,"[{'name': 'Volume Fraction of TiB2', 'scalars': [{'value': '0'}, {'value': '15'}], 'units': '%'}]",,,MPa m$^{1/2}$,,,,,,,,,,,,,,,,,,,,,,,,,,,,,,,,,,,,,,,,,,,,,,,,,,,,,,,,,,,,,,,,,,,,,,,,,,,,,,,,,,
382,Si3N4.yY2O3.zAl2O3,[{'name': 'NIST_SRD-30'}],['Silicon nitride'],[{'name': 'Hot Pressing'}],"[{'citation': 'Microstructural Design of Silicon Nitride with Improved Fracture Toughness:  I, Effects of Grain Shape and Size, P.F. Becher, E.Y. Sun, K.P. Plucknett, K.B. Alexander, C.H. Hsueh, H.T. Lin, S.B. Waters,  C.G. Westmoreland, E.S. Kang, K. Hirao, and M.E. Brito, Journal of the American Ceramic Society, Vol. 81 11, pp. 2821-2830 (1998), published by American Ceramic Society.'}]",,,,,,,,,,,,Si-N:Al,,,,,,,,,,,,,,,,,,,,,,,,,Polycrystalline,,,,,,,,,,,,,,,,,,,,,,,,,,,,,,,,,2.2,"[{'name': 'Crack Length', 'scalars': [{'value': '176'}, {'value': '194'}, {'value': '254'}, {'value': '349'}, {'value': '444'}, {'value': '521'}, {'value': '607'}, {'value': '658'}, {'value': '778'}, {'value': '890'}, {'value': '984'}, {'value': '1070'}, {'value': '1113'}, {'value': '1259'}, {'value': '1302'}, {'value': '1490'}], 'units': '$\\mu$m'}]",,,MPa m$^{1/2}$,,,,,,,,,,,,,,,,,,,,,,,,,,,,,,,,,,,,,,,,,,,,,,,,,,,,,,,,,,,,,,,,,,,,,,,,,,,,,,,,,,
383,xAl2O3.ySiO2,[{'name': 'NIST_SRD-30'}],['Mullite'],[{'name': 'Reaction Sintering'}],"[{'citation': 'High-Purity Mullite Ceramics by Reaction-Sintering, P. Boch, T. Chartier, and P.D.D. Rodrigo, Ceramic Transactions, Vol. 6, pp. 353-374 (1990), edited by S. Somiya, R.F. Davis, and J.A. Pask, published by American Ceramic Society.'}]",,,,,,,,,,,,Al-Si-O,,,,,,,,,,,,,,,,,,,,,,,,,Polycrystalline,,,,,,,,,,,,,,,,,,,,,,,,,,,,,,,,,2,"[{'name': 'Temperature', 'scalars': [{'value': '23'}], 'units': '$^{\\circ}$C'}]",,,MPa m$^{1/2}$,,,,,,,,,,,,,,,,,,,,,,,,,,,,,,,,,,,,,,,,,,,,,,,,,,,,,,,,,,,,,,,,,,,,,,,,,,,,,,,,,,
384,NbB2,[{'name': 'NIST_SRD-30'}],['Niobium diboride'],[{'name': 'Melt Processing'}],"[{'citation': 'Thermal Expansion Studies on the Group IV-VII Transition Metal Diborides, B. Lonnberg, Journal of the Less-Common Metals, Vol. 141, pp. 145-156 (1988), published by Elsevier Sequoia.'}]",3.1100,"[{'name': 'Axis', 'scalars': [{'value': 'a'}, {'value': 'a'}, {'value': 'a'}, {'value': 'a'}, {'value': 'a'}, {'value': 'a'}, {'value': 'a'}, {'value': 'a'}, {'value': 'a'}, {'value': 'a'}, {'value': 'a'}, {'value': 'a'}, {'value': 'a'}, {'value': 'c'}, {'value': 'c'}, {'value': 'c'}, {'value': 'c'}, {'value': 'c'}, {'value': 'c'}, {'value': 'c'}, {'value': 'c'}, {'value': 'c'}, {'value': 'c'}, {'value': 'c'}, {'value': 'c'}, {'value': 'c'}]}, {'name': 'Temperature', 'scalars': [{'value': '300'}, {'value': '400'}, {'value': '500'}, {'value': '600'}, {'value': '700'}, {'value': '800'}, {'value': '900'}, {'value': '1000'}, {'value': '1100'}, {'value': '1200'}, {'value': '1300'}, {'value': '1400'}, {'value': '1500'}, {'value': '300'}, {'value': '400'}, {'value': '500'}, {'value': '600'}, {'value': '700'}, {'value': '800'}, {'value': '900'}, {'value': '1000'}, {'value': '1100'}, {'value': '1200'}, {'value': '1300'}, {'value': '1400'}, {'value': '1500'}], 'units': 'K'}]",$\AA$,,,,,,,,,Nb-B,,,,,,,,,,,,,,,,,,,,,,,,,Polycrystalline,,,,,,,,,,,,,,,,,,,,,,,,,,,,,,,,,,,,,,,,,,,,,,,,,,,,,,,,,,,,,,,,,,,,,,,,,,,,,,,,,,,,,,,,,,,,,,,,,,,,,,,,,,,,,,,,,,,,,,,
385,SiC,[{'name': 'NIST_SRD-30'}],['Silicon carbide'],[{'name': 'Sintering'}],"[{'citation': 'Material Properties of a Sintered $\\alpha$-SiC, R.G. Munro, Journal of Physical and Chemical Reference Data, Vol. 26 5, pp. 1195-1203 (1997), published by American Chemical Society.'}]",,,,,,,,,,,,Si-C,,,,,,,,,,,,,,,,,,,,,,,,,Polycrystalline,,,,,,,,,,,,,,,,,,,,,,,,,,,,,,,,,,,,,,,,,,,,,,,,,,,,,,,,,,,,,,,,,,,,,,,,,,,,,,,,,,,,,,,,,,11.82 (2%),"[{'name': 'Mode', 'scalars': [{'value': 'Longitudinal'}, {'value': 'Longitudinal'}, {'value': 'Longitudinal'}, {'value': 'Longitudinal'}, {'value': 'Longitudinal'}, {'value': 'Longitudinal'}, {'value': 'Shear'}, {'value': 'Shear'}, {'value': 'Shear'}, {'value': 'Shear'}, {'value': 'Shear'}, {'value': 'Shear'}]}, {'name': 'Temperature', 'scalars': [{'value': '20'}, {'value': '500'}, {'value': '1000'}, {'value': '1200'}, {'value': '1400'}, {'value': '1500'}, {'value': '20'}, {'value': '500'}, {'value': '1000'}, {'value': '1200'}, {'value': '1400'}, {'value': '1500'}], 'units': '$^{\\circ}$C'}]",km/s,,,,,,,,,,,,,,,,,,,,,,,,,,,
386,Si3N4,[{'name': 'NIST_SRD-30'}],['Silicon nitride'],[{'name': 'Hot Isostatic Pressing'}],"[{'citation': 'Weibull Characterization of Four Hipped/Posthipped Engineering Ceramics Between Room Temperature and 1500 °C, J. Kubler, Mechanische Charakterisierung von Hochleistungskeramik Festigkeitsunte, pp. 1-88 (1992), published by EMPA Swiss Federal Laboratories for Materials Testing and Research.'}]",,,,,,,,,,,,Si-N,,,,,,,,,,,,,,,,,,,,,,,,,Polycrystalline,,,,,,,,,,,,,,318,"[{'name': 'Temperature', 'scalars': [{'value': '23'}, {'value': '400'}, {'value': '799'}, {'value': '999'}, {'value': '1201'}, {'value': '23'}, {'value': '400'}, {'value': '799'}, {'value': '999'}, {'value': '1201'}], 'units': '$^{\\circ}$C'}]",,,GPa,,,,,,,,,,,,,,,,,,,,,,,,,,,,,,,,,,,,,,,,,,,,,,,,,,,,,,,,,,,,,,,,,,,,,,,,,,,,,,,,,,,,,,,,,,,,,,,,,,,,,
387,SiC,[{'name': 'NIST_SRD-30'}],['Silicon carbide'],[{'name': 'Hot Isostatic Pressing'}],"[{'citation': 'Weibull Characterization of Four Hipped/Posthipped Engineering Ceramics Between Room Temperature and 1500 °C, J. Kubler, Mechanische Charakterisierung von Hochleistungskeramik Festigkeitsunte, pp. 1-88 (1992), published by EMPA Swiss Federal Laboratories for Materials Testing and Research.'}]",,,,,,,,,,,,Si-C,,,,,,,,,,,,,,,,,,,,,,,,,Polycrystalline,,,,,,,,,,,,,,459,"[{'name': 'Temperature', 'scalars': [{'value': '23'}, {'value': '397'}, {'value': '800'}, {'value': '1000'}, {'value': '1204'}, {'value': '1350'}, {'value': '1502'}, {'value': '23'}, {'value': '307'}, {'value': '800'}, {'value': '1000'}, {'value': '1204'}, {'value': '1350'}, {'value': '1502'}], 'units': '$^{\\circ}$C'}]",,,GPa,,,,,,,,,,,,,,,,,,,,,,,,,,,,,,,,,,,,,,,,,,,,,,,,,,,,,,,,,,,,,,,,,,,,,,,,,,,,,,,,,,,,,,,,,,,,,,,,,,,,,
388,Si3N4,[{'name': 'NIST_SRD-30'}],['Silicon nitride'],,"[{'citation': 'Engineering Properties of Nitrides, S. Hampshire, Engineered Materials Handbook, Vol. 4, pp. 812-820 (1991), edited by S.J. Schneider, Jr., published by ASM International.'}]",,,,,,,,,,,,Si-N,,,,,,,,,,,,,,,,,,,,,,,,,Polycrystalline,,,,,,,,,,,,,,,,,,,,,,,,,250,"[{'name': 'Temperature', 'scalars': [{'value': '25'}, {'value': '1350'}], 'units': '$^{\\circ}$C'}, {'name': 'Material Type', 'scalars': [{'value': 'RBSN'}]}]",,,MPa,,,,,,,,,,,,,,,,,,,,,,,,,,,,,,,,,,,,,,,,,,,,,,,,,,,,,,,,,,,,,,,,,,,,,,,,,,,,,,,,,,,,,,,,,,
389,B4C,[{'name': 'NIST_SRD-30'}],['Boron carbide'],[{'name': 'Hot Pressing'}],"[{'citation': 'Thermal Conductivity of Boron Carbides, C. Wood, D. Emin, and P.E. Gray, Physical Review B, Vol. 31 10, pp. 6811-6814 (1985), published by American Physical Society.'}]",,,,,,,,,,,,B-C,,,,,,,,,,,,,,,,,,,,,,,,,Polycrystalline,,,,,,,,,,,,,,,,,,,,,,,,,,,,,,,,,,,,,,,,,,,,,,,,,,,,,,,,,,,,,,,,,Eagle-Picher,,,,,,,,,,,,,,,,,,,,,,,,,,,,,,,,,,,,,,,,,0.0417,"[{'name': 'x of BxC', 'scalars': [{'value': '4'}], 'units': 'formula units'}, {'name': 'Temperature', 'scalars': [{'value': '632'}, {'value': '689'}, {'value': '795'}, {'value': '891'}, {'value': '906'}, {'value': '947'}, {'value': '996'}, {'value': '1051'}, {'value': '1058'}, {'value': '1140'}, {'value': '1154'}, {'value': '1195'}, {'value': '1256'}, {'value': '1304'}, {'value': '1351'}, {'value': '1371'}, {'value': '1445'}, {'value': '1453'}, {'value': '1525'}, {'value': '1549'}, {'value': '1595'}, {'value': '1656'}, {'value': '1661'}, {'value': '1744'}], 'units': 'K'}]",cm$^{2}$ s$^{-1}$,,,,,,,,,,,
390,3Al2O3.2SiO2,[{'name': 'NIST_SRD-30'}],['Mullite'],[{'name': 'Sintering'}],"[{'citation': 'Creep of Hot-Pressed SiC Whisker Reinforced Mullite, R.D. Nixon, S. Chevacharoenkul, R.F. Davis, and T.N. Tiegs, Ceramic Transactions, Vol. 6, pp. 579-603 (1990), edited by S. Somiya, R.F. Davis, and J.A. Pask, published by American Ceramic Society.'}]",,,,,,,,,,,,Al-Si-O,,,,,,,,,,,,,,,748,"[{'name': 'Applied Stress', 'scalars': [{'value': '100'}], 'units': 'MPa'}, {'name': 'Temperature Range', 'scalars': [{'minimum': '1580', 'maximum': '1700'}], 'units': 'K'}, {'name': 'Sample Number', 'scalars': [{'value': 'MNG1'}]}]",kJ mol$^{-1}$,,,,,,,,Polycrystalline,,,,,,,,,,,,,,,,,,,,,,,,,,,,,,,,,,,,,,,,,,,,,,,,,,,,,,,,,,,,,,,,,,,,,,,,,,,,,,,,,,,,,,,,,,,,,,,,,,,,,,,,,,,,,,,,,,,,,,,
391,Al2O3.xTiB2,[{'name': 'NIST_SRD-30'}],['Alumina composite'],[{'name': 'Hot Pressing'}],"[{'citation': 'Enhanced Mechanical Properties of Alumina by Dis persed Titanium Diboride Particulate Inclusions, J. Liu and P.D. Ownby, Journal of the American Ceramic Society, Vol. 74 1, pp. 241-243 (1991), published by American Ceramic Society.'}]",,,,,,,,,,,,Al-O:TiB,,,,,,,,,,,,,,,,,,,,,,,,,Polycrystalline,,,,,,,,,,,,,,,,,,,,,,,,,,,,,,,,,,,,,,,,,,,,,,,,,,,,,,,,,,,,,,,,,,,,,,,,Al2O3,"[{'name': 'Amount of Phase', 'scalars': [{'value': '1'}, {'value': 'x'}], 'units': 'mol'}]",,,,,,,,,,,,,,,,,,,,,,,,,,,,,,,,,,,,,,,,,,,,,,
392,SrTiO3,[{'name': 'NIST_SRD-30'}],['Strontium titanate'],[{'name': 'Solid State Reaction'}],"[{'citation': 'Heat Capacities at Low Temperatures and Entropies at 298.16 °K of Metatitanates of Barium and Strontium, S.S. Todd and R.E. Lorenson, Journal of the American Chemical Society, Vol. 74, pp. 2043-2045 (1952), published by American Chemical Society.'}]",,,,,,,,,,,,Sr-Ti-O,,,,,,,,,,,,,,,,,,,,,,,,,Polycrystalline,,,,,,,,,,,,,,,,,,,,,,,,,,,,,,,,,,,,,,,,,,,,,,,,,,,,,,,,,,,,,,,,,,,,,,,,,,,,,,,,,,,,,,,,,,,,,,,110.4,"[{'name': 'Temperature', 'scalars': [{'value': '54.84'}, {'value': '58.79'}, {'value': '63.10'}, {'value': '67.58'}, {'value': '71.96'}, {'value': '76.44'}, {'value': '80.04'}, {'value': '84.13'}, {'value': '94.62'}, {'value': '104.37'}, {'value': '114.75'}, {'value': '124.78'}, {'value': '136.25'}, {'value': '146.27'}, {'value': '156.01'}, {'value': '166.02'}, {'value': '176.15'}, {'value': '186.02'}, {'value': '195.95'}, {'value': '206.34'}, {'value': '216.32'}, {'value': '226.26'}, {'value': '236.39'}, {'value': '247.32'}, {'value': '256.49'}, {'value': '266.22'}, {'value': '276.19'}, {'value': '286.38'}, {'value': '296.47'}], 'units': 'K'}, {'name': 'Molar Heat Capacity', 'scalars': [{'value': '20.26'}, {'value': '22.63'}, {'value': '25.35'}, {'value': '28.03'}, {'value': '30.52'}, {'value': '33.00'}, {'value': '35.01'}, {'value': '37.23'}, {'value': '42.63'}, {'value': '47.32'}, {'value': '52.01'}, {'value': '56.11'}, {'value': '60.75'}, {'value': '64.48'}, {'value': '67.74'}, {'value': '71.04'}, {'value': '74.06'}, {'value': '76.90'}, {'value': '79.54'}, {'value': '81.96'}, {'value': '84.35'}, {'value': '86.53'}, {'value': '88.53'}, {'value': '90.42'}, {'value': '92.01'}, {'value': '93.60'}, {'value': '95.19'}, {'value': '96.82'}, {'value': '97.95'}], 'units': 'J$\\cdot$mol$^{-1}$$\\cdot$K$^{-1}$'}]",J kg$^{-1}$ K$^{-1}$,,,,,,,,,,,,,,,,,,,,,,
393,BN.xAlN.yCaC2,[{'name': 'NIST_SRD-30'}],['Boron nitride composite'],[{'name': 'Hot Pressing'}],"[{'citation': 'Hot-Pressed BN-AlN Ceramic Composites of High Thermal Conductivity, T. Kanai, K. Tanemoto, and H. Kubo, Japanese Journal of Applied Physics, Vol. 29 4, pp. 683-687 (1990), published by Publication Office, Japanese Journal of Applied Physics.'}]",,,,,,,,,,,,"B-N:AlN,CaC",,,,,,,,,,,,,,,,,,,,,,,,,Polycrystalline,,,,,,,,,,,,,,,,,,,,,,,,,,,,,,,,,,,,,,,,,,,,,,,,,,,,,,,,,,,,,,,,,,,,,,,,BN,"[{'name': 'Mass Fraction of Phase', 'scalars': [{'value': '(100-x)$\\cdot$0.75'}, {'value': '(100-x)$\\cdot$0.25'}, {'value': 'x'}], 'units': '%'}]",,,,,,,,,,,,,,,,,,,,,,,,,,,,,,,,,,,,,,,,,,,,,,
394,Si2N2O,[{'name': 'NIST_SRD-30'}],['Silicon oxynitride'],[{'name': 'Hot Pressing'}],"[{'citation': 'Processing, Mechanical Properties, and Oxidation Behavior of Silicon Oxynitride Ceramics, M. Ohashi, S. Kanzaki, and H. Tabata, Journal of the American Ceramic Society, Vol. 74 1, pp. 109-114 (1991), published by American Ceramic Society.'}]",,,,,,,,,,,,Si-N-O,,,,,,,,,,,,,,,,,,,,,,,,,Polycrystalline,,,,,,,,,,,,,,,,,,,,,,,,,,,,,,,,,2.4,"[{'name': 'Hot Pressing Time', 'scalars': [{'value': '60'}, {'value': '120'}], 'units': 'h'}]",,,MPa m$^{1/2}$,,,,,,,,,,,,,,,,,,,,,,,,,,,,,,,,,,,,,,,,,,,,,,,,,,,,,,,,,,,,,,,,,,,,,,,,,,,,,,,,,,
395,TiB2,[{'name': 'NIST_SRD-30'}],['Titanium diboride'],[{'name': 'Hot Pressing'}],"[{'citation': 'High Temperature Properties of Titanium Diboride, V. Mandorf, J. Hartwig, and E.J. Seldin, High Temperature Materials II, pp. 455-467 (1963), edited by G.M. Ault, W.F. Barclay, and H.P. Munger, published by Gordon and Breach Science Publishers.'}]",,,,,,,,,,,,Ti-B,,,,,,,,,,,,,,,,,,4.3,,,"[{'name': 'Temperature', 'scalars': [{'value': '2200'}, {'value': '2000'}, {'value': '1800'}, {'value': '2000'}, {'value': '1800'}, {'value': '1800'}, {'value': '1600'}, {'value': '1800'}, {'value': '1600'}], 'units': '$^{\\circ}$C'}, {'name': 'Applied Stress', 'scalars': [{'value': '52.5'}, {'value': '52.5'}, {'value': '52.5'}, {'value': '87.6'}, {'value': '87.6'}, {'value': '87.6'}, {'value': '87.6'}, {'value': '175.0'}, {'value': '175.0'}], 'units': 'MPa'}]",10$^{-9}$ s$^{-1}$,,,Polycrystalline,,,,,,,,,,,,,,,,,,,,,,,,,,,,,,,,,,,,,,,,,,,,,,,,,,,,,,,,,,,,,,,,,,,,,,,,,,,,,,,,,,,,,,,,,,,,,,,,,,,,,,,,,,,,,,,,,,,,,,,
396,TiB2,[{'name': 'NIST_SRD-30'}],['Titanium diboride'],[{'name': 'Sintering'}],"[{'citation': 'Material Properties of Titanium Diboride, R. G. Munro, Journal of Research of the National Institute of Standards and Technology, Vol. 105 5, pp. 709-720 (2000), published by National Institute of Standards and Technology.'}]",,,,,,,,,,,,Ti-B,,,,,,,,,,,,,,,,,,0.005,,,"[{'name': 'Temperature', 'scalars': [{'value': '1500'}, {'value': '2000'}], 'units': '$^{\\circ}$C'}]",10$^{-9}$ s$^{-1}$,,,Polycrystalline,,,,,,,,,,,,,,,,,,,,,,,,,,,,,,,,,,,,,,,,,,,,,,,,,,,,,,,,,,,,,,,,,,,,,,,,,,,,,,,,,,,,,,,,,,,,,,,,,,,,,,,,,,,,,,,,,,,,,,,
397,Si3N4.xY2O3,[{'name': 'NIST_SRD-30'}],['Silicon nitride'],[{'name': 'Sintering'}],"[{'citation': 'The Measurement of Sliding Friction and Wear of Ceramics at High Temperature, M.G. Gee, C.S. Matharu, E.A. Almond, and T.S. Eyre, Wear, Vol. 138, pp. 169-187 (1990), published by Elsevier Science S.A..'}]",,,,,,,,,,,,Si-N:Y,,,,,,,,,,,,,,,,,,,,,,,,,Polycrystalline,,,,,,,,,,,,,,,,,,,,,,,,,,,,,,,,,,,,,,,,,,,,,,,,,,,,,,,,,,,,,,,,,,,,,,,,Si3N4,"[{'name': 'Mass Fraction of Phase', 'scalars': [{'value': '79.5'}, {'value': '11.0'}, {'value': '1.8'}, {'value': '1.22'}, {'value': '3.94'}, {'value': '2.19'}], 'units': '%'}]",,,,,,,,,,,,,,,,,,,,,,,,,,,,,,,,,,,,,,,,,,,,,,
398,Al2O3,[{'name': 'NIST_SRD-30'}],['Alumina'],[{'name': 'Sintering'}],"[{'citation': 'Measurement and Analysis of Elastic and Anelastic Properties of Alumina and Silicon Carbide, A. Wolfenden, Journal of Materials Science, Vol. 32, pp. 2275-2282 (1997), published by Chapman and Hall.'}]",,,,,,,,,,,,Al-O,,,,,,,,,,,,,,,,,,,,,,,,,Polycrystalline,,,,,,,,,,,,,,436,"[{'name': 'Temperature', 'scalars': [{'value': '298'}, {'value': '613'}, {'value': '619'}, {'value': '663'}, {'value': '743'}, {'value': '763'}, {'value': '1034'}, {'value': '1073'}, {'value': '1218'}, {'value': '1247'}, {'value': '1293'}, {'value': '1373'}, {'value': '1413'}, {'value': '1449'}, {'value': '1463'}, {'value': '1473'}], 'units': 'K'}]",,,GPa,,,,,,,,,,,,,,,,,,,,,,,,,,,,,,,,,,,,,,,,,,,,,,,McDanel Refractory Co.,,,,,,,,,,,,,,,,,,,,,,,,,,,,,,,,,,,,,,,,,,,,,,,,,,,,,,
399,Al2O3.SiO2,[{'name': 'NIST_SRD-30'}],['Sillimanite'],[{'name': 'Natural Specimen'}],"[{'citation': 'Thermal Expansion and High-Temperature Crystal Chemistry of the Al2SiO5 Polymorphs, J.K. Winter and S. Ghose, American Mineralogist, Vol. 64, pp. 573-586 (1979), published by Allen Press, Inc..'}]",,,,,,,,,,,,Al-Si-O,,,,,,,,,,,,,,,,,,,,,,,,,Single Crystal,,,,,,,,,,,,,,,,,,,,,,,,,,,,,,,,,,,,,,,,,,,,,,,,,,,,,,,,,,,,,,,,,,,,,,,,Al2O3,"[{'name': 'Amount of Phase', 'scalars': [{'value': '1'}], 'units': 'mol'}]",,,,,,,,,,,,,,,,,,,,,,,,,,,,,,,,,,,,,,,,,,,,,,
400,TiOx,[{'name': 'NIST_SRD-30'}],['Titania'],[{'name': 'Hot Pressing'}],"[{'citation': 'Elastic Properties of Polycrystalline TiO2-x, W.P. Minnear and R.C. Bradt, Journal of the American Ceramic Society, Vol. 60 9, pp. 458-459 (1977), published by American Ceramic Society.'}]",,,,,,,,,,,,Ti-O,,,,,,,,,,,,,,,,,,,,,,,,,Polycrystalline,,,,,,,,,,,,,,,,,,,,,,,,,,,,,,,,,,,,,,,,,,,,,,,,,,,,,,,,,,,,,,,,,,,,,,,,,,,,,,,,,,,,,109,"[{'name': 'x of Ox', 'scalars': [{'value': '2.000'}, {'value': '1.995'}, {'value': '1.989'}, {'value': '1.970'}, {'value': '1.963'}], 'units': 'formula units'}, {'name': 'Density', 'scalars': [{'value': '4.097'}, {'value': '4.110'}, {'value': '4.158'}, {'value': '4.017'}, {'value': '4.012'}], 'units': 'g/cm$^{3}$'}, {'name': 'Grain Size', 'scalars': [{'value': '21'}, {'value': '24'}, {'value': '26'}, {'value': '39'}, {'value': '50'}], 'units': '$\\mu$m'}]",GPa,,,,,,,,,,,,,,,,,,,,,,,,,,,,,,,,
401,CoO,[{'name': 'NIST_SRD-30'}],['Cobalt oxide'],[{'name': 'Crystal Growth'}],"[{'citation': 'Thermal Constants for Ni, NiO, MgO, MnO and CoO at Low Temperatures, H. Watanabe, Thermochimica Acta, Vol. 218, pp. 365-372 (1993), published by Elsevier Science B.V..'}]",,,,,,,,,,,,Co-O,,,,,,,,,,,,,,,,,,,,,,,,,Single Crystal,,,,,,,,,,,,,,,,,,,,,,,,,,,,,,,,,,,,,,,,,,,,,,,,,,,,,,,,,,,,,,,,,Earth Jewelry Corp.,,,,,,,,,,,,,,,,,,,,,,,,,,,,,,,,,,,,,,16.1,"[{'name': 'Temperature', 'scalars': [{'value': '120.6'}, {'value': '132.1'}, {'value': '149.7'}, {'value': '169.1'}, {'value': '187.5'}, {'value': '208.9'}, {'value': '221.5'}, {'value': '240.1'}, {'value': '254.9'}, {'value': '269.3'}, {'value': '280.4'}, {'value': '285.6'}, {'value': '287.4'}, {'value': '290.2'}, {'value': '294.3'}, {'value': '298.1'}, {'value': '303.7'}, {'value': '331.6'}, {'value': '358.1'}, {'value': '377.2'}, {'value': '398.2'}, {'value': '420.7'}, {'value': '453.7'}, {'value': '475.9'}], 'units': 'K'}]",W m$^{-1}$ K$^{-1}$,,,,,,,,,,,,,,
