Repository: ckborg/DSW2018

# DSW2018

## Description
Investigation of a structural ceramics database (WebSCD) curated by the National Institute of Standards and Technology (NIST).
3-week project as part of the UC Berkeley Data Science workshop (DSW2018).
[WebSCD]("https://srdata.nist.gov/CeramicDataPortal/scd")

## Results at-a-glance

~4000 material entries

Most represented mechanical properties: Elastic modulus, flexural strength, fracture toughness.

## Team members
[Prabudhya Bhattacharyya]("http://physics.berkeley.edu/people/graduate-student/prabudhya-bhattacharyya")

[Chris Bronner]("https://chrisbronner.com/")

[Steve Drapcho]("https://www.linkedin.com/in/steven-drapcho-2b939b149/")

File: NIST_CeramicDataSet.csv (part 11 of 103)
402,BN,[{'name': 'NIST_SRD-30'}],['Boron nitride (cubic)'],,"[{'citation': 'Beryllia vs. Boron Nitride:  The Heat Is On, Staff editor, Ceramic Industry, Vol. 132 7, pp. 34-35 (1989), published by Corcoran Communications, Inc..'}]",,,,,,,,,,,,B-N,,,,,,,,,,,,,,,,,,,,,,,,,Polycrystalline,,,,,,,,,,,,,,,,,,,,,,,,,,,,,,,,,,,,,,,,,,,,,,,,,,,,,,,,,,,,,,,,,,,,,,,,,,,,,,,,,,,,,,,,,,,,,,,,,,,,,,,59,"[{'name': 'Temperature', 'scalars': [{'value': '25'}, {'value': '100'}, {'value': '200'}, {'value': '400'}, {'value': '500'}, {'value': '800'}, {'value': '25'}, {'value': '100'}, {'value': '200'}, {'value': '400'}, {'value': '500'}, {'value': '800'}], 'units': '$^{\\circ}$C'}, {'name': 'Direction', 'scalars': [{'value': 'parallel'}, {'value': 'parallel'}, {'value': 'parallel'}, {'value': 'parallel'}, {'value': 'parallel'}, {'value': 'parallel'}, {'value': 'normal'}, {'value': 'normal'}, {'value': 'normal'}, {'value': 'normal'}, {'value': 'normal'}, {'value': 'normal'}]}]",W m$^{-1}$ K$^{-1}$,,,,,,,,,,,,,,
403,xAl2O3.ySiO2,[{'name': 'NIST_SRD-30'}],['Mullite'],[{'name': 'Sintering'}],"[{'citation': 'High Temperature Mechanical Properties of Mullite Ceramics, H. Ohnishi, K. Maeda, T. Nakamura, and T.K. Kawanami, Ceramic Transactions, Vol. 6, pp. 605-612 (1990), edited by S. Somiya, R.F. Davis, and J.A. Pask, published by American Ceramic Society.'}]",,,,,,,,,,,,Al-Si-O,,,,,,,,,,,,,,,,,,2100,,,"[{'name': 'Applied Stress', 'scalars': [{'value': '10'}, {'value': '21'}, {'value': '31'}, {'value': '43'}, {'value': '11'}, {'value': '25'}, {'value': '47'}, {'value': '24'}, {'value': '36'}, {'value': '52'}, {'value': '11'}, {'value': '22'}, {'value': '34'}, {'value': '11'}, {'value': '24'}, {'value': '35'}, {'value': '25'}, {'value': '38'}, {'value': '52'}, {'value': '62'}, {'value': '12'}, {'value': '25'}, {'value': '12'}, {'value': '25'}, {'value': '38'}, {'value': '24'}, {'value': '38'}, {'value': '48'}, {'value': '11'}, {'value': '22'}, {'value': '35'}, {'value': '11'}, {'value': '22'}, {'value': '35'}, {'value': '44'}, {'value': '11'}, {'value': '22'}, {'value': '35'}, {'value': '46'}], 'units': 'MPa'}, {'name': 'Mass Fraction of Al2O3', 'scalars': [{'value': '75'}, {'value': '75'}, {'value': '75'}, {'value': '75'}, {'value': '74'}, {'value': '74'}, {'value': '74'}, {'value': '73'}, {'value': '73'}, {'value': '73'}, {'value': '70'}, {'value': '70'}, {'value': '70'}, {'value': '68'}, {'value': '68'}, {'value': '68'}, {'value': '76'}, {'value': '76'}, {'value': '76'}, {'value': '76'}, {'value': '75'}, {'value': '75'}, {'value': '74'}, {'value': '74'}, {'value': '74'}, {'value': '73'}, {'value': '73'}, {'value': '73'}, {'value': '71.8'}, {'value': '71.8'}, {'value': '71.8'}, {'value': '70'}, {'value': '70'}, {'value': '70'}, {'value': '70'}, {'value': '68'}, {'value': '68'}, {'value': '68'}, {'value': '68'}], 'units': '%'}, {'name': 'Test Temperature', 'scalars': [{'value': '1500'}], 'units': '$^{\\circ}$C'}, {'name': 'Sintering Temperature', 'scalars': [{'value': '1600'}, {'value': '1600'}, {'value': '1600'}, {'value': '1600'}, {'value': '1600'}, {'value': '1600'}, {'value': '1600'}, {'value': '1600'}, {'value': '1600'}, {'value': '1600'}, {'value': '1600'}, {'value': '1600'}, {'value': '1600'}, {'value': '1600'}, {'value': '1600'}, {'value': '1600'}, {'value': '1700'}, {'value': '1700'}, {'value': '1700'}, {'value': '1700'}, {'value': '1700'}, {'value': '1700'}, {'value': '1700'}, {'value': '1700'}, {'value': '1700'}, {'value': '1700'}, {'value': '1700'}, {'value': '1700'}, {'value': '1700'}, {'value': '1700'}, {'value': '1700'}, {'value': '1700'}, {'value': '1700'}, {'value': '1700'}, {'value': '1700'}, {'value': '1700'}, {'value': '1700'}, {'value': '1700'}, {'value': '1700'}], 'units': '$^{\\circ}$C'}]",10$^{-9}$ s$^{-1}$,,,Polycrystalline,,,,,,,,,,,,,,,,,,,,,,,,,,,,,,,,,,,,,,,,,,,,,,,,,,,,,,,,,,,,,,,,,,,,,,,,,,,,,,,,,,,,,,,,,,,,,,,,,,,,,,,,,,,,,,,,,,,,,,,
404,TiB2,[{'name': 'NIST_SRD-30'}],['Titanium diboride'],[{'name': 'Sintering'}],"[{'citation': 'Comparison of Vacuum and Pressure-Assisted Sintering of TiB2-Ni, G. Suskin and G.I. Chepovetsky, Journal of Materials Engineering and Performance, Vol. 5 3, pp. 396-398 (1996), published by ASM International.'}]",,,,,,,,,,,,Ti-B,,,,,,,,,,,,,,,,,,,,,,,,,Polycrystalline,,,,,,,,,,,,,,,,,,,,,,,,,,,,,,,,,4.8,"[{'name': 'Sintering Condition', 'scalars': [{'value': 'vaccum'}, {'value': 'vaccum'}, {'value': 'vaccum'}, {'value': 'vaccum'}, {'value': 'pressure'}, {'value': 'pressure'}, {'value': 'pressure'}, {'value': 'pressure'}, {'value': 'pressure'}, {'value': 'pressure'}]}, {'name': 'Sintering Temperature', 'scalars': [{'value': '1450'}, {'value': '1500'}, {'value': '1550'}, {'value': '1600'}, {'value': '1450'}, {'value': '1500'}, {'value': '1550'}, {'value': '1600'}, {'value': '1650'}, {'value': '1700'}], 'units': '$^{\\circ}$C'}]",,,MPa m$^{1/2}$,,,,,,,,,,,,,,,,,,,,,,,,,,,,,,,,,,,,,,,,,,,,,,,,,,,,,,,,,,,,,,,,,,,,,,,,,,,,,,,,,,
405,ZrO2.xY2O3,[{'name': 'NIST_SRD-30'}],['Zirconia'],[{'name': 'Sintering'}],"[{'citation': 'Influence of Fracture Toughness on the Wear Resistance of Yttria-Doped Zirconium Oxide, T.E. Fischer, M.P. Anderson, and S. Jahanmir, Journal of the American Ceramic Society, Vol. 72 2, pp. 252-257 (1989), published by American Ceramic Society.'}]",,,,,,,,,,,,Zr-O:Y,,,,,,,,,,,,,,,,,,,,,,,,,Polycrystalline,,,,,,,,,,,,,,,,,,,,,,,,,,,,,,,,,11.6,"[{'name': 'Mole Fraction of Y2O3', 'scalars': [{'value': '3'}, {'value': '4'}, {'value': '6'}], 'units': '%'}]",,,MPa m$^{1/2}$,,,,,,,,,,,,,,,,,,,,,,,,,,,,,,,,,,,,,,,,,,,,,,,,,,,,,,,,,,,,,,,,,,,,,,,,,,,,,,,,,,
406,TiC,[{'name': 'NIST_SRD-30'}],['Titanium carbide'],,"[{'citation': 'Engineering Properties of Carbides, P.T.B. Shaffer, Engineered Materials Handbook, Vol. 4, pp. 804-811 (1991), edited by S.J. Schneider, Jr., published by ASM International.'}]",,,,,,,,,,,,Ti-C,,,,,,,,,,,,,,,,,,,,,,,,,Polycrystalline,,,,,,,,,,,,,,,,,,,,,,,,,,,,,,,,,,,,,,,,,,,,,,,,,,,,29,"[{'name': 'Temperature', 'scalars': [{'value': '23'}], 'units': '$^{\\circ}$C'}]",,,GPa,,,,,,,,,,,,,,,,,,,,,,,,,,,,,,,,,,,,,,,,,,,,,,,,,,,,,,,,,,,,,,,
407,BeO,[{'name': 'NIST_SRD-30'}],['Beryllia'],[{'name': 'Sintering'}],"[{'citation': 'Rigidity Modulus of Some Pure Oxide Bodies, E. Ryshkewitch, Journal of the American Ceramic Society, Vol. 34 10, pp. 322-326 (1951), published by American Ceramic Society.'}]",,,,,,,,,,,,Be-O,,,,,,,,,,,,,,,,,,,,,,,,,Polycrystalline,,,,,,,,,,,,,,,,,,,,,,,,,,,,,,,,,,,,,,,,,,,,,,,,,,,,,,,,,,,,,,,,,,,,,,,,,,0.38,"[{'name': 'Temperature', 'scalars': [{'value': '20'}], 'units': '$^{\\circ}$C'}, {'name': 'Specimen Number', 'scalars': [{'value': '2'}]}]",,,,,,,,,,,,,,,,,,,,,,,,,,,,,,,,,,,,,,,,,,,,
408,Si3N4.xSiO2,[{'name': 'NIST_SRD-30'}],['Silicon nitride'],[{'name': 'Hot Pressing'}],"[{'citation': 'Effect of Amount and Composition of Additives on the Fracture Toughness of Silicon Nitride, H.J. Choi, Y.W. Kim, and J.G. Lee, Journal of Materials Science Letters, Vol. 15, pp. 375-377 (1996), published by Chapman and Hall.'}]",,,,,,,,,,,,Si-N:SiO,,,,,,,,,,,,,,,,,,,,,,,,,Polycrystalline,,,,,,,,,,,,,,,,,,,,,,,,,,,,,,,,,5.3,"[{'name': 'Volume Fraction of Additives', 'scalars': [{'value': '4'}, {'value': '8'}, {'value': '12'}, {'value': '16'}, {'value': '12'}, {'value': '12'}, {'value': '12'}, {'value': '12'}], 'units': '%'}, {'name': 'Molar Ratio SiO2:Y2O3', 'scalars': [{'value': '3.2 : 1'}, {'value': '2 : 1'}, {'value': '2 : 1'}, {'value': '2 : 1'}, {'value': '2 : 1'}, {'value': '3 : 1'}, {'value': '4 : 1'}, {'value': '5 : 1'}]}]","[' 5.5', ' 6.4', ' 6.3', ' 6.5', ' 6.3', ' 5.0', ' 5.3', ' 5.3']","['5.2 ', '5.7 ', '5.7 ', '5.9 ', '5.7 ', '4.9 ', '5.1 ', '5.2 ']",MPa m$^{1/2}$,,,,,,,,,,,,,,,,,,,,,,,,,,,,,,,,,,,,,,,,,,,,,,,,,,,,,,,,,,,,,,,,,,,,,,,,,,,,,,,,,,
409,ZrO2.xY2O3,[{'name': 'NIST_SRD-30'}],['Zirconia (PSZ)'],[{'name': 'Melt Processing'}],"[{'citation': 'The Elastic Constants and Interatomic Binding in Yttria-Stabilized Zirconia, N.G. Pace, G.A. Saunders, Z. Sumengen, and J.S. Thorp, Journal of Materials Science, Vol. 4, pp. 1106-1110 (1969), published by Chapman and Hall.'}]",,,,,,,,,,,,Zr-O:Y,,,,,,,,,,,,,,,,,,,,,,,,,Polycrystalline,,,,,,,,,,,,,,,,,,,,,,,,,,,,,,,,,,,,,,,,,,,,,,,,,,,,,,,,,,,,,,,,,,,,,,,,,,,,,,,,,,,,,,,,,,7.09,"[{'name': 'Temperature', 'scalars': [{'value': '77'}, {'value': '196'}, {'value': '77'}, {'value': '196'}, {'value': '77'}, {'value': '196'}, {'value': '77'}, {'value': '196'}, {'value': '77'}, {'value': '196'}, {'value': '77'}, {'value': '196'}], 'units': 'K'}, {'name': 'Mode', 'scalars': [{'value': 'Longitudinal'}, {'value': 'Longitudinal'}, {'value': 'Shear,fast'}, {'value': 'Shear,fast'}, {'value': 'Shear,slow'}, {'value': 'Shear,slow'}, {'value': 'Longitudinal'}, {'value': 'Longitudinal'}, {'value': 'Shear,fast'}, {'value': 'Shear,fast'}, {'value': 'Shear,slow'}, {'value': 'Shear,slow'}]}, {'name': 'Mole Fraction of Y2O3', 'scalars': [{'value': '8'}, {'value': '8'}, {'value': '8'}, {'value': '8'}, {'value': '8'}, {'value': '8'}, {'value': '12'}, {'value': '12'}, {'value': '12'}, {'value': '12'}, {'value': '12'}, {'value': '12'}], 'units': '%'}]",km/s,,,,,,,,,,,,,,,,,,,,,,,,,,,
410,Si3N4,[{'name': 'NIST_SRD-30'}],['Silicon nitride'],[{'name': 'Reaction Bonding'}],"[{'citation': 'High-Strength Reaction-Bonded Silicon Nitride, J.E. Ritter, S.V. Nair, P.A. Gennari, and W.A. Dunlay, Advanced Ceramic Materials, Vol. 3 4, pp. 415-417 (1988), published by American Ceramic Society.'}]",,,,,,,,,,,,Si-N,,,,,,,,,,,,,,,,,,,,,,,,,Polycrystalline,,,,,,,,,,,,,,,,,,,,,,,,,,,,,,,,,,,,,,,,,,,,,,,,,,,,8.9,"[{'name': 'Temperature', 'scalars': [{'value': '23'}], 'units': '$^{\\circ}$C'}]",,,GPa,,,,,,,,,,,,,,,,,,,,,,,,,,,,,,,,,,,,,,,,,,,,,,,,,,,,,,,,,,,,,,,
411,Al2O3.xTiN,[{'name': 'NIST_SRD-30'}],['Alumina composite'],[{'name': 'Hot Pressing'}],"[{'citation': 'Hot Pressing of TiN-Alumina Composites, A. Kuzjukevics, K. Ishizaki, J. Grabis, T. Millers, and Y. Kondo, Journal of the Ceramic Society of Japan, Vol. 102 3, pp. 225-230 (1994), published by Ceramic Society of Japan.'}]",,,,,,,,,,,,Al-O:TiN,,,,,,,,,,,,,,,,,,,,,,,,,Polycrystalline,,,,,,,,,,,,,,,,,,,,,,,,,,,,,,,,,4.7,"[{'name': 'Ti/', 'scalars': [{'value': '0.070'}, {'value': '0.110'}, {'value': '0.135'}, {'value': '0.208'}, {'value': '0.327'}, {'value': '0.384'}, {'value': '0.127'}, {'value': '0.215'}, {'value': '0.307'}, {'value': '0.452'}], 'units': 'Ti+Al'}, {'name': 'Precursor Type', 'scalars': [{'value': 'Hydrolyzed'}, {'value': 'Hydrolyzed'}, {'value': 'Hydrolyzed'}, {'value': 'Hydrolyzed'}, {'value': 'Hydrolyzed'}, {'value': 'Hydrolyzed'}, {'value': 'Mixed'}, {'value': 'Mixed'}, {'value': 'Mixed'}, {'value': 'Mixed'}]}]",,,MPa m$^{1/2}$,,,,,,,,,,,,,,,,,,,,,,,,,,,,,,,,,,,,,,,,,,,,,,,,,,,,,,,,,,,,,,,,,,,,,,,,,,,,,,,,,,
412,Si3N4,[{'name': 'NIST_SRD-30'}],['Silicon nitride'],[{'name': 'Sintering'}],"[{'citation': 'Formation and Characteristics of Silicon Nitride-Lithium Aluminum Silicate Ceramics:  Part II, Mechanical and Thermal Properties, D.J. Kim, P. Greil, and G. Petzow, Advanced Ceramic Materials, Vol. 2 4, pp. 822-826 (1987), published by American Ceramic Society.'}]",,,,,,,,,,,,Si-N,,,,,,,,,,,,,,,,,,,,,,,,,Polycrystalline,,,,,,,,,,,,,,267,"[{'name': 'Devitrified', 'scalars': [{'value': 'no'}, {'value': 'yes'}]}]",,,GPa,,,,,,,,,,,,,,,,,,,,,,,,,,,,,,,,,,,,,,,,,,,,,,,,,,,,,,,,,,,,,,,,,,,,,,,,,,,,,,,,,,,,,,,,,,,,,,,,,,,,,
413,TiB2.xB4C.yFe,[{'name': 'NIST_SRD-30'}],['Titanium diboride composite'],[{'name': 'Hot Pressing'}],"[{'citation': 'Improvements in Mechanical Properties of TiB2 by the Dis persion of B4C Particles, E.S. Kang and C.H. Kim, Journal of Materials Science, Vol. 25, pp. 580-584 (1990), published by Chapman and Hall.'}]",,,,,,,,,,,,Ti-B:B,,,,,,,,,,,,,,,,,,,,,,,,,Polycrystalline,,,,,,,,,,,,,,,,,,,,,,,,,,,,,,,,,,,,,,,,,,,,,,,,,,,,,,,,,,,,,,,,,,,,,,,,TiB2,"[{'name': 'Volume Fraction of Phase', 'scalars': [{'value': '99-x'}, {'value': 'x'}, {'value': '1'}], 'units': '%'}]",,,,,,,,,,,,,,,,,,,,,,,,,,,,,,,,,,,,,,,,,,,,,,
414,SiC.xAlN,[{'name': 'NIST_SRD-30'}],['Silicon carbide composite'],[{'name': 'Hot Pressing'}],"[{'citation': 'Microstructure-Property Relations of Hot-Pressed Silicon Carbide-Aluminum Nitride Compositions at Room and Elevated Temperatures, A.H. Lubis, N.L. Hecht, and G.A. Graves,Jr., Journal of the American Ceramic Society, Vol. 82 9, pp. 2481-2489 (1999), published by American Ceramic Society.'}]",,,,,,,,,,,,Si-C:AlN,,,,,,,,,,,,,,,,,,,,,,,,,Polycrystalline,,,,3.217,"[{'name': 'Density Type', 'scalars': [{'value': 'Crystal'}, {'value': 'Crystal'}, {'value': 'Crystal'}, {'value': 'Crystal'}, {'value': 'Crystal'}, {'value': 'Bulk'}, {'value': 'Bulk'}, {'value': 'Bulk'}, {'value': 'Bulk'}, {'value': 'Bulk'}, {'value': 'Bulk'}, {'value': 'Bulk'}]}, {'name': 'Mole Fraction of AlN', 'scalars': [{'value': '0'}, {'value': '25'}, {'value': '50'}, {'value': '75'}, {'value': '100'}, {'value': '0'}, {'value': '10'}, {'value': '25'}, {'value': '50'}, {'value': '75'}, {'value': '90'}, {'value': '100'}], 'units': '%'}]",,,g cm$^{-3}$,,,,,,,,,,,,,,,,,,,,,,,,,,,,,,,,,,,,,,,,,,,,,,,,,,,,,,,,,,,,,,,,,,,,,,,,,,,,,,,,,,,,,,,,,,,,,,,,,,,,,,,,,,,,,,,
415,AlN,[{'name': 'NIST_SRD-30'}],['Aluminum nitride'],[{'name': 'Hot Pressing'}],"[{'citation': 'High-Temperature Fracture of Hot-Pressed AlN Ceramics, G. De With and N. Hattu, Journal of Materials Science, Vol. 18, pp. 503-507 (1983), published by Chapman and Hall.'}]",,,,,,,,,,,,Al-N,,,,,,,,,,,,,,,,,,,,,,,,,Polycrystalline,,,,2.16,"[{'name': 'Relative Density', 'scalars': [{'value': '66.1'}, {'value': '79.1'}, {'value': '94.6'}, {'value': '100.0'}], 'units': '%'}]",,,g cm$^{-3}$,,,,,,,,,,,,,,,,,,,,,,,,,,,,,,,,,,,,,,,,,,,,,,,,,,,,,,,,,Cerac/Pure,,,,,,,,,,,,,,,,,,,,,,,,,,,,,,,,,,,,,,,,,,,,,,,,,,,,,,
416,Al2O3,[{'name': 'NIST_SRD-30'}],['Alumina'],,"[{'citation': 'Part 2: Data Reviews, Section I: High Alumina Ceramics, R. Morrell, Handbook of Properties of Technical and Engineering Ceramics, Vol. 2, pp. 13-35 (1987), published by Her Majestys Stationery Office (London).'}]",,,,,,,,,,,,Al-O,,,,,,,,,,,,,,,,,,,,,,,,,Polycrystalline,,,,,,,,,,,,,,386,"[{'name': 'Temperature', 'scalars': [{'value': '25'}], 'units': '$^{\\circ}$C'}]",,,GPa,,,,,,,,,,,,,,,,,,,,,,,,,,,,,,,,,,,,,,,,,,,,,,,Coors Porcelain Company,,,,,,,,,,,,,,,,,,,,,,,,,,,,,,,,,,,,,,,,,,,,,,,,,,,,,,
417,Al2O3,[{'name': 'NIST_SRD-30'}],['Alumina'],[{'name': 'Sintering'}],"[{'citation': 'Evaluated Material Properties for a Sintered $\\alpha$-Alumina, R.G. Munro, Journal of the American Ceramic Society, Vol. 80 8, pp. 1919-1928 (1997), published by American Ceramic Society.'}]",,,,,,,,,,,,Al-O,,3.0,"[{'name': 'Temperature', 'scalars': [{'value': '20'}, {'value': '500'}, {'value': '1000'}, {'value': '1200'}, {'value': '1400'}, {'value': '1500'}], 'units': '$^{\\circ}$C'}]",,,GPa,,,,,,,,,,,,,,,,,,,Polycrystalline,,,,,,,,,,,,,,,,,,,,,,,,,,,,,,,,,,,,,,,,,,,,,,,,,,,,,,,,,,,,,,,,,,,,,,,,,,,,,,,,,,,,,,,,,,,,,,,,,,,,,,,,,,,,,,,,,,,,,,,
418,AL2O3,[{'name': 'NIST_SRD-30'}],['Alumina'],[{'name': 'Sintering'}],"[{'citation': 'Structure and Resistance to Cracking in Al2O3 Ceramics, S. M. Barinov, D. A. Ivanov, S. V. Kokhan, G. A. Fomina, Problemi Prochnosti (Problems of Strength) 6, pp. 9-13 (1986).'}]",,,,,,,,,,,,Al-O,,,,,,,,,,,,,,,,,,,,,,,,,Polycrystalline,,,,,,,,,,,,,,350,"[{'name': 'Density', 'scalars': [{'value': '3.99'}, {'value': '2.50'}, {'value': '3.50'}, {'value': '3.20'}, {'value': '2.70'}], 'units': 'g/cm$^{3}$'}, {'name': 'Structure Type Number', 'scalars': [{'value': '1'}, {'value': '2'}, {'value': '3'}, {'value': '4'}, {'value': '5'}]}]",,,GPa,,,,,,,,,,,,,,,,,,,,,,,,,,,,,,,,,,,,,,,,,,,,,,,,,,,,,,,,,,,,,,,,,,,,,,,,,,,,,,,,,,,,,,,,,,,,,,,,,,,,,
419,Y3Al5O12,[{'name': 'NIST_SRD-30'}],['Yttrium aluminum garnet (YAG)'],[{'name': 'Solid State Reaction'}],"[{'citation': 'Thermal Expansion Anisotropy of Oxide Compounds, G. Bayer, Proceedings of the British Ceramic Society, Vol. 22, pp. 39-53 (1973), published by British Ceramic Society.'}]",,,,,,,,,,,,Y-Al-O,,,,,,,,,,,,,,,,,,,,,,,,,Single Crystal,,,,,,,,,,,,,,,,,,,,,,,,,,,,,,,,,,,,,,,,,,,,,,,,,,,,,,,,,,,,,,,,,,,,,,,,,,,,,,,,,,,,,,,,,,,,,,,,,,,,,,,,,,,,,8.6,"[{'name': 'Axis', 'scalars': [{'value': 'isotropic'}]}, {'name': 'Temperature Range', 'scalars': [{'minimum': '20', 'maximum': '520'}, {'minimum': '20', 'maximum': '1020'}], 'units': '$^{\\circ}$C'}]",x10$^{-6}$,,,,,,,,
420,Si3N4.wAl2O3.xMo2C.ySiO2.zY2O3,[{'name': 'NIST_SRD-30'}],['Silicon nitride composite'],[{'name': 'Sintering'}],"[{'citation': 'Ceramic Technology Project Data Base:  September 1992 Summary Report, B.L.P. Keyes, ORNL Report Number:  ORNL/M-2775, pp. 1-171 (1992), published by Oak Ridge National Laboratory.'}]",,,,,,,,,,,,Si-N:Al,,,,,,,,,,,,,,,,,,,,,,,,,Polycrystalline,,,,,,,,,,,,,,,,,,,,,,,,,512,"[{'name': 'Temperature', 'scalars': [{'value': '25'}], 'units': '$^{\\circ}$C'}, {'name': 'Specimen Number', 'scalars': [{'value': 'B'}]}]",,,MPa,,,,,,,,,,,,,,,,,,,,,,,,,,,,,,,,,,,,Ceradyne,,,,,,,,,,,,,,,,,,,,,,,,,,,,,,,,,,,,,,,,,,,,,,,,,,,,,,
421,AlN,[{'name': 'NIST_SRD-30'}],['Aluminum nitride'],[{'name': 'Sintering'}],"[{'citation': 'High Temperature Compressive Tests of Aluminium Nitride: Mechanical Properties and Microstructure, I. Masson, J.P. Feiereisen, J.P. Michel, A. George, A. Mocellin, and P. Blumenfeld, Journal of the European Ceramic Society, Vol. 13, pp. 355-363 (1994), published by Elsevier Science Limited.'}]",,,,,,,,,,,,Al-N,SAlN,,,,,,,,,,,,,,,,,,1.8,"[{'name': 'Temperature', 'scalars': [{'value': '1500'}, {'value': '1550'}, {'value': '1600'}, {'value': '1650'}], 'units': '$^{\\circ}$C'}]",,,,,Polycrystalline,,,,,,,,,,,,,,,,,,,,,,,,,,,,,,,,,,,,,,,,,,,,,,,,,,,,,,,,,,,,,,,,,ESK,,,,,,,,,,,,,,,,,,,,,,,,,,,,,,,,,,,,,,,,,,,,,,,,,,,,,,
422,Si3N4.xSiC,[{'name': 'NIST_SRD-30'}],['Silicon nitride composite'],[{'name': 'Hot Pressing'}],"[{'citation': 'Microstructure and Mechanical Properties of Si3N4/SiC Composites, T. Hirano and K. Niihara, Materials Letters, Vol. 22, pp. 249-254 (1995), published by Elsevier Science B.V..'}]",,,,,,,,,,,,Si-N:SiC,,,,,,,,,,,,,,,,,,,,,,,,,Polycrystalline,,,,,,,,,,,,,,,,,,,,,,,,,,,,,,,,,7.5,"[{'name': 'Volume Fraction of SiC', 'scalars': [{'value': '0'}, {'value': '5'}, {'value': '10'}, {'value': '20'}, {'value': '30'}, {'value': '20'}, {'value': '30'}], 'units': '%'}, {'name': 'Hot Pressing Temperature', 'scalars': [{'value': '1800'}, {'value': '1800'}, {'value': '1800'}, {'value': '1800'}, {'value': '1800'}, {'value': '1850'}, {'value': '1850'}], 'units': '$^{\\circ}$C'}, {'name': 'Relative Density', 'scalars': [{'value': '99.3'}, {'value': '99.5'}, {'value': '99.4'}, {'value': '98.9'}, {'value': '97.2'}, {'value': '99.4'}, {'value': '99.4'}], 'units': '%'}, {'name': 'Temperature', 'scalars': [{'value': '23'}], 'units': '$^{\\circ}$C'}]",,,MPa m$^{1/2}$,,,,,,,,,,,,,,,,,,,,,,,,,,,,,,,,,,,,,,,,,,,,,,,,,,,,,,,,,,,,,,,,,,,,,,,,,,,,,,,,,,
423,xAlN.(1-x)Al2O3,[{'name': 'NIST_SRD-30'}],['Aluminum oxynitride (ALON)'],[{'name': 'Hot Pressing'}],"[{'citation': 'Physical and Mechanical Properties of AlN-Al2O3 Ceramic Bodies Prepared by Hot-Pressing, R. Kieffer, W. Wruss, and B. Willer, Revue Internationale des Hautes Temperatures et des Refractaires, Vol. 13, pp. 97-107 (1976), published by Masson.'}]",,,,,,,,,,,,Al-O-N,,,,,,,,,,,,,,,,,,,,,,,,,Polycrystalline,,,,,,,,,,,,,,,,,,,,,,,,,149,"[{'name': 'Measurement Direction', 'scalars': [{'value': 'Perpendicular'}, {'value': 'Perpendicular'}, {'value': 'Perpendicular'}, {'value': 'Perpendicular'}, {'value': 'Perpendicular'}, {'value': 'Perpendicular'}, {'value': 'Perpendicular'}, {'value': 'Perpendicular'}, {'value': 'Perpendicular'}, {'value': 'Perpendicular'}, {'value': 'Perpendicular'}, {'value': 'Perpendicular'}, {'value': 'Perpendicular'}, {'value': 'Perpendicular'}, {'value': 'Perpendicular'}, {'value': 'Perpendicular'}, {'value': 'Perpendicular'}, {'value': 'Perpendicular'}, {'value': 'Perpendicular'}, {'value': 'Perpendicular'}, {'value': 'Perpendicular'}, {'value': 'Perpendicular'}, {'value': 'Perpendicular'}, {'value': 'Perpendicular'}, {'value': 'Perpendicular'}, {'value': 'Perpendicular'}, {'value': 'Perpendicular'}, {'value': 'Perpendicular'}, {'value': 'Perpendicular'}, {'value': 'Perpendicular'}, {'value': 'Perpendicular'}, {'value': 'Perpendicular'}, {'value': 'Perpendicular'}, {'value': 'Parallel'}, {'value': 'Parallel'}, {'value': 'Parallel'}, {'value': 'Parallel'}, {'value': 'Parallel'}, {'value': 'Parallel'}, {'value': 'Parallel'}, {'value': 'Parallel'}, {'value': 'Parallel'}, {'value': 'Parallel'}, {'value': 'Parallel'}, {'value': 'Parallel'}, {'value': 'Parallel'}, {'value': 'Parallel'}, {'value': 'Parallel'}, {'value': 'Parallel'}, {'value': 'Parallel'}, {'value': 'Parallel'}, {'value': 'Parallel'}, {'value': 'Parallel'}, {'value': 'Parallel'}, {'value': 'Parallel'}]}, {'name': 'Mole Fraction of Al2O3', 'scalars': [{'value': '10'}, {'value': '10'}, {'value': '20'}, {'value': '20'}, {'value': '20'}, {'value': '30'}, {'value': '30'}, {'value': '30'}, {'value': '30'}, {'value': '30'}, {'value': '40'}, {'value': '40'}, {'value': '40'}, {'value': '40'}, {'value': '40'}, {'value': '40'}, {'value': '50'}, {'value': '50'}, {'value': '50'}, {'value': '60'}, {'value': '60'}, {'value': '60'}, {'value': '70'}, {'value': '70'}, {'value': '70'}, {'value': '80'}, {'value': '80'}, {'value': '80'}, {'value': '80'}, {'value': '90'}, {'value': '90'}, {'value': '90'}, {'value': '90'}, {'value': '10'}, {'value': '10'}, {'value': '20'}, {'value': '20'}, {'value': '30'}, {'value': '30'}, {'value': '40'}, {'value': '40'}, {'value': '50'}, {'value': '50'}, {'value': '50'}, {'value': '60'}, {'value': '60'}, {'value': '70'}, {'value': '70'}, {'value': '70'}, {'value': '80'}, {'value': '80'}, {'value': '80'}, {'value': '90'}, {'value': '90'}, {'value': '90'}], 'units': '%'}]",,,MPa,,,,,,,,,,,,,,,,,,,,,,,,,,,,,,,,,,,,,,,,,,,,,,,,,,,,,,,,,,,,,,,,,,,,,,,,,,,,,,,,,,,,,,,,,,
424,Si3N4.xY2O3,[{'name': 'NIST_SRD-30'}],['Silicon nitride'],,"[{'citation': 'Investigation of Selected Si3N4 and SiC Ceramics, N.L. Hecht, D.E. McCullum, and G.A. Graves, Ceramic Materials and Components for Engines, pp. 806-816 (1988), edited by V.J. Tennery, published by American Ceramic Society.'}]",,,,,,,,,,,,Si-N:Y,PY6,,,,,,,,,,,,,,,,,,,,,,,,Polycrystalline,,,,,,,,,,,,,,293,"[{'name': 'Temperature', 'scalars': [{'value': '25'}], 'units': '$^{\\circ}$C'}]",,,GPa,,,,,,,,,,,,,,,,,,,,,,,,,,,,,,,,,,,,,,,,,,,,,,,GTE,,,,,,,,,,,,,,,,,,,,,,,,,,,,,,,,,,,,,,,,,,,,,,,,,,,,,,
425,TiB2.xFe,[{'name': 'NIST_SRD-30'}],['Titanium diboride'],[{'name': 'Hot Pressing'}],"[{'citation': 'Temperature Dependence of the Youngs modulus of the Composite TiB2-Fe, R.A. Andrievski and B.U. Asanov, Journal of Materials Science Letters, Vol. 10, pp. 147-148 (1991), published by Chapman and Hall.'}]",,,,,,,,,,,,Ti-B:Fe,,,,,,,,,,,,,,,,,,,,,,,,,Polycrystalline,,,,,,,,,,,,,,,,,,,,,,,,,,,,,,,,,,,,,,,,,,,,,,,,,,,,,,,,,,,,,,,,,,,,,,,,,,,,,,5,"[{'name': 'Volume Fraction of Fe', 'scalars': [{'value': '0'}, {'value': '28'}], 'units': '%'}]",%,,,,,,,,,,,,,,,,,,,,,,,,,,,,,,,,,,,,,,,
426,Y2O3.xAlN,[{'name': 'NIST_SRD-30'}],['Yttria composite'],[{'name': 'Sintering'}],"[{'citation': 'Simple and Inexpensive Flash Technique for Determining Thermal Diffusivity of Ceramics, T. Log and T.B. Jackson, Journal of the American Ceramic Society, Vol. 74 5, pp. 941-944 (1991), published by American Ceramic Society.'}]",,,,,,,,,,,,Y-O:AlN,,,,,,,,,,,,,,,,,,,,,,,,,Polycrystalline,,,,,,,,,,,,,,,,,,,,,,,,,,,,,,,,,,,,,,,,,,,,,,,,,,,,,,,,,,,,,,,,,,,,,,,,,,,,,,,,,,,,,,,,,,,,,,,,,,,,,,,,,,0.0592,"[{'name': 'Mass Fraction of AlN', 'scalars': [{'value': '0'}, {'value': '25'}, {'value': '50'}, {'value': '75'}], 'units': '%'}, {'name': 'Sintering Temperature', 'scalars': [{'value': '1850'}], 'units': '$^{\\circ}$C'}, {'name': 'Sintering Time', 'scalars': [{'value': '100'}], 'units': 'min'}]",cm$^{2}$ s$^{-1}$,,,,,,,,,,,
427,Y2O3.xThO2,[{'name': 'NIST_SRD-30'}],['Yttria'],[{'name': 'Sintering'}],"[{'citation': 'Temperature Dependence of the Elastic Moduli of 91Y2O3 + 9ThO2 from 25°  to 1100 °C, R.W. Dickson and R.C. Anderson, Journal of the American Ceramic Society, Vol. 51, pp. 233-234 (1968), published by American Ceramic Society.'}]",,,,,,,,,,,,Y-O:ThO,,,,,,,,,,,,,,,,,,,,,,,,,Polycrystalline,,,,,,,,,,,,,,173.6,"[{'name': 'Temperature', 'scalars': [{'value': '25'}, {'value': '100'}, {'value': '200'}, {'value': '300'}, {'value': '400'}, {'value': '500'}, {'value': '600'}, {'value': '700'}, {'value': '800'}, {'value': '900'}, {'value': '1000'}, {'value': '1087'}], 'units': '$^{\\circ}$C'}]",,,GPa,,,,,,,,,,,,,,,,,,,,,,,,,,,,,,,,,,,,,,,,,,,,,,,,,,,,,,,,,,,,,,,,,,,,,,,,,,,,,,,,,,,,,,,,,,,,,,,,,,,,,
428,HfO2.xY2O3,[{'name': 'NIST_SRD-30'}],['Hafnia (cubic)'],[{'name': 'Sintering'}],"[{'citation': 'Elastic Properties of Stabilized HfO2 Compositions, S.L. Dole, O. Hunter,Jr., and F.W. Calderwood, Journal of the American Ceramic Society, Vol. 63 3, pp. 136-139 (1980), published by American Ceramic Society.'}]",,,,,,,,,,,,Hf-O:Y,,,,,,,,,,,,,,,,,,,,,,,,,Polycrystalline,,,,,,,,,,,,,,219,"[{'name': 'Volume Fraction of Porosity', 'scalars': [{'value': '0.066'}, {'value': '0.231'}]}, {'name': 'Temperature', 'scalars': [{'value': '23'}], 'units': '$^{\\circ}$C'}]",,,GPa,,,,,,,,,,,,,,,,,,,,,,,,,,,,,,,,,,,,,,,,,,,,,,,,,,,,,,,,,,,,,,,,,,,,,,,,,,,,,,,,,,,,,,,,,,,,,,,,,,,,,
429,Si3N4.xSiC,[{'name': 'NIST_SRD-30'}],['Silicon nitride composite'],[{'name': 'Hot Pressing'}],"[{'citation': 'Fracture Resistance of SiC-Fiber-Reinforced Si3N4 Composites at Ambient and Elevated Temperatures, H.H.K Xu, C.P. Ostertag, E.R. Fuller, Jr., L.M. Braun, and I.K. Lloyd, Journal of the American Ceramic Society, Vol. 78 3, pp. 698-704 (1995), published by American Ceramic Society.'}]",,,,,,,,,,,,Si-N:SiC,,,,,,,,,,,,,,,,,,,,,,,,,Polycrystalline,,,,,,,,,,,,,,,,,,,,,,,,,,,,,,,,,13,"[{'name': 'a/W', 'scalars': [{'value': '0.39'}, {'value': '0.43'}, {'value': '0.49'}, {'value': '0.53'}, {'value': '0.57'}, {'value': '0.60'}, {'value': '0.72'}, {'value': '0.76'}, {'value': '0.76'}, {'value': '0.84'}, {'value': '0.84'}, {'value': '0.84'}, {'value': '0.86'}, {'value': '0.92'}, {'value': '0.64'}, {'value': '0.64'}, {'value': '0.75'}, {'value': '0.87'}, {'value': '0.90'}, {'value': '0.90'}, {'value': '0.94'}, {'value': '0.95'}, {'value': '0.27'}, {'value': '0.34'}, {'value': '0.41'}, {'value': '0.49'}, {'value': '0.60'}, {'value': '0.64'}, {'value': '0.68'}, {'value': '0.68'}, {'value': '0.70'}, {'value': '0.75'}, {'value': '0.75'}, {'value': '0.80'}, {'value': '0.83'}, {'value': '0.87'}, {'value': '0.35'}, {'value': '0.38'}, {'value': '0.41'}, {'value': '0.49'}, {'value': '0.52'}, {'value': '0.54'}, {'value': '0.64'}, {'value': '0.66'}, {'value': '0.73'}, {'value': '0.69'}, {'value': '0.70'}, {'value': '0.74'}, {'value': '0.73'}, {'value': '0.70'}, {'value': '0.80'}, {'value': '0.83'}, {'value': '0.83'}]}, {'name': 'Test Temperature', 'scalars': [{'value': '25'}, {'value': '25'}, {'value': '25'}, {'value': '25'}, {'value': '25'}, {'value': '25'}, {'value': '25'}, {'value': '25'}, {'value': '25'}, {'value': '25'}, {'value': '25'}, {'value': '25'}, {'value': '25'}, {'value': '25'}, {'value': '1200'}, {'value': '1200'}, {'value': '1200'}, {'value': '1200'}, {'value': '1200'}, {'value': '1200'}, {'value': '1200'}, {'value': '1200'}, {'value': '25'}, {'value': '25'}, {'value': '25'}, {'value': '25'}, {'value': '25'}, {'value': '25'}, {'value': '25'}, {'value': '25'}, {'value': '25'}, {'value': '25'}, {'value': '25'}, {'value': '25'}, {'value': '25'}, {'value': '25'}, {'value': '1200'}, {'value': '1200'}, {'value': '1200'}, {'value': '1200'}, {'value': '1200'}, {'value': '1200'}, {'value': '1200'}, {'value': '1200'}, {'value': '1200'}, {'value': '1200'}, {'value': '1200'}, {'value': '1200'}, {'value': '1200'}, {'value': '1200'}, {'value': '1200'}, {'value': '1200'}, {'value': '1200'}], 'units': '$^{\\circ}$C'}, {'name': 'Volume Fraction of Fiber', 'scalars': [{'value': '0.14'}, {'value': '0.14'}, {'value': '0.14'}, {'value': '0.14'}, {'value': '0.14'}, {'value': '0.14'}, {'value': '0.14'}, {'value': '0.14'}, {'value': '0.14'}, {'value': '0.14'}, {'value': '0.14'}, {'value': '0.14'}, {'value': '0.14'}, {'value': '0.14'}, {'value': '0.14'}, {'value': '0.14'}, {'value': '0.14'}, {'value': '0.14'}, {'value': '0.14'}, {'value': '0.14'}, {'value': '0.14'}, {'value': '0.14'}, {'value': '0.29'}, {'value': '0.29'}, {'value': '0.29'}, {'value': '0.29'}, {'value': '0.29'}, {'value': '0.29'}, {'value': '0.29'}, {'value': '0.29'}, {'value': '0.29'}, {'value': '0.29'}, {'value': '0.29'}, {'value': '0.29'}, {'value': '0.29'}, {'value': '0.29'}, {'value': '0.29'}, {'value': '0.29'}, {'value': '0.29'}, {'value': '0.29'}, {'value': '0.29'}, {'value': '0.29'}, {'value': '0.29'}, {'value': '0.29'}, {'value': '0.29'}, {'value': '0.29'}, {'value': '0.29'}, {'value': '0.29'}, {'value': '0.29'}, {'value': '0.29'}, {'value': '0.29'}, {'value': '0.29'}, {'value': '0.29'}]}]",,,MPa m$^{1/2}$,,,,,,,,,,,,,,,,,,,,,,,,,,,,,,,,,,,,,,,,,,,,,,,,,,,,,,,,,,,,,,,,,,,,,,,,,,,,,,,,,,
430,Er2O3,[{'name': 'NIST_SRD-30'}],['Erbia'],[{'name': 'Sintering'}],"[{'citation': 'Elastic Properties of Polycrystalline Yttrium Oxide, Dysprosium Oxide, Holmium Oxide, and Erbium Oxide:  Room Temperature Measurements, W.R. Manning, O. Hunter, Jr., and B.R. Powell, Jr., Journal of the American Ceramic Society, Vol. 52 8, pp. 436-442 (1969), published by American Ceramic Society.'}]",,,,,,,,,,,,Er-O,,,,,,,,,,,,,,,,,,,,,,,,,Polycrystalline,,,,,,,,,,,,,,,,,,,,,,,,,,,,,,,,,,,,,,,,,,,,,,,,,,,,,,,,,,,,,,,,,,,,,,,,,,,,,,,,,,,,,61,"[{'name': 'Volume Fraction of Porosity', 'scalars': [{'value': '5.0'}, {'value': '5.4'}, {'value': '5.4'}, {'value': '5.6'}, {'value': '6.1'}, {'value': '6.2'}, {'value': '6.5'}, {'value': '6.8'}, {'value': '7.9'}, {'value': '8.6'}, {'value': '9.0'}, {'value': '12.3'}, {'value': '14.3'}, {'value': '15.4'}, {'value': '17.1'}, {'value': '17.4'}, {'value': '18.7'}, {'value': '19.0'}, {'value': '19.5'}, {'value': '19.9'}, {'value': '20.5'}], 'units': '%'}]",GPa,,,,,,,,,,,,,,,,,,,,,,,,,,,,,,,,
431,SiC,[{'name': 'NIST_SRD-30'}],['Silicon carbide'],[{'name': 'Hot Pressing'}],"[{'citation': 'The Evaluation of Environmental Effects in Toughened Ceramics for Advanced Heat Engines Investigation of Selected SiC and Si3N4 Ceramics, N.L.Hecht, G.A.Graves, D.E.McCullum, A.P.Berens, S.Goodrich, J.D.Wolf, J.R.Hoenigman, P.Yaney, D.Grant, and S.Hilton, ORNL Report Number:  ORNL/Sub/84-00221/2, pp. 1-111 (1990), published by Oak Ridge National Laboratory.'}]",,,,,,,,,,,,Si-C,,,,,,,,,,,,,,,,,,,,,,,,,Polycrystalline,,,,,,,,,,,,,,,,,,,,,,,,,500,"[{'name': 'Range', 'scalars': [{'minimum': '300', 'maximum': '800'}, {'minimum': '175', 'maximum': '575'}], 'units': 'MPa'}, {'name': 'Temperature', 'scalars': [{'value': '23'}, {'value': '1400'}], 'units': '$^{\\circ}$C'}]",,,MPa,,,,,,,,,,,,,,,,,,,,,,,,,,,,,,,,,,,,,,,,,,,,,,,,,,,,,,,,,,,,,,,,,,,,,,,,,,,,,,,,,,,,,,,,,,
432,SiC,[{'name': 'NIST_SRD-30'}],['Silicon carbide'],[{'name': 'Reaction Bonding'}],"[{'citation': 'Durability of Non-Oxide Ceramics in Simulated Heat Treatment Environments, R.E. Tressler and K.E. Spear, Projects Within the Center for Advanced Materials, pp. 127-137 (1990), edited by J.R. Hellmann and B.K. Kennedy, published by Center for Advanced Materials, Pennsylvania State University.'}]",,,,,,,,,,,,Si-C,SCRB210,,,,,,,,,,,,,,,,,,,,,,,,Polycrystalline,,,,,,,,,,,,,,,,,,,,,,,,,242,"[{'name': 'Exposure Temperature', 'scalars': [{'value': '1200'}, {'value': '1300'}, {'value': '1200'}, {'value': '1300'}, {'value': '1300'}, {'value': '1200'}, {'value': '1300'}], 'units': '$^{\\circ}$C'}, {'name': 'Exposure Time', 'scalars': [{'value': '150'}, {'value': '150'}, {'value': '100'}, {'value': '100'}, {'value': '100'}, {'value': '100'}, {'value': '100'}], 'units': 'h'}, {'name': 'Gas Pressure', 'scalars': [{'value': '0.13'}, {'value': '0.13'}, {'value': '101'}, {'value': '101'}, {'value': '0.13'}, {'value': '101'}, {'value': '101'}], 'units': 'kPa'}, {'name': 'Gas Type', 'scalars': [{'value': 'N2-based'}, {'value': 'N2-based'}, {'value': 'N2-based'}, {'value': 'N2-based'}, {'value': 'Endothrmic'}, {'value': 'Endothrmic'}, {'value': 'Endothrmic'}]}]",,,MPa,,,,,,,,,,,,,,,,,,,,,,,,,,,,,,,,,,,,Coors Porcelain Company,,,,,,,,,,,,,,,,Bar,,,,,,,,,,,,,,,,,,,,,,,,,,,,,,,,,,,,,,
433,ZrO2.xY2O3,[{'name': 'NIST_SRD-30'}],['Zirconia'],,"[{'citation': 'Youngs Modulus, Flexural Strength, and Fracture  of Yttria-Stabilized Zirconia versus Temperature, J.W. Adams, R. Ruh, and K.S. Mazdiyasni, Journal of the American Ceramic Society, Vol. 80 4, pp. 903-908 (1997), published by American Ceramic Society.'}]",,,,,,,,,,,,Zr-O:Y,,,,,,,,,,,,,,,,,,,,,,,,,Polycrystalline,,,,,,,,,,,,,,,,,,,,,,,,,319,"[{'name': 'Processing Condition', 'scalars': [{'value': 'Hot Pressed'}, {'value': 'Hot Pressed'}, {'value': 'Hot Pressed'}, {'value': 'Hot Pressed'}, {'value': 'Hot Pressed'}, {'value': 'Hot Pressed'}, {'value': 'Hot Pressed'}, {'value': 'Hot Pressed'}, {'value': 'Hot Pressed'}, {'value': 'Hot Pressed'}, {'value': 'Hot Pressed'}, {'value': 'Hot Pressed'}, {'value': 'Hot Pressed'}, {'value': 'Hot Pressed'}, {'value': 'Hot Pressed'}, {'value': 'Hot Pressed'}, {'value': 'Hot Pressed'}, {'value': 'Hot Pressed'}, {'value': 'Hot Pressed'}, {'value': 'Sintered'}, {'value': 'Sintered'}, {'value': 'Sintered'}, {'value': 'Sintered'}, {'value': 'Sintered'}, {'value': 'Sintered'}, {'value': 'Sintered'}, {'value': 'Sintered'}, {'value': 'Sintered'}, {'value': 'Sintered'}, {'value': 'Sintered'}, {'value': 'Sintered'}, {'value': 'Sintered'}, {'value': 'Sintered'}, {'value': 'Sintered'}, {'value': 'Sintered'}, {'value': 'Sintered'}, {'value': 'Sintered'}, {'value': 'Sintered'}, {'value': 'Sintered'}, {'value': 'Sintered'}, {'value': 'Sintered'}, {'value': 'Sintered'}, {'value': 'Sintered'}, {'value': 'Sintered'}, {'value': 'Sintered'}, {'value': 'Sintered'}, {'value': 'Sintered'}, {'value': 'Sintered'}, {'value': 'Sintered'}, {'value': 'Sintered'}, {'value': 'Sintered'}, {'value': 'Sintered'}, {'value': 'Sintered'}, {'value': 'Sintered'}, {'value': 'Sintered'}, {'value': 'Sintered'}, {'value': 'Sintered'}, {'value': 'Sintered'}, {'value': 'Sintered'}, {'value': 'Sintered'}, {'value': 'Sintered'}, {'value': 'Sintered'}, {'value': 'Sintered'}]}, {'name': 'Density', 'scalars': [{'value': '5.959'}, {'value': '5.959'}, {'value': '5.959'}, {'value': '5.959'}, {'value': '5.959'}, {'value': '5.959'}, {'value': '5.959'}, {'value': '5.959'}, {'value': '5.959'}, {'value': '5.959'}, {'value': '5.958'}, {'value': '5.958'}, {'value': '5.958'}, {'value': '5.958'}, {'value': '5.878'}, {'value': '5.878'}, {'value': '5.878'}, {'value': '5.878'}, {'value': '5.878'}, {'value': '5.630'}, {'value': '5.630'}, {'value': '5.630'}, {'value': '5.630'}, {'value': '5.630'}, {'value': '5.630'}, {'value': '5.630'}, {'value': '5.630'}, {'value': '5.630'}, {'value': '5.630'}, {'value': '5.630'}, {'value': '5.630'}, {'value': '5.630'}, {'value': '5.621'}, {'value': '5.621'}, {'value': '5.621'}, {'value': '5.621'}, {'value': '5.621'}, {'value': '5.621'}, {'value': '5.621'}, {'value': '5.621'}, {'value': '5.621'}, {'value': '5.621'}, {'value': '5.802'}, {'value': '5.802'}, {'value': '5.802'}, {'value': '5.802'}, {'value': '5.802'}, {'value': '5.802'}, {'value': '5.802'}, {'value': '5.802'}, {'value': '5.802'}, {'value': '5.604'}, {'value': '5.604'}, {'value': '5.604'}, {'value': '5.604'}, {'value': '5.604'}, {'value': '5.604'}, {'value': '5.604'}, {'value': '5.604'}, {'value': '5.604'}, {'value': '5.604'}, {'value': '5.604'}, {'value': '5.604'}], 'units': 'g/cm$^{3}$'}, {'name': 'Grain Size', 'scalars': [{'value': '1.0'}, {'value': '1.0'}, {'value': '1.0'}, {'value': '1.0'}, {'value': '1.0'}, {'value': '1.0'}, {'value': '1.0'}, {'value': '1.0'}, {'value': '1.0'}, {'value': '1.0'}, {'value': '3.0'}, {'value': '3.0'}, {'value': '3.0'}, {'value': '3.0'}, {'value': '3.0'}, {'value': '3.0'}, {'value': '3.0'}, {'value': '3.0'}, {'value': '3.0'}, {'value': '50'}, {'value': '50'}, {'value': '50'}, {'value': '50'}, {'value': '50'}, {'value': '50'}, {'value': '50'}, {'value': '50'}, {'value': '50'}, {'value': '50'}, {'value': '50'}, {'value': '50'}, {'value': '50'}, {'value': '50'}, {'value': '50'}, {'value': '50'}, {'value': '50'}, {'value': '50'}, {'value': '50'}, {'value': '50'}, {'value': '50'}, {'value': '50'}, {'value': '50'}, {'value': '15'}, {'value': '15'}, {'value': '15'}, {'value': '15'}, {'value': '15'}, {'value': '15'}, {'value': '15'}, {'value': '15'}, {'value': '15'}, {'value': '50'}, {'value': '50'}, {'value': '50'}, {'value': '50'}, {'value': '50'}, {'value': '50'}, {'value': '50'}, {'value': '50'}, {'value': '50'}, {'value': '50'}, {'value': '50'}, {'value': '50'}], 'units': '$\\mu$m'}, {'name': 'Temperature', 'scalars': [{'value': '23'}, {'value': '23'}, {'value': '490'}, {'value': '520'}, {'value': '745'}, {'value': '996'}, {'value': '991'}, {'value': '1015'}, {'value': '1292'}, {'value': '1521'}, {'value': '23'}, {'value': '489'}, {'value': '718'}, {'value': '972'}, {'value': '23'}, {'value': '23'}, {'value': '492'}, {'value': '995'}, {'value': '1297'}, {'value': '23'}, {'value': '23'}, {'value': '37'}, {'value': '18'}, {'value': '18'}, {'value': '244'}, {'value': '494'}, {'value': '745'}, {'value': '994'}, {'value': '1249'}, {'value': '1249'}, {'value': '1273'}, {'value': '1504'}, {'value': '23'}, {'value': '23'}, {'value': '23'}, {'value': '114'}, {'value': '365'}, {'value': '745'}, {'value': '1018'}, {'value': '1225'}, {'value': '1249'}, {'value': '1244'}, {'value': '23'}, {'value': '23'}, {'value': '243'}, {'value': '489'}, {'value': '489'}, {'value': '744'}, {'value': '970'}, {'value': '1283'}, {'value': '1493'}, {'value': '23'}, {'value': '23'}, {'value': '90'}, {'value': '196'}, {'value': '287'}, {'value': '393'}, {'value': '495'}, {'value': '769'}, {'value': '970'}, {'value': '1220'}, {'value': '1220'}, {'value': '1499'}], 'units': '$^{\\circ}$C'}]",,,MPa,,,,,,,,,,,,,,,,,,,,,,,,,,,,,,,,,,,,,,,,,,,,,,,,,,,,,,,,,,,,,,,,,,,,,,,,,,,,,,,,,,,,,,,,,,
434,AlN.xSiC.yY2O3,[{'name': 'NIST_SRD-30'}],['Aluminum nitride composite'],[{'name': 'Hot Pressing'}],"[{'citation': 'Mechanical Properties of Monolithic AlN and SiCw/AlN Composites, C.K. Unni and D.E. Gordon, Journal of Materials Science, Vol. 30, pp. 1173-1179 (1995), published by Chapman and Hall.'}]",,,,,,,,,,,,"Al-N:SiC,Y",,,,,,,,,,,,,,,,,,,,,,,,,,,,,,,,,,,,,,,250,"[{'name': 'Density', 'scalars': [{'value': '3.18'}, {'value': '3.24'}, {'value': '3.26'}], 'units': 'g/cm$^{3}$'}, {'name': 'Temperature', 'scalars': [{'value': '23'}], 'units': '$^{\\circ}$C'}]",,,GPa,,,,,,,,,,,,,,,,,,,,,,,,,,,,,,,,,,,,,,,,,,,,,,,,,,,,,,,,,,,,,,,,,,,,,,,,,,,,,,,,,,,,,,,,,,,,,,,,,,,,,
435,ZrO2,[{'name': 'NIST_SRD-30'}],['Zirconia'],,"[{'citation': 'Monoclinic Crystal Structures of ZrO2 and HfO2 Refined from X-ray Powder Diffraction Data, R.E. Hann, P.R. Suitch, and J.L. Pentecost, Journal of the American Ceramic Society, Vol. 68 10, pp. C-285-C-286 (1985), published by American Ceramic Society.'}]",5.1505,"[{'name': 'Temperature', 'scalars': [{'value': '23'}], 'units': '$^{\\circ}$C'}, {'name': 'Axis', 'scalars': [{'value': 'a'}, {'value': 'b'}, {'value': 'c'}]}]",$\AA$,,,,,,,,,Zr-O,,,,,,,,,,,,,,,,,,,,,,,,,,,,,,,,,,,,,,,,,,,,,,,,,,,,,,,,,,,,,,,,,,,,,,,,,,,,,,,,,,,,,,,,,,"Magnesium Electron, Inc.",,,,,,,,,,,,,,,,Powder,,,,,,,,,,,,,,,,,,,,,,,,,,,,,,,,,,,,,,
