Repository: ckborg/DSW2018

# DSW2018

## Description
Investigation of a structural ceramics database (WebSCD) curated by the National Institute of Standards and Technology (NIST).
3-week project as part of the UC Berkeley Data Science workshop (DSW2018).
[WebSCD]("https://srdata.nist.gov/CeramicDataPortal/scd")

## Results at-a-glance

~4000 material entries

Most represented mechanical properties: Elastic modulus, flexural strength, fracture toughness.

## Team members
[Prabudhya Bhattacharyya]("http://physics.berkeley.edu/people/graduate-student/prabudhya-bhattacharyya")

[Chris Bronner]("https://chrisbronner.com/")

[Steve Drapcho]("https://www.linkedin.com/in/steven-drapcho-2b939b149/")

File: NIST_CeramicDataSet.csv (part 12 of 103)
436,ZrO2.xMgO,[{'name': 'NIST_SRD-30'}],['Zirconia (PSZ)'],[{'name': 'Sintering'}],"[{'citation': 'The Effects of Notch Width on the SENB Toughness for Oxide Ceramics, J. Wang, W.M. Rainforth, T. Wadsworth, and R. Stevens, Journal of the European Ceramic Society, Vol. 10, pp. 21-31 (1992), published by Elsevier Science Limited.'}]",,,,,,,,,,,,Zr-O:MgO,,,,,,,,,,,,,,,,,,,,,,,,,Polycrystalline,,,,,,,,,,,,,,,,,,,,,,,,,,,,,,,,,9.8,"[{'name': 'Grain Size', 'scalars': [{'value': '50'}], 'units': '$\\mu$m'}, {'name': 'Notch Width', 'scalars': [{'value': '240'}, {'value': '490'}, {'value': '800'}, {'value': '1800'}], 'units': '$\\mu$m'}, {'name': 'Specimen Number', 'scalars': [{'value': 'I'}]}]",,,MPa m$^{1/2}$,,,,,,,,,,,,,,,,,,,,,,,,,,,,,,,,,,,,,,,,,,,,,,,,,,,,,,,,,,,,,,,,,,,,,,,,,,,,,,,,,,
437,UO2,[{'name': 'NIST_SRD-30'}],['Uranium dioxide'],[{'name': 'Sintering'}],"[{'citation': 'In-Reactor Measurements of the Modulus of Elasticity of Uranium Dioxide, V.M. Baranov, Yu.K. Bibilashvili, I.S. Golovnin, V.N. Kakurin, T.S. Menshikova, Yu.V. Miloserdin, and A.V. Rimashevskii, Soviet Atomic Energy, Vol. 40 1, pp. 37-39 (1976), published by Plenum Publishing Corporation.'}]",5.475,"[{'name': 'Axis', 'scalars': [{'value': 'a'}]}]",$\AA$,,,,,,,,,U-O,,,,,,,,,,,,,,,,,,,,,,,,,Polycrystalline,,,,,,,,,,,,,,,,,,,,,,,,,,,,,,,,,,,,,,,,,,,,,,,,,,,,,,,,,,,,,,,,,,,,,,,,,,,,,,,,,,,,,,,,,,,,,,,,,,,,,,,,,,,,,,,,,,,,,,,
438,Y2O3.xThO2,[{'name': 'NIST_SRD-30'}],['Yttria'],[{'name': 'Sintering'}],"[{'citation': 'Temperature Dependence of the Elastic Moduli of 91Y2O3 + 9ThO2 from 25°  to 1100 °C, R.W. Dickson and R.C. Anderson, Journal of the American Ceramic Society, Vol. 51, pp. 233-234 (1968), published by American Ceramic Society.'}]",,,,,,,,,,,,Y-O:ThO,,,,,,,,,,,,,,,,,,,,,,,,,Polycrystalline,,,,,,,,,,,,,,,,,,,,,,,,,,,,,,,,,,,,,,,,,,,,,,,,,,,,,,,,,,,,,,,,,,,,,,,,,,0.295,"[{'name': 'Temperature', 'scalars': [{'value': '25'}, {'value': '100'}, {'value': '200'}, {'value': '300'}, {'value': '400'}, {'value': '500'}, {'value': '600'}, {'value': '700'}, {'value': '800'}, {'value': '900'}, {'value': '1000'}, {'value': '1087'}], 'units': '$^{\\circ}$C'}]",,,,,,,,,,,,,,,,,,,,,,,,,,,,,,,,,,,,,,,,,,,,
439,3Al2O3.2SiO2,[{'name': 'NIST_SRD-30'}],['Mullite'],[{'name': 'Sintering'}],"[{'citation': 'Microstructure and Mechanical Properties of Mullite Prepared by the Sol-Gel Method, M.G.M.U. Ismail, Z. Nakai, and S. Somiya, Journal of the American Ceramic Society, Vol. 70 1, pp. C-7-C-8 (1987), published by American Ceramic Society.'}]",,,,,,,,,,,,Al-Si-O,,,,,,,,,,,,,,,,,,,,,,,,,Polycrystalline,,,,,,,,,,,,,,246,"[{'name': 'Specimen Density', 'scalars': [{'value': '3.15'}], 'units': 'g/cm$^{3}$'}, {'name': 'Temperature', 'scalars': [{'value': '23'}], 'units': '$^{\\circ}$C'}]",,,GPa,,,,,,,,,,,,,,,,,,,,,,,,,,,,,,,,,,,,,,,,,,,,,,,,,,,,,,,,,,,,,,,,,,,,,,,,,,,,,,,,,,,,,,,,,,,,,,,,,,,,,
440,3Al2O3.2SiO2.xSiC,[{'name': 'NIST_SRD-30'}],['Mullite composite'],[{'name': 'Hot Pressing'}],"[{'citation': 'Creep of Hot-Pressed SiC Whisker Reinforced Mullite, R.D. Nixon, S. Chevacharoenkul, R.F. Davis, and T.N. Tiegs, Ceramic Transactions, Vol. 6, pp. 579-603 (1990), edited by S. Somiya, R.F. Davis, and J.A. Pask, published by American Ceramic Society.'}]",,,,,,,,,,,,Al-Si-O:SiC,,,,,,,,,,,,,,,385,"[{'name': 'Applied Stress', 'scalars': [{'value': '100'}], 'units': 'MPa'}, {'name': 'Temperature Range', 'scalars': [{'minimum': '1520', 'maximum': '1560'}], 'units': 'K'}, {'name': 'Sample Number', 'scalars': [{'value': 'MW1'}]}]",kJ mol$^{-1}$,,,,,,,,Polycrystalline,,,,,,,,,,,,,,,,,,,,,,,,,,,,,,,,,,,,,,,,,,,,,,,,,,,,,,,,,,,,,,,,,,,,,,,,,,,,,,,,,,,,,,,,,,,,,,,,,,,,,,,,,,,,,,,,,,,,,,,
441,3Al2O3.2SiO2,[{'name': 'NIST_SRD-30'}],['Mullite'],[{'name': 'Hot Pressing'}],"[{'citation': 'Crystal Structure and Compressibility of 3:2 Mullite, D. Balzar and H. Ledbetter, American Mineralogist, Vol. 78, pp. 1192-1196 (1993), published by Allen Press, Inc..'}]",,,,,,,,,,,,Al-Si-O,,,,,,,,,,,,,,,,,,,,,,,,,Polycrystalline,,,,3.156,"[{'name': 'Temperature', 'scalars': [{'value': '23'}], 'units': '$^{\\circ}$C'}]",,,g cm$^{-3}$,,,,,,,,,,,,,,,,,,,,,,,,,,,,,,,,,,,,,,,,,,,,,,,,,,,,,,,,,,,,,,,,,,,,,,,,,,,,,,,,,,,,,,,,,,,,,,,,,,,,,,,,,,,,,,,
442,TiB2,[{'name': 'NIST_SRD-30'}],['Titanium diboride'],[{'name': 'Hot Pressing'}],"[{'citation': 'Preparation of TiB2 Sintered Compacts by Hot Pressing, H. Itoh, S. Naka, T. Matsudaira, and H. Hamamoto, Journal of Materials Science, Vol. 25, pp. 533-536 (1990), published by Chapman and Hall.'}]",,,,,,,,,,,,Ti-B,,,,,,,,,,,,,,,,,,,,,,,,,Polycrystalline,,,,4.47,"[{'name': 'Temperature', 'scalars': [{'value': '23'}], 'units': '$^{\\circ}$C'}]",,,g cm$^{-3}$,,,,,,,,,,,,,,,,,,,,,,,,,,,,,,,,,,,,,,,,,,,,,,,,,,,,,,,,,,,,,,,,,,,,,,,,,,,,,,,,,,,,,,,,,,,,,,,,,,,,,,,,,,,,,,,
443,ZrO2.xY2O3,[{'name': 'NIST_SRD-30'}],['Zirconia (PSZ)'],[{'name': 'Crystal Growth'}],"[{'citation': 'Thermal Expansion Behavior of Single-Crystal Zirconia, J.W. Adams, H.H. Nakamura, R.P. Ingel, and R.W. Rice, Journal of the American Ceramic Society, Vol. 68 9, pp. C-228-C-231 (1985), published by American Ceramic Society.'}]",,,,,,,,,,,,Zr-O:Y,,,,,,,,,,,,,,,,,,,,,,,,,Single Crystal,,,,,,,,,,,,,,,,,,,,,,,,,,,,,,,,,,,,,,,,,,,,,,,,,,,,,,,,,,,,,,,,,,,,,,,,,,,,,,,,,,,,,,,,,,,,,,,,,,,,,,,,,,,,,9.33,"[{'name': 'Temperature Range', 'scalars': [{'minimum': '640', 'maximum': '1500'}, {'minimum': '560', 'maximum': '1500'}, {'minimum': '20', 'maximum': '1500'}, {'minimum': '20', 'maximum': '1500'}, {'minimum': '20', 'maximum': '1500'}, {'minimum': '20', 'maximum': '1500'}, {'minimum': '20', 'maximum': '1500'}, {'minimum': '20', 'maximum': '1500'}], 'units': '$^{\\circ}$C'}, {'name': 'Mass Fraction of Dopant', 'scalars': [{'value': '3'}, {'value': '4'}, {'value': '5'}, {'value': '6'}, {'value': '7'}, {'value': '8'}, {'value': '12'}, {'value': '20'}], 'units': '%'}, {'name': 'Dopant', 'scalars': [{'value': 'Y2O3'}]}]",x10$^{-6}$,,,,,,,,
444,MgO,[{'name': 'NIST_SRD-30'}],['Magnesia'],,"[{'citation': 'Engineering Properties of Single Oxides, M. Miyayama, K. Koumoto, and H. Yanagida, Engineered Materials Handbook, Vol. 4, pp. 748-757 (1991), edited by S.J. Schneider, Jr., published by ASM International.'}]",,,,,,,,,,,,Mg-O,,,,,,,,,,,,,,,,,,,,,,,,,,,,,,,,,,,,,,,,,,,,,,,,,,440,"[{'name': 'Specimen Type', 'scalars': [{'value': 'Single Crystal'}, {'value': 'Polycrystal'}]}, {'name': 'Temperature', 'scalars': [{'value': '20'}], 'units': '$^{\\circ}$C'}]",,,MPa,,,,,,,,,,,,,,,,,,,,,,,,,,,,,,,,,,,,,,,,,,,,,,,,,,,,,,,,,,,,,,,,,,,,,,,,,,,,,,,,,,,,,,,,,,
445,AlN,[{'name': 'NIST_SRD-30'}],['Aluminum nitride'],[{'name': 'Sintering'}],"[{'citation': 'Thermal and Mechanical Properties of Neutron-Irradiated Aluminum Nitride, T. Yano and T. Iseki, Journal of Nuclear Materials, Vol. 179, pp. 387-390 (1991), published by Elsevier Science B.V..'}]",,,,,,,,,,,,Al-N,,,,,,,,,,,,,,,,,,,,,,,,,Polycrystalline,,,,,,,,,,,,,,,,,,,,,,,,,,,,,,,,,,,,,,,,,,,,,,,,,,,,,,,,,,,,,,,,,Tokuyama Soda Co.,,,,,,,,,,,,,,,,,,,,,,,,,,,,,,,,,,,,,,,,,0.78,"[{'name': 'Volume Swelling', 'scalars': [{'value': '0.00'}, {'value': '0.32'}, {'value': '0.63'}], 'units': '%'}]",cm$^{2}$ s$^{-1}$,,,,,,,,,,,
446,BeO,[{'name': 'NIST_SRD-30'}],['Beryllia'],,"[{'citation': 'Green Light to Aluminum Nitride, P.T.B. Shaffer, J.R. Schorr, and R.L. Hexemer, Ceramic Industry, Vol. 132 5, pp. 25-27 (1989), published by Corcoran Communications, Inc..'}]",,,,,,,,,,,,Be-O,,,,,,,,,,,,,,,,,,,,,,,,,Polycrystalline,,,,,,,,,,,,,,378,"[{'name': 'Temperature', 'scalars': [{'value': '23'}], 'units': '$^{\\circ}$C'}]",,,GPa,,,,,,,,,,,,,,,,,,,,,,,,,,,,,,,,,,,,,,,,,,,,,,,,,,,,,,,,,,,,,,,,,,,,,,,,,,,,,,,,,,,,,,,,,,,,,,,,,,,,,
447,Al2O3.xMo,[{'name': 'NIST_SRD-30'}],['Alumina composite'],[{'name': 'Hot Pressing'}],"[{'citation': 'Fracture Energy and R-Curve Behavior of Al2O3/Mo Composites, O. Sbaizero, G. Pezzotti, and T. Nishida, Acta Materialia, Vol. 46 2, pp. 681-687 (1998), published by Acta Metallurgica Inc..'}]",,,,,,,,,,,,Al-O:Mo,,,,,,,,,,,,,,,,,,,,,,,,,Polycrystalline,,,,,,,,,,,,,,,,,,,,,,,,,,,,,,,,,3.4,"[{'name': 'Volume Fraction of Mo', 'scalars': [{'value': '20'}, {'value': '20'}, {'value': '20'}, {'value': '20'}, {'value': '20'}, {'value': '20'}, {'value': '15'}, {'value': '15'}, {'value': '15'}, {'value': '15'}, {'value': '15'}, {'value': '15'}, {'value': '15'}, {'value': '10'}, {'value': '10'}, {'value': '10'}, {'value': '10'}, {'value': '10'}, {'value': '10'}, {'value': '10'}, {'value': '5'}, {'value': '5'}, {'value': '5'}, {'value': '5'}, {'value': '5'}, {'value': '5'}, {'value': '5'}, {'value': '0'}, {'value': '0'}, {'value': '0'}, {'value': '0'}, {'value': '0'}, {'value': '0'}, {'value': '0'}], 'units': '%'}, {'name': 'Crack Extension', 'scalars': [{'value': '0.00'}, {'value': '0.20'}, {'value': '0.37'}, {'value': '0.69'}, {'value': '0.98'}, {'value': '1.14'}, {'value': '0.00'}, {'value': '0.14'}, {'value': '0.41'}, {'value': '0.61'}, {'value': '0.84'}, {'value': '0.87'}, {'value': '1.11'}, {'value': '0.00'}, {'value': '0.21'}, {'value': '0.39'}, {'value': '0.66'}, {'value': '0.79'}, {'value': '0.93'}, {'value': '1.15'}, {'value': '0.00'}, {'value': '0.15'}, {'value': '0.36'}, {'value': '0.59'}, {'value': '0.85'}, {'value': '0.94'}, {'value': '1.10'}, {'value': '0.00'}, {'value': '0.18'}, {'value': '0.42'}, {'value': '0.62'}, {'value': '0.89'}, {'value': '0.98'}, {'value': '1.13'}], 'units': 'mm'}]",,,MPa m$^{1/2}$,,,,,,,,,,,,,,,,,,,,,,,,,,,,,,,,,,,,,,,,,,,,,,,,,,,,,,,,,,,,,,,,,,,,,,,,,,,,,,,,,,
448,MgO,[{'name': 'NIST_SRD-30'}],['Magnesia'],[{'name': 'Hot Pressing'}],"[{'citation': 'Influence of Grain Size and Temperature on Fracture Toughness of MgO Sintered Bodies, K. Yasuda, S.D. Kim, Y. Kanemichi, Y. Matsuo and S. Kimura, Journal of the Ceramic Society of Japan Inter. Ed., Vol. 98, pp. 44-49 (1990), published by FUJI Technology Press Ltd..'}]",,,,,,,,,,,,Mg-O,,,,,,,,,,,,,,,,,,,,,,,,,Polycrystalline,,,,,,,,,,,,,,,,,,,,,,,,,,,,,,,,,1.8,"[{'name': 'Temperature', 'scalars': [{'value': '23'}, {'value': '23'}, {'value': '23'}, {'value': '23'}, {'value': '23'}, {'value': '23'}, {'value': '1000'}, {'value': '1000'}, {'value': '1000'}, {'value': '1000'}, {'value': '1000'}, {'value': '1200'}, {'value': '1200'}, {'value': '1200'}], 'units': '$^{\\circ}$C'}, {'name': 'Grain Size', 'scalars': [{'value': '10'}, {'value': '28'}, {'value': '58'}, {'value': '90'}, {'value': '139'}, {'value': '188'}, {'value': '39'}, {'value': '56'}, {'value': '76'}, {'value': '132'}, {'value': '201'}, {'value': '41'}, {'value': '71'}, {'value': '91'}], 'units': '$\\mu$m'}]",,,MPa m$^{1/2}$,,,,,,,,,,,,,,,,,,,,,,,,,,,,,,,,,,,,,,,,,,,,,,,,,,,,,,,,,,,,,,,,,,,,,,,,,,,,,,,,,,
449,B4C,[{'name': 'NIST_SRD-30'}],['Boron carbide'],[{'name': 'Hot Pressing'}],"[{'citation': 'Boron Carbide Powder Compaction During Hot Pressing, I. T. Ostapenko, V. V. Slezov, R. V. Tarasov a. o., Poroshkovaya Metallurgiya (Metallurgy of Powders) 5, pp. 38-43 (1979).'}]",,,,,,,,,,,,B-C,,,,,,,,,,,,,,,,,,,,,,,,,Polycrystalline,,,,,,,,,,,,,,,,,,,,,,,,,,,,,,,,,,,,,,,,,,,,,,,,,,,,,,,,,S,"[{'name': 'Mass Fraction', 'scalars': [{'value': '0.04'}, {'value': '0.20'}], 'units': '%'}]",,,,,,,,,,,,,,,,,,,,,,,Rod,,,,,,,,,,,,,,,,,,,,,,,,,,,,,,,,,,,,,,
450,ZrO2,[{'name': 'NIST_SRD-30'}],['Zirconia'],,"[{'citation': 'Heat-insulating Powders Based on the Monoclinic Zirconia, A. G. Karaulov, T. V. Piskun, Ogneupori (Refractories) 7, pp. 43-44 (1989).'}]",,,,,,,,,,,,Zr-O,,,,,,,,,,,,,,,,,,,,,,,,,Polycrystalline,,,,,,,,,,,,,,,,,,,,,,,,,,,,,,,,,,,,,,,,,,,,,,,,,,,,,,,,,,,,,,,,,,,,,,,,,,,,,,,,,,,,,,,,,,,,,,,,,,,,,,,0.31,"[{'name': 'Temperature', 'scalars': [{'value': '473'}, {'value': '873'}, {'value': '473'}, {'value': '873'}, {'value': '1273'}, {'value': '473'}, {'value': '873'}, {'value': '1273'}], 'units': 'K'}, {'name': 'Grain Size', 'scalars': [{'minimum': '2000', 'maximum': '8000'}, {'minimum': '2000', 'maximum': '8000'}, {'minimum': '2000', 'maximum': '8000'}, {'minimum': '2000', 'maximum': '8000'}, {'minimum': '2000', 'maximum': '8000'}, {'minimum': '0', 'maximum': '2000'}, {'minimum': '0', 'maximum': '2000'}, {'minimum': '0', 'maximum': '2000'}], 'units': '$\\mu$m'}, {'name': 'Powder Number', 'scalars': [{'value': '1'}, {'value': '1'}, {'value': '2'}, {'value': '2'}, {'value': '2'}, {'value': '3'}, {'value': '3'}, {'value': '3'}]}]",W m$^{-1}$ K$^{-1}$,,,,,,,,,,,,,,
451,Si3N4,[{'name': 'NIST_SRD-30'}],['Silicon nitride'],[{'name': 'Sintering'}],"[{'citation': 'High Temperature Corrosion of Engineering Ceramics, N.S. Jacobson, J.L. Smialek, and D.S. Fox, Corrosion of Glass, Ceramics and Ceramic Superconductors, pp. 514-545 (1992), edited by D.E. Clark and B.K. Zoitos, published by Noyes Publications.'}]",,,,,,,,,,,,Si-N:Y,,,,,,,,,,0.13,"[{'name': 'Exposure Time', 'scalars': [{'value': '40'}], 'units': 'h'}, {'name': 'Exposure Temperature', 'scalars': [{'value': '1000'}], 'units': '$^{\\circ}$C'}]",mg cm$^{-2}$ h$^{-1}$,,,,,,,,,,,,,Polycrystalline,,,,,,,,,,,,,,,,,,,,,,,,,,,,,,,,,,,,,,,,,,,,,,,,,,,,,,,,,,,,,,,,,GTE,,,,,,,,,,,,,,,,,,,,,,,,,,,,,,,,,,,,,,,,,,,,,,,,,,,,,,
452,Al2O3.xZrO2,[{'name': 'NIST_SRD-30'}],['Alumina composite'],,"[{'citation': 'Effects of Environment on the Mechanical Behavior of High-Performance Ceramics, G.A. Graves and N.L. Hecht, Report No. UDR-TR-94-136, pp. 1-138 (1995), published by University of Dayton Research Institute.'}]",,,,,,,,,,,,Al-O:ZrO,,,,,,,,,,,,,,,,,,,,,,,,,Polycrystalline,,,,,,,,,,,,,,,,,,,,,,,,,,,,,,,,,,,,,,,,,,,,,,,,,,,,,,,,,,,,,,,,,"Ceramatec, Inc.",,,,,,,,,,,,,,,,,,,,,,,,,,,,,,,,,,,,,,,,,,,,9.4,"[{'name': 'Temperature Range', 'scalars': [{'minimum': '25', 'maximum': '1050'}], 'units': '$^{\\circ}$C'}]",x10$^{-6}$,,,,,,,,
453,Tm2O3,[{'name': 'NIST_SRD-30'}],['Thulium oxide'],[{'name': 'Sintering'}],"[{'citation': 'Elastic Properties of Polycrystalline Thulium Oxide and Lutetium Oxide from 20 °C to 1000 °C, W.R. Manning and O. Hunter,Jr., Journal of the American Ceramic Society, Vol. 53 5, pp. 279-280 (1970), published by American Ceramic Society.'}]",,,,,,,,,,,,Tm-O,,,,,,,,,,,,,,,,,,,,,,,,,Polycrystalline,,,,,,,,,,,,,,162.8,"[{'name': 'Temperature', 'scalars': [{'value': '20'}, {'value': '96'}, {'value': '152'}, {'value': '217'}, {'value': '290'}, {'value': '367'}, {'value': '428'}, {'value': '518'}, {'value': '597'}, {'value': '654'}, {'value': '711'}, {'value': '795'}, {'value': '857'}, {'value': '896'}, {'value': '964'}, {'value': '1000'}], 'units': '$^{\\circ}$C'}]",,,GPa,,,,,,,,,,,,,,,,,,,,,,,,,,,,,,,,,,,,,,,,,,,,,,,,,,,,,,,,,,,,,,,,,,,,,,,,,,,,,,,,,,,,,,,,,,,,,,,,,,,,,
454,ZrO2.xCeO2,[{'name': 'NIST_SRD-30'}],['Zirconia'],[{'name': 'Sintering'}],"[{'citation': 'Mechanical Properties in the Ceria-Zirconia System, S. Maschio, O. Sbaizero and S. Meriani, Journal of the European Ceramic Society, Vol. 9, pp. 127-132 (1992), published by Elsevier Science Limited.'}]",,,,,,,,,,,,Zr-O:CeO,,,,,,,,,,,,,,,,,,,,,,,,,Polycrystalline,,,,,,,,,,,,,,,,,,,,,,,,,,,,,,,,,10.0,"[{'name': 'Mole Fraction of CeO2', 'scalars': [{'value': '10'}, {'value': '12'}, {'value': '14'}, {'value': '16'}, {'value': '24'}, {'value': '32'}, {'value': '40'}, {'value': '48'}, {'value': '60'}, {'value': '70'}, {'value': '80'}, {'value': '90'}, {'value': '100'}], 'units': '%'}, {'name': 'Phase', 'scalars': [{'value': 'TZ0'}, {'value': 'TZ0'}, {'value': 'TZ0'}, {'value': 'TZ0'}, {'value': 'TZ0+TZ'}, {'value': 'TZ0+TZ'}, {'value': 'TZ0+TZ'}, {'value': 'TZ0+TZ'}, {'value': 'Cubic'}, {'value': 'Cubic'}, {'value': 'Cubic'}, {'value': 'Cubic'}, {'value': 'Cubic'}]}]",,,MPa m$^{1/2}$,,,,,,,,,,,,,,,,,,,,,,,,,,,,,,,,,,,,,,,,,,,,,,,,,,,,,,,,,,,,,,,,,,,,,,,,,,,,,,,,,,
455,Si3N4.xMoSi2,[{'name': 'NIST_SRD-30'}],['Silicon nitride composite'],[{'name': 'Sintering'}],"[{'citation': 'Mechanical Behavior MoSi2 Reinforced-Si3N4 Matrix Composites, J.J. Petrovic, M.I. Pena, I.E. Reimanis, M.S. Sandlin, S.D. Conzone, H.H. Kung, and D.P. Butt, Journal of the American Ceramic Society, Vol. 80 12, pp. 3070-3076 (1997), published by American Ceramic Society.'}]",,,,,,,,,,,,Si-N:MoSi,,,,,,,,,,,,,,,,,,,,,,,,,Polycrystalline,,,,,,,,,,,,,,,,,,,,,,,,,,,,,,,,,4.6,"[{'name': 'Temperature', 'scalars': [{'value': '23'}, {'value': '23'}, {'value': '23'}, {'value': '23'}, {'value': '23'}, {'value': '23'}, {'value': '23'}, {'value': '23'}, {'value': '23'}, {'value': '23'}, {'value': '23'}, {'value': '23'}, {'value': '23'}, {'value': '23'}, {'value': '23'}, {'value': '23'}, {'value': '23'}, {'value': '23'}, {'value': '1200'}, {'value': '1200'}, {'value': '1200'}, {'value': '1200'}, {'value': '1200'}, {'value': '23'}, {'value': '23'}, {'value': '23'}, {'value': '23'}, {'value': '23'}, {'value': '23'}], 'units': '$^{\\circ}$C'}, {'name': 'Powder Grain Size', 'scalars': [{'value': '3'}, {'value': '3'}, {'value': '3'}, {'value': '3'}, {'value': '3'}, {'value': '3'}, {'value': '10'}, {'value': '10'}, {'value': '10'}, {'value': '10'}, {'value': '10'}, {'value': '10'}, {'value': '10'}, {'value': '10'}, {'value': '10'}, {'value': '10'}, {'value': '10'}, {'value': '10'}, {'value': '10'}, {'value': '10'}, {'value': '10'}, {'value': '10'}, {'value': '10'}, {'value': '10'}, {'value': '10'}, {'value': '10'}, {'value': '10'}, {'value': '10'}, {'value': '10'}], 'units': '$\\mu$m'}, {'name': 'Mass Fraction of MgO', 'scalars': [{'value': '1'}, {'value': '1'}, {'value': '1'}, {'value': '1'}, {'value': '1'}, {'value': '1'}, {'value': '1'}, {'value': '1'}, {'value': '1'}, {'value': '1'}, {'value': '1'}, {'value': '1'}, {'value': '5'}, {'value': '5'}, {'value': '5'}, {'value': '5'}, {'value': '5'}, {'value': '5'}, {'value': '5'}, {'value': '5'}, {'value': '5'}, {'value': '5'}, {'value': '5'}, {'value': '5'}, {'value': '5'}, {'value': '5'}, {'value': '5'}, {'value': '5'}, {'value': '5'}], 'units': '%'}, {'name': 'Volume Fraction of MoSi2', 'scalars': [{'value': '0'}, {'value': '10'}, {'value': '20'}, {'value': '30'}, {'value': '40'}, {'value': '50'}, {'value': '0'}, {'value': '10'}, {'value': '20'}, {'value': '30'}, {'value': '40'}, {'value': '50'}, {'value': '0'}, {'value': '10'}, {'value': '20'}, {'value': '30'}, {'value': '40'}, {'value': '50'}, {'value': '0'}, {'value': '10'}, {'value': '20'}, {'value': '30'}, {'value': '40'}, {'value': '0'}, {'value': '10'}, {'value': '20'}, {'value': '30'}, {'value': '40'}, {'value': '50'}], 'units': '%'}]",,,MPa m$^{1/2}$,,,,,,,,,,,,,,,,,,,,,,,,,,,,,,,,,,,,,,,,,,,,,,,,,,,,,,,,,,,,,,,,,,,,,,,,,,,,,,,,,,
456,AlN.xSiC,[{'name': 'NIST_SRD-30'}],['Aluminum nitride composite'],[{'name': 'Sintering'}],"[{'citation': 'Pressureless Sintering and High-Temperature Strength of SiC-AlN Ceramics, J.F. Li and R. Watanabe, Journal of the Ceramic Society of Japan, Vol. 102 8, pp. 727-731 (1994), published by Ceramic Society of Japan.'}]",,,,,,,,,,,,Al-N:SiC,,,,,,,,,,,,,,,,,,,,,,,,,Polycrystalline,,,,,,,,,,,,,,,,,,,,,,,,,,,,,,,,,,,,,,,,,,,,,,,,,,,,,,,,,,,,,,,,,,,,,,,,AlN,"[{'name': 'Amount of Phase', 'scalars': [{'value': '1'}, {'value': 'x'}], 'units': 'mol'}]",,,,,,,,,,,,,,,,,,,,,,,,,,,,,,,,,,,,,,,,,,,,,,
457,BeO,[{'name': 'NIST_SRD-30'}],['Beryllia'],[{'name': 'Sintering'}],"[{'citation': 'Rigidity Modulus of Some Pure Oxide Bodies, E. Ryshkewitch, Journal of the American Ceramic Society, Vol. 34 10, pp. 322-326 (1951), published by American Ceramic Society.'}]",,,,,,,,,,,,Be-O,,,,,,,,,,,,,,,,,,,,,,,,,Polycrystalline,,,,,,,,,,,,,,277,"[{'name': 'Temperature', 'scalars': [{'value': '20'}], 'units': '$^{\\circ}$C'}, {'name': 'Specimen Number', 'scalars': [{'value': '2'}]}]",,,GPa,,,,,,,,,,,,,,,,,,,,,,,,,,,,,,,,,,,,,,,,,,,,,,,,,,,,,,,,,,,,,,,,,,,,,,,,,,,,,,,,,,,,,,,,,,,,,,,,,,,,,
458,ZrO2.xY2O3,[{'name': 'NIST_SRD-30'}],['Zirconia (TZP)'],,"[{'citation': 'Comparison of the Mechanical Behaviour of Zirconia Partially Stabilized with Yttria and Magnesia, G.A. Gogotsi, A.V. Drozdov, V.P. Zavata, and M.V. Swain, Journal of the Australasian Ceramic Society, Vol. 27 1, pp. 37-49 (1991), published by Tech Publications, Aedermannsdorf, Switzerland.'}]",,,,,,,,,,,,Zr-O:Y,,,,,,,,,,,,,,,,,,,,,,,,,Polycrystalline,,,,,,,,,,,,,,,,,,,,,,,,,,,,,,,,,,,,,,,,,,,,,,,,,,,,12.0,"[{'name': 'Temperature', 'scalars': [{'value': '290'}, {'value': '360'}, {'value': '470'}, {'value': '570'}, {'value': '760'}, {'value': '870'}, {'value': '970'}, {'value': '1060'}, {'value': '1170'}, {'value': '1270'}], 'units': 'K'}]",,,GPa,,,,,,,,,,,,,,,,,,,,,,,,,,,,,,,,,,,,,,,,,,,,,,,,,,,,,,,,,,,,,,,
459,Y2O3.xSiC,[{'name': 'NIST_SRD-30'}],['Yttria composite'],[{'name': 'Hot Pressing'}],"[{'citation': 'Oxidation-Induced Toughening and Strengthening of Y2O3/SiC Nanocomposites, M. Yoshimura, T. Ohji, and K. Niihara, Journal of the American Ceramic Society, Vol. 80 3, pp. 797-799 (1997), published by American Ceramic Society.'}]",,,,,,,,,,,,Y-O:SiC,,,,,,,,,,,,,,,,,,,,,,,,,Polycrystalline,,,,,,,,,,,,,,165,"[{'name': 'Volume Fraction of SiC', 'scalars': [{'value': '0'}, {'value': '5'}], 'units': '%'}]",,,GPa,,,,,,,,,,,,,,,,,,,,,,,,,,,,,,,,,,,,,,,,,,,,,,,,,,,,,,,,,,,,,,,,,,,,,,,,,,,,,,,,,,,,,,,,,,,,,,,,,,,,,
460,HfO2,[{'name': 'NIST_SRD-30'}],['Hafnia (monoclinic)'],[{'name': 'Hot Pressing'}],"[{'citation': 'Elastic Properties of Monoclinic Hafnium Oxide at Room Temperature, S.L. Dole, O. Hunter,Jr., and C.J. Wooge, Journal of the American Ceramic Society, Vol. 60 11, pp. 488-490 (1977), published by American Ceramic Society.'}]",,,,,,,,,,,,Hf-O,,,,,,,,,,,,,,,,,,,,,,,,,Polycrystalline,,,,,,,,,,,,,,,,,,,,,,,,,,,,,,,,,,,,,,,,,,,,,,,,,,,,,,,,,,,,,,,,,,,,,,,,,,,,,,,,,,,,,92.0,"[{'name': 'Specimen with Microcracks ?', 'scalars': [{'value': 'no'}, {'value': 'no'}, {'value': 'no'}, {'value': 'no'}, {'value': 'no'}, {'value': 'no'}, {'value': 'no'}, {'value': 'no'}, {'value': 'no'}, {'value': 'no'}, {'value': 'no'}, {'value': 'no'}, {'value': 'no'}, {'value': 'yes'}, {'value': 'yes'}, {'value': 'yes'}, {'value': 'yes'}, {'value': 'yes'}, {'value': 'yes'}]}, {'name': 'Volume Fraction of Porosity', 'scalars': [{'value': '0.038'}, {'value': '0.045'}, {'value': '0.064'}, {'value': '0.089'}, {'value': '0.109'}, {'value': '0.126'}, {'value': '0.147'}, {'value': '0.162'}, {'value': '0.166'}, {'value': '0.195'}, {'value': '0.196'}, {'value': '0.234'}, {'value': '0.248'}, {'value': '0.033'}, {'value': '0.077'}, {'value': '0.084'}, {'value': '0.086'}, {'value': '0.117'}, {'value': '0.136'}]}]",GPa,,,,,,,,,,,,,,,,,,,,,,,,,,,,,,,,
461,Si3N4,[{'name': 'NIST_SRD-30'}],['Silicon nitride'],,"[{'citation': 'Engineering Properties of Nitrides, S. Hampshire, Engineered Materials Handbook, Vol. 4, pp. 812-820 (1991), edited by S.J. Schneider, Jr., published by ASM International.'}]",,,,,,,,,,,,Si-N,,,,,,,,,,,,,,,,,,,,,,,,,Polycrystalline,,,,,,,,,,,,,,,,,,,,,,,,,,,,,,,,,6.8,"[{'name': 'Temperature', 'scalars': [{'value': '23'}], 'units': '$^{\\circ}$C'}, {'name': 'Material Type', 'scalars': [{'value': 'SSN'}]}]",,,MPa m$^{1/2}$,,,,,,,,,,,,,,,,,,,,,,,,,,,,,,,,,,,,,,,,,,,,,,,,,,,,,,,,,,,,,,,,,,,,,,,,,,,,,,,,,,
462,Si3N4,[{'name': 'NIST_SRD-30'}],['Silicon nitride'],[{'name': 'Reaction Bonding'}],"[{'citation': 'Flexure Strength of Advanced Structural Ceramics:  A Round Robin, G. Quinn, Journal of the American Ceramic Society, Vol. 73 8, pp. 2374-2384 (1990), published by American Ceramic Society.'}]",,,,,,,,,,,,Si-N,,,,,,,,,,,,,,,,,,,,,,,,,Polycrystalline,,,,2.40,"[{'name': 'Temperature', 'scalars': [{'value': '23'}], 'units': '$^{\\circ}$C'}]",,,g cm$^{-3}$,,,,,,,,,,,,,,,,,,,,,,,,,,,,,,,,,,,,,,,,,,,,,,,,,,,,,,,,,,,,,,,,,,,,,,,,,,,,,,,,,,,,,,,,,,,,,,,,,,,,,,,,,,,,,,,
463,ZrO2.xY2O3,[{'name': 'NIST_SRD-30'}],['Zirconia (TZP)'],[{'name': 'Sintering'}],"[{'citation': 'Mechanical Properties of Zirconia Ceramics at Low Temperature, K. Jikihara and M. Ishihara, Journal of the Ceramic Society of Japan Inter. Ed., Vol. 98, pp. 76-82 (1990), published by FUJI Technology Press Ltd..'}]",,,,,,,,,,,,Zr-O:Y,,,,,,,,,,,,,,,,,,,,,,,,,Polycrystalline,,,,,,,,,,,,,,,,,,,,,,,,,534,"[{'name': 'Additive', 'scalars': [{'value': 'Y2O3'}]}, {'name': 'Mole Fraction of Additive', 'scalars': [{'value': '6'}, {'value': '6'}, {'value': '6'}, {'value': '3'}, {'value': '3'}, {'value': '3'}], 'units': '%'}, {'name': 'Temperature', 'scalars': [{'value': '77'}, {'value': '203'}, {'value': '298'}, {'value': '77'}, {'value': '203'}, {'value': '298'}], 'units': 'K'}]",,,MPa,,,,,,,,,,,,,,,,,,,,,,,,,,,,,,,,,,,,,,,,,,,,,,,,,,,,,,,,,,,,,,,,,,,,,,,,,,,,,,,,,,,,,,,,,,
464,C,[{'name': 'NIST_SRD-30'}],['Diamond (CVD)'],[{'name': 'Chemical Vapor Deposition'}],"[{'citation': 'Round Robin Thermal Conductivity Measurements on CVD Diamond, A. Feldman, Applications of Diamond Films and Related Materials, pp. 627-630 (1995), edited by A. Feldman,Y. Tzeng, W. Yarbrough,M. Yoshikawa,M. Murakawa, published by National Institute of Standards and Technology.'}]",,,,,,,,,,,,C,,,,,,,,,,,,,,,,,,,,,,,,,Polycrystalline,,,,,,,,,,,,,,,,,,,,,,,,,,,,,,,,,,,,,,,,,,,,,,,,,,,,,,,,,,,,,,,,,,,,,,,,,,,,,,,,,,,,,,,,,,,,,,,,,,,,,,,,,,9.2,"[{'name': 'Number of Values', 'scalars': [{'value': '8'}]}, {'name': 'Specimen Name', 'scalars': [{'value': 'LD-X'}]}]",cm$^{2}$ s$^{-1}$,,,,,,,,,,,
465,Al6Si2O13.xZrO2,[{'name': 'NIST_SRD-30'}],['Mullite composite'],[{'name': 'Sintering'}],"[{'citation': 'Thermal Conductivity of Mullite-Zirconia Composites, T.M. Kyaw, Y. Okamoto, and K. Hayashi, Journal of the Ceramic Society of Japan, Vol. 103 12, pp. 1289-1292 (1995), published by Ceramic Society of Japan.'}]",,,,,,,,,,,,Al-Si-O:ZrO,,,,,,,,,,,,,,,,,,,,,,,,,Polycrystalline,,,,,,,,,,,,,,,,,,,,,,,,,,,,,,,,,,,,,,,,,,,,,,,,,,,,,,,,,,,,,,,,,,,,,,,,,,,,,,,,,,,,,,,,,,,,,,,780,"[{'name': 'Species', 'scalars': [{'value': 'Mullite'}, {'value': 'Zirconia'}]}, {'name': 'Volume Fraction of ZrO2', 'scalars': [{'value': '0'}, {'value': '100'}], 'units': '%'}]",J kg$^{-1}$ K$^{-1}$,,,,,,,,,,,,,,,,,,,,,,
466,SiC,[{'name': 'NIST_SRD-30'}],['Silicon carbide'],[{'name': 'Sintering'}],"[{'citation': 'Corrosion of Ceramics in Heat Exchanger Applications, T.E. Easler and R.B. Poeppel, High Temperature Corrosion in Energy Systems, pp. 269-280 (1985), edited by M. F. Rothman, published by Metallurgical Society of AIME.'}]",,,,,,,,,,,,"Si-C:B,C",Hexoloy SA,,,,,,,,,0.0007,"[{'name': 'Environment', 'scalars': [{'value': 'Air'}, {'value': 'Acid Slag'}, {'value': 'Basic Slag'}, {'value': 'Air'}, {'value': 'Acid Slag'}, {'value': 'Basic Slag'}]}, {'name': 'Process Type', 'scalars': [{'value': 'Slip Cast'}, {'value': 'Slip Cast'}, {'value': 'Slip Cast'}, {'value': 'Extruded'}, {'value': 'Extruded'}, {'value': 'Extruded'}]}]",mg cm$^{-2}$ h$^{-1}$,,,,,,,,,,,,,Polycrystalline,,,,,,,,,,,,,,,,,,,,,,,,,,,,,,,,,,,,,,,,,,,,,,,,,,,,,,,,,,,,,,,,,Carborundum Company,,,,,,,,,,,,,,,,,,,,,,,,,,,,,,,,,,,,,,,,,,,,,,,,,,,,,,
467,AlN,[{'name': 'NIST_SRD-30'}],['Aluminum nitride'],[{'name': 'Sintering'}],"[{'citation': 'Mechanical Properties of Monolithic AlN and SiCw/AlN Composites, C.K. Unni and D.E. Gordon, Journal of Materials Science, Vol. 30, pp. 1173-1179 (1995), published by Chapman and Hall.'}]",,,,,,,,,,,,Al-N,,,,,,,,,,,,,,,,,,,,,,,,,,,,,,,,,,,,,,,,,,,,,,,,,,250,"[{'name': 'Density', 'scalars': [{'value': '-'}], 'units': 'g/cm$^{3}$'}, {'name': 'Temperature', 'scalars': [{'value': '23'}], 'units': '$^{\\circ}$C'}]",,,MPa,,,,,,,,,,,,,,,,,,,,,,,,,,,,,,,,,,,,,,,,,,,,,,,,,,,,,,,,,,,,,,,,,,,,,,,,,,,,,,,,,,,,,,,,,,
468,Si3N4,[{'name': 'NIST_SRD-30'}],['Silicon nitride'],[{'name': 'Sintering'}],"[{'citation': 'Unlubricated Sliding Friction and Wear of Various Si3N4 Pairs Between 22 °C and 1000 °C, A. Skopp, M. Woydt, and K.H. Habig, Tribology International, Vol. 23 3, pp. 189-199 (1990), published by Butterworth-Heinemann Ltd.'}]",,,,,,,,,,,,Si-N,ND200,,,,,,,,,,,,,,,,,,,,,,,,Polycrystalline,,,,,,,,,,,,,,,,,,,,,,,,,,,,,,,,,6.0,"[{'name': 'Temperature', 'scalars': [{'value': '22'}], 'units': '$^{\\circ}$C'}]",,,MPa m$^{1/2}$,,,,,,,,,,,,,,,,,,,,,,,,,,,,Feldmuhle AG,,,,,,,,,,,,,,,,,,,,,,,,,,,,,,,,,,,,,,,,,,,,,,,,,,,,,,
469,GaN,[{'name': 'NIST_SRD-30'}],['Gallium nitride'],[{'name': 'Crystal Growth'}],"[{'citation': 'Thermal Expansion of Gallium Nitride, M. Leszczynski, T. Suski, H. Teisseyre, P. Perlin, I. Grzegory, J. Jun, S. Porowski, and T. Moustakas, Journal of Applied Physics, Vol. 76 8, pp. 4909-4911 (1994), published by American Institute of Physics.'}]",3.1871,"[{'name': 'Specimen Type', 'scalars': [{'value': 'Thin Film'}]}, {'name': 'Axis', 'scalars': [{'value': 'a'}, {'value': 'a'}, {'value': 'a'}, {'value': 'a'}, {'value': 'a'}, {'value': 'a'}, {'value': 'a'}, {'value': 'a'}, {'value': 'a'}, {'value': 'a'}, {'value': 'c'}, {'value': 'c'}, {'value': 'c'}, {'value': 'c'}, {'value': 'c'}, {'value': 'c'}, {'value': 'c'}, {'value': 'c'}, {'value': 'c'}, {'value': 'c'}]}, {'name': 'Temperature', 'scalars': [{'value': '294'}, {'value': '343'}, {'value': '403'}, {'value': '453'}, {'value': '503'}, {'value': '553'}, {'value': '603'}, {'value': '653'}, {'value': '703'}, {'value': '753'}, {'value': '294'}, {'value': '343'}, {'value': '403'}, {'value': '453'}, {'value': '503'}, {'value': '553'}, {'value': '603'}, {'value': '653'}, {'value': '703'}, {'value': '753'}], 'units': 'K'}]",$\AA$,,,,,,,,,Ga-N,,,,,,,,,,,,,,,,,,,,,,,,,Polycrystalline,,,,,,,,,,,,,,,,,,,,,,,,,,,,,,,,,,,,,,,,,,,,,,,,,,,,,,,,,,,,,,,,,,,,,,,,,,,,,,,,,,,,,,,,,,,,,,,,,,,,,,,,,,,,,,,,,,,,,,,
470,SiC,[{'name': 'NIST_SRD-30'}],['Silicon carbide'],[{'name': 'Sintering'}],"[{'citation': 'Elastic Properties and Microcracking Behavior of Particulate Titanium Diboride-Silicon Carbide Composites, M.J. Pan, P.A. Hoffman, D.J. Green, and J.R. Hellmann, Journal of the American Ceramic Society, Vol. 80 3, pp. 692-698 (1997), published by American Ceramic Society.'}]",,,,,,,,,,,,Si-C,,,,,,,,,,,,,,,,,,,,,,,,,Polycrystalline,,,,,,,,,,,,,,,,,,,,,,,,,,,,,,,,,,,,,,,,,,,,,,,,,,,,,,,,,,,,,,,,,Carborundum Company,,,,,,,,,,,,,,,,,,,,191,"[{'name': 'Volume Fraction of TiB2', 'scalars': [{'value': '0'}], 'units': '%'}, {'name': 'Temperature', 'scalars': [{'value': '25'}, {'value': '100'}, {'value': '200'}, {'value': '300'}, {'value': '400'}, {'value': '500'}, {'value': '600'}, {'value': '700'}, {'value': '800'}, {'value': '900'}, {'value': '1000'}, {'value': '1100'}, {'value': '1200'}, {'value': '1300'}], 'units': '$^{\\circ}$C'}]",GPa,,,,,,,,,,,,,,,,,,,,,,,,,,,,,,,,
471,Al2O3,[{'name': 'NIST_SRD-30'}],['Alumina'],[{'name': 'Hot Pressing'}],"[{'citation': 'Effects of Ceramic Microstructures on Strength and Fracture Surface Energy, G.K. Bansal, Proceedings of the Sixth International Materials Symposium, pp. 860-871 (1976), edited by R.M. Fulrath and J.A. Pask, published by Westview Press (Boulder Colorado).'}]",,,,,,,,,,,,Al-O,,,,,,,,,,,,,,,,,,,,,,,,,Polycrystalline,,,,,,,,,,,,,,,,,,,,,,,,,915,"[{'name': 'Temperature', 'scalars': [{'value': '22'}], 'units': '$^{\\circ}$C'}, {'name': 'Flaw Direction', 'scalars': [{'value': 'parallel'}, {'value': 'normal'}]}]",,,MPa,,,,,,,,,,,,,,,,,,,,,,,,,,,,,,,,,,,,Avco Co.,,,,,,,,,,,,,,,,,,,,,,,,,,,,,,,,,,,,,,,,,,,,,,,,,,,,,,
472,ZrO2.xY2O3.yCeO2,[{'name': 'NIST_SRD-30'}],['Zirconia (TZP)'],,"[{'citation': 'Ceramic Technology Project Data Base:  September 1992 Summary Report, B.L.P. Keyes, ORNL Report Number:  ORNL/M-2775, pp. 1-171 (1992), published by Oak Ridge National Laboratory.'}]",,,,,,,,,,,,Zr-O:CeO,Y-TZP,,,,,,,,,,,,,,,,,,,,,,,,Polycrystalline,,,,,,,,,,,,,,,,,,,,,,,,,1146,"[{'name': 'Temperature', 'scalars': [{'value': '25'}, {'value': '300'}, {'value': '500'}, {'value': '700'}, {'value': '25'}, {'value': '300'}, {'value': '500'}, {'value': '700'}], 'units': '$^{\\circ}$C'}, {'name': 'Heat Treatment', 'scalars': [{'value': 'HIP'}, {'value': 'HIP'}, {'value': 'HIP'}, {'value': 'HIP'}, {'value': 'SINTERED'}, {'value': 'SINTERED'}, {'value': 'SINTERED'}, {'value': 'SINTERED'}]}, {'name': 'Specimen Number', 'scalars': [{'value': 'F'}]}]",,,MPa,,,,,,,,,,,,,,,,,,,,,,,,,,,,,,,,,,,,Norton Company,,,,,,,,,,,,,,,,,,,,,,,,,,,,,,,,,,,,,,,,,,,,,,,,,,,,,,
473,ZrO2,[{'name': 'NIST_SRD-30'}],['Zirconia (PSZ)'],,"[{'citation': 'Effects of Environment on the Mechanical Behavior of High-Performance Ceramics, G.A. Graves and N.L. Hecht, Report No. UDR-TR-94-136, pp. 1-138 (1995), published by University of Dayton Research Institute.'}]",,,,,,,,,,,,Zr-O:Y,,,,,,,,,,,,,,,,,,,,,,,,,Polycrystalline,,,,5.9,"[{'name': 'Temperature', 'scalars': [{'value': '23'}], 'units': '$^{\\circ}$C'}]",,,g cm$^{-3}$,,,,,,,,,,,,,,,,,,,,,,,,,,,,,,,,,,,,,,,,,,,,,,,,,,,,,,,,,NGK,,,,,,,,,,,,,,,,,,,,,,,,,,,,,,,,,,,,,,,,,,,,,,,,,,,,,,
474,Al2O3,[{'name': 'NIST_SRD-30'}],['Alumina'],,"[{'citation': 'Pressure Derivatives of the Sound Velocities of Polycrystalline Alumina, E. Schreiber and O.L. Anderson, Journal of the American Ceramic Society, Vol. 49, pp. 184-190 (1966), published by American Ceramic Society.'}]",,,,252.06,"[{'name': 'Temperature', 'scalars': [{'value': '25'}], 'units': '$^{\\circ}$C'}]",,,GPa,,,,Al-O,Lucalox,,,,,,,,,,,,,,,,,,,,,,,,Polycrystalline,,,,,,,,,,,,,,,,,,,,,,,,,,,,,,,,,,,,,,,,,,,,,,,,,,,,,,,,,,,,,,,,,General Electric Company,,,,,,,,,,,,,,,,,,,,,,,,,,,,,,,,,,,,,,,,,,,,,,,,,,,,,,
475,ZrO2.xY2O3.yCeO2,[{'name': 'NIST_SRD-30'}],['Zirconia (TZP)'],,"[{'citation': 'Ceramic Technology Project Data Base:  September 1992 Summary Report, B.L.P. Keyes, ORNL Report Number:  ORNL/M-2775, pp. 1-171 (1992), published by Oak Ridge National Laboratory.'}]",,,,,,,,,,,,Zr-O:CeO,Y-TZP,,,,,,,,,,,,,,,,,,,,,,,,Polycrystalline,,,,,,,,,,,,,,,,,,,,,,,,,909,"[{'name': 'Temperature', 'scalars': [{'value': '22'}, {'value': '25'}, {'value': '300'}, {'value': '500'}, {'value': '700'}, {'value': '25'}, {'value': '300'}, {'value': '500'}, {'value': '700'}], 'units': '$^{\\circ}$C'}, {'name': 'Heat Treatment', 'scalars': [{'value': '-'}, {'value': 'HIP'}, {'value': 'HIP'}, {'value': 'HIP'}, {'value': 'HIP'}, {'value': 'SINTERED'}, {'value': 'SINTERED'}, {'value': 'SINTERED'}, {'value': 'SINTERED'}]}, {'name': 'Specimen Number', 'scalars': [{'value': 'D'}]}]",,,MPa,,,,,,,,,,,,,,,,,,,,,,,,,,,,,,,,,,,,Norton Company,,,,,,,,,,,,,,,,,,,,,,,,,,,,,,,,,,,,,,,,,,,,,,,,,,,,,,
476,3Al2O3.2SiO2,[{'name': 'NIST_SRD-30'}],['Mullite'],[{'name': 'Hot Pressing'}],"[{'citation': 'Synthesis and Mechanical Properties of Stoichiometric Aluminum Silicate (Mullite), K.S. Mazdiyasni and L.M. Brown, Journal of the American Ceramic Society, Vol. 55, pp. 548-552 (1972), published by American Ceramic Society.'}]",,,,,,,,,,,,Al-Si-O,,,,,,,,,,,,,,,,,,,,,,,,,Polycrystalline,,,,,,,,,,,,,,,,,,,,,,,,,,,,,,,,,,,,,,,,,,,,,,,,,,,,,,,,,,,,,,,,,,,,,,,,Al2O3,"[{'name': 'Amount of Phase', 'scalars': [{'value': '3'}, {'value': '2'}], 'units': 'mol'}]",,,,,,,,,,,,,,,,,,,,,,,,,,,,,,,,,,,,,,,,,,,,,,
477,Si3N4.xMgO,[{'name': 'NIST_SRD-30'}],['Silicon nitride'],[{'name': 'Hot Pressing'}],"[{'citation': 'Property Screening and Evaluation of Ceramic Turbine Materials, D.C. Larsen and J.W. Adams, AFWAL Contract Report TR-83-4141 (1984), published by National Technical Information Service.'}]",,,,,,,,,,,,Si-N:MgO,NC-132,,,,,,,,,,,,,,,,,,,,,,,,Polycrystalline,,,,,,,,,,,,,,325,"[{'name': 'Temperature', 'scalars': [{'value': '23'}], 'units': '$^{\\circ}$C'}]",,,GPa,,,,,,,,,,,,,,,,,,,,,,,,,,,,,,,,,,,,,,,,,,,,,,,Norton Company,,,,,,,,,,,,,,,,,,,,,,,,,,,,,,,,,,,,,,,,,,,,,,,,,,,,,,
478,SrZrO3,[{'name': 'NIST_SRD-30'}],['Strontium zirconate'],,"[{'citation': 'Thermal Expansion of SrZrO3 and BaZrO3 Perovskites, Y. Zhao and D.J. Weidner, Physics and Chemistry of Minerals, Vol. 18, pp. 294-301 (1991), published by Springer-Verlag.'}]",,,,,,,,,,,,Sr-Zr-O,,,,,,,,,,,,,,,,,,,,,,,,,Polycrystalline,,,,,,,,,,,,,,,,,,,,,,,,,,,,,,,,,,,,,,,,,,,,,,,,,,,,,,,,,,,,,,,,,,,,,,,,,,,,,,,,,,,,,,,,,,,,,,,,,,,,,,,,,,,,,12.4,"[{'name': 'Coefficient', 'scalars': [{'value': 'a-axis'}, {'value': 'b-axis'}, {'value': 'c-axis'}, {'value': 'volume'}, {'value': 'a-axis'}, {'value': 'b-axis'}, {'value': 'c-axis'}, {'value': 'volume'}, {'value': 'a-axis'}, {'value': 'c-axis'}, {'value': 'volume'}]}, {'name': 'Space Group', 'scalars': [{'value': 'Pbnm'}, {'value': 'Pbnm'}, {'value': 'Pbnm'}, {'value': 'Pbnm'}, {'value': 'Cmcm'}, {'value': 'Cmcm'}, {'value': 'Cmcm'}, {'value': 'CmCm'}, {'value': 'I4/mcm'}, {'value': 'I4/mcm'}, {'value': 'I4/mcm'}]}, {'name': 'Temperature Range', 'scalars': [{'minimum': '0', 'maximum': '700'}, {'minimum': '0', 'maximum': '700'}, {'minimum': '0', 'maximum': '700'}, {'minimum': '0', 'maximum': '700'}, {'minimum': '700', 'maximum': '850'}, {'minimum': '700', 'maximum': '850'}, {'minimum': '700', 'maximum': '850'}, {'minimum': '700', 'maximum': '850'}, {'minimum': '850', 'maximum': '1170'}, {'minimum': '850', 'maximum': '1170'}, {'minimum': '850', 'maximum': '1170'}], 'units': '$^{\\circ}$C'}]",x10$^{-6}$,,,,,,,,
479,SiC,[{'name': 'NIST_SRD-30'}],['Silicon carbide'],[{'name': 'Sintering'}],"[{'citation': 'Elastic Moduli of Boron-Doped Silicon Carbide, W.S. Coblenz, Journal of the American Ceramic Society, Vol. 58 11, pp. 530-531 (1975), published by American Ceramic Society.'}]",,,,,,,,,,,,Si-C,,,,,,,,,,,,,,,,,,,,,,,,,Polycrystalline,,,,3.08,"[{'name': 'Theoretical Density', 'scalars': [{'value': '3.21'}], 'units': 'g/cm$^{3}$'}, {'name': 'Temperature', 'scalars': [{'value': '23'}], 'units': '$^{\\circ}$C'}]",,,g cm$^{-3}$,,,,,,,,,,,,,,,,,,,,,,,,,,,,,,,,,,,,,,,,,,,,,,,,,,,,,,,,,,,,,,,,,,,,,,,,,,,,,,,,,,,,,,,,,,,,,,,,,,,,,,,,,,,,,,,
480,TiN,[{'name': 'NIST_SRD-30'}],['Titanium nitride'],,"[{'citation': 'Microstructure, Chemical Aspects, and Mechanical Properties of TiB2/Si3N4 and TiN/Si3N4 Composites, J.L. Huang, S.Y. Chen, and M.T. Lee, Journal of Materials Research, Vol. 9 9, pp. 2349-2354 (1994), published by Materials Research Society.'}]",,,,,,,,,,,,Ti-N,,,,,,,,,,,,,,,,,,,,,,,,,Polycrystalline,,,,,,,,,,,,,,255,"[{'name': 'Temperature', 'scalars': [{'value': '23'}], 'units': '$^{\\circ}$C'}]",,,GPa,,,,,,,,,,,,,,,,,,,,,,,,,,,,,,,,,,,,,,,,,,,,,,,,,,,,,,,,,,,,,,,,,,,,,,,,,,,,,,,,,,,,,,,,,,,,,,,,,,,,,
481,SiC,[{'name': 'NIST_SRD-30'}],['Silicon carbide'],[{'name': 'Hot Pressing'}],"[{'citation': 'Strength Distributions of SiC Ceramics After Oxidation and Oxidation Under Load, T.E. Easler, R.C. Bradt, and R.E. Tressler, Journal of the American Ceramic Society, Vol. 64 12, pp. 731-734 (1981), published by American Ceramic Society.'}]",,,,,,,,,,,,Si-C:Al,,,,,,,,,,,,,,,,,,,,,,,,,Polycrystalline,,,,,,,,,,,,,,,,,,,,,,,,,,,,,,,,,,,,,,,,,,,,,,,,,,,,,,,,,,,,,,,,,Norton Company,,,,,,,,,,,,,,,,,,,,,,,,,,,,,,,,,,,,,,,,,,,,,,,,,,8.9,"[{'name': 'Number of Samples', 'scalars': [{'value': '49'}, {'value': '11'}, {'value': '49'}, {'value': '11'}, {'value': '10'}, {'value': '10'}, {'value': '15'}]}, {'name': 'Oxidation Time', 'scalars': [{'value': '0'}, {'value': '0.5'}, {'value': '1'}, {'value': '12'}, {'value': '20'}, {'value': '50'}, {'value': '1'}], 'units': 'h'}, {'name': 'Static Load', 'scalars': [{'value': '0'}, {'value': '0'}, {'value': '0'}, {'value': '0'}, {'value': '0'}, {'value': '0'}, {'value': '270'}], 'units': 'MPa'}]",,,
482,Al2O3,[{'name': 'NIST_SRD-30'}],['Alumina'],[{'name': 'Sintering'}],"[{'citation': 'Rigidity Modulus of Some Pure Oxide Bodies, E. Ryshkewitch, Journal of the American Ceramic Society, Vol. 34 10, pp. 322-326 (1951), published by American Ceramic Society.'}]",,,,,,,,,,,,Al-O,,,,,,,,,,,,,,,,,,,,,,,,,Polycrystalline,,,,,,,,,,,,,,328,"[{'name': 'Temperature', 'scalars': [{'value': '20'}], 'units': '$^{\\circ}$C'}, {'name': 'Specimen Number', 'scalars': [{'value': '1'}]}]",,,GPa,,,,,,,,,,,,,,,,,,,,,,,,,,,,,,,,,,,,,,,,,,,,,,,,,,,,,,,,,,,,,,,,,,,,,,,,,,,,,,,,,,,,,,,,,,,,,,,,,,,,,
