Repository: ckborg/DSW2018

# DSW2018

## Description
Investigation of a structural ceramics database (WebSCD) curated by the National Institute of Standards and Technology (NIST).
3-week project as part of the UC Berkeley Data Science workshop (DSW2018).
[WebSCD]("https://srdata.nist.gov/CeramicDataPortal/scd")

## Results at-a-glance

~4000 material entries

Most represented mechanical properties: Elastic modulus, flexural strength, fracture toughness.

## Team members
[Prabudhya Bhattacharyya]("http://physics.berkeley.edu/people/graduate-student/prabudhya-bhattacharyya")

[Chris Bronner]("https://chrisbronner.com/")

[Steve Drapcho]("https://www.linkedin.com/in/steven-drapcho-2b939b149/")

File: NIST_CeramicDataSet.csv (part 13 of 103)
483,Si2N2O,[{'name': 'NIST_SRD-30'}],['Silicon oxynitride'],[{'name': 'Reaction Sintering'}],"[{'citation': 'Effect of Additives on Some Properties of Silicon Oxynitride Ceramics, M. Ohashi, S. Kanzaki, and H. Tabata, Journal of Materials Science, Vol. 26, pp. 2608-2614 (1991), published by Chapman and Hall.'}]",,,,,,,,,,,,Si-O-N,,,,,,,,,,0.0003,"[{'name': 'Mole Fraction of Additive', 'scalars': [{'value': '2.0'}, {'value': '3.0'}, {'value': '1.0'}, {'value': '1.5'}, {'value': '1.0'}, {'value': '1.5'}, {'value': '1.0'}, {'value': '1.5'}, {'value': '1.0'}, {'value': '1.5'}, {'value': '1.0'}, {'value': '1.5'}, {'value': '1.0'}, {'value': '1.5'}, {'value': '1.0'}, {'value': '1.5'}, {'value': '0.5'}, {'value': '1.0'}, {'value': '2.0'}, {'value': '3.0'}, {'value': '5.0'}, {'value': '2.5'}, {'value': '5.0'}, {'value': '7.5'}, {'value': '10.0'}, {'value': '20.0'}, {'value': '30.0'}, {'value': '50.0'}, {'value': '3.0'}, {'value': '5.0'}, {'value': '10.0'}, {'value': '30.0'}, {'value': '50.0'}, {'value': '3.0'}, {'value': '10.0'}, {'value': '50.0'}], 'units': '%'}, {'name': 'Additive', 'scalars': [{'value': 'CeO2'}, {'value': 'CeO2'}, {'value': 'Nd2O3'}, {'value': 'Nd2O3'}, {'value': 'Sm2O3'}, {'value': 'Sm2O3'}, {'value': 'Gd2O3'}, {'value': 'Gd2O3'}, {'value': 'Dy2O3'}, {'value': 'Dy2O3'}, {'value': 'Er2O3'}, {'value': 'Er2O3'}, {'value': 'Yb2O3'}, {'value': 'Yb2O3'}, {'value': 'Y2O3'}, {'value': 'Y2O3'}, {'value': 'MgO'}, {'value': 'MgO'}, {'value': 'MgO'}, {'value': 'MgO'}, {'value': 'MgO'}, {'value': 'Al2O3'}, {'value': 'Al2O3'}, {'value': 'Al2O3'}, {'value': 'Al2O3'}, {'value': 'Al2O3'}, {'value': 'Al2O3'}, {'value': 'Al2O3'}, {'value': 'ZrO2'}, {'value': 'ZrO2'}, {'value': 'ZrO2'}, {'value': 'ZrO2'}, {'value': 'ZrO2'}, {'value': 'ZrO2+Y2O3'}, {'value': 'ZrO2+Y2O3'}, {'value': 'ZrO2+Y2O3'}]}]",mg cm$^{-2}$ h$^{-1}$,,,,,,,,,,,,,Polycrystalline,,,,,,,,,,,,,,,,,,,,,,,,,,,,,,,,,,,,,,,,,,,,,,,,,,,,,,,,,,,,,,,,,,,,,,,,,,,,,,,,,,,,,,,,,,,,,,,,,,,,,,,,,,,,,,,,,,,,,,,
484,ZrO2.xMgO,[{'name': 'NIST_SRD-30'}],['Zirconia (PSZ)'],[{'name': 'Sintering'}],"[{'citation': 'The Effects of Notch Width on the SENB Toughness for Oxide Ceramics, J. Wang, W.M. Rainforth, T. Wadsworth, and R. Stevens, Journal of the European Ceramic Society, Vol. 10, pp. 21-31 (1992), published by Elsevier Science Limited.'}]",,,,,,,,,,,,Zr-O:MgO,,,,,,,,,,,,,,,,,,,,,,,,,Polycrystalline,,,,,,,,,,,,,,,,,,,,,,,,,,,,,,,,,,,,,,,,,,,,,,,,,,,,,,,,,,,,,,,,,,,,,,,,ZrO2,"[{'name': 'Mole Fraction of Phase', 'scalars': [{'value': '91'}, {'value': '9'}], 'units': '%'}, {'name': 'Grain Size', 'scalars': [{'value': '50'}], 'units': '$\\mu$m'}, {'name': 'Specimen Number', 'scalars': [{'value': 'I'}]}]",,,,,,,,,,,,,,,,,,,,,,,,,,,,,,,,,,,,,,,,,,,,,,
485,Si3N4,[{'name': 'NIST_SRD-30'}],,[{'name': 'Liquid Phase Sintering'}],"[{'citation': 'Influence of Thermal Quenching on Surface Fracture Toughness and Microhardness of Si3N4, SiAlON, and SiC, D. Chakraborty, A.K. Mukhopadhyay, and J. Mukerji, Revue Internationale des Hautes Temperatures et des Refractaires, Vol. 22, pp. 105-113 (1985), published by Masson.'}]",,,,,,,,,,,,Si-N,,,,,,,,,,,,,,,,,,,,,,,,,Polycrystalline,,,,,,,,,,,,,,,,,,,,,,,,,,,,,,,,,,,,,,,,,,,,,,,,,,,,16.27,"[{'name': 'Number of Quenches', 'scalars': [{'value': '0'}, {'value': '1'}, {'value': '2'}, {'value': '3'}, {'value': '4'}, {'value': '10'}, {'value': '15'}, {'value': '20'}, {'value': '0'}, {'value': '1'}, {'value': '2'}, {'value': '3'}, {'value': '4'}, {'value': '10'}, {'value': '15'}, {'value': '20'}, {'value': '0'}, {'value': '1'}, {'value': '2'}, {'value': '3'}, {'value': '4'}, {'value': '10'}, {'value': '15'}, {'value': '20'}]}, {'name': 'Quenching Temperature', 'scalars': [{'value': '1300'}, {'value': '1300'}, {'value': '1300'}, {'value': '1300'}, {'value': '1300'}, {'value': '1300'}, {'value': '1300'}, {'value': '1300'}, {'value': '1400'}, {'value': '1400'}, {'value': '1400'}, {'value': '1400'}, {'value': '1400'}, {'value': '1400'}, {'value': '1400'}, {'value': '1400'}, {'value': '1500'}, {'value': '1500'}, {'value': '1500'}, {'value': '1500'}, {'value': '1500'}, {'value': '1500'}, {'value': '1500'}, {'value': '1500'}], 'units': '$^{\\circ}$C'}, {'name': 'Measurement Temperature', 'scalars': [{'value': '22'}], 'units': '$^{\\circ}$C'}]",,,GPa,,,,,,,,,,,,,,,,,,,,,,,,,,,,,,,,,,,,,,,,,,,,,,,,,,,,,,,,,,,,,,,
486,AlN.xSiC.yY2O3,[{'name': 'NIST_SRD-30'}],['Aluminum nitride composite'],[{'name': 'Hot Pressing'}],"[{'citation': 'Mechanical Properties of Monolithic AlN and SiCw/AlN Composites, C.K. Unni and D.E. Gordon, Journal of Materials Science, Vol. 30, pp. 1173-1179 (1995), published by Chapman and Hall.'}]",,,,,,,,,,,,"Al-N:SiC,Y",,,,,,,,,,,,,,,,,,,,,,,,,,,,,,,,,,,,,,,,,,,,,,,,,,,,,,,,,,,,,,,,,,,,,,,,,,,,,,,,,,,,,,,,,,,,,,,,,AlN,"[{'name': 'Mass Fraction of Phase', 'scalars': [{'value': '68'}, {'value': '30'}, {'value': '2'}], 'units': '%'}]",,,,,,,,,,,,,,,,,,,,,,,,,,,,,,,,,,,,,,,,,,,,,,
487,SiC,[{'name': 'NIST_SRD-30'}],['Silicon carbide'],[{'name': 'Reaction Bonding'}],"[{'citation': 'Radiant Tube Technology:  Component Test and Design Verification, J.R. Hellmann and P. Strzepa, Projects Within the Center for Advanced Materials, pp. 51-68 (1987), edited by J.R. Hellmann and B.K. Kennedy, published by Center for Advanced Materials, Pennsylvania State University.'}]",,,,,,,,,,,,Si-C,SCRB210,,,,,,,,,,,,,,,,,,,,,,,,Polycrystalline,,,,3.06,"[{'name': 'Temperature', 'scalars': [{'value': '23'}], 'units': '$^{\\circ}$C'}]",,,g cm$^{-3}$,,,,,,,,,,,,,,,,,,,,,,,,,,,,,,,,,,,,,,,,,,,,,,,,,,,,,,,,,Coors Porcelain Company,,,,,,,,,,,,,,,,,,,,,,,,,,,,,,,,,,,,,,,,,,,,,,,,,,,,,,
488,TiB2.xB4C.yFe,[{'name': 'NIST_SRD-30'}],['Titanium diboride composite'],[{'name': 'Sintering'}],"[{'citation': 'Effect of Iron and Boron Carbide on the Densification and Mechanical Properties of Titanium Diboride Ceramics, E.S. Kang, C.W. Jang, C.H. Lee, C.H. Kim, and D.K. Kim, Journal of the American Ceramic Society, Vol. 72 20, pp. 1868-1872 (1989), published by American Ceramic Society.'}]",,,,,,,,,,,,Ti-B:B,,,,,,,,,,,,,,,,,,,,,,,,,Polycrystalline,,,,,,,,,,,,,,,,,,,,,,,,,,,,,,,,,,,,,,,,,,,,,,,,,,,,,,,,,,,,,,,,,,,,,,,,,,,,,,,,,,,,,,,,Fe,"[{'name': 'Sintering Aid Mass Fraction', 'scalars': [{'value': '0.5'}], 'units': '%'}]",,,,,,,,,,,,,,,,,,,,,,,,,,,,,,
489,ZrO2,[{'name': 'NIST_SRD-30'}],['Zirconia'],,"[{'citation': 'Engineering Properties of Zirconia, R. Stevens, Engineered Materials Handbook, Vol. 4, pp. 775-786 (1991), edited by S.J. Schneider, Jr., published by ASM International.'}]",5.1454,"[{'name': 'Space Group', 'scalars': [{'value': 'P2t/c'}, {'value': 'P2t/c'}, {'value': 'P2t/c'}, {'value': 'P42/nmc'}, {'value': 'P42/nmc'}, {'value': 'Fm3m'}]}, {'name': 'Phase', 'scalars': [{'value': 'Monoclinic'}, {'value': 'Monoclinic'}, {'value': 'Monoclinic'}, {'value': 'Tetragonal'}, {'value': 'Tetragonal'}, {'value': 'Cubic'}]}, {'name': 'Temperature', 'scalars': [{'value': '23'}], 'units': '$^{\\circ}$C'}, {'name': 'Axis', 'scalars': [{'value': 'a'}, {'value': 'b'}, {'value': 'c'}, {'value': 'a'}, {'value': 'c'}, {'value': 'a'}]}]",$\AA$,,,,,,,,,Zr-O,,,,,,,,,,,,,,,,,,,,,,,,,Polycrystalline,,,,,,,,,,,,,,,,,,,,,,,,,,,,,,,,,,,,,,,,,,,,,,,,,,,,,,,,,,,,,,,,,,,,,,,,,,,,,,,,,,,,,,,,,,,,,,,,,,,,,,,,,,,,,,,,,,,,,,,
490,SiC,[{'name': 'NIST_SRD-30'}],['Silicon carbide'],[{'name': 'Crystal Growth'}],"[{'citation': 'Refinement of the Crystal Structure of SiC Type 6H, A.H. Gomes De Mesquita, Acta Crystallographica, Vol. 23, pp. 610-617 (1967), published by Munksgaard International Booksellers and Publishers Ltd..'}]",3.08065,"[{'name': 'Temperature', 'scalars': [{'value': '23'}], 'units': '$^{\\circ}$C'}, {'name': 'Axis', 'scalars': [{'value': 'a'}, {'value': 'c'}]}]",$\AA$,,,,,,,,,Si-C,,,,,,,,,,,,,,,,,,,,,,,,,Single Crystal,,,,,,,,,,,,,,,,,,,,,,,,,,,,,,,,,,,,,,,,,,,,,,,,,,,,,,,,,,,,,,,,,,,,,,,,,,,,,,,,,,,,,,,,,,,,,,,,,,,,,,,,,,,,,,,,,,,,,,,
491,SiC.xTiC,[{'name': 'NIST_SRD-30'}],['Silicon carbide composite'],[{'name': 'Hot Pressing'}],"[{'citation': 'Mechanical Properties of Particulate Reinforced SiC-based Ceramic Composites, M. Ueki and H. Endo, ISIJ International, Vol. 32 8, pp. 943-952 (1992), published by Iron and Steel Institute of Japan.'}]",,,,,,,,,,,,Si-C:TiC,,,,,,,,,,,,,,,,,,,,,,,,,Polycrystalline,,,,,,,,,,,,,,,,,,,,,,,,,,,,,,,,,,,,,,,,,,,,,,,,,,,,,,,,,,,,,,,,,,,,,,,,SiC,"[{'name': 'Amount of Phase', 'scalars': [{'value': '1'}, {'value': 'x'}], 'units': 'mol'}]",,,,,,,,,,,,,,,,,,,,,,,,,,,,,,,,,,,,,,,,,,,,,,
492,SiC,[{'name': 'NIST_SRD-30'}],['Silicon carbide'],[{'name': 'Hot Pressing'}],"[{'citation': 'The Evaluation of Environmental Effects in Toughened Ceramics for Advanced Heat Engines Investigation of Selected SiC and Si3N4 Ceramics, N.L.Hecht, G.A.Graves, D.E.McCullum, A.P.Berens, S.Goodrich, J.D.Wolf, J.R.Hoenigman, P.Yaney, D.Grant, and S.Hilton, ORNL Report Number:  ORNL/Sub/84-00221/2, pp. 1-111 (1990), published by Oak Ridge National Laboratory.'}]",,,,,,,,,,,,Si-C,,,,,,,,,,,,,,,,,,,,,,,,,Polycrystalline,,,,,,,,,,,,,,,,,,,,,,,,,,,,,,,,,3.9,"[{'name': 'Temperature', 'scalars': [{'minimum': '3.0', 'maximum': '4.0'}], 'units': '$^{\\circ}$C'}, {'name': 'Test Type', 'scalars': [{'value': '23'}]}]",,,MPa m$^{1/2}$,,,,,,,,,,,,,,,,,,,,,,,,,,,,,,,,,,,,,,,,,,,,,,,,,,,,,,,,,,,,,,,,,,,,,,,,,,,,,,,,,,
493,HfB2,[{'name': 'NIST_SRD-30'}],['Hafnium diboride'],[{'name': 'Hot Pressing'}],"[{'citation': 'Strength, Fracture Mode, and Thermal Stress Resistance of of HfB2 and ZrB2, D. Kalish, E.V. Clougherty, and K. Kreder, Journal of the American Ceramic Society, Vol. 52 1, pp. 30-36 (1969), published by American Ceramic Society.'}]",,,,,,,,,,,,Hf-B,,,,,,,,,,,,,,,,,,,,,,,,,Polycrystalline,,,,,,,,,,,,,,510,"[{'name': 'Temperature', 'scalars': [{'value': '23'}], 'units': '$^{\\circ}$C'}]",,,GPa,,,,,,,,,,,,,,,,,,,,,,,,,,,,,,,,,,,,,,,,,,,,,,,,,,,,,,,,,,,,,,,,,,,,,,,,,,,,,,,,,,,,,,,,,,,,,,,,,,,,,
494,ZrO.5%Y2O3,[{'name': 'NIST_SRD-30'}],['Zirconia (TZP)'],[{'name': 'Hot Isostatic Pressing'}],"[{'citation': 'Weibull Characterization of Four Hipped/Posthipped Engineering Ceramics Between Room Temperature and 1500 °C, J. Kubler, Mechanische Charakterisierung von Hochleistungskeramik Festigkeitsunte, pp. 1-88 (1992), published by EMPA Swiss Federal Laboratories for Materials Testing and Research.'}]",,,,,,,,,,,,Zr-O,,,,,,,,,,,,,,,,,,,,,,,,,Polycrystalline,,,,,,,,,,,,,,,,,,,,,,,,,,,,,,,,,8,"[{'name': 'Temperature', 'scalars': [{'value': '23'}], 'units': '$^{\\circ}$C'}]",,,MPa m$^{1/2}$,,,,,,,,,,,,,,,,,,,,,,,,,,,,,,,,,,,,,,,,,,,,,,,,,,,,,,,,,,,,,,,,,,,,,,,,,,,,,,,,,,
495,TiB2.xSi3N4,[{'name': 'NIST_SRD-30'}],['Titanium diboride'],[{'name': 'Hot Pressing'}],"[{'citation': 'Effect of Hot-Pressing Temperature on Densification and Mechanical Properties of Titanium Diboride with Silicon Nitride as a Sintering Aid, J.H. Park, Y.H. Lee, Y.H. Koh, H.E. Kim, and S.S. Baek, Journal of the American Ceramic Society, Vol. 83 6, pp. 1542-1544 (2000), published by American Ceramic Society.'}]",,,,,,,,,,,,Ti-B:Si,,,,,,,,,,,,,,,,,,,,,,,,,Polycrystalline,,,,,,,,,,,,,,,,,,,,,,,,,443,"[{'name': 'Sintering Temperature', 'scalars': [{'value': '1500'}, {'value': '1550'}, {'value': '1600'}, {'value': '1700'}, {'value': '1800'}], 'units': '$^{\\circ}$C'}]",,,MPa,,,,,,,,,,,,,,,,,,,,,,,,,,,,,,,,,,,,,,,,,,,,,,,,,,,,,,,,,,,,,,,,,,,,,,,,,,,,,,,,,,,,,,,,,,
496,Ti3O5,[{'name': 'NIST_SRD-30'}],['Titanium tritapentoxide'],[{'name': 'Solid State Reaction'}],"[{'citation': 'Specific Heats at Low Temperatures of TiO, Ti2O3, Ti3O5, and TiN, C.H. Shomate, Journal of the American Chemical Society, Vol. 68, pp. 310-311 (1946), published by American Chemical Society.'}]",,,,,,,,,,,,Ti-O,,,,,,,,,,,,,,,,,,,,,,,,,Polycrystalline,,,,,,,,,,,,,,,,,,,,,,,,,,,,,,,,,,,,,,,,,,,,,,,,,,,,,,,,,,,,,,,,,,,,,,,,,,,,,,,,,,,,,,,,,,,,,,,53.80,"[{'name': 'Temperature', 'scalars': [{'value': '53.1'}, {'value': '56.9'}, {'value': '61.0'}, {'value': '65.4'}, {'value': '69.6'}, {'value': '75.0'}, {'value': '79.4'}, {'value': '83.9'}, {'value': '94.1'}, {'value': '104.3'}, {'value': '115.1'}, {'value': '125.2'}, {'value': '135.1'}, {'value': '145.8'}, {'value': '155.7'}, {'value': '165.7'}, {'value': '175.6'}, {'value': '185.7'}, {'value': '195.9'}, {'value': '205.5'}, {'value': '216.1'}, {'value': '226.1'}, {'value': '235.8'}, {'value': '246.0'}, {'value': '256.1'}, {'value': '266.2'}, {'value': '276.3'}, {'value': '286.3'}, {'value': '296.6'}], 'units': 'K'}, {'name': 'Molar Heat Capacity', 'scalars': [{'value': '12.04'}, {'value': '14.25'}, {'value': '16.88'}, {'value': '19.76'}, {'value': '22.78'}, {'value': '26.71'}, {'value': '30.02'}, {'value': '33.46'}, {'value': '41.36'}, {'value': '49.45'}, {'value': '58.02'}, {'value': '65.93'}, {'value': '73.42'}, {'value': '81.16'}, {'value': '87.81'}, {'value': '94.46'}, {'value': '100.9'}, {'value': '106.5'}, {'value': '112.1'}, {'value': '117.4'}, {'value': '122.5'}, {'value': '126.9'}, {'value': '130.9'}, {'value': '135.2'}, {'value': '139.3'}, {'value': '143.1'}, {'value': '146.7'}, {'value': '150.6'}, {'value': '154.3'}], 'units': 'J mol$^{-1}$ K$^{-1}$'}]",J kg$^{-1}$ K$^{-1}$,,,,,,,,,,,,,,,,,,,,,,
497,Y2O3.xSiC,[{'name': 'NIST_SRD-30'}],['Yttria composite'],[{'name': 'Hot Pressing'}],"[{'citation': 'Oxidation-Induced Strengthening and Toughening Behavior in Micro- and Nano-Composites of Y2O3/SiC System, M. Yoshimura, T. Ohji, M. Sando, Y.H. Choa, T. Sekino, and K. Niihara, Materials Letters, Vol. 35, pp. 139-143 (1998), published by Elsevier Science B.V..'}]",,,,,,,,,,,,Y-O:SiC,,,,,,,,,,,,,,,,,,,,,,,,,Polycrystalline,,,,,,,,,,,,,,,,,,,,,,,,,320,"[{'name': 'Volume Fraction of SiC', 'scalars': [{'value': '5'}], 'units': '%'}, {'name': 'Y2O3Grain Size', 'scalars': [{'value': '0.75'}, {'value': '0.85'}], 'units': '$\\mu$m'}, {'name': 'SiCGrain Size', 'scalars': [{'value': '0.3'}, {'value': '5'}], 'units': '$\\mu$m'}]",,,MPa,,,,,,,,,,,,,,,,,,,,,,,,,,,,,,,,,,,,,,,,,,,,,,,,,,,,,,,,,,,,,,,,,,,,,,,,,,,,,,,,,,,,,,,,,,
498,Si3N4.xY2O3.ySiO2,[{'name': 'NIST_SRD-30'}],['Silicon nitride composite'],,"[{'citation': 'Ceramic Technology Project Data Base:  September 1992 Summary Report, B.L.P. Keyes, ORNL Report Number:  ORNL/M-2775, pp. 1-171 (1992), published by Oak Ridge National Laboratory.'}]",,,,,,,,,,,,Si-N:SiO,,,,,,,,,,,,,,,,,,,,,,,,,Polycrystalline,,,,,,,,,,,,,,,,,,,,,,,,,848,"[{'name': 'Temperature', 'scalars': [{'value': '25'}], 'units': '$^{\\circ}$C'}, {'name': 'Specimen Number', 'scalars': [{'value': 'A'}]}]",,,MPa,,,,,,,,,,,,,,,,,,,,,,,,,,,,,,,,,,,,,,,,,,,,,,,,,,,,,,,,,,,,,,,,,,,,,,,,,,,,,,,,,,,,,,,,,,
499,Si3N4,[{'name': 'NIST_SRD-30'}],['Silicon nitride'],[{'name': 'Hot Isostatic Pressing'}],"[{'citation': 'Short-Crack Toughness and Abrasive Machining of Silicon Nitride, H.H.K. Xu, S. Jahanmir, L.K. Ives, L.S. Job, and K.T. Ritchie, Journal of the American Ceramic Society, Vol. 79 12, pp. 3055-3064 (1996), published by American Ceramic Society.'}]",,,,,,,,,,,,Si-N,,,,,,,,,,,,,,,,,,,,,,,,,Polycrystalline,,,,,,,,,,,,,,,,,,,,,,,,,,,,,,,,,,,,,,,,,,2.0,"[{'name': 'Aspect Ratio', 'scalars': [{'value': '1.5'}]}, {'name': 'Specimen Number', 'scalars': [{'value': '10'}]}]",,,$\mu$m,,,,,,,,,,,,,,,,,,,Commercial company,,,,,,,,,,,,,,,,,,,,,,,,,,,,,,,,,,,,,,,,,,,,,,,,,,,,,,
500,Si3N4,[{'name': 'NIST_SRD-30'}],['Silicon nitride'],,"[{'citation': 'Engineering Properties of Nitrides, S. Hampshire, Engineered Materials Handbook, Vol. 4, pp. 812-820 (1991), edited by S.J. Schneider, Jr., published by ASM International.'}]",,,,,,,,,,,,Si-N,,,,,,,,,,,,,,,,,,,,,,,,,Polycrystalline,,,,,,,,,,,,,,,,,,,,,,,,,900,"[{'name': 'Temperature', 'scalars': [{'value': '25'}, {'value': '1350'}], 'units': '$^{\\circ}$C'}, {'name': 'Material Type', 'scalars': [{'value': 'HIP-SN'}]}]",,,MPa,,,,,,,,,,,,,,,,,,,,,,,,,,,,,,,,,,,,,,,,,,,,,,,,,,,,,,,,,,,,,,,,,,,,,,,,,,,,,,,,,,,,,,,,,,
501,Al2O3,[{'name': 'NIST_SRD-30'}],['Alumina'],[{'name': 'Hot Isostatic Pressing'}],"[{'citation': 'Weibull Characterization of Four Hipped/Posthipped Engineering Ceramics Between Room Temperature and 1500 °C, J. Kubler, Mechanische Charakterisierung von Hochleistungskeramik Festigkeitsunte, pp. 1-88 (1992), published by EMPA Swiss Federal Laboratories for Materials Testing and Research.'}]",,,,,,,,,,,,Al-O,,,,,,,,,,,,,,,,,,,,,,,,,Polycrystalline,,,,,,,,,,,,,,,,,,,,,,,,,,,,,,,,,4.5,"[{'name': 'Temperature', 'scalars': [{'value': '23'}], 'units': '$^{\\circ}$C'}]",,,MPa m$^{1/2}$,,,,,,,,,,,,,,,,,,,,,,,,,,,,,,,,,,,,,,,,,,,,,,,,,,,,,,,,,,,,,,,,,,,,,,,,,,,,,,,,,,
502,Si3N4.xY2O3,[{'name': 'NIST_SRD-30'}],['Silicon nitride'],[{'name': 'Sintering'}],"[{'citation': 'The Measurement of Sliding Friction and Wear of Ceramics at High Temperature, M.G. Gee, C.S. Matharu, E.A. Almond, and T.S. Eyre, Wear, Vol. 138, pp. 169-187 (1990), published by Elsevier Science S.A..'}]",,,,,,,,,,,,Si-N:Y,,,,,,,,,,,,,,,,,,,,,,,,,Polycrystalline,,,,,,,,,,,,,,,,,,,,,,,,,,,,,,,,,,,,,,,,,,,,,,,,,,,,,,,,,,,,,,12.602,"[{'name': 'Specimen Component', 'scalars': [{'value': 'lower'}, {'value': 'lower'}, {'value': 'lower'}, {'value': 'lower'}, {'value': 'upper'}, {'value': 'upper'}]}, {'name': 'Temperature', 'scalars': [{'value': '23'}, {'value': '600'}, {'value': '900'}, {'value': '1180'}, {'value': '900'}, {'value': '1180'}], 'units': '$^{\\circ}$C'}, {'name': 'Environment', 'scalars': [{'value': 'air'}]}]",mm$^{3}$ m$^{-1}$ N$^{-1}$,,,,,,,,,,,,,,,,,,,,,,,,,,,,,,,,,,,,,,,,,,,,,,,,,,,,,,,
503,BeO,[{'name': 'NIST_SRD-30'}],['Beryllia'],[{'name': 'Flux Growth'}],"[{'citation': 'Creep of Beryllia Single Crystals, G.S. Corman, Journal of the American Ceramic Society, Vol. 75 1, pp. 71-76 (1992), published by American Ceramic Society.'}]",,,,,,,,,,,,Be-O,,,,,,,,,,,,,,,,,,131,,,"[{'name': 'Crystal Orientation', 'scalars': [{'minimum': '1', 'maximum': '101'}, {'minimum': '1', 'maximum': '101'}, {'minimum': '1', 'maximum': '101'}, {'minimum': '1', 'maximum': '101'}, {'minimum': '1', 'maximum': '101'}, {'minimum': '1', 'maximum': '101'}, {'minimum': '1', 'maximum': '101'}, {'minimum': '1', 'maximum': '101'}, {'minimum': '1', 'maximum': '101'}, {'minimum': '1', 'maximum': '101'}, {'minimum': '1', 'maximum': '101'}, {'minimum': '1', 'maximum': '101'}, {'minimum': '1', 'maximum': '100'}, {'minimum': '1', 'maximum': '100'}, {'minimum': '1', 'maximum': '100'}, {'minimum': '1', 'maximum': '100'}, {'minimum': '1', 'maximum': '100'}, {'minimum': '1', 'maximum': '100'}, {'minimum': '1', 'maximum': '100'}, {'minimum': '1', 'maximum': '100'}, {'value': '0001'}]}, {'name': 'Temperature', 'scalars': [{'value': '650'}, {'value': '650'}, {'value': '700'}, {'value': '700'}, {'value': '700'}, {'value': '750'}, {'value': '750'}, {'value': '800'}, {'value': '800'}, {'value': '800'}, {'value': '850'}, {'value': '900'}, {'value': '1650'}, {'value': '1650'}, {'value': '1750'}, {'value': '1750'}, {'value': '1750'}, {'value': '1750'}, {'value': '1850'}, {'value': '1850'}, {'value': '1750'}], 'units': '$^{\\circ}$C'}, {'name': 'Applied Stress', 'scalars': [{'value': '50'}, {'value': '70'}, {'value': '25'}, {'value': '50'}, {'value': '70'}, {'value': '25'}, {'value': '50'}, {'value': '12.5'}, {'value': '25'}, {'value': '30'}, {'value': '12.5'}, {'value': '12.5'}, {'value': '50'}, {'value': '100'}, {'value': '50'}, {'value': '70'}, {'value': '100'}, {'value': '140'}, {'value': '50'}, {'value': '70'}, {'value': '100'}], 'units': 'MPa'}]",10$^{-9}$ s$^{-1}$,,,Single Crystal,,,,,,,,,,,,,,,,,,,,,,,,,,,,,,,,,,,,,,,,,,,,,,,,,,,,,,,,,,,,,,,,,,,,,,,,,,,,,,,,,,,,,,,,,,,,,,,,,,,,,,,,,,,,,,,,,,,,,,,
504,3Al2O3.2SiO2,[{'name': 'NIST_SRD-30'}],['Mullite'],[{'name': 'Sintering'}],"[{'citation': 'The Synthesis, Microstructure and Physical Properties of High Purity Mullite, B.L. Metcalfe and J.H. Sant, Transactions of the British Ceramic Society, Vol. 74, pp. 193-201 (1975), published by British Ceramic Society.'}]",,,,,,,,,,,,Al-Si-O,,,,,,,,,,,,,,,,,,,,,,,,,Polycrystalline,,,,,,,,,,,,,,214,"[{'name': 'Porosity', 'scalars': [{'value': '0.17'}, {'value': '0.24'}, {'value': '1.0'}, {'value': '2.5'}, {'value': '2.8'}, {'value': '2.8'}, {'value': '3.9'}, {'value': '4.0'}, {'value': '4.2'}, {'value': '6.1'}, {'value': '8.2'}, {'value': '10.0'}, {'value': '11.7'}, {'value': '12.0'}, {'value': '12.0'}], 'units': '%'}]",,,GPa,,,,,,,,,,,,,,,,,,,,,,,,,,,,,,,,,,,,,,,,,,,,,,,,,,,,,,,,,,,,,,,,,,,,,,,,,,,,,,,,,,,,,,,,,,,,,,,,,,,,,
505,TiO2,[{'name': 'NIST_SRD-30'}],['Titania'],[{'name': 'Hot Isostatic Pressing'}],"[{'citation': 'Evaluation of the Mechanical Properties of Hot Isostatically Pressed Titania and Titania-Calcium Phosphate Composites, J. Li, S. Forberg, and L. Hermansson, Biomaterials, Vol. 12, pp. 438-440 (1991), published by Butterworth-Heinemann Ltd..'}]",,,,,,,,,,,,Ti-O,,,,,,,,,,,,,,,,,,,,,,,,,Polycrystalline,,,,,,,,,,,,,,,,,,,,,,,,,,,,,,,,,,,,,,,,,,,,,,,,,,,,,,,,,,,,,,,,,,,,,,,,,,,,,,,,,,,,,,,,,,,,,,,,,,,,,,,,,,,,,,,,,,,21,"[{'name': 'Volume Fraction of TiO2', 'scalars': [{'value': '100'}, {'value': '85'}, {'value': '85'}], 'units': '%'}, {'name': 'Volume Fraction of HA', 'scalars': [{'value': '0'}, {'value': '15'}, {'value': '0'}], 'units': '%'}, {'name': 'Volume Fraction of BA', 'scalars': [{'value': '0'}, {'value': '0'}, {'value': '15'}], 'units': '%'}, {'name': 'Volume Fraction of TCP', 'scalars': [{'value': '0'}], 'units': '%'}]",,,
506,TiC,[{'name': 'NIST_SRD-30'}],['Titanium carbide'],[{'name': 'Sintering'}],"[{'citation': 'Behavior of Transition Metal Carbide Samples under Micro-mechanical Testing, Yu. G. Tkachenko, G. A. Bovkun, and V. F. Berdikov, Poroshkovaya Metallurgiya (Metallurgy of Powders) 5, pp. 57-61 (1977).'}]",,,,,,,,,,,,Ti-C,,,,,,,,,,,,,,,,,,,,,,,,,Polycrystalline,,,,,,,,,,,,,,,,,,,,,,,,,,,,,,,,,,,,,,,,,,,,,,,,,,,,26,"[{'name': 'Load', 'scalars': [{'value': '200'}], 'units': 'g'}, {'name': 'Temperature', 'scalars': [{'value': '293'}], 'units': 'K'}]",,,GPa,,,,,,,,,,,,,,,,,,,,,,,,,Bar,,,,,,,,,,,,,,,,,,,,,,,,,,,,,,,,,,,,,,
507,TiCx,[{'name': 'NIST_SRD-30'}],['Titanium carbide'],,"[{'citation': 'Thermal Conductivity and Thermoelectric Power of Titanium Carbide Single Crystals, D.T. Morelli, Physical Review B, Vol. 44 11, pp. 5453-5458 (1991), published by American Physical Society.'}]",,,,,,,,,,,,Ti-C,,,,,,,,,,,,,,,,,,,,,,,,,Single Crystal,,,,,,,,,,,,,,,,,,,,,,,,,,,,,,,,,,,,,,,,,,,,,,,,,,,,,,,,,,,,,,,,,,,,,,,,,,,,,,,,,,,,,,,,,,,,,,,,,,,,,,,12.5,"[{'name': 'Temperature', 'scalars': [{'value': '16'}, {'value': '20'}, {'value': '27'}, {'value': '29'}, {'value': '37'}, {'value': '43'}, {'value': '47'}, {'value': '54'}, {'value': '62'}, {'value': '100'}, {'value': '140'}, {'value': '170'}, {'value': '230'}, {'value': '260'}, {'value': '19'}, {'value': '26'}, {'value': '35'}, {'value': '42'}, {'value': '51'}, {'value': '61'}, {'value': '80'}, {'value': '100'}, {'value': '150'}, {'value': '220'}, {'value': '280'}, {'value': '11'}, {'value': '18'}, {'value': '27'}, {'value': '36'}, {'value': '50'}, {'value': '58'}, {'value': '70'}, {'value': '77'}, {'value': '96'}, {'value': '120'}, {'value': '140'}, {'value': '170'}, {'value': '210'}, {'value': '280'}], 'units': 'K'}, {'name': 'x of Cx', 'scalars': [{'value': '0.88'}, {'value': '0.88'}, {'value': '0.88'}, {'value': '0.88'}, {'value': '0.88'}, {'value': '0.88'}, {'value': '0.88'}, {'value': '0.88'}, {'value': '0.88'}, {'value': '0.88'}, {'value': '0.88'}, {'value': '0.88'}, {'value': '0.88'}, {'value': '0.88'}, {'value': '0.93'}, {'value': '0.93'}, {'value': '0.93'}, {'value': '0.93'}, {'value': '0.93'}, {'value': '0.93'}, {'value': '0.93'}, {'value': '0.93'}, {'value': '0.93'}, {'value': '0.93'}, {'value': '0.93'}, {'value': '0.95'}, {'value': '0.95'}, {'value': '0.95'}, {'value': '0.95'}, {'value': '0.95'}, {'value': '0.95'}, {'value': '0.95'}, {'value': '0.95'}, {'value': '0.95'}, {'value': '0.95'}, {'value': '0.95'}, {'value': '0.95'}, {'value': '0.95'}, {'value': '0.95'}], 'units': 'formula units'}]",W m$^{-1}$ K$^{-1}$,,,,,,,,,,,,,,
508,Si3N4.xMgO,[{'name': 'NIST_SRD-30'}],['Silicon nitride'],[{'name': 'Sintering'}],"[{'citation': 'Effect of Relative Humidity on Repetitive Impact Behavior of Machined Silicon Nitride, S.R. Srinivasan and P.J. Blau, Journal of the American Ceramic Society, Vol. 77 3, pp. 683-688 (1994), published by American Ceramic Society.'}]",,,,,,,,,,,,Si-N:MgO,NBD200,,,,,,,,,,,,,,,,,,,,,,,,Polycrystalline,,,,,,,,,,,,,,,,,,,,,,,,,,,,,,,,,,,,,,,,,,,,,,,,,,,,,,,,,,,,,,,,,Cerbec,,,,,,,,,,,,,,,,,,,,,,,,,,,,,,,,,,,,,,,,,,,,2.9,"[{'name': 'Temperature', 'scalars': [{'value': '23'}], 'units': '$^{\\circ}$C'}]",x10$^{-6}$,,,,,,,,
509,ZrO2.xEr2O3,[{'name': 'NIST_SRD-30'}],['Zirconia (TZP)'],[{'name': 'Sintering'}],"[{'citation': 'Fracture Strength and Dynamic Elastic Modulus of Ce- and Er-TZP at Low Temperature, Z. Zhang, D. Jin, L. Li, Z. Tu, L. Zhao, P. Zhang, and J. Zhao, Journal of the American Ceramic Society, Vol. 78 9, pp. 2548-2550 (1995), published by American Ceramic Society.'}]",,,,,,,,,,,,Zr-O:Er,,,,,,,,,,,,,,,,,,,,,,,,,Polycrystalline,,,,,,,,,,,,,,111.3,"[{'name': 'Additive', 'scalars': [{'value': 'Er2O3'}]}, {'name': 'Mole Fraction of Additive', 'scalars': [{'value': '2.5'}, {'value': '2.5'}, {'value': '4.0'}, {'value': '4.0'}], 'units': '%'}, {'name': 'Temperature', 'scalars': [{'value': '300'}, {'value': '77'}, {'value': '300'}, {'value': '77'}], 'units': 'K'}, {'name': 'Density', 'scalars': [{'value': '5.868', 'uncertainty': '0.022'}, {'value': '-'}, {'value': '5.561', 'uncertainty': '0.030'}, {'value': '-'}], 'units': 'g/cm$^{3}$'}]",,,GPa,,,,,,,,,,,,,,,,,,,,,,,,,,,,,,,,,,,,,,,,,,,,,,,,,,,,,,,,,,,,,,,,,,,,,,,,,,,,,,,,,,,,,,,,,,,,,,,,,,,,,
510,MgAl2O4,[{'name': 'NIST_SRD-30'}],['Magnesium aluminate'],[{'name': 'Hot Pressing'}],"[{'citation': 'Fracture Resistance of a Transparent Magnesium Aluminate Spinel, A. Ghosh, K.W. White, M.G. Jenkins, A.S. Kobayashi, and R.C. Bradt, Journal of the American Ceramic Society, Vol. 74 7, pp. 1624-1630 (1991), published by American Ceramic Society.'}]",,,,,,,,,,,,Mg-Al-O,,,,,,,,,,,,,,,,,,,,,,,,,Polycrystalline,,,,,,,,,,,,,,,,,,,,,,,,,79,"[{'name': 'Temperature', 'scalars': [{'value': '20'}, {'value': '200'}, {'value': '400'}, {'value': '600'}, {'value': '800'}, {'value': '1000'}, {'value': '1200'}, {'value': '1400'}], 'units': '$^{\\circ}$C'}]",,,MPa,,,,,,,,,,,,,,,,,,,,,,,,,,,,,,,,,,,,Coors Porcelain Company,,,,,,,,,,,,,,,,,,,,,,,,,,,,,,,,,,,,,,,,,,,,,,,,,,,,,,
511,SiC,[{'name': 'NIST_SRD-30'}],['Silicon carbide'],[{'name': 'Hot Pressing'}],"[{'citation': 'Molten Salt Corrosion of SiC and Si3N4 Ceramics, R.E. Tressler, M.D. Meiser, and T. Yonushonis, Journal of the American Ceramic Society, Vol. 59 5, pp. 278-279 (1976), published by American Ceramic Society.'}]",,,,,,,,,,,,Si-C,,,,,,,,,,- 24,"[{'name': 'Exposure Time', 'scalars': [{'value': '0.5'}, {'value': '1.0'}, {'value': '2.0'}, {'value': '0.5'}, {'value': '1.0'}, {'value': '2.0'}, {'value': '3.0'}, {'value': '0.2'}, {'value': '0.5'}, {'value': '1.0'}], 'units': 'h'}, {'name': 'Exposure Temperature', 'scalars': [{'value': '1000'}], 'units': '$^{\\circ}$C'}, {'name': 'Mole Fraction of NaCl', 'scalars': [{'value': '0'}, {'value': '0'}, {'value': '0'}, {'value': '37'}, {'value': '37'}, {'value': '37'}, {'value': '37'}, {'value': '100'}, {'value': '100'}, {'value': '100'}], 'units': '%'}, {'name': 'Mole Fraction of Na2SO4', 'scalars': [{'value': '100'}, {'value': '100'}, {'value': '100'}, {'value': '63'}, {'value': '63'}, {'value': '63'}, {'value': '63'}, {'value': '0'}, {'value': '0'}, {'value': '0'}], 'units': '%'}]",mg cm$^{-2}$ h$^{-1}$,,,,,,,,,,,,,Polycrystalline,,,,,,,,,,,,,,,,,,,,,,,,,,,,,,,,,,,,,,,,,,,,,,,,,,,,,,,,,,,,,,,,,Norton Company,,,,,,,,,,,,,,,,,,,,,,,,,,,,,,,,,,,,,,,,,,,,,,,,,,,,,,
512,SiO2,[{'name': 'NIST_SRD-30'}],['Silica (cristobalite)'],[{'name': 'Natural Specimen'}],"[{'citation': 'Landau Free Energy and Order Parameter Behaviour of the $\\alpha$/$\\beta$ Phase Transition in Cristobalite, W.W. Schmahl, I.P. Swainson, M.T. Dove, and A. Graeme-Barber, Zeitschrift fur Kristallographie, Vol. 201, pp. 125-145 (1992), published by R. Oldenbourg Verlag:Munchen.'}]",,,,,,,,,,,,Si-O,,,,,,,,,,,,,,,,,,,,,,,,,Polycrystalline,,,,,,,,,,,,,,,,,,,,,,,,,,,,,,,,,,,,,,,,,,,,,,,,,,,,,,,,,,,,,,,,,,,,,,,,,,,,,,,,,,0.3006,"[{'name': 'Phase', 'scalars': [{'value': 'Low'}, {'value': 'Low'}, {'value': 'Low'}, {'value': 'Low'}, {'value': 'Low'}, {'value': 'Low'}, {'value': 'Low'}, {'value': 'Low'}, {'value': 'Low'}, {'value': 'Low'}, {'value': 'Low'}, {'value': 'Low'}, {'value': 'Low'}, {'value': 'Low'}, {'value': 'Low'}, {'value': 'Low'}, {'value': 'Low'}, {'value': 'Low'}, {'value': 'Low'}, {'value': 'Low'}, {'value': 'Low'}, {'value': 'Low'}, {'value': 'Low'}, {'value': 'Low'}, {'value': 'High'}, {'value': 'High'}, {'value': 'High'}]}, {'name': 'Atom', 'scalars': [{'value': 'Si'}, {'value': 'Si'}, {'value': 'Si'}, {'value': 'Si'}, {'value': 'Si'}, {'value': 'Si'}, {'value': 'O'}, {'value': 'O'}, {'value': 'O'}, {'value': 'O'}, {'value': 'O'}, {'value': 'O'}, {'value': 'O'}, {'value': 'O'}, {'value': 'O'}, {'value': 'O'}, {'value': 'O'}, {'value': 'O'}, {'value': 'O'}, {'value': 'O'}, {'value': 'O'}, {'value': 'O'}, {'value': 'O'}, {'value': 'O'}, {'value': 'O'}, {'value': 'O'}, {'value': 'O'}]}, {'name': 'Temperature', 'scalars': [{'value': '303'}, {'value': '373'}, {'value': '398'}, {'value': '432'}, {'value': '458'}, {'value': '473'}, {'value': '303'}, {'value': '303'}, {'value': '303'}, {'value': '373'}, {'value': '373'}, {'value': '373'}, {'value': '398'}, {'value': '398'}, {'value': '398'}, {'value': '432'}, {'value': '432'}, {'value': '432'}, {'value': '458'}, {'value': '458'}, {'value': '458'}, {'value': '473'}, {'value': '473'}, {'value': '473'}, {'value': '573'}, {'value': '623'}, {'value': '673'}], 'units': 'K'}, {'name': 'Coordinate', 'scalars': [{'value': 'x'}, {'value': 'x'}, {'value': 'x'}, {'value': 'x'}, {'value': 'x'}, {'value': 'x'}, {'value': 'x'}, {'value': 'y'}, {'value': 'z'}, {'value': 'x'}, {'value': 'y'}, {'value': 'z'}, {'value': 'x'}, {'value': 'y'}, {'value': 'z'}, {'value': 'x'}, {'value': 'y'}, {'value': 'z'}, {'value': 'x'}, {'value': 'y'}, {'value': 'z'}, {'value': 'x'}, {'value': 'y'}, {'value': 'z'}, {'value': 'y'}, {'value': 'y'}, {'value': 'y'}]}]",,,,,,,,,,,,,,,,,,,,,,,,,,,,,,,,,,,,
513,ZrB2,[{'name': 'NIST_SRD-30'}],['Zirconium diboride'],[{'name': 'Melt Processing'}],"[{'citation': 'Thermal Expansion Studies on the Group IV-VII Transition Metal Diborides, B. Lonnberg, Journal of the Less-Common Metals, Vol. 141, pp. 145-156 (1988), published by Elsevier Sequoia.'}]",3.1685,"[{'name': 'Axis', 'scalars': [{'value': 'a'}, {'value': 'a'}, {'value': 'a'}, {'value': 'a'}, {'value': 'a'}, {'value': 'a'}, {'value': 'a'}, {'value': 'a'}, {'value': 'a'}, {'value': 'a'}, {'value': 'a'}, {'value': 'a'}, {'value': 'a'}, {'value': 'c'}, {'value': 'c'}, {'value': 'c'}, {'value': 'c'}, {'value': 'c'}, {'value': 'c'}, {'value': 'c'}, {'value': 'c'}, {'value': 'c'}, {'value': 'c'}, {'value': 'c'}, {'value': 'c'}, {'value': 'c'}]}, {'name': 'Temperature', 'scalars': [{'value': '300'}, {'value': '400'}, {'value': '500'}, {'value': '600'}, {'value': '700'}, {'value': '800'}, {'value': '900'}, {'value': '1000'}, {'value': '1100'}, {'value': '1200'}, {'value': '1300'}, {'value': '1400'}, {'value': '1500'}, {'value': '300'}, {'value': '400'}, {'value': '500'}, {'value': '600'}, {'value': '700'}, {'value': '800'}, {'value': '900'}, {'value': '1000'}, {'value': '1100'}, {'value': '1200'}, {'value': '1300'}, {'value': '1400'}, {'value': '1500'}], 'units': 'K'}]",$\AA$,,,,,,,,,Zr-B,,,,,,,,,,,,,,,,,,,,,,,,,Polycrystalline,,,,,,,,,,,,,,,,,,,,,,,,,,,,,,,,,,,,,,,,,,,,,,,,,,,,,,,,,,,,,,,,,,,,,,,,,,,,,,,,,,,,,,,,,,,,,,,,,,,,,,,,,,,,,,,,,,,,,,,
514,SiC,[{'name': 'NIST_SRD-30'}],['Silicon carbide'],[{'name': 'Sintering'}],"[{'citation': 'Material Properties of a Sintered $\\alpha$-SiC, R.G. Munro, Journal of Physical and Chemical Reference Data, Vol. 26 5, pp. 1195-1203 (1997), published by American Chemical Society.'}]",,,,,,,,,,,,Si-C,,,,,,,,,,,,,,,,,,,,,,,,,Polycrystalline,,,,,,,,,,,,,,,,,,,,,,,,,,,,,,,,,,,,,,,,,,,,,,,,,,,,,,,,,,,,-4.0 (5%),"[{'name': 'Temperature', 'scalars': [{'value': '20'}, {'value': '500'}, {'value': '1000'}], 'units': '$^{\\circ}$C'}]",,,,,,,,,,,,,,,,,,,,,,,,,,,,,,,,,,,,,,,,,,,,,,,,,,,,,,,,,,
515,Al2O3.xSiC,[{'name': 'NIST_SRD-30'}],['Alumina composite'],[{'name': 'Hot Pressing'}],"[{'citation': 'Compressive Creep of SiC Whisker-Reinforced Alumina, A.H. Swan, M.V. Swain, and G.L. Dunlop, Journal of the European Ceramic Society, Vol. 10, pp. 317-326 (1992), published by Elsevier Science Limited.'}]",,,,,,,,,,,,Al-O:SiC,,,,,,,,,,,,,,,,,,,,,,,,,Polycrystalline,,,,,,,,,,,,,,,,,,,,,,,,,,,,,,,,,,,,,,,,,,,,,,,,,,,,,,,,,,,,,,,,,Advanced Composite Materials Corporation,,,,,,,Al2O3,"[{'name': 'Volume Fraction of Phase', 'scalars': [{'value': '70'}, {'value': '30'}], 'units': '%'}]",,,,,,,,,,,,,,,,,,,,,,,,,,,,,,,,,,,,,,,,,,,,,,
516,ZrO2.xY2O3,[{'name': 'NIST_SRD-30'}],['Zirconia (TZP)'],,"[{'citation': 'Evaluation of Japanese Yttria Tetragonal Zirconia Polycrystal (Y-TZP) Materials, J.J. Swab, Ceramic Engineering and Science Proceedings, Vol. 8 7, pp. 886-891 (1987), published by American Ceramic Society.'}]",,,,,,,,,,,,Zr-O:Y,,,,,,,,,,,,,,,,,,,,,,,,,Polycrystalline,,,,5.869,"[{'name': 'Oxidation Temperature', 'scalars': [{'value': '23'}, {'value': '200'}, {'value': '1000'}, {'value': '1000'}], 'units': '$^{\\circ}$C'}, {'name': 'Oxidation Time', 'scalars': [{'value': '0'}, {'value': '50'}, {'value': '100'}, {'value': '500'}], 'units': 'h'}, {'name': 'Test Temperature', 'scalars': [{'value': '23'}], 'units': '$^{\\circ}$C'}]",,,g cm$^{-3}$,,,,,,,,,,,,,,,,,,,,,,,,,,,,,,,,,,,,,,,,,,,,,,,,,,,,,,,,,NGK,,,,,,,,,,,,,,,,,,,,,,,,,,,,,,,,,,,,,,,,,,,,,,,,,,,,,,
517,Al2O3.xZrO2,[{'name': 'NIST_SRD-30'}],['Alumina composite'],,"[{'citation': 'Effects of Environment on the Mechanical Behavior of High-Performance Ceramics, G.A. Graves and N.L. Hecht, Report No. UDR-TR-94-136, pp. 1-138 (1995), published by University of Dayton Research Institute.'}]",,,,,,,,,,,,Al-O:ZrO,,,,,,,,,,,,,,,,,,,,,,,,,Polycrystalline,,,,,,,,,,,,,,,,,,,,,,,,,,,,,,,,,,,,,,,,,,,,,,,,,,,,19.0,"[{'name': 'Temperature', 'scalars': [{'value': '23'}], 'units': '$^{\\circ}$C'}]",,,GPa,,,,,,,,,Kyocera,,,,,,,,,,,,,,,,,,,,,,,,,,,,,,,,,,,,,,,,,,,,,,,,,,,,,,
518,TiB2.xNi,[{'name': 'NIST_SRD-30'}],['Titanium diboride'],[{'name': 'Hot Pressing'}],"[{'citation': 'Effect of Microstructure on the Properties of TiB2 Ceramics, M.K. Ferber, P.F. Becher, and C.B. Finch, Journal of the American Ceramic Society, Vol. 66, pp. C-2-C-4 (1983), published by American Ceramic Society.'}]",,,,,,,,,,,,Ti-B:Ni,,,,,,,,,,,,,,,,,,,,,,,,,Polycrystalline,,,,,,,,,,,,,,,,,,,,,,,,,440,"[{'name': 'Sample Number', 'scalars': [{'value': 'NT90J'}]}]",,,MPa,,,,,,,,,,,,,,,,,,,,,,,,,,,,,,,,,,,,,,,,,,,,,,,,,,,,,,,,,,,,,,,,,,,,,,,,,,,,,,,,,,,,,,,,,,
519,Al2O3.xZrO2,[{'name': 'NIST_SRD-30'}],['Alumina'],[{'name': 'Sintering'}],"[{'citation': 'Crack Propagation and Deformation Behavior of Al2O3-24 vol.% ZrO2 Composite Studied by Transmission Electron Microcopy, B.T. Lee and K. Hiraga, Journal of Materials Research, Vol. 9 5, pp. 1199-1207 (1994), published by Materials Research Society.'}]",,,,,,,,,,,,Al-O:ZrO,,,,,,,,,,,,,,,,,,,,,,,,,Polycrystalline,,,,,,,,,,,,,,,,,,,,,,,,,,,,,,,,,,,,,,,,,,0.3,"[{'name': 'Constituent', 'scalars': [{'value': 'ZrO2'}, {'value': 'Al2O3'}]}]",,,$\mu$m,,,,,,,,,,,,,,,,,,,,,,,,,,,,,,,,,,,,,,,,,,,,,,,,,,,,,,,,,,,,,,,,,,,,,,,,,
520,TiB2,[{'name': 'NIST_SRD-30'}],['Titanium diboride'],[{'name': 'Hot Pressing'}],"[{'citation': 'Elastic Properties of Polycrystalline TiB2, ZrB2, and HfB2 from Room Temperature to 1300 K, D.E. Wiley, W.R. Manning, and O. Hunter,Jr., Journal of the Less-Common Metals, Vol. 18, pp. 149-157 (1969), published by Elsevier Sequoia.'}]",,,,,,,,,,,,Ti-B,,,,,,,,,,,,,,,,,,,,,,,,,Polycrystalline,,,,4.230,"[{'name': 'Specimen Number', 'scalars': [{'value': '6'}]}]",,,g cm$^{-3}$,,,,,,,,,,,,,,,,,,,,,,,,,,,,,,,,,,,,,,,,,,,,,,,,,,,,,,,,,Carborundum Company,,,,,,,,,,,,,,,,,,,,,,,,,,,,,,,,,,,,,,,,,,,,,,,,,,,,,,
521,SiC,[{'name': 'NIST_SRD-30'}],['Silicon carbide'],[{'name': 'Sintering'}],"[{'citation': 'Sliding Friction of Ceramics:  Mechanical Action of the Wear Debris, J. Denape and J. Lamon, Journal of Materials Science, Vol. 25, pp. 3592-3604 (1990), published by Chapman and Hall.'}]",,,,,,,,,,,,Si-C,,,,,,,,,,,,,,,,,,,,,,,,,Polycrystalline,,,,,,,,,,,,,,,,,,,,,,,,,,,,,,,,,,,,,,,,,,,,,,,,,,,,,,,,,,,,,,-5.23,"[{'name': 'Sliding Speed', 'scalars': [{'value': '0.10'}, {'value': '0.25'}, {'value': '0.50'}, {'value': '1.0'}, {'value': '2.0'}, {'value': '4.0'}], 'units': 'm/s'}]",mm$^{3}$ m$^{-1}$ N$^{-1}$,Ceramiques et Composites,,,,,,,,,,,,,,,,,,,,,,,,,,,,,,,,,,,,,,,,,,,,,,,,,,,,,,
522,SiO2,[{'name': 'NIST_SRD-30'}],['Silica (fused)'],,"[{'citation': 'Low Temperature-Elastic Moduli, Debye Temperature and Internal Dilational and Shear Frictions of Fused Quartz, M. Fukuhara, A. Sanpei, and K. Shibuki, Journal of Materials Science, Vol. 32, pp. 1207-1211 (1997), published by Chapman and Hall.'}]",,,,,,,,,,,,Si-O,T-1030,,,,,,,,,,,,,,,,,,,,,,,,Polycrystalline,362.2,"[{'name': 'Temperature', 'scalars': [{'value': '70'}, {'value': '120'}, {'value': '170'}, {'value': '220'}, {'value': '270'}, {'value': '320'}, {'value': '370'}], 'units': 'K'}]",K,,,,,,,,,,,,,,,,,,,,,,,,,,,,,,,,,,,,,,,,,,,,,,,,,,,,,,,,,,,,,,Toshiba Ceramics,,,,,,,,,,,,,,,,,,,,,,,,,,,,,,,,,,,,,,,,,,,,,,,,,,,,,,
523,Si3N4,[{'name': 'NIST_SRD-30'}],['Silicon nitride'],[{'name': 'Hot Isostatic Pressing'}],"[{'citation': 'Hot Isostatic Press Sintering and Properties of Silicon Nitride without Additives, I. Tanaka, G. Pezzotti, T. Okamoto, and Y. Miyamoto, Journal of the American Ceramic Society, Vol. 72 9, pp. 1656-1660 (1989), published by American Ceramic Society.'}]",,,,,,,,,,,,Si-N,,,,,,,,,,,,,,,,,,,,,,,,,Polycrystalline,,,,,,,,,,,,,,,,,,,,,,,,,,,,,,,,,,,,,,,,,,,,,,,,,,,,,,,,,,,,,,,,,,,,,,,,Si3N4,"[{'name': 'Amount of Phase', 'scalars': [{'value': '100'}], 'units': '%'}]",,,,,,,,,,,,,,,,,,,,,,,,,,,,,,,,,,,,,,,,,,,,,,
524,Ti3O5,[{'name': 'NIST_SRD-30'}],['Titanium tritapentoxide'],[{'name': 'Solid State Reaction'}],"[{'citation': 'High-Temperature Heat Contents of TiO, Ti2O3, Ti3O5, and TiO2, B.F. Naylor, Journal of the American Chemical Society, Vol. 68, pp. 1077-1080 (1946), published by American Chemical Society.'}]",,,,,,,,,,,,Ti-O,,,,,,,,,,,,,,,,,,,,,,,,,Polycrystalline,,,,,,,,,,,,,,,,,,,,,,,,,,,,,,,,,,,,,,,,,,,,,,,,,,,,,,,,,,,,,,,,,,,,,,,,,,,,,,,,,,,,,,,,,,,,,,,827.9,"[{'name': 'Phase', 'scalars': [{'value': 'alpha'}, {'value': 'alpha'}, {'value': 'alpha'}, {'value': 'alpha'}, {'value': 'beta'}, {'value': 'beta'}, {'value': 'beta'}, {'value': 'beta'}, {'value': 'beta'}, {'value': 'beta'}, {'value': 'beta'}, {'value': 'beta'}, {'value': 'beta'}, {'value': 'beta'}, {'value': 'beta'}]}, {'name': 'Temperature', 'scalars': [{'value': '298'}, {'value': '300'}, {'value': '400'}, {'value': '450'}, {'value': '450'}, {'value': '500'}, {'value': '600'}, {'value': '700'}, {'value': '800'}, {'value': '900'}, {'value': '1000'}, {'value': '1100'}, {'value': '1200'}, {'value': '1300'}, {'value': '1400'}], 'units': 'K'}, {'name': 'Molar Heat Capacity', 'scalars': [{'value': '185.16'}, {'value': '185.40'}, {'value': '197.74'}, {'value': '203.91'}, {'value': '189.09'}, {'value': '190.76'}, {'value': '194.11'}, {'value': '197.45'}, {'value': '200.80'}, {'value': '204.15'}, {'value': '207.49'}, {'value': '210.84'}, {'value': '214.18'}, {'value': '217.53'}, {'value': '220.88'}], 'units': 'J mol$^{-1}$ K$^{-1}$'}]",J kg$^{-1}$ K$^{-1}$,,,,,,,,,,,,,,,,,,,,,,
