Repository: ckborg/DSW2018

# DSW2018

## Description
Investigation of a structural ceramics database (WebSCD) curated by the National Institute of Standards and Technology (NIST).
3-week project as part of the UC Berkeley Data Science workshop (DSW2018).
[WebSCD]("https://srdata.nist.gov/CeramicDataPortal/scd")

## Results at-a-glance

~4000 material entries

Most represented mechanical properties: Elastic modulus, flexural strength, fracture toughness.

## Team members
[Prabudhya Bhattacharyya]("http://physics.berkeley.edu/people/graduate-student/prabudhya-bhattacharyya")

[Chris Bronner]("https://chrisbronner.com/")

[Steve Drapcho]("https://www.linkedin.com/in/steven-drapcho-2b939b149/")

File: NIST_CeramicDataSet.csv (part 14 of 103)
525,Al2O3,[{'name': 'NIST_SRD-30'}],['Alumina'],[{'name': 'Hot Isostatic Pressing'}],"[{'citation': 'Weibull Characterization of Four Hipped/Posthipped Engineering Ceramics Between Room Temperature and 1500 °C, J. Kubler, Mechanische Charakterisierung von Hochleistungskeramik Festigkeitsunte, pp. 1-88 (1992), published by EMPA Swiss Federal Laboratories for Materials Testing and Research.'}]",,,,,,,,,,,,Al-O,,,,,,,,,,,,,,,,,,,,,,,,,Polycrystalline,,,,3.98,"[{'name': 'Temperature', 'scalars': [{'value': '23'}], 'units': '$^{\\circ}$C'}]",,,g cm$^{-3}$,,,,,,,,,,,,,,,,,,,,,,,,,,,,,,,,,,,,,,,,,,,,,,,,,,,,,,,,,,,,,,,,,,,,,,,,,,,,,,,,,,,,,,,,,,,,,,,,,,,,,,,,,,,,,,,
526,Si6-xAlxOxN8-x,[{'name': 'NIST_SRD-30'}],['Sialon'],[{'name': 'Hot Isostatic Pressing'}],"[{'citation': 'Dense Single-Phase $\\beta$-Sialon Ceramics by Glass-Encapsulated Hot Isostatic Pressing, T. Ekstrom, P.O. Kall, M. Nygren, and P.O. Olsson, Journal of Materials Science, Vol. 24, pp. 1853-1862 (1989), published by Chapman and Hall.'}]",,,,,,,,,,,,Si-Al-O-N,,,,,,,,,,,,,,,,,,,,,,,,,Polycrystalline,,,,,,,,,,,,,,,,,,,,,,,,,,,,,,,,,,,,,,,,,,,,,,,,,,,,16.9,"[{'name': 'x of Alx', 'scalars': [{'value': '0.25'}, {'value': '0.35'}, {'value': '0.50'}, {'value': '0.75'}, {'value': '1.50'}, {'value': '2.00'}, {'value': '3.00'}, {'value': '4.00'}, {'value': '4.20'}, {'value': '4.50'}, {'value': '0.25'}, {'value': '0.35'}, {'value': '0.50'}, {'value': '0.75'}, {'value': '1.50'}, {'value': '2.00'}, {'value': '3.00'}, {'value': '4.00'}, {'value': '4.20'}, {'value': '4.50'}], 'units': 'formula units'}, {'name': 'Mass Fraction of Y2O3', 'scalars': [{'value': '0'}, {'value': '0'}, {'value': '0'}, {'value': '0'}, {'value': '0'}, {'value': '0'}, {'value': '0'}, {'value': '0'}, {'value': '0'}, {'value': '0'}, {'value': '1'}, {'value': '1'}, {'value': '1'}, {'value': '1'}, {'value': '1'}, {'value': '1'}, {'value': '1'}, {'value': '1'}, {'value': '1'}, {'value': '1'}], 'units': '%'}]",,,GPa,,,,,,,,,,,,,,,,,,,,,,,,,,,,,,,,,,,,,,,,,,,,,,,,,,,,,,,,,,,,,,,
527,Al2O3.SiO2,[{'name': 'NIST_SRD-30'}],['Sillimanite'],[{'name': 'Natural Specimen'}],"[{'citation': 'Thermal Expansion and High-Temperature Crystal Chemistry of the Al2SiO5 Polymorphs, J.K. Winter and S. Ghose, American Mineralogist, Vol. 64, pp. 573-586 (1979), published by Allen Press, Inc..'}]",7.4883,"[{'name': 'Temperature', 'scalars': [{'value': '25'}, {'value': '25'}, {'value': '25'}, {'value': '400'}, {'value': '400'}, {'value': '400'}, {'value': '600'}, {'value': '600'}, {'value': '600'}, {'value': '800'}, {'value': '800'}, {'value': '800'}, {'value': '1000'}, {'value': '1000'}, {'value': '1000'}], 'units': '$^{\\circ}$C'}, {'name': 'Axis', 'scalars': [{'value': 'a'}, {'value': 'b'}, {'value': 'c'}, {'value': 'a'}, {'value': 'b'}, {'value': 'c'}, {'value': 'a'}, {'value': 'b'}, {'value': 'c'}, {'value': 'a'}, {'value': 'b'}, {'value': 'c'}, {'value': 'a'}, {'value': 'b'}, {'value': 'c'}]}]",$\AA$,,,,,,,,,Al-Si-O,,,,,,,,,,,,,,,,,,,,,,,,,Single Crystal,,,,,,,,,,,,,,,,,,,,,,,,,,,,,,,,,,,,,,,,,,,,,,,,,,,,,,,,,,,,,,,,,,,,,,,,,,,,,,,,,,,,,,,,,,,,,,,,,,,,,,,,,,,,,,,,,,,,,,,
528,SiC,[{'name': 'NIST_SRD-30'}],['Silicon carbide'],[{'name': 'Reaction Bonding'}],"[{'citation': 'Performance Verification of New, Low-Cost Ceramics, R.E. Tressler and M. McNallan, Projects Within the Center for Advanced Materials, pp. 147-161 (1989), edited by J.R. Hellmann and B.K. Kennedy, published by Center for Advanced Materials, Pennsylvania State University.'}]",,,,,,,,,,,,Si-C,CS-101K,,,,,,,,,,,,,,755,"[{'name': 'Temperature Range', 'scalars': [{'minimum': '1350', 'maximum': '1425'}], 'units': '$^{\\circ}$C'}, {'name': 'Applied Stress', 'scalars': [{'value': '43'}], 'units': 'MPa'}]",kJ mol$^{-1}$,,,,,,,,Polycrystalline,,,,,,,,,,,,,,,,,,,,,,,,,,,,,,,,,,,,,,,,,,,,,,,,,,,,,,,,,,,,,,,,,Norton Company,,,,,,,,,,,,,,,,,,,,,,,,,,,,,,,,,,,,,,,,,,,,,,,,,,,,,,
529,TiC,[{'name': 'NIST_SRD-30'}],['Titanium carbide'],,"[{'citation': 'Structural and Mechanical Properties of TiB2 and TiC Prepared by Self-Propagating High-Temperature Synthesis/Dynamic Compaction, L. Wang, M.R. Wixom, and L.T. Thompson, Journal of Materials Science, Vol. 29, pp. 534-543 (1994), published by Chapman and Hall.'}]",,,,,,,,,,,,Ti-C,,,,,,,,,,,,,,,,,,,,,,,,,,,,,,,,,,,,,,,460,"[{'name': 'Relative Density', 'scalars': [{'value': '96.8'}], 'units': '%'}, {'name': 'Temperature', 'scalars': [{'value': '23'}], 'units': '$^{\\circ}$C'}]",,,GPa,,,,,,,,,,,,,,,,,,,,,,,,,,,,,,,,,,,,,,,,,,,,,,,,,,,,,,,,,,,,,,,,,,,,,,,,,,,,,,,,,,,,,,,,,,,,,,,,,,,,,
530,Al2O3,[{'name': 'NIST_SRD-30'}],['Alumina'],[{'name': 'Sintering'}],"[{'citation': 'Evaluated Material Properties for a Sintered $\\alpha$-Alumina, R.G. Munro, Journal of the American Ceramic Society, Vol. 80 8, pp. 1919-1928 (1997), published by American Ceramic Society.'}]",,,,,,,,,,,,Al-O,,,,,,,,,,,,,,,,,,,,,,,,,Polycrystalline,,,,,,,,,,,,,,,,,,,,,,,,,,,,,,,,,,,,,,,,,,,,,,,,,,,,,,,,,,,,,,,,,,,,,,,,,,,,,,,,,,,,,169,"[{'name': 'Temperature', 'scalars': [{'value': '20'}, {'value': '500'}, {'value': '1000'}, {'value': '1200'}, {'value': '1400'}, {'value': '1500'}], 'units': '$^{\\circ}$C'}]",GPa,,,,,,,,,,,,,,,,,,,,,,,,,,,,,,,,
531,Si3N4,[{'name': 'NIST_SRD-30'}],['Silicon nitride'],[{'name': 'Sintering'}],"[{'citation': 'Formation and Characteristics of Silicon Nitride-Lithium Aluminum Silicate Ceramics:  Part II, Mechanical and Thermal Properties, D.J. Kim, P. Greil, and G. Petzow, Advanced Ceramic Materials, Vol. 2 4, pp. 822-826 (1987), published by American Ceramic Society.'}]",,,,,,,,,,,,Si-N,,,,,,,,,,,,,,,,,,,,,,,,,Polycrystalline,,,,,,,,,,,,,,,,,,,,,,,,,250,"[{'name': 'Devitrified', 'scalars': [{'value': 'no'}, {'value': 'yes'}]}]",,,MPa,,,,,,,,,,,,,,,,,,,,,,,,,,,,,,,,,,,,,,,,,,,,,,,,,,,,,,,,,,,,,,,,,,,,,,,,,,,,,,,,,,,,,,,,,,
532,B4C,[{'name': 'NIST_SRD-30'}],['Boron carbide'],,"[{'citation': 'Engineering Properties of Carbides, P.T.B. Shaffer, Engineered Materials Handbook, Vol. 4, pp. 804-811 (1991), edited by S.J. Schneider, Jr., published by ASM International.'}]",,,,,,,,,,,,B-C,,,,,,,,,,,,,,,,,,,,,,,,,Polycrystalline,,,,,,,,,,,,,,,,,,,,,,,,,,,,,,,,,,,,,,,,,,,,,,,,,,,,,,,,,,,,,,,,,,,,,,,,,,,,,,,,,,,,,,,,,,,,,,,945,"[{'name': 'Temperature', 'scalars': [{'value': '23'}], 'units': '$^{\\circ}$C'}]",J kg$^{-1}$ K$^{-1}$,,,,,,,,,,,,,,,,,,,,,,
533,Al2O3,[{'name': 'NIST_SRD-30'}],['Alumina'],[{'name': 'Sintering'}],"[{'citation': 'Alumina and Other Refractory Materials, R.N. Kleiner, Handbook of Materials Science, Vol. 2, pp. 355-385 (1975), edited by C.T. Lynch, published by CRC Press.'}]",,,,,,,,,,,,Al-O,,,,,,,,,,,,,,,,,,,,,,,,,Polycrystalline,,,,,,,,,,,,,,,,,,,,,,,,,,,,,,,,,,,,,,,,,,,,,,,,,,,,,,,,,,,,,,,,,,,,,,,,,,0.22,"[{'name': 'Temperature', 'scalars': [{'value': '23'}], 'units': '$^{\\circ}$C'}, {'name': 'Grain Size Range', 'scalars': [{'minimum': '15', 'maximum': '45'}, {'minimum': '1', 'maximum': '6'}, {'minimum': '5', 'maximum': '50'}], 'units': '$\\mu$m'}, {'name': 'Density', 'scalars': [{'value': '3.99'}, {'value': '3.96'}, {'value': '3.87'}], 'units': 'g/cm$^{3}$'}]",,,,,,,,,,,,,,,,,,,,,,,,,,,,,,,,,,,,,,,,,,,,
534,BaZrO3,[{'name': 'NIST_SRD-30'}],['Barium zirconate'],[{'name': 'Sintering'}],"[{'citation': 'Dense Polycrystalline BaZrO3 Substrates for YBa2Cu3O7-x Melt Processing, D. Dierickx, I. Houben, J. Lapin, F. Delannay, O. Van Der Biest, Journal of Materials Science Letters, Vol. 15, pp. 1573-1576 (1996), published by Chapman and Hall.'}]",,,,,,,,,,,,Ba-Zr-O,,,,,,,,,,,,,,,,,,,,,,,,,Polycrystalline,,,,,,,,,,,,,,229,"[{'name': 'Compaction Pressure', 'scalars': [{'value': '800'}, {'value': '600'}], 'units': 'MPa'}, {'name': 'Sintering Time', 'scalars': [{'value': '4'}], 'units': 'h'}, {'name': 'Final Density', 'scalars': [{'value': '6.09', 'uncertainty': '0.04'}, {'value': '6.12', 'uncertainty': '0.04'}], 'units': 'g cm$^{-3}$'}]",,,GPa,,,,,,,,,,,,,,,,,,,,,,,,,,,,,,,,,,,,,,,,,,,,,,,,,,,,,,,,,,,,,,,,,,,,,,,,,,,,,,,,,,,,,,,,,,,,,,,,,,,,,
535,ZrO2.xMgO,[{'name': 'NIST_SRD-30'}],['Zirconia (PSZ)'],[{'name': 'Melt Processing'}],"[{'citation': 'Physical, Microstructural and Thermomechanical Properties of ZrO2 Single Crystals, R.P. Ingel, D. Lewis, B.A. Bender, and R.W. Rice, Advances in Ceramics, Vol. 12, pp. 408-414 (1984), published by American Ceramic Society.'}]",,,,,,,,,,,,Zr-O:MgO,,,,,,,,,,,,,,,,,,,,,,,,,Single Crystal,,,,,,,,,,,,,,200,"[{'name': 'Mass Fraction of Stabilizer', 'scalars': [{'value': '2.8'}], 'units': '%'}, {'name': 'Stabilizer', 'scalars': [{'value': 'MgO'}]}, {'name': 'Temperature', 'scalars': [{'value': '23'}], 'units': '$^{\\circ}$C'}]",,,GPa,,,,,,,,,,,,,,,,,,,,,,,,,,,,,,,,,,,,,,,,,,,,,,,,,,,,,,,,,,,,,,,,,,,,,,,,,,,,,,,,,,,,,,,,,,,,,,,,,,,,,
536,Si3N4,[{'name': 'NIST_SRD-30'}],['Silicon nitride'],[{'name': 'Hot Pressing'}],"[{'citation': 'The Evaluation of Environmental Effects in Toughened Ceramics for Advanced Heat Engines Investigation of Selected SiC and Si3N4 Ceramics, N.L.Hecht, G.A.Graves, D.E.McCullum, A.P.Berens, S.Goodrich, J.D.Wolf, J.R.Hoenigman, P.Yaney, D.Grant, and S.Hilton, ORNL Report Number:  ORNL/Sub/84-00221/2, pp. 1-111 (1990), published by Oak Ridge National Laboratory.'}]",,,,,,,,,,,,Si-N,,,,,,,,,,,,,,,,,,,,,,,,,Polycrystalline,,,,,,,,,,,,,,,,,,,,,,,,,,,,,,,,,3.8,"[{'name': 'Temperature', 'scalars': [{'value': '23'}], 'units': '$^{\\circ}$C'}, {'name': 'Test Type', 'scalars': [{'value': 'Vickers'}, {'value': 'Controlled Flaw'}]}]",,,MPa m$^{1/2}$,,,,,,,,,,,,,,,,,,,,,,,,,,,,Norton/TRW,,,,,,,,,,,,,,,,,,,,,,,,,,,,,,,,,,,,,,,,,,,,,,,,,,,,,,
537,SiC,[{'name': 'NIST_SRD-30'}],['Silicon carbide'],,"[{'citation': 'Engineering Properties of Carbides, P.T.B. Shaffer, Engineered Materials Handbook, Vol. 4, pp. 804-811 (1991), edited by S.J. Schneider, Jr., published by ASM International.'}]",,,,,,,,,,,,Si-C,,,,,,,,,,,,,,,,,,,,,,,,,Polycrystalline,,,,,,,,,,,,,,,,,,,,,,,,,,,,,,,,,,,,,,,,,,,,,,,,,,,,,,,,,,,,,,,,,,,,,,,,,,0.14,"[{'name': 'Temperature', 'scalars': [{'value': '23'}], 'units': '$^{\\circ}$C'}, {'name': 'Type', 'scalars': [{'value': 'sintered'}]}]",,,,,,,,,,,,,,,,,,,,,,,,,,,,,,,,,,,,,,,,,,,,
538,SiC,[{'name': 'NIST_SRD-30'}],['Silicon carbide'],[{'name': 'Sintering'}],"[{'citation': 'Durability of Non-Oxide Ceramics in Simulated Heat Treatment Environments, R.E. Tressler and K.E. Spear, Projects Within the Center for Advanced Materials, pp. 127-137 (1990), edited by J.R. Hellmann and B.K. Kennedy, published by Center for Advanced Materials, Pennsylvania State University.'}]",,,,,,,,,,,,Si-C,Hexoloy SA,,,,,,,,,,,,,,,,,,,,,,,,Polycrystalline,,,,,,,,,,,,,,,,,,,,,,,,,,,,,,,,,,,,,,,,,,,,,,,,,,,,,,,,,,,,,,,,,Sohio Engineered Materials Co.,,,,,,,,,,,,,,,,Bar,,,,,,,,,,,,,,,,,,,,,,,,,,,,,,,,,,14.5,"[{'name': 'Exposure Temperature', 'scalars': [{'value': '-'}, {'value': '1200'}, {'value': '1300'}, {'value': '1200'}, {'value': '1300'}, {'value': '1300'}, {'value': '1200'}, {'value': '1300'}], 'units': '$^{\\circ}$C'}, {'name': 'Exposure Time', 'scalars': [{'value': '-'}, {'value': '150'}, {'value': '150'}, {'value': '100'}, {'value': '100'}, {'value': '100'}, {'value': '100'}, {'value': '100'}], 'units': 'h'}, {'name': 'Gas Pressure', 'scalars': [{'value': '-'}, {'value': '0.13'}, {'value': '0.13'}, {'value': '101'}, {'value': '101'}, {'value': '0.13'}, {'value': '101'}, {'value': '101'}], 'units': 'kPa'}, {'name': 'Gas Type', 'scalars': [{'value': 'None'}, {'value': 'N2-based'}, {'value': 'N2-based'}, {'value': 'N2-based'}, {'value': 'N2-based'}, {'value': 'Endothrmic'}, {'value': 'Endothrmic'}, {'value': 'Endothrmic'}]}]",,,
539,SiC,[{'name': 'NIST_SRD-30'}],['Silicon carbide'],[{'name': 'Sintering'}],"[{'citation': 'Burner Rig Hot Corrosion of Silicon Carbide and Silicon Nitride, D.S. Fox and J.L. Smialek, Journal of the American Ceramic Society, Vol. 73 2, pp. 303-311 (1990), published by American Ceramic Society.'}]",,,,,,,,,,,,Si-C,,,,,,,,,,,,,,,,,,,,,,,,,,,,,,,,,,,,,,,,,,,,,,,,,,401,"[{'name': 'Temperature', 'scalars': [{'value': '22'}], 'units': '$^{\\circ}$C'}, {'name': 'Corrosion Time', 'scalars': [{'value': '0'}, {'value': '40'}], 'units': 'h'}]",,,MPa,,,,,,,,,,,,,,,,,,,,,,,,,,,,,,,,,,,,Carborundum Company,,,,,,,,,,,,,,,,,,,,,,,,,,,,,,,,,,,,,,,,,,,,,,,,,,,,,,
540,Al2O3,[{'name': 'NIST_SRD-30'}],['Alumina'],[{'name': 'Sintering'}],"[{'citation': 'Mechanical Properties of Partially Dense Alumina Produced from Powder Compacts, D.C. Lam, F.F. Lange, and A.G. Evans, Journal of the American Ceramic Society, Vol. 77 8, pp. 2113-2117 (1994), published by American Ceramic Society.'}]",,,,,,,,,,,,Al-O,,,,,,,,,,,,,,,,,,,,,,,,,Polycrystalline,,,,,,,,,,,,,,100,"[{'name': 'Init. Relative Density', 'scalars': [{'value': '0.62'}, {'value': '0.62'}, {'value': '0.62'}, {'value': '0.62'}, {'value': '0.5'}, {'value': '0.5'}, {'value': '0.5'}, {'value': '0.5'}]}, {'name': 'Volume Fraction of Porosity', 'scalars': [{'value': '0.29'}, {'value': '0.22'}, {'value': '0.15'}, {'value': '0.04'}, {'value': '0.42'}, {'value': '0.35'}, {'value': '0.27'}, {'value': '0.15'}]}]",,,GPa,,,,,,,,,,,,,,,,,,,,,,,,,,,,,,,,,,,,,,,,,,,,,,,,,,,,,,,,,,,,,,,,,,,,,,,,,,,,,,,,,,,,,,,,,,,,,,,,,,,,,
541,Si3N4.xY2O3,[{'name': 'NIST_SRD-30'}],['Silicon nitride composite'],[{'name': 'Hot Isostatic Pressing'}],"[{'citation': 'Reliable Ceramics for Advanced Heat Engines, V.K. Pujari, D.M. Tracey, M.F. Foley, N.I. Paille, P.J. Pelletier, L.C. Sales, C.A. Willkens, and R.L. Yeckley, American Ceramic Society Bulletin, Vol. 74 4, pp. 86-90 (1995), published by American Ceramic Society.'}]",,,,,,,,,,,,Si-N:Y,NCX-5102,,,,,,,,,,,,,,,,,,,,,,,,Polycrystalline,,,,,,,,,,,,,,,,,,,,,,,,,972,"[{'name': 'Test Temperature', 'scalars': [{'value': '23'}, {'value': '1370'}], 'units': '$^{\\circ}$C'}]",,,MPa,,,,,,,,,,,,,,,,,,,,,,,,,,,,,,,,,,,,Saint-Gobain/Norton Industrial Ceramics,,,,,,,,,,,,,,,,,,,,,,,,,,,,,,,,,,,,,,,,,,,,,,,,,,,,,,
542,Al2O3.SiO2,[{'name': 'NIST_SRD-30'}],['Andalusite'],[{'name': 'Natural Specimen'}],"[{'citation': 'Thermal Expansion and High-Temperature Crystal Chemistry of the Al2SiO5 Polymorphs, J.K. Winter and S. Ghose, American Mineralogist, Vol. 64, pp. 573-586 (1979), published by Allen Press, Inc..'}]",7.7980,"[{'name': 'Temperature', 'scalars': [{'value': '25'}, {'value': '25'}, {'value': '25'}, {'value': '400'}, {'value': '400'}, {'value': '400'}, {'value': '600'}, {'value': '600'}, {'value': '600'}, {'value': '800'}, {'value': '800'}, {'value': '800'}, {'value': '1000'}, {'value': '1000'}, {'value': '1000'}], 'units': '$^{\\circ}$C'}, {'name': 'Axis', 'scalars': [{'value': 'a'}, {'value': 'b'}, {'value': 'c'}, {'value': 'a'}, {'value': 'b'}, {'value': 'c'}, {'value': 'a'}, {'value': 'b'}, {'value': 'c'}, {'value': 'a'}, {'value': 'b'}, {'value': 'c'}, {'value': 'a'}, {'value': 'b'}, {'value': 'c'}]}]",$\AA$,,,,,,,,,Al-Si-O,,,,,,,,,,,,,,,,,,,,,,,,,Single Crystal,,,,,,,,,,,,,,,,,,,,,,,,,,,,,,,,,,,,,,,,,,,,,,,,,,,,,,,,,,,,,,,,,,,,,,,,,,,,,,,,,,,,,,,,,,,,,,,,,,,,,,,,,,,,,,,,,,,,,,,
543,3Al2O3.2SiO2.xCordierite,[{'name': 'NIST_SRD-30'}],['Mullite composite'],[{'name': 'Sintering'}],"[{'citation': 'Preparation and Properties of Mullite-Cordierite Composites, B.H. Mussler and M.W. Shafer, American Ceramic Society Bulletin, Vol. 63 5, pp. 705-714 (1984), published by American Ceramic Society.'}]",,,,,,,,,,,,Al-Si-O:Mg,,,,,,,,,,,,,,,,,,,,,,,,,Polycrystalline,,,,,,,,,,,,,,,,,,,,,,,,,,,,,,,,,,,,,,,,,,,,,,,,,,,,,,,,,,,,,,,,,,,,,,,,,,,,,,,,,,,,,72,"[{'name': 'Volume Fraction of Cordierite', 'scalars': [{'value': '0'}, {'value': '5'}, {'value': '20'}, {'value': '40'}, {'value': '100'}], 'units': '%'}]",GPa,,,,,,,,,,,,,,,,,,,,,,,,,,,,,,,,
544,Si3N4.xLa2O3.ySiO2,[{'name': 'NIST_SRD-30'}],['Silicon nitride composite'],,"[{'citation': 'Ceramic Technology Project Data Base:  September 1992 Summary Report, B.L.P. Keyes, ORNL Report Number:  ORNL/M-2775, pp. 1-171 (1992), published by Oak Ridge National Laboratory.'}]",,,,,,,,,,,,Si-N:La,,,,,,,,,,,,,,,,,,,,,,,,,Polycrystalline,,,,3.32,"[{'name': 'Temperature', 'scalars': [{'value': '23'}], 'units': '$^{\\circ}$C'}, {'name': 'Specimen Number', 'scalars': [{'value': 'B'}]}]",,,g cm$^{-3}$,,,,,,,,,,,,,,,,,,,,,,,,,,,,,,,,,,,,,,,,,,,,,,,,,,,,,,,,,,,,,,,,,,,,,,,,,,,,,,,,,,,,,,,,,,,,,,,,,,,,,,,,,,,,,,,
545,Si3N4,[{'name': 'NIST_SRD-30'}],['Silicon nitride'],[{'name': 'Crystal Growth'}],"[{'citation': 'The Crystal Structure of $\\beta$-Si3N4; Structural and Stability Considerations Between $\\alpha$- and $\\beta$-Si3N4, R. Grun, Acta Crystallographica B, Vol. 35, pp. 800-804 (1979), published by International Union of Crystallography.'}]",,,,,,,,,,,,Si-N,,,,,,,,,,,,,,,,,,,,,,,hexagonal,"[{'name': 'Formula Units Per Unit Cell', 'scalars': [{'value': '2'}]}]",Single Crystal,,,,,,,,,,,,,,,,,,,,,,,,,,,,,,,,,,,,,,,,,,,,,,,,,,,,,,,,,,,,,,,,,,,,,,,,,,,,,,,,,,,,,,,,,,,,,,,,,,,,,,,,,,,,,,,,,,,,,,,
546,ZrO2.xY2O3,[{'name': 'NIST_SRD-30'}],['Zirconia (TZP)'],,"[{'citation': 'Evaluation of Japanese Yttria Tetragonal Zirconia Polycrystal (Y-TZP) Materials, J.J. Swab, Ceramic Engineering and Science Proceedings, Vol. 8 7, pp. 886-891 (1987), published by American Ceramic Society.'}]",,,,,,,,,,,,Zr-O:Y,,,,,,,,,,,,,,,,,,,,,,,,,Polycrystalline,,,,,,,,,,,,,,204,"[{'name': 'Oxidation Temperature', 'scalars': [{'value': '25'}, {'value': '200'}, {'value': '1000'}, {'value': '1000'}], 'units': '$^{\\circ}$C'}, {'name': 'Oxidation Time', 'scalars': [{'value': '0'}, {'value': '50'}, {'value': '100'}, {'value': '500'}], 'units': 'h'}, {'name': 'Test Temperature', 'scalars': [{'value': '23'}], 'units': '$^{\\circ}$C'}]",,,GPa,,,,,,,,,,,,,,,,,,,,,,,,,,,,,,,,,,,,,,,,,,,,,,,AC Sparkplug,,,,,,,,,,,,,,,,,,,,,,,,,,,,,,,,,,,,,,,,,,,,,,,,,,,,,,
547,B4C,[{'name': 'NIST_SRD-30'}],['Boron carbide'],[{'name': 'Hot Pressing'}],"[{'citation': 'Thermal Conductivity of Boron Carbides, C. Wood, D. Emin, and P.E. Gray, Physical Review B, Vol. 31 10, pp. 6811-6814 (1985), published by American Physical Society.'}]",,,,,,,,,,,,B-C,,,,,,,,,,,,,,,,,,,,,,,,,Polycrystalline,,,,2.44,"[{'name': 'x of BxC', 'scalars': [{'value': '4'}], 'units': 'formula units'}, {'name': 'Relative Density', 'scalars': [{'value': '97'}], 'units': '%'}]",,,g cm$^{-3}$,,,,,,,,,,,,,,,,,,,,,,,,,,,,,,,,,,,,,,,,,,,,,,,,,,,,,,,,,Eagle-Picher,,,,,,,,,,,,,,,,,,,,,,,,,,,,,,,,,,,,,,,,,,,,,,,,,,,,,,
548,V3B4,[{'name': 'NIST_SRD-30'}],['Trivanadium tetraboride'],[{'name': 'Crystal Growth'}],"[{'citation': 'Crystal Growth of Borides and Carbides of Transition Metals from Molten Aluminum Solutions, I. Higashi, Y. Takahashi, and T. Atoda, Journal of Crystal Growth, Vol. 33, pp. 207-211 (1976), published by Elsevier Science B.V..'}]",3.05,"[{'name': 'Axis', 'scalars': [{'value': 'a'}, {'value': 'b'}, {'value': 'c'}]}]",$\AA$,,,,,,,,,V-B,,,,,,,,,,,,,,,,,,,,,,,,,Single Crystal,,,,,,,,,,,,,,,,,,,,,,,,,,,,,,,,,,,,,,,,,,,,,,,,,,,,,,,,,,,,,,,,,,,,,,,,,,,,,,,,,,,,,,,,,,,,,,,,,,,,,,,,,,,,,,,,,,,,,,,
549,Si3N4,[{'name': 'NIST_SRD-30'}],,[{'name': 'Liquid Phase Sintering'}],"[{'citation': 'Influence of Thermal Quenching on Surface Fracture Toughness and Microhardness of Si3N4, SiAlON, and SiC, D. Chakraborty, A.K. Mukhopadhyay, and J. Mukerji, Revue Internationale des Hautes Temperatures et des Refractaires, Vol. 22, pp. 105-113 (1985), published by Masson.'}]",,,,,,,,,,,,Si-N,,,,,,,,,,,,,,,,,,,,,,,,,Polycrystalline,,,,,,,,,,,,,,,,,,,,,,,,,,,,,,,,,3.6,"[{'name': 'Number of Quenches', 'scalars': [{'value': '0'}, {'value': '1'}, {'value': '2'}, {'value': '3'}, {'value': '4'}, {'value': '10'}, {'value': '15'}, {'value': '20'}, {'value': '0'}, {'value': '1'}, {'value': '2'}, {'value': '3'}, {'value': '4'}, {'value': '10'}, {'value': '15'}, {'value': '20'}, {'value': '0'}, {'value': '1'}, {'value': '2'}, {'value': '3'}, {'value': '4'}, {'value': '10'}, {'value': '15'}, {'value': '20'}]}, {'name': 'Quenching Temperature', 'scalars': [{'value': '1300'}, {'value': '1300'}, {'value': '1300'}, {'value': '1300'}, {'value': '1300'}, {'value': '1300'}, {'value': '1300'}, {'value': '1300'}, {'value': '1400'}, {'value': '1400'}, {'value': '1400'}, {'value': '1400'}, {'value': '1400'}, {'value': '1400'}, {'value': '1400'}, {'value': '1400'}, {'value': '1500'}, {'value': '1500'}, {'value': '1500'}, {'value': '1500'}, {'value': '1500'}, {'value': '1500'}, {'value': '1500'}, {'value': '1500'}], 'units': '$^{\\circ}$C'}, {'name': 'Measurement Temperature', 'scalars': [{'value': '22'}], 'units': '$^{\\circ}$C'}]",,,MPa m$^{1/2}$,,,,,,,,,,,,,,,,,,,,,,,,,,,,,,,,,,,,,,,,,,,,,,,,,,,,,,,,,,,,,,,,,,,,,,,,,,,,,,,,,,
550,B4C.xAlB12,[{'name': 'NIST_SRD-30'}],['Boron carbide composite'],[{'name': 'Cold Isostatic Pressing'}],"[{'citation': 'High-Toughness B4C-AlB12 Composites Prepared by Al Infiltration, W.F. Du and T. Watanabe, Journal of the European Ceramic Society, Vol. 17, pp. 879-884 (1997), published by Elsevier Science Ltd..'}]",,,,,,,,,,,,B-C:Al,,,,,,,,,,,,,,,,,,,,,,,,,Polycrystalline,,,,,,,,,,,,,,,,,,,,,,,,,,,,,,,,,4.2,"[{'name': 'Mass Fraction of AlB12', 'scalars': [{'value': '0'}, {'value': '4'}, {'value': '6'}, {'value': '8'}, {'value': '10'}, {'value': '12'}, {'value': '15'}], 'units': '%'}]",,,MPa m$^{1/2}$,,,,,,,,,,,,,,,,,,,,,,,,,,,,,,,,,,,,,,,,,,,,,,,,,,,,,,,,,,,,,,,,,,,,,,,,,,,,,,,,,,
551,SiO2,[{'name': 'NIST_SRD-30'}],['Silica (fused)'],,"[{'citation': 'Measurement of Ultrasonic Wave Velocities and Elastic Moduli for Small Solid Specimens at High Temperatures, H.J. McSkimin, Journal of the Acoustical Society of America, Vol. 31 3, pp. 287-295 (1959), published by Acoustical Society of America.'}]",,,,,,,,,,,,Si-O,,,,,,,,,,,,,,,,,,,,,,,,,Polycrystalline,,,,,,,,,,,,,,,,,,,,,,,,,,,,,,,,,,,,,,,,,,,,,,,,,,,,,,,,,,,,,,,,,,,,,,,,,,,,,,,,,,,,,,,,,,5.968,"[{'name': 'Mode', 'scalars': [{'value': 'Longitudinal'}, {'value': 'Longitudinal'}, {'value': 'Longitudinal'}, {'value': 'Longitudinal'}, {'value': 'Longitudinal'}, {'value': 'Longitudinal'}, {'value': 'Longitudinal'}, {'value': 'Longitudinal'}, {'value': 'Longitudinal'}, {'value': 'Longitudinal'}, {'value': 'Longitudinal'}, {'value': 'Longitudinal'}, {'value': 'Longitudinal'}, {'value': 'Longitudinal'}, {'value': 'Longitudinal'}, {'value': 'Longitudinal'}, {'value': 'Longitudinal'}, {'value': 'Longitudinal'}, {'value': 'Longitudinal'}, {'value': 'Longitudinal'}, {'value': 'Longitudinal'}, {'value': 'Longitudinal'}, {'value': 'Longitudinal'}, {'value': 'Longitudinal'}, {'value': 'Longitudinal'}, {'value': 'Longitudinal'}, {'value': 'Longitudinal'}, {'value': 'Longitudinal'}, {'value': 'Longitudinal'}, {'value': 'Longitudinal'}, {'value': 'Longitudinal'}, {'value': 'Longitudinal'}, {'value': 'Longitudinal'}, {'value': 'Longitudinal'}, {'value': 'Longitudinal'}, {'value': 'Longitudinal'}, {'value': 'Longitudinal'}, {'value': 'Longitudinal'}, {'value': 'Longitudinal'}, {'value': 'Longitudinal'}, {'value': 'Longitudinal'}, {'value': 'Longitudinal'}, {'value': 'Longitudinal'}, {'value': 'Longitudinal'}, {'value': 'Longitudinal'}, {'value': 'Longitudinal'}, {'value': 'Longitudinal'}, {'value': 'Longitudinal'}, {'value': 'Longitudinal'}, {'value': 'Longitudinal'}, {'value': 'Longitudinal'}, {'value': 'Longitudinal'}, {'value': 'Longitudinal'}, {'value': 'Longitudinal'}, {'value': 'Longitudinal'}, {'value': 'Longitudinal'}, {'value': 'Longitudinal'}, {'value': 'Longitudinal'}, {'value': 'Shear'}, {'value': 'Shear'}, {'value': 'Shear'}, {'value': 'Shear'}, {'value': 'Shear'}, {'value': 'Shear'}, {'value': 'Shear'}, {'value': 'Shear'}, {'value': 'Shear'}, {'value': 'Shear'}, {'value': 'Shear'}, {'value': 'Shear'}]}, {'name': 'Coupling Method', 'scalars': [{'value': 'Buffer rod'}, {'value': 'Buffer rod'}, {'value': 'Buffer rod'}, {'value': 'Buffer rod'}, {'value': 'Buffer rod'}, {'value': 'Buffer rod'}, {'value': 'Buffer rod'}, {'value': 'Buffer rod'}, {'value': 'Buffer rod'}, {'value': 'Buffer rod'}, {'value': 'Buffer rod'}, {'value': 'Buffer rod'}, {'value': 'Buffer rod'}, {'value': 'Buffer rod'}, {'value': 'Buffer rod'}, {'value': 'Buffer rod'}, {'value': 'Molten tin'}, {'value': 'Molten tin'}, {'value': 'Molten tin'}, {'value': 'Molten tin'}, {'value': 'Molten tin'}, {'value': 'Molten tin'}, {'value': 'Molten tin'}, {'value': 'Molten tin'}, {'value': 'Molten tin'}, {'value': 'Molten tin'}, {'value': 'Molten tin'}, {'value': 'Molten tin'}, {'value': 'Molten tin'}, {'value': 'Molten tin'}, {'value': 'Molten tin'}, {'value': 'Molten tin'}, {'value': 'Molten tin'}, {'value': 'Molten tin'}, {'value': 'Molten tin'}, {'value': 'Molten tin'}, {'value': 'Molten tin'}, {'value': 'Molten tin'}, {'value': 'Molten tin'}, {'value': 'Molten tin'}, {'value': 'Molten tin'}, {'value': 'Molten tin'}, {'value': 'Molten tin'}, {'value': 'Molten tin'}, {'value': 'Molten tin'}, {'value': 'Molten tin'}, {'value': 'Molten tin'}, {'value': 'Molten tin'}, {'value': 'Molten tin'}, {'value': 'Molten tin'}, {'value': 'Molten tin'}, {'value': 'Molten tin'}, {'value': 'Molten PbSnBi'}, {'value': 'Molten PbSnBi'}, {'value': 'Molten PbSnBi'}, {'value': 'Molten PbSnBi'}, {'value': 'Molten PbSnBi'}, {'value': 'Molten PbSnBi'}, {'value': 'Prism mode'}, {'value': 'Prism mode'}, {'value': 'Prism mode'}, {'value': 'Prism mode'}, {'value': 'Prism mode'}, {'value': 'Prism mode'}, {'value': 'Prism mode'}, {'value': 'Prism mode'}, {'value': 'Prism mode'}, {'value': 'Prism mode'}, {'value': 'Prism mode'}, {'value': 'Prism mode'}]}, {'name': 'Temperature', 'scalars': [{'value': '22'}, {'value': '25'}, {'value': '32'}, {'value': '51'}, {'value': '70'}, {'value': '94'}, {'value': '99'}, {'value': '116'}, {'value': '121'}, {'value': '130'}, {'value': '162'}, {'value': '176'}, {'value': '176'}, {'value': '198'}, {'value': '222'}, {'value': '246'}, {'value': '198'}, {'value': '239'}, {'value': '263'}, {'value': '273'}, {'value': '283'}, {'value': '309'}, {'value': '317'}, {'value': '329'}, {'value': '336'}, {'value': '348'}, {'value': '355'}, {'value': '365'}, {'value': '367'}, {'value': '384'}, {'value': '392'}, {'value': '391'}, {'value': '394'}, {'value': '411'}, {'value': '416'}, {'value': '423'}, {'value': '420'}, {'value': '428'}, {'value': '433'}, {'value': '437'}, {'value': '442'}, {'value': '447'}, {'value': '462'}, {'value': '459'}, {'value': '467'}, {'value': '466'}, {'value': '466'}, {'value': '474'}, {'value': '479'}, {'value': '486'}, {'value': '496'}, {'value': '498'}, {'value': '135'}, {'value': '157'}, {'value': '191'}, {'value': '225'}, {'value': '244'}, {'value': '250'}, {'value': '25'}, {'value': '34'}, {'value': '46'}, {'value': '54'}, {'value': '66'}, {'value': '77'}, {'value': '82'}, {'value': '126'}, {'value': '167'}, {'value': '212'}, {'value': '218'}, {'value': '225'}], 'units': '$^{\\circ}$C'}]",km/s,,,,,,,,,,,,,,,,,,,,,,,,,,,
552,AlN,[{'name': 'NIST_SRD-30'}],['Aluminum nitride'],[{'name': 'Sintering'}],"[{'citation': 'Temperature Dependence of the Thermal Diffusivity/Conductivity of Aluminum Nitride, T.B. Jackson, K.Y. Donaldson, and D.P.H. Hasselman, Journal of the American Ceramic Society, Vol. 73 8, pp. 2511-2514 (1990), published by American Ceramic Society.'}]",,,,,,,,,,,,Al-N:Y,,,,,,,,,,,,,,,,,,,,,,,,,Polycrystalline,,,,,,,,,,,,,,,,,,,,,,,,,,,,,,,,,,,,,,,,,,,,,,,,,,,,,,,,,,,,,,,,,,,,,,,,,,,,,,,,,,,,,,,,,,,,,,,,,,,,,,,208,"[{'name': 'Temperature', 'scalars': [{'value': '18'}, {'value': '134'}, {'value': '206'}, {'value': '252'}, {'value': '304'}], 'units': '$^{\\circ}$C'}, {'name': 'Density', 'scalars': [{'value': '3.257'}, {'value': '3.253'}, {'value': '3.251'}, {'value': '3.249'}, {'value': '3.247'}], 'units': 'g/cm$^{3}$'}]",W m$^{-1}$ K$^{-1}$,,,,,,,,,,,,,,
553,MgO,[{'name': 'NIST_SRD-30'}],['Magnesia'],[{'name': 'Hot Pressing'}],"[{'citation': 'Elastic Behavior of MgO Matrix Composites, K.R. Janowski and R.C. Rossi, Journal of the American Ceramic Society, Vol. 50 11, pp. 599-603 (1967), published by American Ceramic Society.'}]",,,,,,,,,,,,Mg-O,,,,,,,,,,,,,,,,,,,,,,,,,Polycrystalline,,,,,,,,,,,,,,,,,,,,,,,,,,,,,,,,,,,,,,,,,,,,,,,,,,,,,,,,,,,,,,,,,,,,,,,,,,0.172,"[{'name': 'Volume Fraction of Porosity', 'scalars': [{'value': '0.0'}], 'units': '%'}]",,,,,,,,,,,,,,,,,,,,,,,,,,,,,,,,,,,,,,,,,,,,
554,Al4+2xSi2-2xO10-x.yZrO2,[{'name': 'NIST_SRD-30'}],['Mullite composite'],[{'name': 'Sintering'}],"[{'citation': 'High-Temperature Characterization of Reaction-Sintered Mullite-Zirconia Composites, P. Descamps, S. Sakaguchi, M. Poorteman, and F. Cambier, Journal of the American Ceramic Society, Vol. 74 10, pp. 2476-2481 (1991), published by American Ceramic Society.'}]",,,,,,,,,,,,Al-Si-O:ZrO,,,,,,,,,,,,,,,,,,,,,,,,,Polycrystalline,,,,,,,,,,,,,,,,,,,,,,,,,270,"[{'name': 'Temperature', 'scalars': [{'value': '23'}, {'value': '600'}, {'value': '800'}, {'value': '1000'}, {'value': '1200'}], 'units': '$^{\\circ}$C'}, {'name': 'Sample Number', 'scalars': [{'value': 'M-MZ'}]}]",,,MPa,,,,,,,,,,,,,,,,,,,,,,,,,,,,,,,,,,,,,,,,,,,,,,,,,,,,,,,,,,,,,,,,,,,,,,,,,,,,,,,,,,,,,,,,,,
555,VB2,[{'name': 'NIST_SRD-30'}],['Vanadium diboride'],,"[{'citation': 'Engineering Properties of Borides, R.A. Cutler, Engineered Materials Handbook, Vol. 4, pp. 787-803 (1991), edited by S.J. Schneider, Jr., published by ASM International.'}]",2.998,"[{'name': 'Structure Type', 'scalars': [{'value': 'Hexagonal'}]}, {'name': 'Temperature', 'scalars': [{'value': '23'}], 'units': '$^{\\circ}$C'}, {'name': 'Axis', 'scalars': [{'value': 'a'}, {'value': 'c'}]}]",$\AA$,,,,,,,,,V-B,,,,,,,,,,,,,,,,,,,,,,,,,,,,,,,,,,,,,,,,,,,,,,,,,,,,,,,,,,,,,,,,,,,,,,,,,,,,,,,,,,,,,,,,,,,,,,,,,,,,,,,,,,,,,,,,,,,,,,,,,,,,,,,,,,,,,,,,,,,,,,,,
556,TiB2,[{'name': 'NIST_SRD-30'}],['Titanium diboride'],[{'name': 'Sintering'}],"[{'citation': 'Material Properties of Titanium Diboride, R. G. Munro, Journal of Research of the National Institute of Standards and Technology, Vol. 105 5, pp. 709-720 (2000), published by National Institute of Standards and Technology.'}]",3.029,"[{'name': 'Axis', 'scalars': [{'value': 'a'}, {'value': 'a'}, {'value': 'a'}, {'value': 'a'}, {'value': 'a'}, {'value': 'a'}, {'value': 'c'}, {'value': 'c'}, {'value': 'c'}, {'value': 'c'}, {'value': 'c'}, {'value': 'c'}]}, {'name': 'Temperature', 'scalars': [{'value': '20'}, {'value': '500'}, {'value': '1000'}, {'value': '1200'}, {'value': '1500'}, {'value': '2000'}, {'value': '20'}, {'value': '500'}, {'value': '1000'}, {'value': '1200'}, {'value': '1500'}, {'value': '2000'}], 'units': '$^{\\circ}$C'}]",$\AA$,,,,,,,,,Ti-B,,,,,,,,,,,,,,,,,,,,,,,,,Polycrystalline,,,,,,,,,,,,,,,,,,,,,,,,,,,,,,,,,,,,,,,,,,,,,,,,,,,,,,,,,,,,,,,,,,,,,,,,,,,,,,,,,,,,,,,,,,,,,,,,,,,,,,,,,,,,,,,,,,,,,,,
557,Si3N4,[{'name': 'NIST_SRD-30'}],['Silicon nitride'],[{'name': 'Reaction Bonding'}],"[{'citation': 'Unlubricated Sliding Friction and Wear of Various Si3N4 Pairs Between 22 °C and 1000 °C, A. Skopp, M. Woydt, and K.H. Habig, Tribology International, Vol. 23 3, pp. 189-199 (1990), published by Butterworth-Heinemann Ltd.'}]",,,,,,,,,,,,Si-N,RB411,,,,,,,,,,,,,,,,,,,,,,,,Polycrystalline,,,,3.26,"[{'name': 'Temperature', 'scalars': [{'value': '22'}], 'units': '$^{\\circ}$C'}]",,,g cm$^{-3}$,,,,,,,,,,,,,,,,,,,,,,,,,,,,,,,,,,,,,,,,,,,,,,,,,,,,,,,,,Hoechst CermTec AG,,,,,,,,,,,,,,,,,,,,,,,,,,,,,,,,,,,,,,,,,,,,,,,,,,,,,,
558,3Al2O3.2SiO2,[{'name': 'NIST_SRD-30'}],['Mullite'],[{'name': 'Hot Pressing'}],"[{'citation': 'Creep of Hot-Pressed SiC Whisker Reinforced Mullite, R.D. Nixon, S. Chevacharoenkul, R.F. Davis, and T.N. Tiegs, Ceramic Transactions, Vol. 6, pp. 579-603 (1990), edited by S. Somiya, R.F. Davis, and J.A. Pask, published by American Ceramic Society.'}]",,,,,,,,,,,,Al-Si-O,,,,,,,,,,,,,,,,,,,1.21,"[{'name': 'Stress Range', 'scalars': [{'minimum': '25', 'maximum': '200'}], 'units': 'MPa'}, {'name': 'Temperature', 'scalars': [{'value': '1520'}], 'units': 'K'}, {'name': 'Sample Number', 'scalars': [{'value': 'M2'}]}]",,,,,Polycrystalline,,,,,,,,,,,,,,,,,,,,,,,,,,,,,,,,,,,,,,,,,,,,,,,,,,,,,,,,,,,,,,,,,,,,,,,,,,,,,,,,,,,,,,,,,,,,,,,,,,,,,,,,,,,,,,,,,,,,,,,
559,AlN.xAl,[{'name': 'NIST_SRD-30'}],['Aluminum nitride composite'],[{'name': 'Sintering'}],"[{'citation': 'Microstructure and Mechanical Properties of Aluminum Nitride-Aluminum Composite, J.L. Huang and C.H. Li, Journal of Materials Research, Vol. 9 12, pp. 3153-3159 (1994), published by Materials Research Society.'}]",,,,,,,,,,,,Al-N:Al,,,,,,,,,,,,,,,,,,,,,,,,,Polycrystalline,,,,,,,,,,,,,,,,,,,,,,,,,,,,,,,,,3.1,"[{'name': 'Mass Fraction of Al', 'scalars': [{'value': '0'}, {'value': '27.7'}, {'value': '29.5'}, {'value': '34.5'}], 'units': '%'}]",,,MPa m$^{1/2}$,,,,,,,,,,,,,,,,,,,,,,,,,,,,,,,,,,,,,,,,,,,,,,,,,,,,,,,,,,,,,,,,,,,,,,,,,,,,,,,,,,
560,Si6-xAlxOxN8-x,[{'name': 'NIST_SRD-30'}],,[{'name': 'Hot Pressing'}],"[{'citation': 'Influence of Thermal Quenching on Surface Fracture Toughness and Microhardness of Si3N4, SiAlON, and SiC, D. Chakraborty, A.K. Mukhopadhyay, and J. Mukerji, Revue Internationale des Hautes Temperatures et des Refractaires, Vol. 22, pp. 105-113 (1985), published by Masson.'}]",,,,,,,,,,,,Si-Al-O-N,,,,,,,,,,,,,,,,,,,,,,,,,Polycrystalline,,,,,,,,,,,,,,,,,,,,,,,,,,,,,,,,,,,,,,,,,,,,,,,,,,,,18.2,"[{'name': 'Number of Quenches', 'scalars': [{'value': '0'}, {'value': '1'}, {'value': '2'}, {'value': '3'}, {'value': '4'}, {'value': '10'}, {'value': '15'}, {'value': '20'}, {'value': '0'}, {'value': '1'}, {'value': '2'}, {'value': '3'}, {'value': '4'}, {'value': '10'}, {'value': '15'}, {'value': '20'}, {'value': '0'}, {'value': '1'}, {'value': '2'}, {'value': '3'}, {'value': '4'}, {'value': '10'}, {'value': '15'}, {'value': '20'}]}, {'name': 'Quenching Temperature', 'scalars': [{'value': '1300'}, {'value': '1300'}, {'value': '1300'}, {'value': '1300'}, {'value': '1300'}, {'value': '1300'}, {'value': '1300'}, {'value': '1300'}, {'value': '1400'}, {'value': '1400'}, {'value': '1400'}, {'value': '1400'}, {'value': '1400'}, {'value': '1400'}, {'value': '1400'}, {'value': '1400'}, {'value': '1500'}, {'value': '1500'}, {'value': '1500'}, {'value': '1500'}, {'value': '1500'}, {'value': '1500'}, {'value': '1500'}, {'value': '1500'}], 'units': '$^{\\circ}$C'}, {'name': 'Measurement Temperature', 'scalars': [{'value': '22'}], 'units': '$^{\\circ}$C'}]",,,GPa,,,,,,,,,,,,,,,,,,,,,,,,,,,,,,,,,,,,,,,,,,,,,,,,,,,,,,,,,,,,,,,
561,Si3N4,[{'name': 'NIST_SRD-30'}],['Silicon nitride'],[{'name': 'Hot Isostatic Pressing'}],"[{'citation': 'Investigation of Selected Si3N4 and SiC Ceramics, N.L. Hecht, D.E. McCullum, and G.A. Graves, Ceramic Materials and Components for Engines, pp. 806-816 (1988), edited by V.J. Tennery, published by American Ceramic Society.'}]",,,,,,,,,,,,Si-N,NT-154,,,,,,,,,,,,,,,,,,,,,,,,Polycrystalline,,,,,,,,,,,,,,,,,,,,,,,,,,,,,,,,,3.8,"[{'name': 'Temperature', 'scalars': [{'value': '25'}], 'units': '$^{\\circ}$C'}]",,,MPa m$^{1/2}$,,,,,,,,,,,,,,,,,,,,,,,,,,,,Norton/TRW,,,,,,,,,,,,,,,,,,,,,,,,,,,,,,,,,,,,,,,,,,,,,,,,,,,,,,
562,ZrO2,[{'name': 'NIST_SRD-30'}],['Zirconia'],[{'name': 'Slip Casting'}],"[{'citation': 'High-Strength Ceramics Based on Tetragonal Zirconia, S. Yu. Pliner, D. S. Rutman, A. A. Dabizha, and Yu. I. Komolikov, Ogneupori (Refractories) 9, pp. 19-20 (1986).'}]",,,,,,,,,,,,Zr-O,,,,,,,,,,,,,,,,,,,,,,,,,Polycrystalline,,,,,,,,,,,,,,,,,,,,,,,,,50,"[{'name': 'Phase Composition', 'scalars': [{'value': 'T + M'}, {'value': 'T'}, {'value': 'T'}, {'value': 'T + C'}, {'value': 'T + C'}]}, {'name': 'Mole Fraction of Y2O3', 'scalars': [{'value': '2.0'}, {'value': '2.5'}, {'value': '3.0'}, {'value': '3.5'}, {'value': '4.0'}], 'units': '%'}]",,,MPa,,,,,,,,,,,,,,,,,,,,,,,,,,,,,,,,,,,,,,,,,,,,,,,,,,,,Bar,,,,,,,,,,,,,,,,,,,,,,,,,,,,,,,,,,,,,,
563,ZrO2.xY2O3,[{'name': 'NIST_SRD-30'}],['Zirconia (TZP)'],[{'name': 'Hot Isostatic Pressing'}],"[{'citation': 'Evaluation of Japanese Yttria Tetragonal Zirconia Polycrystal (Y-TZP) Materials, J.J. Swab, Ceramic Engineering and Science Proceedings, Vol. 8 7, pp. 886-891 (1987), published by American Ceramic Society.'}]",,,,,,,,,,,,Zr-O:Y,,,,,,,,,,,,,,,,,,,,,,,,,Polycrystalline,,,,,,,,,,,,,,,,,,,,,,,,,1192,"[{'name': 'Oxidation Temperature', 'scalars': [{'value': '23'}, {'value': '200'}, {'value': '1000'}, {'value': '1000'}], 'units': '$^{\\circ}$C'}, {'name': 'Oxidation Time', 'scalars': [{'value': '0'}, {'value': '50'}, {'value': '100'}, {'value': '500'}], 'units': 'h'}, {'name': 'Test Temperature', 'scalars': [{'value': '23'}], 'units': '$^{\\circ}$C'}]",,,MPa,,,,,,,,,,,,,,,,,,,,,,,,,,,,,,,,,,,,Koransha,,,,,,,,,,,,,,,,,,,,,,,,,,,,,,,,,,,,,,,,,,,,,,,,,,,,,,
564,B4C,[{'name': 'NIST_SRD-30'}],['Boron carbide'],[{'name': 'Sintering'}],"[{'citation': 'Electrophysical Properties of Polycrystallic Boron Carbide, P. S. Kisly, B. L. Grabchuk, and L. S. Golubyak, Electronnaya Tecknika, Ser. Materiali (Electronic Tecknic) 8, pp. 67-72 (1977).'}]",,,,,,,,,,,,B-C,,,,,,,,,,,,,,,,,,,,,,,,,Polycrystalline,,,,,,,,,,,,,,,,,,,,,,,,,,,,,,,,,,,,,,,,,,,,,,,,,,,,,,,,,Si,"[{'name': 'Mass Fraction', 'scalars': [{'value': '0.12'}, {'value': '0.02'}, {'value': '0.02'}, {'value': '0.01'}], 'units': '%'}]",,,,,,,,,,,,,,,,,,,,,,,Plate,,,,,,,,,,,,,,,,,,,,,,,,,,,,,,,,,,,,,,
565,SiC,[{'name': 'NIST_SRD-30'}],['Silicon carbide'],[{'name': 'Sintering'}],"[{'citation': 'Microstructure and Properties of Sintered Silicon Carbides Fabricated by Different Methods, T. Maruyama, H. Kitamura, and T. Iseki, Journal of the Ceramic Society of Japan, Vol. 94 8, pp. 790-794 (1986), published by Ceramic Society of Japan.'}]",,,,,,,,,,,,Si-C,,,,,,,,,,,,,,,,,,,,,,,,,Polycrystalline,,,,,,,,,,,,,,,,,,,,,,,,,470,"[{'name': 'Temperature', 'scalars': [{'value': '22'}], 'units': '$^{\\circ}$C'}]",,,MPa,,,,,,,,,,,,,,,,,,,,,,,,,,,,,,,,,,,,,,,,,,,,,,,,,,,,,,,,,,,,,,,,,,,,,,,,,,,,,,,,,,,,,,,,,,
566,3Al2O3.2SiO2.xZrO2.yY2O3,[{'name': 'NIST_SRD-30'}],['Mullite composite'],[{'name': 'Hot Pressing'}],"[{'citation': 'Thermal Diffusivity/Conductivity and Specific Heat of Mullite-Zirconia-Silicon Carbide Whisker Composites, L.M. Russell, K.Y. Donaldson, D.P.H. Hasselman, R. Ruh, and J.W. Adams, Journal of the American Ceramic Society, Vol. 79 10, pp. 2767-2770 (1996), published by American Ceramic Society.'}]",,,,,,,,,,,,Al-Si-O:ZrO,,,,,,,,,,,,,,,,,,,,,,,,,Polycrystalline,,,,3.75,"[{'name': 'Temperature', 'scalars': [{'value': '20'}], 'units': '$^{\\circ}$C'}]",,,g cm$^{-3}$,,,,,,,,,,,,,,,,,,,,,,,,,,,,,,,,,,,,,,,,,,,,,,,,,,,,,,,,,,,,,,,,,,,,,,,,,,,,,,,,,,,,,,,,,,,,,,,,,,,,,,,,,,,,,,,
567,Al2O3,[{'name': 'NIST_SRD-30'}],['Alumina'],[{'name': 'Sintering'}],"[{'citation': 'Alumina and Other Refractory Materials, R.N. Kleiner, Handbook of Materials Science, Vol. 2, pp. 355-385 (1975), edited by C.T. Lynch, published by CRC Press.'}]",,,,,,,,,,,,Al-O,,,,,,,,,,,,,,,,,,,,,,,,,Polycrystalline,,,,,,,,,,,,,,,,,,,,,,,,,282,"[{'name': 'Temperature', 'scalars': [{'value': '25'}, {'value': '1000'}, {'value': '25'}, {'value': '1000'}, {'value': '25'}], 'units': '$^{\\circ}$C'}, {'name': 'Grain Size Range', 'scalars': [{'minimum': '15', 'maximum': '45'}, {'minimum': '15', 'maximum': '45'}, {'minimum': '1', 'maximum': '6'}, {'minimum': '1', 'maximum': '6'}, {'minimum': '5', 'maximum': '50'}], 'units': '$\\mu$m'}, {'name': 'Density', 'scalars': [{'value': '3.99'}, {'value': '3.99'}, {'value': '3.96'}, {'value': '3.96'}, {'value': '3.87'}], 'units': 'g/m$^{3}$'}]",,,MPa,,,,,,,,,,,,,,,,,,,,,,,,,,,,,,,,,,,,,,,,,,,,,,,,,,,,,,,,,,,,,,,,,,,,,,,,,,,,,,,,,,,,,,,,,,
