Repository: ckborg/DSW2018

# DSW2018

## Description
Investigation of a structural ceramics database (WebSCD) curated by the National Institute of Standards and Technology (NIST).
3-week project as part of the UC Berkeley Data Science workshop (DSW2018).
[WebSCD]("https://srdata.nist.gov/CeramicDataPortal/scd")

## Results at-a-glance

~4000 material entries

Most represented mechanical properties: Elastic modulus, flexural strength, fracture toughness.

## Team members
[Prabudhya Bhattacharyya]("http://physics.berkeley.edu/people/graduate-student/prabudhya-bhattacharyya")

[Chris Bronner]("https://chrisbronner.com/")

[Steve Drapcho]("https://www.linkedin.com/in/steven-drapcho-2b939b149/")

File: NIST_CeramicDataSet.csv (part 15 of 103)
568,Si3N4.xCeO2.yTiC,[{'name': 'NIST_SRD-30'}],['Silicon nitride composite'],[{'name': 'Hot Pressing'}],"[{'citation': 'Effect of Silicon Carbide Whisker and Titanium Carbide Particulate Additions on the Friction and Wear Behavior of Silicon Nitride, C.R. Blanchard and R.A. Page, Journal of the American Ceramic Society, Vol. 73 11, pp. 3442-3452 (1990), published by American Ceramic Society.'}]",,,,,,,,,,,,Si-N:CeO,,,,,,,,,,,,,,,,,,,,,,,,,Polycrystalline,,,,,,,,,,,,,,,,,,,,,,,,,,,,,,,,,,,,,,,,,,,,,,,,,,,,,,,,,,,,,,,,,,,,,,,,Si3N4,"[{'name': 'Volume Fraction of Phase', 'scalars': [{'value': '-'}, {'value': '-'}, {'value': '15'}], 'units': '%'}, {'name': 'Mass Fraction of Phase', 'scalars': [{'value': '(1-x)$\\cdot$0.94'}, {'value': '(1-x)$\\cdot$0.06'}, {'value': 'x'}]}]",,,,,,,,,,,,,,,,,,,,,,,,,,,,,,,,,,,,,,,,,,,,,,
569,ZrO2.xY2O3,[{'name': 'NIST_SRD-30'}],['Zirconia (TZP)'],,"[{'citation': 'Characterization Studies of Transformation-Toughened Ceramics, N.L. Hecht, S.M. Goodrich, D.E. McCullum, P.P. Yaney, S.D. Jang, and V.J. Tennery, American Ceramic Society Bulletin, Vol. 71 6, pp. 955-959 (1992), published by American Ceramic Society.'}]",,,,,,,,,,,,Zr-O:Y,Z191,,,,,,,,,,,,,,,,,,,,,,,,,,,,5.9,"[{'name': 'Temperature', 'scalars': [{'value': '23'}], 'units': '$^{\\circ}$C'}]",,,g cm$^{-3}$,,,,,,,,,,,,,,,,,,,,,,,,,,,,,,,,,,,,,,,,,,,,,,,,,,,,,,,,,NGK,,,,,,,,,,,,,,,,,,,,,,,,,,,,,,,,,,,,,,,,,,,,,,,,,,,,,,
570,ZrO2,[{'name': 'NIST_SRD-30'}],['Zirconia'],,"[{'citation': 'Crystal Structure and Equation of State of Cotunnite-Type Zirconia, J. Haines, J.M. Leger, and A. Atouf, Journal of the American Ceramic Society, Vol. 78 2, pp. 445-448 (1995), published by American Ceramic Society.'}]",,,,,,,,,,,,Zr-O,,,,,,,,,,,,,,,,,,,,,,,,,Polycrystalline,,,,,,,,,,,,,,,,,,,,,,,,,,,,,,,,,,,,,,,,,,,,,,,,,,,,,,,,,,,,,,,,,,,,,,,,,,,,,,,,,,0.256,"[{'name': 'Atom : Coordinate', 'scalars': [{'value': 'Zr : x'}, {'value': 'Zr : y'}, {'value': 'Zr : z'}, {'value': 'O(1) : x'}, {'value': 'O(1) : y'}, {'value': 'O(1) : z'}, {'value': 'O(2) : x'}, {'value': 'O(2) : y'}, {'value': 'O(2) : z'}, {'value': 'Zr : x'}, {'value': 'Zr : y'}, {'value': 'Zr : z'}, {'value': 'O(1) : x'}, {'value': 'O(1) : y'}, {'value': 'O(1) : z'}, {'value': 'O(2) : x'}, {'value': 'O(2) : y'}, {'value': 'O(2) : z'}]}, {'name': 'Pressure', 'scalars': [{'value': '0.0'}, {'value': '0.0'}, {'value': '0.0'}, {'value': '0.0'}, {'value': '0.0'}, {'value': '0.0'}, {'value': '0.0'}, {'value': '0.0'}, {'value': '0.0'}, {'value': '24.6'}, {'value': '24.6'}, {'value': '24.6'}, {'value': '24.6'}, {'value': '24.6'}, {'value': '24.6'}, {'value': '24.6'}, {'value': '24.6'}, {'value': '24.6'}], 'units': 'GPa'}, {'name': 'Temperature', 'scalars': [{'value': '23'}], 'units': '$^{\\circ}$C'}]",,,,,,,,,,,,,,,,,,,,,,,,,,,,,,,,,,,,
571,Si3N4,[{'name': 'NIST_SRD-30'}],['Silicon nitride'],[{'name': 'Chemical Vapor Deposition'}],"[{'citation': 'Mechanical Properties of Single-Crystal $\\alpha$-Si3N4, I.E. Reimanis, H. Suematsu, J.J. Petrovic, and T.E. Mitchell, Journal of the American Ceramic Society, Vol. 79 8, pp. 2065-2073 (1996), published by American Ceramic Society.'}]",,,,,,,,,,,,Si-N,,,,,,,,,,,,,,,,,,,,,,,,,Single Crystal,,,,,,,,,,,,,,,,,,,,,,,,,,,,,,,,,,,,,,,,,,,,,,,,,,,,34,"[{'name': 'Crystal Face', 'scalars': [{'value': '{1-100}'}, {'value': '{1-100}'}, {'value': '{1-100}'}, {'value': '{1-100}'}, {'value': '{1-100}'}, {'value': '{0001}'}, {'value': '{0001}'}, {'value': '{0001}'}, {'value': '{0001}'}, {'value': '{0001}'}]}, {'name': 'Temperature', 'scalars': [{'value': '25'}, {'value': '800'}, {'value': '1000'}, {'value': '1200'}, {'value': '1400'}, {'value': '25'}, {'value': '800'}, {'value': '1000'}, {'value': '1200'}, {'value': '1400'}], 'units': '$^{\\circ}$C'}]",,,GPa,,,,,,,,,,,,,,,,,,,,,,,,,,,,,,,,,,,,,,,,,,,,,,,,,,,,,,,,,,,,,,,
572,V2O3,[{'name': 'NIST_SRD-30'}],['Vanadium oxide'],,"[{'citation': 'High-Temperature Heat Contents of V2O3, V2O4, and V2O5, O.A. Cook, Journal of the American Chemical Society, Vol. 69, pp. 331-333 (1947), published by American Chemical Society.'}]",,,,,,,,,,,,V-O,,,,,,,,,,,,,,,,,,,,,,,,,Polycrystalline,,,,,,,,,,,,,,,,,,,,,,,,,,,,,,,,,,,,,,,,,,,,,,,,,,,,,,,,,,,,,,,,,,,,,,,,,,,,,,,,,,,,,,,,,,,,,,,688.4,"[{'name': 'Phase', 'scalars': [{'value': 'solid'}]}, {'name': 'Temperature', 'scalars': [{'value': '298'}, {'value': '300'}, {'value': '400'}, {'value': '500'}, {'value': '600'}, {'value': '700'}, {'value': '800'}, {'value': '900'}, {'value': '1000'}, {'value': '1100'}, {'value': '1200'}, {'value': '1300'}, {'value': '1400'}, {'value': '1500'}, {'value': '1600'}, {'value': '1700'}, {'value': '1800'}], 'units': 'K'}, {'name': 'Molar Heat Capacity', 'scalars': [{'value': '103.2'}, {'value': '103.6'}, {'value': '116.6'}, {'value': '123.7'}, {'value': '128.4'}, {'value': '132.1'}, {'value': '135.2'}, {'value': '137.9'}, {'value': '140.4'}, {'value': '142.8'}, {'value': '145.1'}, {'value': '147.3'}, {'value': '149.5'}, {'value': '151.6'}, {'value': '153.8'}, {'value': '155.8'}, {'value': '157.9'}], 'units': 'J mol$^{-1}$ K$^{-1}$'}]",J kg$^{-1}$ K$^{-1}$,,,,,,,,,,,,,,,,,,,,,,
573,ZrB2,[{'name': 'NIST_SRD-30'}],['Zirconium diboride'],[{'name': 'Sintering'}],"[{'citation': 'Zirconium Diboride:  Heat Capacity and Thermodynamic Properties from 5° to 350° K., E.F. Westrum,Jr. and G. Feick, Journal of Chemical and Engineering Data, Vol. 8 2, pp. 193-196 (1963), published by American Chemical Society.'}]",,,,,,,,,,,,Zr-B,,,,,,,,,,,,,,,,,,,,,,,,,Polycrystalline,,,,,,,,,,,,,,,,,,,,,,,,,,,,,,,,,,,,,,,,,,,,,,,,,,,,,,,,,,,,,,,,,Carborundum Company,,,,,,,,,,,,,,,,,,,,,,,,,,,,,,46.322,"[{'name': 'Series', 'scalars': [{'value': 'I'}, {'value': 'I'}, {'value': 'I'}, {'value': 'I'}, {'value': 'I'}, {'value': 'I'}, {'value': 'I'}, {'value': 'II'}, {'value': 'II'}, {'value': 'II'}, {'value': 'II'}, {'value': 'II'}, {'value': 'II'}, {'value': 'II'}, {'value': 'II'}, {'value': 'II'}, {'value': 'II'}, {'value': 'III'}, {'value': 'III'}, {'value': 'III'}, {'value': 'III'}, {'value': 'III'}, {'value': 'III'}, {'value': 'III'}, {'value': 'III'}, {'value': 'III'}, {'value': 'III'}, {'value': 'III'}, {'value': 'III'}, {'value': 'III'}, {'value': 'III'}, {'value': 'III'}, {'value': 'IV'}, {'value': 'IV'}, {'value': 'IV'}, {'value': 'IV'}, {'value': 'IV'}, {'value': 'IV'}, {'value': 'IV'}, {'value': 'IV'}, {'value': 'IV'}, {'value': 'IV'}, {'value': 'IV'}, {'value': 'IV'}, {'value': 'IV'}, {'value': 'IV'}, {'value': 'IV'}, {'value': 'IV'}, {'value': 'IV'}, {'value': 'IV'}, {'value': 'IV'}, {'value': 'IV'}, {'value': 'IV'}, {'value': 'IV'}, {'value': 'IV'}, {'value': 'IV'}, {'value': 'IV'}, {'value': 'IV'}, {'value': 'IV'}, {'value': 'IV'}]}, {'name': 'Temperature', 'scalars': [{'value': '67.62'}, {'value': '73.24'}, {'value': '79.29'}, {'value': '86.15'}, {'value': '93.23'}, {'value': '100.79'}, {'value': '108.87'}, {'value': '5.50'}, {'value': '6.86'}, {'value': '8.12'}, {'value': '9.16'}, {'value': '10.21'}, {'value': '11.42'}, {'value': '12.55'}, {'value': '13.67'}, {'value': '14.93'}, {'value': '16.41'}, {'value': '18.05'}, {'value': '19.76'}, {'value': '21.62'}, {'value': '22.80'}, {'value': '25.11'}, {'value': '27.90'}, {'value': '31.13'}, {'value': '34.70'}, {'value': '38.37'}, {'value': '42.29'}, {'value': '46.80'}, {'value': '51.88'}, {'value': '57.41'}, {'value': '62.44'}, {'value': '68.91'}, {'value': '119.42'}, {'value': '127.64'}, {'value': '135.78'}, {'value': '144.07'}, {'value': '152.81'}, {'value': '161.47'}, {'value': '169.96'}, {'value': '172.64'}, {'value': '181.64'}, {'value': '190.21'}, {'value': '198.74'}, {'value': '207.14'}, {'value': '217.19'}, {'value': '224.60'}, {'value': '233.49'}, {'value': '242.55'}, {'value': '251.46'}, {'value': '260.17'}, {'value': '268.66'}, {'value': '277.25'}, {'value': '286.43'}, {'value': '295.78'}, {'value': '304.56'}, {'value': '312.70'}, {'value': '320.44'}, {'value': '328.67'}, {'value': '336.97'}, {'value': '345.25'}], 'units': 'K'}, {'name': 'Molar Heat Capacity', 'scalars': [{'value': '5.2279'}, {'value': '6.351'}, {'value': '7.623'}, {'value': '9.104'}, {'value': '10.58'}, {'value': '12.15'}, {'value': '13.86'}, {'value': '0.0063'}, {'value': '0.0079'}, {'value': '0.0096'}, {'value': '0.015'}, {'value': '0.018'}, {'value': '0.021'}, {'value': '0.026'}, {'value': '0.031'}, {'value': '0.039'}, {'value': '0.0494'}, {'value': '0.0644'}, {'value': '0.0837'}, {'value': '0.108'}, {'value': '0.127'}, {'value': '0.174'}, {'value': '0.246'}, {'value': '0.363'}, {'value': '0.5477'}, {'value': '0.8058'}, {'value': '1.157'}, {'value': '1.662'}, {'value': '2.385'}, {'value': '3.293'}, {'value': '4.2187'}, {'value': '5.4752'}, {'value': '16.11'}, {'value': '17.87'}, {'value': '19.61'}, {'value': '21.39'}, {'value': '23.24'}, {'value': '25.07'}, {'value': '26.82'}, {'value': '27.41'}, {'value': '29.18'}, {'value': '30.90'}, {'value': '32.56'}, {'value': '34.15'}, {'value': '35.99'}, {'value': '37.32'}, {'value': '38.79'}, {'value': '40.28'}, {'value': '41.75'}, {'value': '43.041'}, {'value': '44.304'}, {'value': '45.509'}, {'value': '46.752'}, {'value': '47.949'}, {'value': '49.074'}, {'value': '50.020'}, {'value': '50.898'}, {'value': '51.810'}, {'value': '52.618'}, {'value': '53.421'}], 'units': 'J mol$^{-1}$ K$^{-1}$'}]",J kg$^{-1}$ K$^{-1}$,,,,,,,,,,,,,,,,,,,,,,
574,Si3N4.xY2O3.yLaO2.zAl2O3,[{'name': 'NIST_SRD-30'}],['Silicon nitride composite'],,"[{'citation': 'Ceramic Technology Project Data Base:  September 1992 Summary Report, B.L.P. Keyes, ORNL Report Number:  ORNL/M-2775, pp. 1-171 (1992), published by Oak Ridge National Laboratory.'}]",,,,,,,,,,,,Si-N:Al,,,,,,,,,,,,,,,,,,,,,,,,,Polycrystalline,,,,,,,,,,,,,,,,,,,,,,,,,1052,"[{'name': 'Temperature', 'scalars': [{'value': '22'}, {'value': '1000'}, {'value': '1200'}], 'units': '$^{\\circ}$C'}, {'name': 'Specimen Number', 'scalars': [{'value': 'C'}]}]",,,MPa,,,,,,,,,,,,,,,,,,,,,,,,,,,,,,,,,,,,,,,,,,,,,,,,,,,,,,,,,,,,,,,,,,,,,,,,,,,,,,,,,,,,,,,,,,
575,Si3N4.xMgO,[{'name': 'NIST_SRD-30'}],['Silicon nitride'],[{'name': 'Sintering'}],"[{'citation': 'Effect of Surface Condition on the Flexural Strength of Sintered Silicon Nitride, J.E.O. Ovri and T.J. Davies, Journal of Materials Science Letters, Vol. 6, pp. 849-850 (1987), published by Chapman and Hall.'}]",,,,,,,,,,,,Si-N:MgO,,,,,,,,,,,,,,,,,,,,,,,,,Polycrystalline,,,,,,,,,,,,,,,,,,,,,,,,,,,,,,,,,,,,,,,,,,,,,,,,,,,,,,,,,,,,,,,,,,,,,,,,Si3N4,"[{'name': 'Mass Fraction of Phase', 'scalars': [{'value': '95'}, {'value': '5'}], 'units': '%'}]",,,,,,,,Bar,,,,,,,,,,,,,,,,,,,,,,,,,,,,,,,,,,,,,,
576,SiC,[{'name': 'NIST_SRD-30'}],['Silicon carbide'],[{'name': 'Reaction Bonding'}],"[{'citation': 'Failure Analysis and Materials Characterization, T. Darroudi, Projects Within the Center for Advanced Materials, pp. 63-77 (1989), edited by J.R. Hellmann and B.K. Kennedy, published by Center for Advanced Materials, Pennsylvania State University.'}]",,,,,,,,,,,,Si-C,SCRB210,,,,,,,,,,,,,,,,,,,,,,,,Polycrystalline,,,,,,,,,,,,,,378,"[{'name': 'Temperature', 'scalars': [{'value': '22'}, {'value': '1100'}, {'value': '1200'}, {'value': '1400'}, {'value': '1500'}], 'units': '$^{\\circ}$C'}]",,,GPa,,,,,,,,,,,,,,,,,,,,,,,,,,,,,,,,,,,,,,,,,,,,,,,Coors Porcelain Company,,,,,,,,,,,,,,,,,,,,,,,,,,,,,,,,,,,,,,,,,,,,,,,,,,,,,,
577,C,[{'name': 'NIST_SRD-30'}],['Diamond'],[{'name': 'Natural Specimen'}],"[{'citation': 'Temperature Dependence of the Elastic Moduli of Diamond:  A Brillouin-Scattering Study, E.S. Zouboulis, M. Grimsditch. A.K. Ramdas, and S. Rodriguez, Physical Review B, Vol. 57 5, pp. 2889-2896 (1998), published by American Physical Society.'}]",,,,,,,,,,,,C,,,,,,,,,,,,,,,,,,,,,,,,,Single Crystal,,,,,,,,,,,,,,,,,,,"[[{'value': '1009'}, {'value': '119.6'}, {'value': '0'}, {'value': '0'}, {'value': '0'}, {'value': '0'}], [{'value': '119.6'}, {'value': '0'}, {'value': '0'}, {'value': '0'}, {'value': '0'}, {'value': '0'}], [{'value': '0'}, {'value': '0'}, {'value': '0'}, {'value': '0'}, {'value': '0'}, {'value': '0'}], [{'value': '0'}, {'value': '0'}, {'value': '0'}, {'value': '522'}, {'value': '0'}, {'value': '0'}], [{'value': '0'}, {'value': '0'}, {'value': '0'}, {'value': '0'}, {'value': '0'}, {'value': '0'}], [{'value': '0'}, {'value': '0'}, {'value': '0'}, {'value': '0'}, {'value': '0'}, {'value': '0'}]]","[{'name': 'Temperature', 'scalars': [{'value': '300'}, {'value': '400'}, {'value': '500'}, {'value': '600'}, {'value': '700'}, {'value': '800'}, {'value': '900'}, {'value': '1000'}, {'value': '1100'}, {'value': '1200'}, {'value': '1300'}, {'value': '1400'}, {'value': '1500'}, {'value': '1600'}, {'value': '300'}, {'value': '400'}, {'value': '500'}, {'value': '600'}, {'value': '700'}, {'value': '800'}, {'value': '900'}, {'value': '1000'}, {'value': '1100'}, {'value': '1200'}, {'value': '1300'}, {'value': '1400'}, {'value': '1500'}, {'value': '1600'}, {'value': '300'}, {'value': '400'}, {'value': '500'}, {'value': '600'}, {'value': '700'}, {'value': '800'}, {'value': '900'}, {'value': '1000'}, {'value': '1100'}, {'value': '1200'}, {'value': '1300'}, {'value': '1400'}, {'value': '1500'}, {'value': '1600'}], 'units': 'K'}]",GPa,,,,,,,,,,,,,,,,,,,,,,,,,,,,,,,,,,,,,,,,,,,,,,,,,,,,,,,,,,,,,,,,,,,,,,,,,,,,,,,,,,,,,,,,,,,,,,,,,,
578,ZrO2.xY2O3,[{'name': 'NIST_SRD-30'}],['Zirconia (PSZ)'],[{'name': 'Melt Processing'}],"[{'citation': 'Strength and Fracture Toughness of Zirconia Crystals, G.A. Gogotsi, E.E. Lomonova, and V.G. Pejchev, Journal of the European Ceramic Society, Vol. 11, pp. 123-132 (1993), published by Elsevier Science Limited.'}]",,,,,,,,,,,,Zr-O:Y,,,,,,,,,,,,,,,,,,,,,,,,,Single Crystal,,,,,,,,,,,,,,,,,,,,,,,,,,,,,,,,,10.6,"[{'name': 'Temperature', 'scalars': [{'value': '23'}], 'units': '$^{\\circ}$C'}, {'name': 'Specimen Number', 'scalars': [{'value': 'SC-1'}]}]",,,MPa m$^{1/2}$,,,,,,,,,,,,,,,,,,,,,,,,,,,,,,,,,,,,,,,,,,,,,,,,,,,,,,,,,,,,,,,,,,,,,,,,,,,,,,,,,,
579,WC,[{'name': 'NIST_SRD-30'}],['Tungsten carbide'],,"[{'citation': 'Thermophysical Properties of $\\alpha$-Tungsten Carbide, R.R. Reeber and K. Wang, Journal of the American Ceramic Society, Vol. 82 1, pp. 129-135 (1999), published by American Ceramic Society.'}]",,,,,,,,,,,,W-C,,,,,,,,,,,,,,,,,,,,,,,,,Polycrystalline,,,,,,,,,,,,,,706.75,"[{'name': 'Temperature', 'scalars': [{'value': '50'}, {'value': '100'}, {'value': '150'}, {'value': '200'}, {'value': '250'}, {'value': '298'}, {'value': '300'}, {'value': '350'}, {'value': '400'}, {'value': '450'}, {'value': '500'}, {'value': '550'}, {'value': '600'}, {'value': '650'}, {'value': '700'}, {'value': '750'}, {'value': '800'}, {'value': '850'}, {'value': '900'}, {'value': '950'}, {'value': '1000'}, {'value': '1100'}, {'value': '1200'}, {'value': '1300'}, {'value': '1400'}, {'value': '1500'}, {'value': '1600'}, {'value': '1700'}, {'value': '1800'}, {'value': '1900'}, {'value': '2000'}, {'value': '2200'}, {'value': '2400'}, {'value': '2600'}, {'value': '2800'}, {'value': '3000'}], 'units': 'K'}]",,,GPa,,,,,,,,,,,,,,,,,,,,,,,,,,,,,,,,,,,,,,,,,,,,,,,,,,,,,,,,,,,,,,,,,,,,,,,,,,,,,,,,,,,,,,,,,,,,,,,,,,,,,
580,Al4+2xSi2-2xO10-x,[{'name': 'NIST_SRD-30'}],['Mullite'],[{'name': 'Crystal Growth'}],"[{'citation': 'Composition and Cell Dimensions of Mullite, W.E. Cameron, American Ceramic Society Bulletin, Vol. 56 11, pp. 1003-1007 (1977), published by American Ceramic Society.'}]",7.6040,"[{'name': 'Mas Fraction of Al2O3', 'scalars': [{'value': '80.4'}, {'value': '80.4'}, {'value': '80.4'}, {'value': '79.3'}, {'value': '79.3'}, {'value': '79.3'}, {'value': '78.7'}, {'value': '78.7'}, {'value': '78.7'}, {'value': '78.3'}, {'value': '78.3'}, {'value': '78.3'}, {'value': '78.2'}, {'value': '78.2'}, {'value': '78.2'}, {'value': '77.2'}, {'value': '77.2'}, {'value': '77.2'}, {'value': '76.3'}, {'value': '76.3'}, {'value': '76.3'}, {'value': '75.7'}, {'value': '75.7'}, {'value': '75.7'}, {'value': '75.0'}, {'value': '75.0'}, {'value': '75.0'}, {'value': '74.2'}, {'value': '74.2'}, {'value': '74.2'}, {'value': '74.0'}, {'value': '74.0'}, {'value': '74.0'}, {'value': '73.6'}, {'value': '73.6'}, {'value': '73.6'}, {'value': '70.7'}, {'value': '70.7'}, {'value': '70.7'}, {'value': '70.7'}, {'value': '70.7'}, {'value': '70.7'}, {'value': '69.3'}, {'value': '69.3'}, {'value': '69.3'}, {'value': '68.9'}, {'value': '68.9'}, {'value': '68.9'}, {'value': '67.6'}, {'value': '67.6'}, {'value': '67.6'}, {'value': '62.2'}, {'value': '62.2'}, {'value': '62.2'}], 'units': '%'}, {'name': 'Mass Fraction of TiO2', 'scalars': [{'value': '0.00'}, {'value': '0.00'}, {'value': '0.00'}, {'value': '0.00'}, {'value': '0.00'}, {'value': '0.00'}, {'value': '1.0'}, {'value': '1.0'}, {'value': '1.0'}, {'value': '0.00'}, {'value': '0.00'}, {'value': '0.00'}, {'value': '0.00'}, {'value': '0.00'}, {'value': '0.00'}, {'value': '0.00'}, {'value': '0.00'}, {'value': '0.00'}, {'value': '0.1'}, {'value': '0.1'}, {'value': '0.1'}, {'value': '1.0'}, {'value': '1.0'}, {'value': '1.0'}, {'value': '0.00'}, {'value': '0.00'}, {'value': '0.00'}, {'value': '0.05'}, {'value': '0.05'}, {'value': '0.05'}, {'value': '0.00'}, {'value': '0.00'}, {'value': '0.00'}, {'value': '1.1'}, {'value': '1.1'}, {'value': '1.1'}, {'value': '0.00'}, {'value': '0.00'}, {'value': '0.00'}, {'value': '0.05'}, {'value': '0.05'}, {'value': '0.05'}, {'value': '0.2'}, {'value': '0.2'}, {'value': '0.2'}, {'value': '1.0'}, {'value': '1.0'}, {'value': '1.0'}, {'value': '0.7'}, {'value': '0.7'}, {'value': '0.7'}, {'value': '0.00'}, {'value': '0.00'}, {'value': '0.00'}], 'units': '%'}, {'name': 'Mass Fraction of Fe2O3', 'scalars': [{'value': '0.00'}, {'value': '0.00'}, {'value': '0.00'}, {'value': '0.05'}, {'value': '0.05'}, {'value': '0.05'}, {'value': '0.1'}, {'value': '0.1'}, {'value': '0.1'}, {'value': '0.00'}, {'value': '0.00'}, {'value': '0.00'}, {'value': '0.04'}, {'value': '0.04'}, {'value': '0.04'}, {'value': '0.1'}, {'value': '0.1'}, {'value': '0.1'}, {'value': '0.3'}, {'value': '0.3'}, {'value': '0.3'}, {'value': '0.1'}, {'value': '0.1'}, {'value': '0.1'}, {'value': '0.1'}, {'value': '0.1'}, {'value': '0.1'}, {'value': '0.3'}, {'value': '0.3'}, {'value': '0.3'}, {'value': '0.00'}, {'value': '0.00'}, {'value': '0.00'}, {'value': '0.2'}, {'value': '0.2'}, {'value': '0.2'}, {'value': '1.4'}, {'value': '1.4'}, {'value': '1.4'}, {'value': '0.9'}, {'value': '0.9'}, {'value': '0.9'}, {'value': '1.4'}, {'value': '1.4'}, {'value': '1.4'}, {'value': '0.5'}, {'value': '0.5'}, {'value': '0.5'}, {'value': '0.6'}, {'value': '0.6'}, {'value': '0.6'}, {'value': '10.4'}, {'value': '10.4'}, {'value': '10.4'}], 'units': '%'}, {'name': 'Axis', 'scalars': [{'value': 'a'}, {'value': 'b'}, {'value': 'c'}, {'value': 'a'}, {'value': 'b'}, {'value': 'c'}, {'value': 'a'}, {'value': 'b'}, {'value': 'c'}, {'value': 'a'}, {'value': 'b'}, {'value': 'c'}, {'value': 'a'}, {'value': 'b'}, {'value': 'c'}, {'value': 'a'}, {'value': 'b'}, {'value': 'c'}, {'value': 'a'}, {'value': 'b'}, {'value': 'c'}, {'value': 'a'}, {'value': 'b'}, {'value': 'c'}, {'value': 'a'}, {'value': 'b'}, {'value': 'c'}, {'value': 'a'}, {'value': 'b'}, {'value': 'c'}, {'value': 'a'}, {'value': 'b'}, {'value': 'c'}, {'value': 'a'}, {'value': 'b'}, {'value': 'c'}, {'value': 'a'}, {'value': 'b'}, {'value': 'c'}, {'value': 'a'}, {'value': 'b'}, {'value': 'c'}, {'value': 'a'}, {'value': 'b'}, {'value': 'c'}, {'value': 'a'}, {'value': 'b'}, {'value': 'c'}, {'value': 'a'}, {'value': 'b'}, {'value': 'c'}, {'value': 'a'}, {'value': 'b'}, {'value': 'c'}]}]",$\AA$,,,,,,,,,Al-Si-O,,,,,,,,,,,,,,,,,,,,,,,,,Polycrystalline,,,,,,,,,,,,,,,,,,,,,,,,,,,,,,,,,,,,,,,,,,,,,,,,,,,,,,,,,,,,,,,,,,,,,,,,,,,,,,,,,,,,,,,,,,,,,,,,,,,,,,,,,,,,,,,,,,,,,,,
581,Si3N4.xMgO,[{'name': 'NIST_SRD-30'}],['Silicon nitride'],[{'name': 'Sintering'}],"[{'citation': 'Effect of Relative Humidity on Repetitive Impact Behavior of Machined Silicon Nitride, S.R. Srinivasan and P.J. Blau, Journal of the American Ceramic Society, Vol. 77 3, pp. 683-688 (1994), published by American Ceramic Society.'}]",,,,,,,,,,,,Si-N:MgO,NBD200,,,,,,,,,,,,,,,,,,,,,,,,Polycrystalline,,,,,,,,,,,,,,,,,,,,,,,,,,,,,,,,,,,,,,,,,,,,,,,,,,,,,,,,,,,,,,,,,Cerbec,,,,,,,,,0.26,"[{'name': 'Temperature', 'scalars': [{'value': '23'}], 'units': '$^{\\circ}$C'}]",,,,,,,,,,,,,,,,,,,,,,,,,,,,,,,,,,,,,,,,,,,,
582,HfO2.xY2O3,[{'name': 'NIST_SRD-30'}],['Hafnia (PSH)'],[{'name': 'Sintering'}],"[{'citation': 'Elastic Properties of Partially-Stabilized HfO2 Compositions, R.W. Scheidecker, O. Hunter,Jr., and F.W. Calderwood, Journal of Materials Science, Vol. 14, pp. 2284-2288 (1979), published by Chapman and Hall.'}]",,,,,,,,,,,,Hf-O:Y,,,,,,,,,,,,,,,,,,,,,,,,,Polycrystalline,,,,,,,,,,,,,,,,,,,,,,,,,,,,,,,,,,,,,,,,,,,,,,,,,,,,,,,,,,,,,,,,,,,,,,,,,,,,,,,,,,,,,75.1,"[{'name': 'Volume Fraction of Porosity', 'scalars': [{'value': '0.0904'}]}, {'name': 'Temperature', 'scalars': [{'value': '23'}], 'units': '$^{\\circ}$C'}]",GPa,,,,,,,,,,,,,,,,,,,,,,,,,,,,,,,,
583,Si3N4.xY2O3.ySiO2.zMo2C,[{'name': 'NIST_SRD-30'}],['Silicon nitride composite'],[{'name': 'Sintering'}],"[{'citation': 'Ceramic Technology Project Data Base:  September 1992 Summary Report, B.L.P. Keyes, ORNL Report Number:  ORNL/M-2775, pp. 1-171 (1992), published by Oak Ridge National Laboratory.'}]",,,,,,,,,,,,Si-N:Mo,,,,,,,,,,,,,,,,,,,,,,,,,Polycrystalline,,,,,,,,,,,,,,,,,,,,,,,,,420,"[{'name': 'Temperature', 'scalars': [{'value': '25'}], 'units': '$^{\\circ}$C'}, {'name': 'Specimen Number', 'scalars': [{'value': 'A'}]}]",,,MPa,,,,,,,,,,,,,,,,,,,,,,,,,,,,,,,,,,,,Ceradyne,,,,,,,,,,,,,,,,,,,,,,,,,,,,,,,,,,,,,,,,,,,,,,,,,,,,,,
584,MnO,[{'name': 'NIST_SRD-30'}],['Manganese oxide'],[{'name': 'Crystal Growth'}],"[{'citation': 'Thermal Constants for Ni, NiO, MgO, MnO and CoO at Low Temperatures, H. Watanabe, Thermochimica Acta, Vol. 218, pp. 365-372 (1993), published by Elsevier Science B.V..'}]",,,,,,,,,,,,Mn-O,,,,,,,,,,,,,,,,,,,,,,,,,Single Crystal,,,,5.36,"[{'name': 'Massof Specimen', 'scalars': [{'value': '1.1655'}], 'units': 'g'}, {'name': 'Thicknessof Specimen', 'scalars': [{'value': '2.649'}], 'units': 'mm'}]",,,g cm$^{-3}$,,,,,,,,,,,,,,,,,,,,,,,,,,,,,,,,,,,,,,,,,,,,,,,,,,,,,,,,,Earth Jewelry Corp.,,,,,,,,,,,,,,,,,,,,,,,,,,,,,,,,,,,,,,,,,,,,,,,,,,,,,,
585,VOx,[{'name': 'NIST_SRD-30'}],['Vanadium oxide'],[{'name': 'Solid State Reaction'}],"[{'citation': 'Heat Capacity Measurement of VO1±x and Niobium Doped VO1+x, T. Matsui, T. Tsuji, T. Asano, and K. Naito, Thermochimica Acta, Vol. 183, pp. 1-14 (1991), published by Elsevier Science B.V..'}]",,,,,,,,,,,,V-O,,,,,,,,,,,,,,,,,,,,,,,,,Polycrystalline,,,,,,,,,,,,,,,,,,,,,,,,,,,,,,,,,,,,,,,,,,,,,,,,,,,,,,,,,,,,,,,,,,,,,,,,,,,,,,,,,,,,,,,,,,,,,,,361.6,"[{'name': 'y of Nby', 'scalars': [{'value': '0'}], 'units': 'formula units'}, {'name': 'x of Ox', 'scalars': [{'value': '0.883'}, {'value': '0.883'}, {'value': '0.883'}, {'value': '0.883'}, {'value': '0.883'}, {'value': '0.883'}, {'value': '0.883'}, {'value': '0.883'}, {'value': '0.883'}, {'value': '0.883'}, {'value': '0.883'}, {'value': '0.883'}, {'value': '0.883'}, {'value': '0.883'}, {'value': '0.883'}, {'value': '0.883'}, {'value': '0.883'}, {'value': '0.883'}, {'value': '0.883'}, {'value': '0.883'}, {'value': '0.883'}, {'value': '0.883'}, {'value': '0.883'}, {'value': '0.883'}, {'value': '0.883'}, {'value': '0.883'}, {'value': '0.883'}, {'value': '0.883'}, {'value': '0.883'}, {'value': '0.883'}, {'value': '0.883'}, {'value': '0.883'}, {'value': '0.883'}, {'value': '0.883'}, {'value': '0.883'}, {'value': '0.883'}, {'value': '0.883'}, {'value': '0.883'}, {'value': '0.883'}, {'value': '0.883'}, {'value': '0.883'}, {'value': '0.883'}, {'value': '0.883'}, {'value': '0.883'}, {'value': '0.883'}, {'value': '0.883'}, {'value': '0.883'}, {'value': '0.883'}, {'value': '0.883'}, {'value': '0.883'}, {'value': '0.883'}, {'value': '0.883'}, {'value': '0.883'}, {'value': '0.883'}, {'value': '0.883'}, {'value': '0.883'}, {'value': '0.883'}, {'value': '0.883'}, {'value': '0.883'}, {'value': '0.883'}, {'value': '0.883'}, {'value': '0.883'}, {'value': '0.883'}, {'value': '0.883'}, {'value': '1.063'}, {'value': '1.063'}, {'value': '1.063'}, {'value': '1.063'}, {'value': '1.063'}, {'value': '1.063'}, {'value': '1.063'}, {'value': '1.063'}, {'value': '1.063'}, {'value': '1.063'}, {'value': '1.063'}, {'value': '1.063'}, {'value': '1.063'}, {'value': '1.063'}, {'value': '1.063'}, {'value': '1.063'}, {'value': '1.063'}, {'value': '1.063'}, {'value': '1.063'}, {'value': '1.063'}, {'value': '1.063'}, {'value': '1.063'}, {'value': '1.063'}, {'value': '1.063'}, {'value': '1.063'}, {'value': '1.063'}, {'value': '1.063'}, {'value': '1.063'}, {'value': '1.063'}, {'value': '1.063'}, {'value': '1.063'}, {'value': '1.063'}, {'value': '1.063'}, {'value': '1.063'}, {'value': '1.063'}, {'value': '1.063'}, {'value': '1.063'}, {'value': '1.063'}, {'value': '1.063'}, {'value': '1.063'}, {'value': '1.063'}, {'value': '1.063'}, {'value': '1.063'}, {'value': '1.063'}, {'value': '1.063'}, {'value': '1.063'}, {'value': '1.063'}, {'value': '1.063'}, {'value': '1.063'}, {'value': '1.063'}, {'value': '1.063'}, {'value': '1.063'}, {'value': '1.063'}, {'value': '1.063'}, {'value': '1.063'}, {'value': '1.063'}, {'value': '1.063'}, {'value': '1.063'}, {'value': '1.063'}, {'value': '1.063'}, {'value': '1.063'}, {'value': '1.063'}, {'value': '1.063'}, {'value': '1.063'}, {'value': '1.063'}, {'value': '1.063'}, {'value': '1.063'}, {'value': '1.063'}, {'value': '1.063'}, {'value': '1.063'}, {'value': '1.063'}, {'value': '1.063'}, {'value': '1.063'}, {'value': '1.063'}, {'value': '1.267'}, {'value': '1.267'}, {'value': '1.267'}, {'value': '1.267'}, {'value': '1.267'}, {'value': '1.267'}, {'value': '1.267'}, {'value': '1.267'}, {'value': '1.267'}, {'value': '1.267'}, {'value': '1.267'}, {'value': '1.267'}, {'value': '1.267'}, {'value': '1.267'}, {'value': '1.267'}, {'value': '1.267'}, {'value': '1.267'}, {'value': '1.267'}, {'value': '1.267'}, {'value': '1.267'}, {'value': '1.267'}, {'value': '1.267'}, {'value': '1.267'}, {'value': '1.267'}, {'value': '1.267'}, {'value': '1.267'}, {'value': '1.267'}, {'value': '1.267'}, {'value': '1.267'}, {'value': '1.267'}, {'value': '1.267'}, {'value': '1.267'}, {'value': '1.267'}, {'value': '1.267'}, {'value': '1.267'}, {'value': '1.267'}, {'value': '1.267'}, {'value': '1.267'}, {'value': '1.267'}, {'value': '1.267'}, {'value': '1.267'}, {'value': '1.267'}, {'value': '1.267'}, {'value': '1.267'}, {'value': '1.267'}, {'value': '1.267'}, {'value': '1.267'}, {'value': '1.267'}, {'value': '1.267'}, {'value': '1.267'}, {'value': '1.267'}, {'value': '1.267'}, {'value': '1.267'}, {'value': '1.267'}, {'value': '1.267'}, {'value': '1.267'}, {'value': '1.267'}, {'value': '1.267'}, {'value': '1.267'}, {'value': '1.267'}, {'value': '1.267'}, {'value': '1.267'}, {'value': '1.267'}, {'value': '1.267'}, {'value': '1.267'}, {'value': '1.267'}, {'value': '1.267'}, {'value': '1.267'}, {'value': '1.267'}, {'value': '1.267'}, {'value': '1.267'}, {'value': '1.267'}, {'value': '1.267'}], 'units': 'formula units'}, {'name': 'Temperature', 'scalars': [{'value': '324'}, {'value': '332'}, {'value': '341'}, {'value': '351'}, {'value': '359'}, {'value': '368'}, {'value': '383'}, {'value': '393'}, {'value': '400'}, {'value': '410'}, {'value': '422'}, {'value': '434'}, {'value': '441'}, {'value': '451'}, {'value': '466'}, {'value': '478'}, {'value': '485'}, {'value': '495'}, {'value': '505'}, {'value': '520'}, {'value': '529'}, {'value': '532'}, {'value': '541'}, {'value': '549'}, {'value': '556'}, {'value': '566'}, {'value': '578'}, {'value': '588'}, {'value': '595'}, {'value': '605'}, {'value': '612'}, {'value': '620'}, {'value': '632'}, {'value': '646'}, {'value': '659'}, {'value': '661'}, {'value': '668'}, {'value': '680'}, {'value': '695'}, {'value': '712'}, {'value': '727'}, {'value': '739'}, {'value': '759'}, {'value': '771'}, {'value': '783'}, {'value': '793'}, {'value': '802'}, {'value': '807'}, {'value': '812'}, {'value': '822'}, {'value': '837'}, {'value': '844'}, {'value': '851'}, {'value': '859'}, {'value': '866'}, {'value': '873'}, {'value': '880'}, {'value': '885'}, {'value': '890'}, {'value': '898'}, {'value': '905'}, {'value': '912'}, {'value': '917'}, {'value': '920'}, {'value': '324'}, {'value': '332'}, {'value': '337'}, {'value': '341'}, {'value': '349'}, {'value': '354'}, {'value': '361'}, {'value': '366'}, {'value': '373'}, {'value': '380'}, {'value': '385'}, {'value': '393'}, {'value': '400'}, {'value': '407'}, {'value': '412'}, {'value': '424'}, {'value': '434'}, {'value': '441'}, {'value': '446'}, {'value': '454'}, {'value': '466'}, {'value': '471'}, {'value': '480'}, {'value': '490'}, {'value': '498'}, {'value': '510'}, {'value': '522'}, {'value': '532'}, {'value': '541'}, {'value': '551'}, {'value': '559'}, {'value': '563'}, {'value': '576'}, {'value': '588'}, {'value': '595'}, {'value': '605'}, {'value': '615'}, {'value': '627'}, {'value': '644'}, {'value': '651'}, {'value': '654'}, {'value': '656'}, {'value': '661'}, {'value': '673'}, {'value': '688'}, {'value': '700'}, {'value': '710'}, {'value': '720'}, {'value': '732'}, {'value': '746'}, {'value': '761'}, {'value': '773'}, {'value': '783'}, {'value': '795'}, {'value': '805'}, {'value': '812'}, {'value': '820'}, {'value': '827'}, {'value': '834'}, {'value': '841'}, {'value': '849'}, {'value': '854'}, {'value': '861'}, {'value': '866'}, {'value': '873'}, {'value': '878'}, {'value': '883'}, {'value': '885'}, {'value': '893'}, {'value': '902'}, {'value': '910'}, {'value': '917'}, {'value': '920'}, {'value': '924'}, {'value': '324'}, {'value': '329'}, {'value': '332'}, {'value': '334'}, {'value': '341'}, {'value': '346'}, {'value': '351'}, {'value': '359'}, {'value': '361'}, {'value': '368'}, {'value': '373'}, {'value': '378'}, {'value': '385'}, {'value': '390'}, {'value': '395'}, {'value': '398'}, {'value': '400'}, {'value': '402'}, {'value': '405'}, {'value': '407'}, {'value': '410'}, {'value': '415'}, {'value': '415'}, {'value': '420'}, {'value': '434'}, {'value': '446'}, {'value': '459'}, {'value': '471'}, {'value': '480'}, {'value': '490'}, {'value': '507'}, {'value': '515'}, {'value': '524'}, {'value': '532'}, {'value': '541'}, {'value': '551'}, {'value': '559'}, {'value': '566'}, {'value': '578'}, {'value': '595'}, {'value': '607'}, {'value': '617'}, {'value': '624'}, {'value': '637'}, {'value': '649'}, {'value': '654'}, {'value': '659'}, {'value': '661'}, {'value': '678'}, {'value': '695'}, {'value': '705'}, {'value': '717'}, {'value': '724'}, {'value': '732'}, {'value': '734'}, {'value': '739'}, {'value': '759'}, {'value': '773'}, {'value': '783'}, {'value': '795'}, {'value': '805'}, {'value': '815'}, {'value': '829'}, {'value': '839'}, {'value': '844'}, {'value': '854'}, {'value': '866'}, {'value': '878'}, {'value': '888'}, {'value': '898'}, {'value': '902'}, {'value': '915'}, {'value': '927'}], 'units': 'K'}, {'name': 'Molar Heat Capacity', 'scalars': [{'value': '23.53'}, {'value': '26.47'}, {'value': '28.68'}, {'value': '32.35'}, {'value': '35.29'}, {'value': '38.24'}, {'value': '41.91'}, {'value': '44.12'}, {'value': '44.85'}, {'value': '47.79'}, {'value': '49.26'}, {'value': '50.74'}, {'value': '52.94'}, {'value': '53.68'}, {'value': '54.41'}, {'value': '56.62'}, {'value': '56.62'}, {'value': '57.35'}, {'value': '57.35'}, {'value': '57.35'}, {'value': '56.62'}, {'value': '55.88'}, {'value': '55.15'}, {'value': '53.68'}, {'value': '53.68'}, {'value': '52.94'}, {'value': '52.21'}, {'value': '52.28'}, {'value': '52.32'}, {'value': '52.39'}, {'value': '52.43'}, {'value': '52.49'}, {'value': '52.56'}, {'value': '52.66'}, {'value': '52.74'}, {'value': '52.75'}, {'value': '52.80'}, {'value': '52.88'}, {'value': '52.98'}, {'value': '53.09'}, {'value': '53.19'}, {'value': '53.27'}, {'value': '53.40'}, {'value': '53.48'}, {'value': '53.56'}, {'value': '53.62'}, {'value': '53.68'}, {'value': '54.41'}, {'value': '54.41'}, {'value': '55.15'}, {'value': '55.88'}, {'value': '57.35'}, {'value': '59.56'}, {'value': '61.03'}, {'value': '63.24'}, {'value': '64.71'}, {'value': '66.91'}, {'value': '69.12'}, {'value': '70.59'}, {'value': '71.32'}, {'value': '72.06'}, {'value': '70.59'}, {'value': '69.85'}, {'value': '67.65'}, {'value': '23.53'}, {'value': '26.47'}, {'value': '28.68'}, {'value': '30.15'}, {'value': '32.35'}, {'value': '34.56'}, {'value': '36.76'}, {'value': '38.24'}, {'value': '39.71'}, {'value': '41.91'}, {'value': '43.38'}, {'value': '44.85'}, {'value': '45.59'}, {'value': '47.06'}, {'value': '48.53'}, {'value': '50.74'}, {'value': '52.21'}, {'value': '52.94'}, {'value': '54.41'}, {'value': '55.15'}, {'value': '55.88'}, {'value': '57.35'}, {'value': '58.09'}, {'value': '59.56'}, {'value': '61.03'}, {'value': '62.50'}, {'value': '62.50'}, {'value': '62.50'}, {'value': '62.50'}, {'value': '61.76'}, {'value': '61.03'}, {'value': '60.29'}, {'value': '58.82'}, {'value': '58.09'}, {'value': '57.35'}, {'value': '56.62'}, {'value': '55.88'}, {'value': '55.93'}, {'value': '56.01'}, {'value': '56.04'}, {'value': '56.05'}, {'value': '56.06'}, {'value': '56.08'}, {'value': '56.14'}, {'value': '56.20'}, {'value': '56.25'}, {'value': '56.30'}, {'value': '56.34'}, {'value': '56.40'}, {'value': '56.46'}, {'value': '56.52'}, {'value': '56.58'}, {'value': '56.62'}, {'value': '57.35'}, {'value': '58.09'}, {'value': '59.56'}, {'value': '59.56'}, {'value': '61.03'}, {'value': '62.50'}, {'value': '63.97'}, {'value': '65.44'}, {'value': '66.91'}, {'value': '69.85'}, {'value': '72.06'}, {'value': '72.79'}, {'value': '74.26'}, {'value': '75.00'}, {'value': '75.00'}, {'value': '74.26'}, {'value': '73.53'}, {'value': '72.79'}, {'value': '72.06'}, {'value': '71.32'}, {'value': '70.59'}, {'value': '25.74'}, {'value': '27.94'}, {'value': '30.15'}, {'value': '32.35'}, {'value': '34.56'}, {'value': '36.76'}, {'value': '38.24'}, {'value': '41.91'}, {'value': '44.12'}, {'value': '46.32'}, {'value': '47.79'}, {'value': '48.53'}, {'value': '50.00'}, {'value': '52.21'}, {'value': '55.15'}, {'value': '58.09'}, {'value': '60.29'}, {'value': '63.24'}, {'value': '66.18'}, {'value': '68.38'}, {'value': '70.59'}, {'value': '72.06'}, {'value': '73.53'}, {'value': '74.26'}, {'value': '74.11'}, {'value': '73.99'}, {'value': '73.85'}, {'value': '73.73'}, {'value': '73.63'}, {'value': '73.53'}, {'value': '72.06'}, {'value': '71.32'}, {'value': '69.12'}, {'value': '67.65'}, {'value': '66.18'}, {'value': '65.44'}, {'value': '63.97'}, {'value': '63.24'}, {'value': '62.50'}, {'value': '61.76'}, {'value': '61.81'}, {'value': '61.86'}, {'value': '61.89'}, {'value': '61.95'}, {'value': '62.00'}, {'value': '62.02'}, {'value': '62.05'}, {'value': '62.05'}, {'value': '62.13'}, {'value': '62.21'}, {'value': '62.25'}, {'value': '62.30'}, {'value': '62.34'}, {'value': '62.37'}, {'value': '62.38'}, {'value': '62.40'}, {'value': '62.49'}, {'value': '62.55'}, {'value': '62.60'}, {'value': '62.65'}, {'value': '62.70'}, {'value': '62.74'}, {'value': '62.80'}, {'value': '62.85'}, {'value': '62.87'}, {'value': '62.91'}, {'value': '62.97'}, {'value': '63.02'}, {'value': '63.07'}, {'value': '63.11'}, {'value': '63.13'}, {'value': '63.19'}, {'value': '63.24'}], 'units': 'J mol$^{-1}$ K$^{-1}$'}]",J kg$^{-1}$ K$^{-1}$,,,,,,,,,,,,,,,,,,,,,,
586,Al2O3,[{'name': 'NIST_SRD-30'}],['Alumina'],,"[{'citation': 'Corrosion Behavior of Alumina Ceramics in Caustic Alkaline Solutions at High Temperatures, T. Sato, S. Sato, A. Okuwaki, and S. Tanaka, Journal of the American Ceramic Society, Vol. 74 12, pp. 3081-3084 (1991), published by American Ceramic Society.'}]",,,,,,,,,,,,Al-O,,,,,,,,,,,,,,,,,,,,,,,,,Polycrystalline,,,,,,,,,,,,,,,,,,,,,,,,,250,"[{'name': 'Weight Loss', 'scalars': [{'value': '0'}, {'value': '2'}, {'value': '3'}, {'value': '8'}, {'value': '14'}, {'value': '14'}, {'value': '17'}, {'value': '20'}, {'value': '25'}, {'value': '24'}, {'value': '35'}, {'value': '39'}, {'value': '62'}, {'value': '66'}, {'value': '90'}], 'units': '%'}]",,,MPa,,,,,,,,,,,,,,,,,,,,,,,,,,,,,,,,,,,,Toshiba,,,,,,,,,,,,,,,,,,,,,,,,,,,,,,,,,,,,,,,,,,,,,,,,,,,,,,
587,SiC.xAlN,[{'name': 'NIST_SRD-30'}],['Silicon carbide composite'],[{'name': 'Hot Pressing'}],"[{'citation': 'Microstructure-Property Relations of Hot-Pressed Silicon Carbide-Aluminum Nitride Compositions at Room and Elevated Temperatures, A.H. Lubis, N.L. Hecht, and G.A. Graves,Jr., Journal of the American Ceramic Society, Vol. 82 9, pp. 2481-2489 (1999), published by American Ceramic Society.'}]",,,,,,,,,,,,Si-C:AlN,,,,,,,,,,,,,,,,,,,,,,,,,Polycrystalline,,,,,,,,,,,,,,,,,,,,,,,,,487,"[{'name': 'Temperature', 'scalars': [{'value': '23'}, {'value': '23'}, {'value': '23'}, {'value': '23'}, {'value': '23'}, {'value': '23'}, {'value': '23'}, {'value': '1250'}, {'value': '1250'}, {'value': '1250'}, {'value': '1250'}], 'units': '$^{\\circ}$C'}, {'name': 'Mole Fraction of AlN', 'scalars': [{'value': '0'}, {'value': '10'}, {'value': '25'}, {'value': '50'}, {'value': '75'}, {'value': '90'}, {'value': '100'}, {'value': '25'}, {'value': '50'}, {'value': '75'}, {'value': '90'}], 'units': '%'}]",,,MPa,,,,,,,,,,,,,,,,,,,,,,,,,,,,,,,,,,,,,,,,,,,,,,,,,,,,,,,,,,,,,,,,,,,,,,,,,,,,,,,,,,,,,,,,,,
588,C,[{'name': 'NIST_SRD-30'}],['Diamond (CVD)'],[{'name': 'Chemical Vapor Deposition'}],"[{'citation': 'Properties of Bulk Polycrystalline CVD Diamond, R.S. Sussmann, J.R. Brandon, G.A. Scarsbrook, C.G. Sweeney, T.J. Valentine, A.J. Whitehead, and C.J.H. Wort, Diamond and Related Materials, Vol. 3, pp. 303-312 (1994), published by Elsevier Science S.A..'}]",,,,,,,,,,,,C,,,,,,,,,,,,,,,,,,,,,,,,,Polycrystalline,,,,,,,,,,,,,,1040,"[{'name': 'Temperature', 'scalars': [{'value': '23'}], 'units': '$^{\\circ}$C'}]",,,GPa,,,,,,,,,,,,,,,,,,,,,,,,,,,,,,,,,,,,,,,,,,,,,,,,,,,,,,,,,,,,,,,,,,,,,,,,,,,,,,,,,,,,,,,,,,,,,,,,,,,,,
589,ZrO2.SiO2,[{'name': 'NIST_SRD-30'}],['Zircon'],[{'name': 'Sintering'}],"[{'citation': 'Rigidity Modulus of Some Pure Oxide Bodies, E. Ryshkewitch, Journal of the American Ceramic Society, Vol. 34 10, pp. 322-326 (1951), published by American Ceramic Society.'}]",,,,,,,,,,,,ZrO:SiO,,,,,,,,,,,,,,,,,,,,,,,,,Polycrystalline,,,,,,,,,,,,,,,,,,,,,,,,,,,,,,,,,,,,,,,,,,,,,,,,,,,,,,,,,,,,,,,,,,,,,,,,,,,,,,,,,,,,,73,"[{'name': 'Temperature', 'scalars': [{'value': '20'}], 'units': '$^{\\circ}$C'}, {'name': 'Specimen Number', 'scalars': [{'value': '2'}]}]",GPa,,,,,,,,,,,,,,,,,,,,,,,,,,,,,,,,
590,ZrO2.xMgO,[{'name': 'NIST_SRD-30'}],['Zirconia (PSZ)'],,"[{'citation': 'Ceramic Technology Project Data Base:  September 1992 Summary Report, B.L.P. Keyes, ORNL Report Number:  ORNL/M-2775, pp. 1-171 (1992), published by Oak Ridge National Laboratory.'}]",,,,,,,,,,,,Zr-O:MgO,Mg-PSZ,,,,,,,,,,,,,,,,,,,,,,,,Polycrystalline,,,,,,,,,,,,,,,,,,,,,,,,,,,,,,,,,,,,,,,,,,,,,,,,,,,,,,,,,,,,,,,,,"Zircoa, Inc.",,,,,,,,,0.22,"[{'name': 'Temperature', 'scalars': [{'value': '23'}], 'units': '$^{\\circ}$C'}, {'name': 'Specimen Number', 'scalars': [{'value': 'A'}]}]",,,,,,,,,,,,,,,,,,,,,,,,,,,,,,,,,,,,,,,,,,,,
591,B4C,[{'name': 'NIST_SRD-30'}],['Boron carbide'],[{'name': 'Hot Pressing'}],"[{'citation': 'Influence of Porosity and Grain Size on Mechanical Properties of Hot Pressed Boron Carbide, A. D. Osipov, I. T. Ostapenko, and V. V. Slezov a. o., Poroshkovaya Metallurgiya (Metallurgy of Powders) 1, pp. 63-67 (1982).'}]",,,,,,,,,,,,B-C,,,,,,,,,,,,,,,,,,,,,,,,,Polycrystalline,,,,,,,,,,,,,,,,,,,,,,,,,,,,,,,,,,,,,,,,,,,,,,,,,,,,,,,,,Total,"[{'name': 'Mass Fraction', 'scalars': [{'value': '0.2'}], 'units': '%'}]",,,,,,,,,,,,,,,,,,,,,,,Bar,,,,,,,,,,,,,,,,,,,,,,,,,,,,,,,,,,,,,,
