Repository: ckborg/DSW2018

# DSW2018

## Description
Investigation of a structural ceramics database (WebSCD) curated by the National Institute of Standards and Technology (NIST).
3-week project as part of the UC Berkeley Data Science workshop (DSW2018).
[WebSCD]("https://srdata.nist.gov/CeramicDataPortal/scd")

## Results at-a-glance

~4000 material entries

Most represented mechanical properties: Elastic modulus, flexural strength, fracture toughness.

## Team members
[Prabudhya Bhattacharyya]("http://physics.berkeley.edu/people/graduate-student/prabudhya-bhattacharyya")

[Chris Bronner]("https://chrisbronner.com/")

[Steve Drapcho]("https://www.linkedin.com/in/steven-drapcho-2b939b149/")

File: NIST_CeramicDataSet.csv (part 17 of 103)
609,3Al2O3.2SiO2.xSiC,[{'name': 'NIST_SRD-30'}],['Mullite composite'],[{'name': 'Hot Pressing'}],"[{'citation': 'Thermal Conductivity/Diffusivity of Silicon Carbide Whisker Reinforced Mullite, L.M. Russell, L.F. Johnson, and D.P.H. Hasselman, Journal of the American Ceramic Society, Vol. 70 10, pp. C-226-C-229 (1987), published by American Ceramic Society.'}]",,,,,,,,,,,,Al-Si-O:SiC,,,,,,,,,,,,,,,,,,,,,,,,,Polycrystalline,,,,3.158,"[{'name': 'Whisker Type', 'scalars': [{'value': '-'}, {'value': 'RH'}, {'value': 'RH'}, {'value': 'RH'}, {'value': 'VLS'}]}, {'name': 'Mass Fraction of SiC', 'scalars': [{'value': '0'}, {'value': '10'}, {'value': '20'}, {'value': '30'}, {'value': '30'}], 'units': '%'}, {'name': 'Relative Density', 'scalars': [{'value': '98.7'}, {'value': '99.5'}, {'value': '96.2'}, {'value': '100.0'}, {'value': '99.4'}], 'units': '%'}]",,,g cm$^{-3}$,,,,,,,,,,,,,,,,,,,,,,,,,,,,,,,,,,,,,,,,,,,,,,,,,,,,,,,,,,,,,,,,,,,,,,,,,,,,,,,,,,,,,,,,,,,,,,,,,,,,,,,,,,,,,,,
610,Si3N4.xMgO.yY2O3,[{'name': 'NIST_SRD-30'}],['Silicon nitride'],[{'name': 'Sintering'}],"[{'citation': 'Diametral Compression of Silicon Nitride, J.E.O. Ovri and T.J. Davies, Materials Science and Engineering, Vol. 96, pp. 109-116 (1987), published by Elsevier Sequoia.'}]",,,,,,,,,,,,"Si-N:MgO,Y",,,,,,,,,,,,,,,,,,,,,,,,,Polycrystalline,,,,,,,,,,,,,,,,,,,,,,,,,421,"[{'name': 'Temperature', 'scalars': [{'value': '25'}], 'units': '$^{\\circ}$C'}, {'name': 'Density', 'scalars': [{'value': '2.85', 'uncertainty': '0.13'}], 'units': 'g cm$^{3}$'}]",,,MPa,,,,,,,,,,,,,,,,,,,,,,,,,,,,,,,,,,,,,,,,,,,,,,,,,,,,,,,,,,,,,,,,,,,,,,,,,,,,,,,,,,,,,,,,,,
611,Si3N4,[{'name': 'NIST_SRD-30'}],['Silicon nitride'],,"[{'citation': 'Effects of Environment on the Mechanical Behavior of High-Performance Ceramics, G.A. Graves and N.L. Hecht, Report No. UDR-TR-94-136, pp. 1-138 (1995), published by University of Dayton Research Institute.'}]",,,,,,,,,,,,Si-N:Y,,,,,,,,,,,,,,,,,,,,,,,,,Polycrystalline,,,,,,,,,,,,,,,,,,,,,,,,,,,,,,,,,5,"[{'name': 'Temperature', 'scalars': [{'value': '23'}], 'units': '$^{\\circ}$C'}]",,,MPa m$^{1/2}$,,,,,,,,,,,,,,,,,,,,,,,,,,,,GTE,,,,,,,,,,,,,,,,,,,,,,,,,,,,,,,,,,,,,,,,,,,,,,,,,,,,,,
612,SiC,[{'name': 'NIST_SRD-30'}],['Silicon carbide'],[{'name': 'Sintering'}],"[{'citation': 'Elevated Temperature Mechanical Properties of SiC-AlN Particulate Composites, S.A. Mariano, D. Friel, and I. Bar-On, Ceramic Engineering and Science Proceedings, Vol. 14, pp. 1077-1088 (1993), published by American Ceramic Society.'}]",,,,,,,,,,,,Si-C,,,,,,,,,,,,,,,,,,,,,,,,,Polycrystalline,,,,,,,,,,,,,,,,,,,,,,,,,398,"[{'name': 'Mass Fraction of SiC', 'scalars': [{'value': '100'}], 'units': '%'}, {'name': 'Temperature', 'scalars': [{'value': '25'}, {'value': '800'}, {'value': '100'}], 'units': '$^{\\circ}$C'}]",,,MPa,,,,,,,,,,,,,,,,,,,,,,,,,,,,,,,,,,,,Cercom,,,,,,,,,,,,,,,,,,,,,,,,,,,,,,,,,,,,,,,,,,,,,,,,,,,,,,
613,Si3N4,[{'name': 'NIST_SRD-30'}],['Silicon nitride'],[{'name': 'Sintering'}],"[{'citation': 'Unlubricated Sliding Friction and Wear of Various Si3N4 Pairs Between 22 °C and 1000 °C, A. Skopp, M. Woydt, and K.H. Habig, Tribology International, Vol. 23 3, pp. 189-199 (1990), published by Butterworth-Heinemann Ltd.'}]",,,,,,,,,,,,Si-N,ND200,,,,,,,,,,,,,,,,,,,,,,,,Polycrystalline,,,,,,,,,,,,,,,,,,,,,,,,,,,,,,,,,,,,,,,,,,,,,,,,,,,,1474,"[{'name': 'Load', 'scalars': [{'value': '2'}, {'value': '5'}, {'value': '50'}], 'units': 'N'}, {'name': 'Temperature', 'scalars': [{'value': '22'}], 'units': '$^{\\circ}$C'}]",,,GPa,,,,,,,,,Feldmuhle AG,,,,,,,,,,,,,,,,,,,,,,,,,,,,,,,,,,,,,,,,,,,,,,,,,,,,,,
614,TiB2,[{'name': 'NIST_SRD-30'}],['Titanium diboride'],[{'name': 'Sintering'}],"[{'citation': 'Material Properties of Titanium Diboride, R. G. Munro, Journal of Research of the National Institute of Standards and Technology, Vol. 105 5, pp. 709-720 (2000), published by National Institute of Standards and Technology.'}]",,,,,,,,,,,,Ti-B,,,,,,,,,,,,,,,,,,,,,,,,,Polycrystalline,,,,,,,,,,,,,,,,,,,,,,,,,,,,,,,,,,,,,,0.9,"[{'name': 'Temperature', 'scalars': [{'value': '20'}, {'value': '500'}, {'value': '1000'}], 'units': '$^{\\circ}$C'}]",,,,,,,,,,,,,,,,,,,,,,,,,,,,,,,,,,,,,,,,,,,,,,,,,,,,,,,,,,,,,,,,,,,,,,,,,,,,,,,,
615,Al2O3.xZrO2,[{'name': 'NIST_SRD-30'}],['Alumina composite'],,"[{'citation': 'Effects of Environment on the Mechanical Behavior of High-Performance Ceramics, G.A. Graves and N.L. Hecht, Report No. UDR-TR-94-136, pp. 1-138 (1995), published by University of Dayton Research Institute.'}]",,,,,,,,,,,,Al-O:ZrO,,,,,,,,,,,,,,,,,,,,,,,,,Polycrystalline,,,,,,,,,,,,,,,,,,,,,,,,,1106,"[{'name': 'Temperature', 'scalars': [{'value': '25'}, {'value': '25'}, {'value': '250'}, {'value': '800'}, {'value': '1050'}, {'value': '1050'}, {'value': '25'}, {'value': '250'}, {'value': '800'}, {'value': '1050'}, {'value': '1050'}, {'value': '25'}, {'value': '25'}, {'value': '250'}, {'value': '800'}, {'value': '25'}, {'value': '25'}, {'value': '250'}, {'value': '250'}, {'value': '800'}, {'value': '800'}, {'value': '1050'}, {'value': '1050'}], 'units': '$^{\\circ}$C'}, {'name': 'Crosshead Speed', 'scalars': [{'value': '0.00004'}, {'value': '0.00004'}, {'value': '0.00004'}, {'value': '0.00004'}, {'value': '0.00004'}, {'value': '0.00004'}, {'value': '0.0004'}, {'value': '0.0004'}, {'value': '0.0004'}, {'value': '0.0004'}, {'value': '0.0004'}, {'value': '0.0021'}, {'value': '0.0021'}, {'value': '0.0021'}, {'value': '0.0021'}, {'value': '0.0064'}, {'value': '0.0064'}, {'value': '0.0064'}, {'value': '0.0064'}, {'value': '0.0064'}, {'value': '0.0064'}, {'value': '0.0064'}, {'value': '0.0064'}], 'units': 'cm/s'}, {'name': 'Atmosphere', 'scalars': [{'value': 'Dry N2'}, {'value': '10% H2O'}, {'value': '10% H2O'}, {'value': '10% H2O'}, {'value': 'Dry N2'}, {'value': '10% H2O'}, {'value': 'Dry N2'}, {'value': '10% H2O'}, {'value': '10% H2O'}, {'value': 'Dry N2'}, {'value': '10% H2O'}, {'value': 'Dry N2'}, {'value': '10% H2O'}, {'value': '10% H2O'}, {'value': '10% H2O'}, {'value': 'Dry N2'}, {'value': '10% H2O'}, {'value': 'Dry N2'}, {'value': '10% H2O'}, {'value': 'Dry N2'}, {'value': '10% H2O'}, {'value': 'Dry N2'}, {'value': '10% H2O'}]}]",,,MPa,,,,,,,,,,,,,,,,,,,,,,,,,,,,,,,,,,,,Kyocera,,,,,,,,,,,,,,,,,,,,,,,,,,,,,,,,,,,,,,,,,,,,,,,,,,,,,,
616,Al2O3.xZrO2,[{'name': 'NIST_SRD-30'}],['Alumina composite'],,"[{'citation': 'Effects of Environment on the Mechanical Behavior of High-Performance Ceramics, G.A. Graves and N.L. Hecht, Report No. UDR-TR-94-136, pp. 1-138 (1995), published by University of Dayton Research Institute.'}]",,,,,,,,,,,,Al-O:ZrO,,,,,,,,,,,,,,,,,,,,,,,,,Polycrystalline,,,,,,,,,,,,,,,,,,,,,,,,,,,,,,,,,4.6,"[{'name': 'Test Type', 'scalars': [{'value': 'Controlled Flaw'}, {'value': 'Microindent'}]}, {'name': 'Temperature', 'scalars': [{'value': '23'}], 'units': '$^{\\circ}$C'}]",,,MPa m$^{1/2}$,,,,,,,,,,,,,,,,,,,,,,,,,,,,Kyocera,,,,,,,,,,,,,,,,,,,,,,,,,,,,,,,,,,,,,,,,,,,,,,,,,,,,,,
617,MgO,[{'name': 'NIST_SRD-30'}],['Magnesia'],,"[{'citation': 'Green Light to Aluminum Nitride, P.T.B. Shaffer, J.R. Schorr, and R.L. Hexemer, Ceramic Industry, Vol. 132 5, pp. 25-27 (1989), published by Corcoran Communications, Inc..'}]",,,,,,,,,,,,Mg-O,,,,,,,,,,,,,,,,,,,,,,,,,Polycrystalline,,,,,,,,,,,,,,,,,,,,,,,,,,,,,,,,,,,,,,,,,,,,,,,,,,,,,,,,,,,,,,,,,,,,,,,,,,,,,,,,,,,,,,,,,,,,,,,,,,,,,,,,,,,,,12.8,"[{'name': 'Temperature', 'scalars': [{'value': '23'}], 'units': '$^{\\circ}$C'}]",x10$^{-6}$,,,,,,,,
618,Si3N4.xY2O3.ySiO2,[{'name': 'NIST_SRD-30'}],['Silicon nitride composite'],,"[{'citation': 'Ceramic Technology Project Data Base:  September 1992 Summary Report, B.L.P. Keyes, ORNL Report Number:  ORNL/M-2775, pp. 1-171 (1992), published by Oak Ridge National Laboratory.'}]",,,,,,,,,,,,Si-N:SiO,,,,,,,,,,,,,,,,,,,,,,,,,Polycrystalline,,,,3.10,"[{'name': 'Temperature', 'scalars': [{'value': '23'}], 'units': '$^{\\circ}$C'}, {'name': 'Specimen Number', 'scalars': [{'value': 'C'}]}]",,,g cm$^{-3}$,,,,,,,,,,,,,,,,,,,,,,,,,,,,,,,,,,,,,,,,,,,,,,,,,,,,,,,,,,,,,,,,,,,,,,,,,,,,,,,,,,,,,,,,,,,,,,,,,,,,,,,,,,,,,,,
619,Al2O3,[{'name': 'NIST_SRD-30'}],['Alumina'],[{'name': 'Sintering'}],"[{'citation': 'Effect of Porosity on the Erosive Wear of Liquid-Phase-Sintered Alumina Ceramics, B.A. Latella and B.H. OConnor, Journal of the American Ceramic Society, Vol. 82 8, pp. 2145-2149 (1999), published by American Ceramic Society.'}]",,,,,,,,,,,,Al-O,,,,,,,,,,,,,,,,,,,,,,,,,Polycrystalline,,,,,,,,,,,,,,,,,,,,,,,,,,,,,,,,,2.5,"[{'name': 'Sintering Temperature', 'scalars': [{'value': '1300'}, {'value': '1300'}, {'value': '1300'}, {'value': '1350'}, {'value': '1400'}], 'units': '$^{\\circ}$C'}, {'name': 'Sintering Time', 'scalars': [{'value': '0.25'}, {'value': '1'}, {'value': '4'}, {'value': '4'}, {'value': '4'}], 'units': 'h'}]",,,MPa m$^{1/2}$,,,,,,,,,,,,,,,,,,,,,,,,,,,,,,,,,,,,,,,,,,,,,,,,,,,,,,,,,,,,,,,,,,,,,,,,,,,,,,,,,,
620,3Al2O3.2SiO2,[{'name': 'NIST_SRD-30'}],['Mullite'],[{'name': 'Sintering'}],"[{'citation': 'Mechanical Properties of High Purity Mullite at Elevated Temperatures, H. Ohira, M.G.M. Ismail, Y. Yamamoto, T. Akiba, and S. Somiya, Journal of the European Ceramic Society, Vol. 16, pp. 225-229 (1996), published by Elsevier Science Ltd..'}]",,,,,,,,,,,,Al-Si-O,,,,,,,,,,,,,,,,,,11000,,,"[{'name': 'Density', 'scalars': [{'value': '3.138'}, {'value': '3.138'}, {'value': '3.138'}, {'value': '3.138'}, {'value': '3.129'}, {'value': '3.129'}, {'value': '3.129'}, {'value': '3.129'}, {'value': '3.118'}, {'value': '3.118'}], 'units': 'g/cm$^{3}$'}, {'name': 'Grain Size', 'scalars': [{'value': '2.1'}, {'value': '2.1'}, {'value': '2.1'}, {'value': '2.1'}, {'value': '2.7'}, {'value': '2.7'}, {'value': '2.7'}, {'value': '2.7'}, {'value': '4.0'}, {'value': '4.0'}], 'units': '$\\mu$m'}, {'name': 'Applied Stress', 'scalars': [{'value': '21'}, {'value': '31'}, {'value': '53'}, {'value': '84'}, {'value': '33'}, {'value': '46'}, {'value': '67'}, {'value': '98'}, {'value': '58'}, {'value': '72'}], 'units': 'MPa'}]",10$^{-9}$ s$^{-1}$,,,Polycrystalline,,,,,,,,,,,,,,,,,,,,,,,,,,,,,,,,,,,,,,,,,,,,,,,,,,,,,,,,,,,,,,,,,,,,,,,,,,,,,,,,,,,,,,,,,,,,,,,,,,,,,,,,,,,,,,,,,,,,,,,
621,ZrO2.xMgO,[{'name': 'NIST_SRD-30'}],['Zirconia (PSZ)'],,"[{'citation': 'Characterization Studies of Transformation-Toughened Ceramics, N.L. Hecht, S.M. Goodrich, D.E. McCullum, P.P. Yaney, S.D. Jang, and V.J. Tennery, American Ceramic Society Bulletin, Vol. 71 6, pp. 955-959 (1992), published by American Ceramic Society.'}]",,,,,,,,,,,,Zr-O:MgO,MS-PSZ,,,,,,,,,,,,,,,,,,,,,,,,,,,,,,,,,,,,,,,,,,,,,,,,,679,"[{'name': 'Temperature', 'scalars': [{'value': '25'}, {'value': '250'}, {'value': '800'}, {'value': '1050'}, {'value': '25'}, {'value': '1050'}, {'value': '25'}, {'value': '250'}, {'value': '800'}, {'value': '1050'}, {'value': '25'}, {'value': '250'}, {'value': '800'}, {'value': '1050'}], 'units': '$^{\\circ}$C'}, {'name': 'Crosshead Speed', 'scalars': [{'value': '0.0064'}, {'value': '0.0064'}, {'value': '0.0064'}, {'value': '0.0064'}, {'value': '0.00004'}, {'value': '0.00004'}, {'value': '0.0064'}, {'value': '0.0064'}, {'value': '0.0064'}, {'value': '0.0064'}, {'value': '0.00004'}, {'value': '0.00004'}, {'value': '0.00004'}, {'value': '0.00004'}], 'units': 'cm/s'}, {'name': 'Atmosphere', 'scalars': [{'value': 'Dry N2'}, {'value': 'Dry N2'}, {'value': 'Dry N2'}, {'value': 'Dry N2'}, {'value': 'Dry N2'}, {'value': 'Dry N2'}, {'value': '10% H2O'}, {'value': '10% H2O'}, {'value': '10% H2O'}, {'value': '10% H2O'}, {'value': '10% H2O'}, {'value': '10% H2O'}, {'value': '10% H2O'}, {'value': '10% H2O'}]}]",,,MPa,,,,,,,,,,,,,,,,,,,,,,,,,,,,,,,,,,,,"Nilcra Ceramics, Inc.",,,,,,,,,,,,,,,,,,,,,,,,,,,,,,,,,,,,,,,,,,,,,,,,,,,,,,
622,SiC,[{'name': 'NIST_SRD-30'}],['Silicon carbide'],[{'name': 'Sintering'}],"[{'citation': 'Physical Property Measurements of High Temperature Composites, D.J. Green, J.R. Hellmann, and M.F. Modest, Projects Within the Center for Advanced Materials, pp. 71-90 (1990), edited by J.R. Hellmann and B.K. Kennedy, published by Center for Advanced Materials, Pennsylvania State University.'}]",,,,,,,,,,,,Si-C,Hexoloy SA,,,,,,,,,,,,,,,,,,,,,,,,Polycrystalline,,,,,,,,,,,,,,,,,,,,,,,,,,,,,,,,,,,,,,,,,,,,,,,,,,,,,,,,,Al,"[{'name': 'Mass Fraction', 'scalars': [{'value': '3.0'}, {'value': '0.04'}, {'value': '0.01'}, {'value': '0.01'}, {'value': '0.04'}, {'value': '0.01'}, {'value': '0.005'}, {'value': '0.01'}, {'value': '0.003'}, {'value': '0.02'}, {'value': '0.005'}], 'units': '%'}]",,,,,,,Sohio Engineered Materials Co.,,,,,,,,,,,,,,,,,,,,,,,,,,,,,,,,,,,,,,,,,,,,,,,,,,,,,,
623,SiC,[{'name': 'NIST_SRD-30'}],['Silicon carbide'],[{'name': 'Reaction Sintering'}],"[{'citation': 'Analysis of Candidate Silicon Carbide Recuperator Materials Exposed to Industrial Furnace Environments, J.J. Federer, T.N. Tiegs, D.M. Kotchick, and D. Petrak, ORNL Report Number:  ORNL/TM-9677, pp. 1-61 (1985), published by Oak Ridge National Laboratory.'}]",,,,,,,,,,,,Si-C,KT,,,,,,,,,-540,"[{'name': 'Exposure Time', 'scalars': [{'value': '3460'}], 'units': 'h'}, {'name': 'Maximum Temperature', 'scalars': [{'value': '1250'}], 'units': '$^{\\circ}$C'}, {'name': 'Furnace', 'scalars': [{'value': 'Soak Pit 2'}]}]",mg cm$^{-2}$ h$^{-1}$,,,,,,,,,,,,,Polycrystalline,,,,,,,,,,,,,,,,,,,,,,,,,,,,,,,,,,,,,,,,,,,,,,,,,,,,,,,,,,,,,,,,,Carborundum Company,,,,,,,,,,,,,,,,Tube,,,,,,,,,,,,,,,,,,,,,,,,,,,,,,,,,,,,,,
624,Si3N4,[{'name': 'NIST_SRD-30'}],['Silicon nitride'],[{'name': 'Reaction Bonding'}],"[{'citation': 'Flexure Strength of Advanced Structural Ceramics:  A Round Robin, G. Quinn, Journal of the American Ceramic Society, Vol. 73 8, pp. 2374-2384 (1990), published by American Ceramic Society.'}]",,,,,,,,,,,,Si-N,,,,,,,,,,,,,,,,,,,,,,,,,Polycrystalline,,,,,,,,,,,,,,,,,,,,,,,,,,,,,,,,,,,,,,,,,,,,,,,,,,,,,,,,,,,,,,,,,,,,,,,,,,,,,,,,,,,,,,,,,,,,,,,,,,,,,,,,,,,,,,,,,,,,,250,"[{'name': 'Temperature', 'scalars': [{'value': '23'}], 'units': '$^{\\circ}$C'}]",MPa
625,Si3N4.xY2O3.yAl2O3,[{'name': 'NIST_SRD-30'}],['Silicon nitride'],[{'name': 'Hot Pressing'}],"[{'citation': 'Fracture Energy and Tensile Strength of Silicon Nitride at High Temperatures, T. Ohji, S. Sakai, M. Ito, Y. Yamauchi, W. Kanematsu, and S. Ito, Journal of the Ceramic Society of Japan Inter. Ed., Vol. 98, pp. 244-251 (1990), published by Ceramic Society of Japan.'}]",,,,,,,,,,,,Si-N:Al,,,,,,,,,,,,,,,,,,,,,,,,,Polycrystalline,,,,3.20,"[{'name': 'Temperature', 'scalars': [{'value': '23'}], 'units': '$^{\\circ}$C'}]",,,g cm$^{-3}$,,,,,,,,,,,,,,,,,,,,,,,,,,,,,,,,,,,,,,,,,,,,,,,,,,,,,,,,,,,,,,,,,,,,,,,,,,,,,,,,,,,,,,,,,,,,,,,,,,,,,,,,,,,,,,,
626,BN,[{'name': 'NIST_SRD-30'}],['Boron nitride'],[{'name': 'Crystal Growth'}],"[{'citation': 'Specific Heat and Thermodynamic Functions of Monocrystals of Sphalerite Boron Nitride at 300 - 1100 K, V.E. Lyusternik and V.L. Solozhenko, Russian Journal of Physical Chemistry, Vol. 66 5, pp. 629-631 (1992).'}]",,,,,,,,,,,,B-N,,,,,,,,,,,,,,,,,,,,,,,,,Single Crystal,,,,,,,,,,,,,,,,,,,,,,,,,,,,,,,,,,,,,,,,,,,,,,,,,,,,,,,,,,,,,,,,,,,,,,,,,,,,,,,,,,,,,,,,,,,,,,,701.5,"[{'name': 'Temperature', 'scalars': [{'value': '316.5'}, {'value': '318.7'}, {'value': '323.6'}, {'value': '325.3'}, {'value': '325.9'}, {'value': '326.8'}, {'value': '330.5'}, {'value': '331.7'}, {'value': '336.6'}, {'value': '337.3'}, {'value': '337.9'}, {'value': '343.9'}, {'value': '346.1'}, {'value': '349.8'}, {'value': '350.3'}, {'value': '355.3'}, {'value': '355.5'}, {'value': '361.0'}, {'value': '362.9'}, {'value': '366.5'}, {'value': '369.0'}, {'value': '371.8'}, {'value': '372.9'}, {'value': '375.0'}, {'value': '377.1'}, {'value': '377.9'}, {'value': '380.9'}, {'value': '381.3'}, {'value': '387.5'}, {'value': '389.6'}, {'value': '392.6'}, {'value': '397.6'}, {'value': '400.8'}, {'value': '402.4'}, {'value': '405.5'}, {'value': '407.1'}, {'value': '411.9'}, {'value': '413.2'}, {'value': '416.6'}, {'value': '421.2'}, {'value': '421.4'}, {'value': '425.8'}, {'value': '428.5'}, {'value': '429.8'}, {'value': '430.3'}, {'value': '434.8'}, {'value': '435.7'}, {'value': '439.2'}, {'value': '442.9'}, {'value': '446.4'}, {'value': '448.1'}, {'value': '448.9'}, {'value': '450.0'}, {'value': '452.4'}, {'value': '454.5'}, {'value': '456.7'}, {'value': '457.0'}, {'value': '460.6'}, {'value': '460.9'}, {'value': '462.5'}, {'value': '465.0'}, {'value': '469.2'}, {'value': '470.4'}, {'value': '472.1'}, {'value': '473.3'}, {'value': '478.2'}, {'value': '481.9'}, {'value': '485.8'}, {'value': '493.3'}, {'value': '500.8'}, {'value': '508.3'}, {'value': '515.6'}, {'value': '536.9'}, {'value': '543.0'}, {'value': '543.2'}, {'value': '550.0'}, {'value': '557.0'}, {'value': '563.8'}, {'value': '567.8'}, {'value': '574.4'}, {'value': '580.9'}, {'value': '587.5'}, {'value': '593.9'}, {'value': '600.4'}, {'value': '601.3'}, {'value': '613.1'}, {'value': '618.6'}, {'value': '619.3'}, {'value': '624.3'}, {'value': '625.6'}, {'value': '630.1'}, {'value': '631.7'}, {'value': '641.5'}, {'value': '647.2'}, {'value': '655.8'}, {'value': '661.8'}, {'value': '667.7'}, {'value': '673.6'}, {'value': '674.8'}, {'value': '679.5'}, {'value': '680.8'}, {'value': '685.3'}, {'value': '685.8'}, {'value': '691.1'}, {'value': '691.3'}, {'value': '696.7'}, {'value': '696.8'}, {'value': '702.5'}, {'value': '707.5'}, {'value': '713.7'}, {'value': '719.3'}, {'value': '724.9'}, {'value': '730.3'}, {'value': '735.8'}, {'value': '744.5'}, {'value': '745.3'}, {'value': '745.6'}, {'value': '750.8'}, {'value': '756.8'}, {'value': '764.0'}, {'value': '768.5'}, {'value': '770.7'}, {'value': '774.5'}, {'value': '777.3'}, {'value': '779.7'}, {'value': '802.5'}, {'value': '809.0'}, {'value': '813.6'}, {'value': '815.5'}, {'value': '821.9'}, {'value': '824.7'}, {'value': '826.1'}, {'value': '829.1'}, {'value': '833.1'}, {'value': '840.0'}, {'value': '846.7'}, {'value': '857.7'}, {'value': '859.9'}, {'value': '860.5'}, {'value': '868.6'}, {'value': '869.5'}, {'value': '879.5'}, {'value': '879.6'}, {'value': '880.8'}, {'value': '889.8'}, {'value': '899.8'}, {'value': '909.7'}, {'value': '912.4'}, {'value': '922.5'}, {'value': '932.8'}, {'value': '962.2'}, {'value': '983.0'}, {'value': '993.1'}, {'value': '1003.2'}, {'value': '1012.9'}, {'value': '1041.8'}, {'value': '1051.5'}, {'value': '1061.1'}, {'value': '1070.5'}, {'value': '1079.8'}], 'units': 'K'}, {'name': 'Molar Heat Capacity', 'scalars': [{'value': '17.41'}, {'value': '17.77'}, {'value': '18.04'}, {'value': '18.68'}, {'value': '18.81'}, {'value': '19.15'}, {'value': '19.49'}, {'value': '19.43'}, {'value': '19.95'}, {'value': '20.02'}, {'value': '19.88'}, {'value': '20.54'}, {'value': '20.67'}, {'value': '20.98'}, {'value': '21.10'}, {'value': '21.42'}, {'value': '21.63'}, {'value': '22.10'}, {'value': '21.83'}, {'value': '22.61'}, {'value': '22.38'}, {'value': '22.94'}, {'value': '22.80'}, {'value': '22.63'}, {'value': '23.06'}, {'value': '23.37'}, {'value': '23.02'}, {'value': '23.10'}, {'value': '23.67'}, {'value': '23.88'}, {'value': '24.04'}, {'value': '24.50'}, {'value': '25.02'}, {'value': '24.89'}, {'value': '25.00'}, {'value': '25.49'}, {'value': '25.50'}, {'value': '25.41'}, {'value': '25.50'}, {'value': '26.05'}, {'value': '27.05'}, {'value': '26.48'}, {'value': '26.56'}, {'value': '26.49'}, {'value': '26.87'}, {'value': '26.86'}, {'value': '26.72'}, {'value': '26.89'}, {'value': '27.19'}, {'value': '27.30'}, {'value': '27.39'}, {'value': '28.09'}, {'value': '27.63'}, {'value': '27.73'}, {'value': '27.49'}, {'value': '28.00'}, {'value': '28.36'}, {'value': '28.59'}, {'value': '28.53'}, {'value': '28.24'}, {'value': '28.59'}, {'value': '28.61'}, {'value': '28.48'}, {'value': '29.24'}, {'value': '28.72'}, {'value': '28.96'}, {'value': '29.13'}, {'value': '29.69'}, {'value': '29.83'}, {'value': '29.98'}, {'value': '30.38'}, {'value': '30.55'}, {'value': '31.66'}, {'value': '31.90'}, {'value': '31.78'}, {'value': '32.13'}, {'value': '32.53'}, {'value': '33.03'}, {'value': '33.65'}, {'value': '33.64'}, {'value': '33.86'}, {'value': '34.04'}, {'value': '34.32'}, {'value': '34.29'}, {'value': '33.57'}, {'value': '34.88'}, {'value': '35.10'}, {'value': '35.09'}, {'value': '35.13'}, {'value': '35.39'}, {'value': '35.85'}, {'value': '35.68'}, {'value': '35.79'}, {'value': '35.85'}, {'value': '36.14'}, {'value': '36.21'}, {'value': '36.68'}, {'value': '36.76'}, {'value': '36.71'}, {'value': '37.00'}, {'value': '36.73'}, {'value': '37.14'}, {'value': '36.87'}, {'value': '37.53'}, {'value': '37.36'}, {'value': '37.46'}, {'value': '37.67'}, {'value': '37.76'}, {'value': '37.71'}, {'value': '38.11'}, {'value': '38.40'}, {'value': '38.52'}, {'value': '38.92'}, {'value': '38.95'}, {'value': '38.61'}, {'value': '38.99'}, {'value': '39.19'}, {'value': '38.82'}, {'value': '39.10'}, {'value': '39.76'}, {'value': '38.95'}, {'value': '39.35'}, {'value': '38.96'}, {'value': '39.81'}, {'value': '39.07'}, {'value': '40.07'}, {'value': '40.63'}, {'value': '39.41'}, {'value': '40.65'}, {'value': '40.71'}, {'value': '39.92'}, {'value': '39.82'}, {'value': '39.58'}, {'value': '39.64'}, {'value': '39.64'}, {'value': '39.50'}, {'value': '39.84'}, {'value': '40.33'}, {'value': '40.14'}, {'value': '40.01'}, {'value': '40.37'}, {'value': '40.19'}, {'value': '40.41'}, {'value': '40.57'}, {'value': '40.36'}, {'value': '40.49'}, {'value': '40.70'}, {'value': '40.92'}, {'value': '40.83'}, {'value': '41.64'}, {'value': '41.45'}, {'value': '41.21'}, {'value': '41.51'}, {'value': '41.90'}, {'value': '42.97'}, {'value': '42.72'}, {'value': '42.84'}, {'value': '43.25'}, {'value': '43.43'}, {'value': '43.83'}], 'units': 'J mol$^{-1}$ K$^{-1}$'}]",J kg$^{-1}$ K$^{-1}$,,,,,,,,,,,,,,,,,,,,,,
627,SiC.xTiC,[{'name': 'NIST_SRD-30'}],['Silicon carbide composite'],[{'name': 'Hot Pressing'}],"[{'citation': 'In Situ-Toughened Silicon Carbide-Titanium Carbide Composites, K.S. Cho, Y.W. Kim, H.J. Choi, and J.G. Lee, Journal of the American Ceramic Society, Vol. 79 6, pp. 1711-1713 (1996), published by American Ceramic Society.'}]",,,,,,,,,,,,Si-C:TiC,,,,,,,,,,,,,,,,,,,,,,,,,Polycrystalline,,,,,,,,,,,,,,,,,,,,,,,,,,,,,,,,,3.6,"[{'name': 'Relative Density', 'scalars': [{'value': '99.4'}], 'units': '%'}, {'name': 'Specimen Number', 'scalars': [{'value': '1'}]}]",,,MPa m$^{1/2}$,,,,,,,,,,,,,,,,,,,,,,,,,,,,,,,,,,,,,,,,,,,,,,,,,,,,,,,,,,,,,,,,,,,,,,,,,,,,,,,,,,
628,SiO2,[{'name': 'NIST_SRD-30'}],['Silica'],[{'name': 'Solid State Reaction'}],"[{'citation': 'Thermal Expansion Anisotropy of Oxide Compounds, G. Bayer, Proceedings of the British Ceramic Society, Vol. 22, pp. 39-53 (1973), published by British Ceramic Society.'}]",,,,,,,,,,,,Si-O,,,,,,,,,,,,,,,,,,,,,,,,,Single Crystal,,,,,,,,,,,,,,,,,,,,,,,,,,,,,,,,,,,,,,,,,,,,,,,,,,,,,,,,,,,,,,,,,,,,,,,,,,,,,,,,,,,,,,,,,,,,,,,,,,,,,,,,,,,,,22,"[{'name': 'Axis', 'scalars': [{'value': 'a'}, {'value': 'c'}]}, {'name': 'Temperature Range', 'scalars': [{'minimum': '20', 'maximum': '520'}], 'units': '$^{\\circ}$C'}]",x10$^{-6}$,,,,,,,,
629,Si3N4.xLa2O3.yAl2O3,[{'name': 'NIST_SRD-30'}],['Silicon nitride composite'],,"[{'citation': 'Ceramic Technology Project Data Base:  September 1992 Summary Report, B.L.P. Keyes, ORNL Report Number:  ORNL/M-2775, pp. 1-171 (1992), published by Oak Ridge National Laboratory.'}]",,,,,,,,,,,,Si-N:Al,,,,,,,,,,,,,,,,,,,,,,,,,Polycrystalline,,,,,,,,,,,,,,,,,,,,,,,,,650,"[{'name': 'Temperature', 'scalars': [{'value': '23'}], 'units': '$^{\\circ}$C'}, {'name': 'Specimen Number', 'scalars': [{'value': 'A'}]}]",,,MPa,,,,,,,,,,,,,,,,,,,,,,,,,,,,,,,,,,,,,,,,,,,,,,,,,,,,,,,,,,,,,,,,,,,,,,,,,,,,,,,,,,,,,,,,,,
630,TiO2,[{'name': 'NIST_SRD-30'}],['Titania'],,"[{'citation': 'Density and Youngs Modulus of Thin TiO2 Films, O. Anderson, C.R. Ottermann, R. Kuschnereit, P. Hess, and K. Bange, Fresenius Journal of Analytical Chemistry, Vol. 358, pp. 315-318 (1997), published by Springer-Verlag.'}]",,,,,,,,,,,,Ti-O,,,,,,,,,,,,,,,,,,,,,,,,,Polycrystalline,,,,,,,,,,,,,,67,"[{'name': 'Deposition Method', 'scalars': [{'value': 'U'}, {'value': 'U'}, {'value': 'U'}, {'value': 'U'}, {'value': 'U'}, {'value': 'U'}, {'value': 'RE'}, {'value': 'RE'}, {'value': 'RE'}, {'value': 'IP'}, {'value': 'IP'}, {'value': 'IP'}]}, {'name': 'Film Thickness', 'scalars': [{'value': '280'}, {'value': '280'}, {'value': '280'}, {'value': '280'}, {'value': '500'}, {'value': '500'}, {'value': '514'}, {'value': '291'}, {'value': '279'}, {'value': '499'}, {'value': '271'}, {'value': '286'}], 'units': 'nm'}, {'name': 'Density', 'scalars': [{'value': '2.97'}, {'value': '3.26'}, {'value': '3.77'}, {'value': '3.81'}, {'value': '2.93'}, {'value': '3.75'}, {'value': '3.02'}, {'value': '3.05'}, {'value': '3.34'}, {'value': '3.82'}, {'value': '3.84'}, {'value': '3.92'}], 'units': 'g/cm$^{3}$'}]",,,GPa,,,,,,,,,,,,,,,,,,,,,,,,,,,,,,,,,,,,,,,,,,,,,,,,,,,,,,,,,,,,,,,,,,,,,,,,,,,,,,,,,,,,,,,,,,,,,,,,,,,,,
631,Si3N4,[{'name': 'NIST_SRD-30'}],['Silicon nitride'],[{'name': 'Sintering'}],"[{'citation': 'Thermal Conductivity of Gas-Pressure-Sintered Silicon Nitride, N. Hirosaki, Y. Okamoto, M. Ando, F. Munakata, and Y. Akimune, Journal of the American Ceramic Society, Vol. 79 11, pp. 2878-2882 (1996), published by American Ceramic Society.'}]",,,,,,,,,,,,Si-N:Al,,,,,,,,,,,,,,,,,,,,,,,,,Polycrystalline,,,,,,,,,,,,,,,,,,,,,,,,,,,,,,,,,,,,,,,,,,,,,,,,,,,,,,,,,,,,,,,,,,,,,,,,,,,,,,,,,,,,,,,,,,,,,,,,,,,,,,,36,"[{'name': 'Sintering Temperature', 'scalars': [{'value': '1700'}, {'value': '1700'}, {'value': '1700'}, {'value': '1700'}, {'value': '1700'}, {'value': '1800'}, {'value': '1800'}, {'value': '1800'}, {'value': '1800'}, {'value': '1800'}, {'value': '1900'}, {'value': '1900'}, {'value': '1900'}, {'value': '1900'}, {'value': '1900'}, {'value': '2000'}, {'value': '2000'}, {'value': '2000'}, {'value': '2000'}, {'value': '2000'}], 'units': '$^{\\circ}$C'}, {'name': 'Relative Density', 'scalars': [{'value': '83'}, {'value': '83'}, {'value': '86'}, {'value': '93'}, {'value': '100'}, {'value': '77'}, {'value': '85'}, {'value': '92'}, {'value': '100'}, {'value': '100'}, {'value': '91'}, {'value': '100'}, {'value': '100'}, {'value': '100'}, {'value': '100'}, {'value': '92'}, {'value': '100'}, {'value': '100'}, {'value': '100'}, {'value': '100'}], 'units': '%'}, {'name': 'Mole Fraction of Additives', 'scalars': [{'value': '0.5'}, {'value': '1.0'}, {'value': '2.0'}, {'value': '4.0'}, {'value': '8.0'}, {'value': '0.5'}, {'value': '1.0'}, {'value': '2.0'}, {'value': '4.0'}, {'value': '8.0'}, {'value': '0.5'}, {'value': '1.0'}, {'value': '2.0'}, {'value': '4.0'}, {'value': '8.0'}, {'value': '0.5'}, {'value': '1.0'}, {'value': '2.0'}, {'value': '4.0'}, {'value': '8.0'}], 'units': '%'}]",W m$^{-1}$ K$^{-1}$,,,,,,,,,,,,,,
632,SiC,[{'name': 'NIST_SRD-30'}],['Silicon carbide'],,"[{'citation': 'Ceramic Technology Project Data Base:  September 1992 Summary Report, B.L.P. Keyes, ORNL Report Number:  ORNL/M-2775, pp. 1-171 (1992), published by Oak Ridge National Laboratory.'}]",,,,,,,,,,,,Si-C,,,,,,,,,,,,,,,,,,,,,,,,,Polycrystalline,,,,,,,,,,,,,,,,,,,,,,,,,,,,,,,,,,,,,,,,,,,,,,,,,,,,,,,,,,,,,,,,,Norton Company,,,,,,,,,,,,,,,,,,,,,,,,,,,,,,,,,,,,,,,,,,,,,,,,,,11.6,"[{'name': 'Temperature', 'scalars': [{'value': '25'}], 'units': '$^{\\circ}$C'}, {'name': 'Stress Mode', 'scalars': [{'value': 'Tensile'}]}, {'name': 'Specimen Number', 'scalars': [{'value': 'A'}]}]",,,
633,Si3N4.xMgO,[{'name': 'NIST_SRD-30'}],['Silicon nitride'],[{'name': 'Sintering'}],"[{'citation': 'Effect of Surface Condition on the Flexural Strength of Sintered Silicon Nitride, J.E.O. Ovri and T.J. Davies, Journal of Materials Science Letters, Vol. 6, pp. 849-850 (1987), published by Chapman and Hall.'}]",,,,,,,,,,,,Si-N:MgO,,,,,,,,,,,,,,,,,,,,,,,,,Polycrystalline,,,,,,,,,,,,,,,,,,,,,,,,,,,,,,,,,,,,,,,,,,,,,,,,,,,,,,,,,,,,,,,,,,,,,,,,,,,,,,,,,Bar,,,,,,,MgO,"[{'name': 'Amount of Sintering Aid', 'scalars': [{'value': '5'}], 'units': '%'}]",,,,,,,,,,,,,,,,,,,,,,,,,,,,,,
634,ZrO2.SiO2,[{'name': 'NIST_SRD-30'}],['Zircon'],[{'name': 'Sintering'}],"[{'citation': 'Rigidity Modulus of Some Pure Oxide Bodies, E. Ryshkewitch, Journal of the American Ceramic Society, Vol. 34 10, pp. 322-326 (1951), published by American Ceramic Society.'}]",,,,,,,,,,,,ZrO:SiO,,,,,,,,,,,,,,,,,,,,,,,,,Polycrystalline,,,,,,,,,,,,,,,,,,,,,,,,,,,,,,,,,,,,,,,,,,,,,,,,,,,,,,,,,,,,,,,,,,,,,,,,,,0.35,"[{'name': 'Temperature', 'scalars': [{'value': '20'}], 'units': '$^{\\circ}$C'}, {'name': 'Specimen Number', 'scalars': [{'value': '2'}]}]",,,,,,,,,,,,,,,,,,,,,,,,,,,,,,,,,,,,,,,,,,,,
635,3Al2O3.2SiO2,[{'name': 'NIST_SRD-30'}],['Mullite'],[{'name': 'Hot Pressing'}],"[{'citation': 'Mechanical Properties of Mullite, T. Mah and K.S. Mazdiyasni, Journal of the American Ceramic Society, Vol. 66 10, pp. 699-703 (1983), published by American Ceramic Society.'}]",,,,,,,,,,,,Al-Si-O,,,,,,,,,,,,,,,,,,,,,,,,,Polycrystalline,,,,,,,,,,,,,,,,,,,,,,,,,,,,,,,,,,,,,,,,,,,,,,,,,,,,,,,,,,,,,,,,,,,,,,,,Al2O3,"[{'name': 'Amount of Phase', 'scalars': [{'value': '3'}, {'value': '2'}], 'units': 'mol'}]",,,,,,,,,,,,,,,,,,,,,,,,,,,,,,,,,,,,,,,,,,,,,,
636,Al2O3,[{'name': 'NIST_SRD-30'}],['Alumina'],,"[{'citation': 'Melting Points, Crystallographic Transformation, and Thermodynamic Values, M.E. Schlesinger, Engineered Materials Handbook, Vol. 4, pp. 883-891 (1991), edited by S.J. Schneider, Jr., published by ASM International.'}]",,,,,,,,,,,,Al-O,,,,,,,,,,,,,,,,,,,,,,,,,,,,,,,,,,,,,,,,,,,,,,,,,,,,,,,,,,,,,,,,,,,,,,,,,,,,,,,,,,,,,,,,,,,,,,,,,,,,,,,,,,,,,,,,,,,,,,,,760,"[{'name': 'Temperature', 'scalars': [{'value': '20'}, {'value': '100'}, {'value': '500'}, {'value': '1000'}, {'value': '1500'}, {'value': '2000'}, {'value': '23'}, {'value': '100'}, {'value': '500'}, {'value': '1000'}, {'value': '1500'}, {'value': '2000'}], 'units': '$^{\\circ}$C'}]",J kg$^{-1}$ K$^{-1}$,,,,,,,,,,,,,,,,,,,,,,
637,Al2O3,[{'name': 'NIST_SRD-30'}],['Alumina'],,"[{'citation': 'Part 2: Data Reviews, Section I: High Alumina Ceramics, R. Morrell, Handbook of Properties of Technical and Engineering Ceramics, Vol. 2, pp. 13-35 (1987), published by Her Majestys Stationery Office (London).'}]",,,,,,,,,,,,Al-O,,,,,,,,,,,,,,,,,,,,,,,,,Polycrystalline,,,,3.96,"[{'name': 'Temperature', 'scalars': [{'value': '23'}], 'units': '$^{\\circ}$C'}]",,,g cm$^{-3}$,,,,,,,,,,,,,,,,,,,,,,,,,,,,,,,,,,,,,,,,,,,,,,,,,,,,,,,,,Coors Porcelain Company,,,,,,,,,,,,,,,,,,,,,,,,,,,,,,,,,,,,,,,,,,,,,,,,,,,,,,
638,Si3N4,[{'name': 'NIST_SRD-30'}],['Silicon nitride'],[{'name': 'Sintering'}],"[{'citation': 'Creep of Sintered Silicon Nitride, D. Chakraborty and A.K. Mukhopadhyay, Ceramics International, Vol. 15, pp. 237-245 (1989), published by Elsevier Applied Science.'}]",,,,,,,,,,,,Si-N,,,,,,,,,,,,,,,302,"[{'name': 'Stress', 'scalars': [{'value': '75'}], 'units': 'MPa'}, {'name': 'Temperature', 'scalars': [{'value': '1150'}], 'units': '$^{\\circ}$C'}, {'name': 'Sample Number', 'scalars': [{'value': 'B'}]}]",kJ mol$^{-1}$,,,,,,,,Polycrystalline,,,,,,,,,,,,,,,,,,,,,,,,,,,,,,,,,,,,,,,,,,,,,,,,,,,,,,,,,,,,,,,,,,,,,,,,,,,,,,,,,,,,,,,,,,,,,,,,,,,,,,,,,,,,,,,,,,,,,,,
639,Al2O3.xSiC,[{'name': 'NIST_SRD-30'}],['Alumina composite'],[{'name': 'Hot Pressing'}],"[{'citation': 'New Design Concept of Structural Ceramics, Ceramic Nanocomposites, K. Niihara, International Journal of Thermophysics, Vol. 99 10, pp. 974-982 (1991), published by Ceramic Society of Japan.'}]",,,,,,,,,,,,Al-O:SiC,,,,,,,,,,,,,,,,,,,,,,,,,Polycrystalline,,,,,,,,,,,,,,,,,,,,,,,,,1062,"[{'name': 'Volume Fraction of SiC', 'scalars': [{'value': '5'}], 'units': '%'}, {'name': 'Temperature', 'scalars': [{'value': '20'}, {'value': '900'}, {'value': '1000'}, {'value': '1100'}, {'value': '1200'}, {'value': '1400'}], 'units': '$^{\\circ}$C'}]",,,MPa,,,,,,,,,,,,,,,,,,,,,,,,,,,,,,,,,,,,,,,,,,,,,,,,,,,,,,,,,,,,,,,,,,,,,,,,,,,,,,,,,,,,,,,,,,
640,TiB2,[{'name': 'NIST_SRD-30'}],['Titanium diboride'],[{'name': 'Hot Pressing'}],"[{'citation': 'Elastic Properties of Polycrystalline TiB2, ZrB2, and HfB2 from Room Temperature to 1300 K, D.E. Wiley, W.R. Manning, and O. Hunter,Jr., Journal of the Less-Common Metals, Vol. 18, pp. 149-157 (1969), published by Elsevier Sequoia.'}]",,,,,,,,,,,,Ti-B,,,,,,,,,,,,,,,,,,,,,,,,,Polycrystalline,,,,,,,,,,,,,,,,,,,,,,,,,,,,,,,,,,,,,,,,,,,,,,,,,,1.08,"[{'name': 'Temperature', 'scalars': [{'value': '59'}, {'value': '122'}, {'value': '172'}, {'value': '217'}, {'value': '267'}, {'value': '319'}, {'value': '357'}, {'value': '401'}, {'value': '433'}, {'value': '491'}, {'value': '567'}, {'value': '612'}, {'value': '650'}, {'value': '682'}, {'value': '720'}, {'value': '790'}, {'value': '835'}, {'value': '873'}, {'value': '943'}, {'value': '974'}], 'units': '$^{\\circ}$C'}]",,,,,,,,,,,,,,Carborundum Company,,,,,,,,,,,,,,,,,,,,,,,,,,,,,,,,,,,,,,,,,,,,,,,,,,,,,,
641,Al2O3,[{'name': 'NIST_SRD-30'}],['Alumina'],[{'name': 'Sintering'}],"[{'citation': 'Development of Corundum Ceramics with Low Sintering Temperature, F. Ya. Kharitonov, S. S. Vishnevskaya, G. I. Barashenkov, and Yu. V. Salyuk, Ogneupori (Refractories) 1, pp. 15-18 (1986).'}]",,,,,,,,,,,,Al-O,,,,,,,,,,,,,,,,,,,,,,,,,Polycrystalline,,,,3.6,"[{'name': 'Density Range', 'scalars': [{'minimum': '3.37', 'maximum': '3.76'}], 'units': 'g cm$^{-3}$'}, {'name': 'Temperature', 'scalars': [{'value': '293'}], 'units': 'K'}]",,,g cm$^{-3}$,,,,,,,,,,,,,,,,,,,,,,,,,,,,,,,,,,,,,,,,,,,,,,,,,,,,,,,,,,,,,,,,,,,,,,,,,Bar,,,,,,,,,,,,,,,,,,,,,,,,,,,,,,,,,,,,,,
642,ZrO2.xY2O3,[{'name': 'NIST_SRD-30'}],['Zirconia (TZP)'],[{'name': 'Sintering'}],"[{'citation': 'Zirconates as New Materials for Thermal Barrier Coatings, R. Vassen, X. Cao, F. Tietz, D. Basu, and D. Stover, Journal of the American Ceramic Society, Vol. 83 8, pp. 2023-2028 (2000), published by American Ceramic Society.'}]",,,,,,,,,,,,Zr-O:Y,,,,,,,,,,,,,,,,,,,,,,,,,Polycrystalline,,,,,,,,,,,,,,,,,,,,,,,,,,,,,,,,,,,,,,,,,,,,,,,,,,,,,,,,,,,,,,,,,,,,,,,,,,,,,,,,,,,,,,,,,,,,,,,,,,,,,,,2.32,"[{'name': 'Temperature', 'scalars': [{'value': '186'}, {'value': '207'}, {'value': '236'}, {'value': '279'}, {'value': '336'}, {'value': '401'}, {'value': '480'}, {'value': '530'}, {'value': '595'}, {'value': '645'}, {'value': '695'}, {'value': '738'}, {'value': '789'}, {'value': '839'}, {'value': '882'}, {'value': '932'}, {'value': '968'}, {'value': '1011'}, {'value': '1069'}, {'value': '1112'}, {'value': '1155'}, {'value': '1198'}, {'value': '1234'}, {'value': '1277'}, {'value': '1298'}, {'value': '1334'}, {'value': '1377'}, {'value': '1413'}, {'value': '1492'}], 'units': '$^{\\circ}$C'}]",W m$^{-1}$ K$^{-1}$,,,,,,,,,,,,,,
643,Si3N4,[{'name': 'NIST_SRD-30'}],['Silicon nitride'],[{'name': 'Hot Isostatic Pressing'}],"[{'citation': 'The Evaluation of Environmental Effects in Toughened Ceramics for Advanced Heat Engines Investigation of Selected SiC and Si3N4 Ceramics, N.L.Hecht, G.A.Graves, D.E.McCullum, A.P.Berens, S.Goodrich, J.D.Wolf, J.R.Hoenigman, P.Yaney, D.Grant, and S.Hilton, ORNL Report Number:  ORNL/Sub/84-00221/2, pp. 1-111 (1990), published by Oak Ridge National Laboratory.'}]",,,,,,,,,,,,Si-N,,,,,,,,,,,,,,,,,,,,,,,,,Polycrystalline,,,,,,,,,,,,,,,,,,,,,,,,,,,,,,,,,,,,,,,,,,,,,,,,,,,,,,,,,,,,,,,,,GTE,,,,,,,,,,,,,,,,,,,,,,,,,,,,,,,,,,,,,,,,,,,,3.3,"[{'name': 'Temperature', 'scalars': [{'value': '1450'}], 'units': '$^{\\circ}$C'}, {'name': 'Specimen Number', 'scalars': [{'value': '83'}]}]",x10$^{-6}$,,,,,,,,
644,AlN.xCaO.yY2O3,[{'name': 'NIST_SRD-30'}],['Aluminum nitride'],,"[{'citation': 'Chemical and Physical Parameters Influence on Aluminium Nitride Based Ceramics Thermal Diffusivity, J.P. Michelet, A. Hafidi, J.P. Lecompte, J. Jarrige, M. Billy, C. Martin, and J. Mexmain, Euro-Ceramics, Vol. 2, pp. 52-56 (1989), edited by G. de With, R.A. Terpstra, and R. Metselaar, published by Elsevier Applied Science.'}]",,,,,,,,,,,,Al-N,,,,,,,,,,,,,,,,,,,,,,,,,Polycrystalline,,,,,,,,,,,,,,,,,,,,,,,,,,,,,,,,,,,,,,,,,,,,,,,,,,,,,,,,,,,,,,,,,,,,,,,,,,,,,,0.9,"[{'name': 'Process Type', 'scalars': [{'value': 'HP'}]}, {'name': 'Temperature', 'scalars': [{'value': '23'}], 'units': '$^{\\circ}$C'}, {'name': 'Thermal Diffusivity', 'scalars': [{'value': '0.226', 'uncertainty': '0.005'}, {'value': '0.226', 'uncertainty': '0.005'}, {'value': '0.220', 'uncertainty': '0.006'}, {'value': '0.221', 'uncertainty': '0.007'}, {'value': '0.216', 'uncertainty': '0.004'}, {'value': '0.208', 'uncertainty': '0.005'}, {'value': '0.196', 'uncertainty': '0.004'}], 'units': 'cm$^{2}$ s$^{-1}$'}, {'name': 'Density', 'scalars': [{'value': '3.23'}, {'value': '3.20'}, {'value': '3.15'}, {'value': '3.13'}, {'value': '3.11'}, {'value': '3.04'}, {'value': '3.01'}], 'units': 'g/cm$^{3}$'}]",%,,,,,,,,,,,,,,,,,,,,,,,,,,,,,,,,,,,,,,,
645,ZrO2.xCeO2,[{'name': 'NIST_SRD-30'}],['Zirconia'],[{'name': 'Sintering'}],"[{'citation': 'Mechanical Properties in the Ceria-Zirconia System, S. Maschio, O. Sbaizero and S. Meriani, Journal of the European Ceramic Society, Vol. 9, pp. 127-132 (1992), published by Elsevier Science Limited.'}]",,,,,,,,,,,,Zr-O:CeO,,,,,,,,,,,,,,,,,,,,,,,,,Polycrystalline,,,,,,,,,,,,,,,,,,,,,,,,,356,"[{'name': 'Mole Fraction of CeO2', 'scalars': [{'value': '10'}, {'value': '12'}, {'value': '14'}, {'value': '16'}, {'value': '24'}, {'value': '32'}, {'value': '40'}, {'value': '48'}, {'value': '60'}, {'value': '70'}, {'value': '80'}, {'value': '90'}, {'value': '100'}], 'units': '%'}, {'name': 'Phase', 'scalars': [{'value': 'TZ0'}, {'value': 'TZ0'}, {'value': 'TZ0'}, {'value': 'TZ0'}, {'value': 'TZ0+TZ'}, {'value': 'TZ0+TZ'}, {'value': 'TZ0+TZ'}, {'value': 'TZ0+TZ'}, {'value': 'Cubic'}, {'value': 'Cubic'}, {'value': 'Cubic'}, {'value': 'Cubic'}, {'value': 'Cubic'}]}]",,,MPa,,,,,,,,,,,,,,,,,,,,,,,,,,,,,,,,,,,,,,,,,,,,,,,,,,,,,,,,,,,,,,,,,,,,,,,,,,,,,,,,,,,,,,,,,,
646,ZrO2,[{'name': 'NIST_SRD-30'}],['Zirconia (PSZ)'],[{'name': 'Sintering'}],"[{'citation': 'Toughness, Crack Resistance and Acoustic Emission of Ceramics, G. A. Gogotsi, A. V. Drozdov, and M. V. Swain, Problemi Prochnosti (Problems of Strength) 1, pp. 39-44 (1991).'}]",,,,,,,,,,,,Zr-O,,6.4,"[{'name': 'Temperature', 'scalars': [{'value': '293'}], 'units': 'K'}]",,,GPa,,,,,,,,,,,,,,,,,,,Polycrystalline,,,,,,,,,,,,,,,,,,,,,,,,,,,,,,,,,,,,,,,,,,,,,,,,,,,,,,,,,,,,,,,,,"Nilcra Ceramics, Inc.",,,,,,,,,,,,,,,,Bar,,,,,,,,,,,,,,,,,,,,,,,,,,,,,,,,,,,,,,
647,ZrO2,[{'name': 'NIST_SRD-30'}],['Zirconia'],[{'name': 'Slip Casting'}],"[{'citation': 'Properties of Ceramics Manufactured on Base ZrO2 Partly Stabilized by Y2O3, T. V. Chusovitina, Yu. S. Toporov, M. G. Tretnikova, Ogneupori (Refractories) 6, pp. 5-7 (1991).'}]",,,,,,,,,,,,Zr-O,,,,,,,,,,,,,,,,,,,,,,,,,Polycrystalline,,,,,,,,,,,,,,,,,,,,,,,,,,,,,,,,,,,,,,,,,,,,,,,,,,,,,,,,,,,,,,,,,,,,,,,,,,,,,,0.3,"[{'name': 'Sintering Temperature', 'scalars': [{'value': '1773'}, {'value': '1723'}, {'value': '1673'}, {'value': '1623'}, {'value': '1573'}]}]",%,Bar,,,,,,,,,,,,,,,,,,,,,,,,,,,,,,,,,,,,,,
