Repository: ckborg/DSW2018

# DSW2018

## Description
Investigation of a structural ceramics database (WebSCD) curated by the National Institute of Standards and Technology (NIST).
3-week project as part of the UC Berkeley Data Science workshop (DSW2018).
[WebSCD]("https://srdata.nist.gov/CeramicDataPortal/scd")

## Results at-a-glance

~4000 material entries

Most represented mechanical properties: Elastic modulus, flexural strength, fracture toughness.

## Team members
[Prabudhya Bhattacharyya]("http://physics.berkeley.edu/people/graduate-student/prabudhya-bhattacharyya")

[Chris Bronner]("https://chrisbronner.com/")

[Steve Drapcho]("https://www.linkedin.com/in/steven-drapcho-2b939b149/")

File: NIST_CeramicDataSet.csv (part 18 of 103)
648,Al4+2xSi2-2xO10-x,[{'name': 'NIST_SRD-30'}],['Mullite'],,"[{'citation': 'Structure Refinement of Mullite by the Rietveld Method and a New Method for Estimation of Chemical Composition, T. Ban and K. Okada, Journal of the American Ceramic Society, Vol. 75 1, pp. 227-230 (1992), published by American Ceramic Society.'}]",,,,,,,,,,,,Al-Si-O,,,,,,,,,,,,,,,,,,,,,,,,,Polycrystalline,,,,,,,,,,,,,,,,,,,,,,,,,,,,,,,,,,,,,,,,,,,,,,,,,,,,,,,,,,,,,,,,,,,,,,,,,,,,,,,,,,0.0,"[{'name': 'Temperature', 'scalars': [{'value': '23'}], 'units': '$^{\\circ}$C'}, {'name': 'Atom : Coord.', 'scalars': [{'value': 'Al(1) : x'}, {'value': 'Al(1) : y'}, {'value': 'Al(1) : z'}, {'value': 'Al(T) : x'}, {'value': 'Al(T) : y'}, {'value': 'Al(T) : z'}, {'value': 'Si(T) : x'}, {'value': 'Si(T) : y'}, {'value': 'Si(T) : z'}, {'value': 'Al(2) : x'}, {'value': 'Al(2) : y'}, {'value': 'Al(2) : z'}, {'value': 'O(1) : x'}, {'value': 'O(1) : y'}, {'value': 'O(1) : z'}, {'value': 'O(2) : x'}, {'value': 'O(2) : y'}, {'value': 'O(2) : z'}, {'value': 'O(3) : x'}, {'value': 'O(3) : y'}, {'value': 'O(3) : z'}, {'value': 'O(4) : x'}, {'value': 'O(4) : y'}, {'value': 'O(4) : z'}]}, {'name': 'Occupancy', 'scalars': [{'value': '1'}, {'value': '1'}, {'value': '1'}, {'value': '0.5'}, {'value': '0.5'}, {'value': '0.5'}, {'value': '0.34'}, {'value': '0.34'}, {'value': '0.34'}, {'value': '0.16'}, {'value': '0.16'}, {'value': '0.16'}, {'value': '1'}, {'value': '1'}, {'value': '1'}, {'value': '1'}, {'value': '1'}, {'value': '1'}, {'value': '0.519', 'uncertainty': '0.007'}, {'value': '0.519', 'uncertainty': '0.007'}, {'value': '0.519', 'uncertainty': '0.007'}, {'value': '0.16'}, {'value': '0.16'}, {'value': '0.16'}]}, {'name': 'Specimen Number', 'scalars': [{'value': 'SH1000.1'}]}]",,,,,,,,,,,,,,,,,,,,,,,,,,,,,,,,,,,,
649,ZrO2.xY2O3,[{'name': 'NIST_SRD-30'}],['Zirconia (TZP)'],[{'name': 'Hot Isostatic Pressing'}],"[{'citation': 'Evaluation of Japanese Yttria Tetragonal Zirconia Polycrystal (Y-TZP) Materials, J.J. Swab, Ceramic Engineering and Science Proceedings, Vol. 8 7, pp. 886-891 (1987), published by American Ceramic Society.'}]",,,,,,,,,,,,Zr-O:Y,,,,,,,,,,,,,,,,,,,,,,,,,Polycrystalline,,,,,,,,,,,,,,214,"[{'name': 'Oxidation Temperature', 'scalars': [{'value': '23'}, {'value': '200'}, {'value': '1000'}, {'value': '1000'}], 'units': '$^{\\circ}$C'}, {'name': 'Oxidation Time', 'scalars': [{'value': '0'}, {'value': '50'}, {'value': '100'}, {'value': '500'}], 'units': 'h'}, {'name': 'Test Temperature', 'scalars': [{'value': '23'}], 'units': '$^{\\circ}$C'}]",,,GPa,,,,,,,,,,,,,,,,,,,,,,,,,,,,,,,,,,,,,,,,,,,,,,,Koransha,,,,,,,,,,,,,,,,,,,,,,,,,,,,,,,,,,,,,,,,,,,,,,,,,,,,,,
650,MgO,[{'name': 'NIST_SRD-30'}],['Magnesia'],[{'name': 'Melt Processing'}],"[{'citation': 'Pressure Depedence of the Elastic Constants of Single-Crystalline Magnesium Oxide, Z.P. Chang and G.R. Barsch, Journal of Geophysical Research, Vol. 74 12, pp. 3291-3294 (1969), published by American Geophysical Union.'}]",,,,,,,,,,,,Mg-O,,,,,,,,,,,,,,,,,,,,,,,,,Single Crystal,,,,,,,,,,,,,,,,,,,"[[{'value': '294.04'}, {'value': '92.48'}, {'value': '0'}, {'value': '0'}, {'value': '0'}, {'value': '0'}], [{'value': '92.48'}, {'value': '0'}, {'value': '0'}, {'value': '0'}, {'value': '0'}, {'value': '0'}], [{'value': '0'}, {'value': '0'}, {'value': '0'}, {'value': '0'}, {'value': '0'}, {'value': '0'}], [{'value': '0'}, {'value': '0'}, {'value': '0'}, {'value': '155.81'}, {'value': '0'}, {'value': '0'}], [{'value': '0'}, {'value': '0'}, {'value': '0'}, {'value': '0'}, {'value': '0'}, {'value': '0'}], [{'value': '0'}, {'value': '0'}, {'value': '0'}, {'value': '0'}, {'value': '0'}, {'value': '0'}]]","[{'name': 'dC', 'scalars': [{'value': '9.18', 'uncertainty': '0.10'}, {'value': '1.84', 'uncertainty': '0.09'}, {'value': '1.12', 'uncertainty': '0.06'}, {'value': '9.18', 'uncertainty': '0.10'}, {'value': '1.84', 'uncertainty': '0.09'}, {'value': '1.12', 'uncertainty': '0.06'}]}, {'name': 'Temperature', 'scalars': [{'value': '25'}], 'units': '$^{\\circ}$C'}]",GPa,,,,,,,,,,,,,,,,,,,,,,,,,,,,,,,,,,,,,,,,,,,,Norton Company,,,,,,,,,,,,,,,,,,,,,,,,,,,,,,,,,,,,,,,,,,,,,,,,,,,,,,
651,SiC,[{'name': 'NIST_SRD-30'}],['Silicon carbide'],[{'name': 'Sintering'}],"[{'citation': 'Mechanical Response of High Performance Silicon Carbide, E.H. Kraft and G.I. Dooher, Conference on Mechanical Behavior of Materials, pp. 1-6 (1976), published by Carborundum Company, Research and Development Division.'}]",,,,,,,,,,,,Si-C,,,,,,,,,,,,,,,,,,,,,,,,,Polycrystalline,,,,,,,,,,,,,,,,,,,,,,,,,,,,,,,,,5.3,"[{'name': 'Temperature', 'scalars': [{'value': '20'}, {'value': '1000'}, {'value': '1300'}, {'value': '1600'}], 'units': '$^{\\circ}$C'}]",,,MPa m$^{1/2}$,,,,,,,,,,,,,,,,,,,,,,,,,,,,Carborundum Company,,,,,,,,,,,,,,,,,,,,,,,,,,,,,,,,,,,,,,,,,,,,,,,,,,,,,,
652,Al2O3,[{'name': 'NIST_SRD-30'}],['Alumina'],[{'name': 'Sintering'}],"[{'citation': 'Part 2: Data Reviews, Section I: High Alumina Ceramics, R. Morrell, Handbook of Properties of Technical and Engineering Ceramics, Vol. 2, pp. 13-35 (1987), published by Her Majestys Stationery Office (London).'}]",,,,,,,,,,,,Al-O,,,,,,,,,,,,,,,,,,,,,,,,,Polycrystalline,,,,3.98,"[{'name': 'Temperature', 'scalars': [{'value': '23'}], 'units': '$^{\\circ}$C'}]",,,g cm$^{-3}$,,,,,,,,,,,,,,,,,,,,,,,,,,,,,,,,,,,,,,,,,,,,,,,,,,,,,,,,,,,,,,,,,,,,,,,,,,,,,,,,,,,,,,,,,,,,,,,,,,,,,,,,,,,,,,,
653,ZrO2.xMgO,[{'name': 'NIST_SRD-30'}],['Zirconia (PSZ)'],,"[{'citation': 'Comparison of the Mechanical Behaviour of Zirconia Partially Stabilized with Yttria and Magnesia, G.A. Gogotsi, A.V. Drozdov, V.P. Zavata, and M.V. Swain, Journal of the Australasian Ceramic Society, Vol. 27 1, pp. 37-49 (1991), published by Tech Publications, Aedermannsdorf, Switzerland.'}]",,,,,,,,,,,,Zr-O:MgO,,,,,,,,,,,,,,,,,,,,,,,,,Polycrystalline,,,,,,,,,,,,,,,,,,,,,,,,,650,"[{'name': 'Temperature', 'scalars': [{'value': '25'}, {'value': '300'}, {'value': '600'}, {'value': '800'}, {'value': '1000'}, {'value': '1190'}], 'units': '$^{\\circ}$C'}]",,,MPa,,,,,,,,,,,,,,,,,,,,,,,,,,,,,,,,,,,,"Nilcra Ceramics, Inc.",,,,,,,,,,,,,,,,,,,,,,,,,,,,,,,,,,,,,,,,,,,,,,,,,,,,,,
654,Si3N4.xAl2O3.yY2O3,[{'name': 'NIST_SRD-30'}],['Silicon nitride'],[{'name': 'Sintering'}],"[{'citation': 'Strength Characterization of Yttria/Alumina-Doped Sintered Silicon Nitride, R.K. Govila, International Journal of High Technology Ceramics, Vol. 3, pp. 179-197 (1987), published by Elsevier Applied Science.'}]",,,,,,,,,,,,Si-N:Al,,,,,,,,,,,,,,,,,,,,,,,,,Polycrystalline,,,,,,,,,,,,,,,,,,,,,,,,,,,,,,,,,,,,,,,,,,,,,,,,,,,,,,,,,,,,,,,,,Ford Scientific Laboratory,,,,,,,,,,,,,,,,,,,,,,,,,,,,,,,,,,,,,,,,,,,,,,,,,,,,800,"[{'name': 'Temperature', 'scalars': [{'value': '20'}], 'units': '$^{\\circ}$C'}, {'name': 'Sample Number', 'scalars': [{'value': 'A40'}]}]",MPa
655,Al2O3,[{'name': 'NIST_SRD-30'}],['Alumina (gamma)'],,"[{'citation': 'Bulk Modulus and Youngs Modulus of Nanocrystalline $\\gamma$-Alumina, M.R. Gallas and G.J. Piermarini, Journal of the American Ceramic Society, Vol. 77 11, pp. 2917-2920 (1994), published by American Ceramic Society.'}]",,,,,,,,,,,,Al-O,Aluminum Oxide C,,,,,,,,,,,,,,,,,,,,,,,,Polycrystalline,,,,,,,,,,,,,,239,"[{'name': 'Model', 'scalars': [{'value': 'Birch'}, {'value': 'Bridgman'}, {'value': 'Birch'}, {'value': 'Bridgman'}]}, {'name': 'Stress Condition', 'scalars': [{'value': 'Hydrostatic'}, {'value': 'Hydrostatic'}, {'value': 'Nonhydrostatic'}, {'value': 'Nonhydrostatic'}]}]",,,GPa,,,,,,,,,,,,,,,,,,,,,,,,,,,,,,,,,,,,,,,,,,,,,,,Degussa AG,,,,,,,,,,,,,,,,Powder,,,,,,,,,,,,,,,,,,,,,,,,,,,,,,,,,,,,,,
656,ZrO2.xMgO,[{'name': 'NIST_SRD-30'}],['Zirconia (PSZ)'],[{'name': 'Sintering'}],"[{'citation': 'The Effects of Notch Width on the SENB Toughness for Oxide Ceramics, J. Wang, W.M. Rainforth, T. Wadsworth, and R. Stevens, Journal of the European Ceramic Society, Vol. 10, pp. 21-31 (1992), published by Elsevier Science Limited.'}]",,,,,,,,,,,,Zr-O:MgO,,,,,,,,,,,,,,,,,,,,,,,,,Polycrystalline,,,,,,,,,,,,,,,,,,,,,,,,,,,,,,,,,13.3,"[{'name': 'Grain Size', 'scalars': [{'value': '50'}], 'units': '$\\mu$m'}, {'name': 'Notch Width', 'scalars': [{'value': '250'}, {'value': '500'}, {'value': '820'}, {'value': '1800'}], 'units': '$\\mu$m'}, {'name': 'Specimen Number', 'scalars': [{'value': 'II'}]}]",,,MPa m$^{1/2}$,,,,,,,,,,,,,,,,,,,,,,,,,,,,,,,,,,,,,,,,,,,,,,,,,,,,,,,,,,,,,,,,,,,,,,,,,,,,,,,,,,
657,Si3N4,[{'name': 'NIST_SRD-30'}],['Silicon nitride'],[{'name': 'Hot Pressing'}],"[{'citation': 'Indentation Brittleness of Ceramics:  A Fresh Approach, J.B. Quinn and G.D. Quinn, Journal of Materials Science, Vol. 32, pp. 4331-4346 (1997), published by Chapman and Hall.'}]",,,,,,,,,,,,Si-N,,,,,,,,,,,,,,,,,,,,,,,,,Polycrystalline,,,,,,,,,,,,,,,,,,,,,,,,,,,,,,,,,,,,,,,,,,,,,,,,,,,,15.55,"[{'name': 'Load', 'scalars': [{'value': '30'}, {'value': '42'}, {'value': '60'}, {'value': '71'}, {'value': '90'}, {'value': '101'}, {'value': '130'}, {'value': '139'}, {'value': '148'}, {'value': '199'}], 'units': 'N'}]",,,GPa,,,,,,,,,Norton Company,,,,,,,,,,,,,,,,,,,,,,,,,,,,,,,,,,,,,,,,,,,,,,,,,,,,,,
658,La1-xSrxGa1-yMgyO3-z,[{'name': 'NIST_SRD-30'}],['Lanthanum gallate'],[{'name': 'Sintering'}],"[{'citation': 'Mechanical Properties of Solid-State-Synthesized Strontium- and Magnesium-Doped Lanthanum Gallate, N.M. Sammes, FM. Keppeler, H. Nafe, and F. Aldinger, Journal of the American Ceramic Society, Vol. 81 12, pp. 3104-3108 (1998), published by American Ceramic Society.'}]",,,,,,,,,,,,La(Sr)-Ga(Mg)-O,,,,,,,,,,,,,,,,,,,,,,,,,Polycrystalline,,,,,,,,,,,,,,,,,,,,,,,,,158,"[{'name': 'y of Mgy', 'scalars': [{'value': '0.10'}, {'value': '0.15'}, {'value': '0.20'}], 'units': 'formula units'}]",,,MPa,,,,,,,,,,,,,,,,,,,,,,,,,,,,,,"InChI=1S/3C7H6O5.La/c3*8-4-1-3(7(11)12)2-5(9)6(4)10;/h3*1-2,8-10H,(H,11,12);/q;;;+3/p-3",,,,,,,,,,,,,,,,,,,,,,,,,[La+3].O=C([O-])C1=CC(O)=C(O)C(O)=C1.O=C([O-])C1=CC(O)=C(O)C(O)=C1.O=C([O-])C1=CC(O)=C(O)C(O)=C1,,,,,,,,,,,,,,,,,,,,,,,,,,,,,,,,,,,
659,Si3N4,[{'name': 'NIST_SRD-30'}],['Silicon nitride'],[{'name': 'Hot Pressing'}],"[{'citation': 'The Evaluation of Environmental Effects in Toughened Ceramics for Advanced Heat Engines Investigation of Selected SiC and Si3N4 Ceramics, N.L.Hecht, G.A.Graves, D.E.McCullum, A.P.Berens, S.Goodrich, J.D.Wolf, J.R.Hoenigman, P.Yaney, D.Grant, and S.Hilton, ORNL Report Number:  ORNL/Sub/84-00221/2, pp. 1-111 (1990), published by Oak Ridge National Laboratory.'}]",,,,,,,,,,,,Si-N,,,,,,,,,,,,,,,,,,,,,,,,,Polycrystalline,,,,,,,,,,,,,,300,"[{'name': 'Range', 'scalars': [{'minimum': '250', 'maximum': '325'}, {'minimum': '175', 'maximum': '250'}], 'units': 'GPa'}, {'name': 'Temperature', 'scalars': [{'value': '23'}, {'value': '1400'}], 'units': '$^{\\circ}$C'}]",,,GPa,,,,,,,,,,,,,,,,,,,,,,,,,,,,,,,,,,,,,,,,,,,,,,,,,,,,,,,,,,,,,,,,,,,,,,,,,,,,,,,,,,,,,,,,,,,,,,,,,,,,,
660,WC.xCo,[{'name': 'NIST_SRD-30'}],['Tungsten carbide'],,"[{'citation': 'Engineering Properties of Carbides, P.T.B. Shaffer, Engineered Materials Handbook, Vol. 4, pp. 804-811 (1991), edited by S.J. Schneider, Jr., published by ASM International.'}]",2.9063,"[{'name': 'Designation', 'scalars': [{'value': 'WC'}, {'value': 'W2C'}, {'value': 'W2C'}]}, {'name': 'Temperature', 'scalars': [{'value': '23'}], 'units': '$^{\\circ}$C'}, {'name': 'Axis', 'scalars': [{'value': 'a'}, {'value': 'a'}, {'value': 'c'}]}]",$\AA$,,,,,,,,,W-C,,,,,,,,,,,,,,,,,,,,,,,,,Polycrystalline,,,,,,,,,,,,,,,,,,,,,,,,,,,,,,,,,,,,,,,,,,,,,,,,,,,,,,,,,,,,,,,,,,,,,,,,,,,,,,,,,,,,,,,,,,,,,,,,,,,,,,,,,,,,,,,,,,,,,,,
661,ZrO2.xY2O3,[{'name': 'NIST_SRD-30'}],['Zirconia (PSZ)'],,"[{'citation': 'Comparison of the Mechanical Behaviour of Zirconia Partially Stabilized with Yttria and Magnesia, G.A. Gogotsi, A.V. Drozdov, V.P. Zavata, and M.V. Swain, Journal of the Australasian Ceramic Society, Vol. 27 1, pp. 37-49 (1991), published by Tech Publications, Aedermannsdorf, Switzerland.'}]",,,,,,,,,,,,Zr-O:Y,,,,,,,,,,,,,,,,,,,,,,,,,Single Crystal,,,,,,,,,,,,,,,,,,,,,,,,,,,,,,,,,,,,,,,,,,,,,,,,,,,,12.1,"[{'name': 'Temperature', 'scalars': [{'value': '290'}, {'value': '360'}, {'value': '470'}, {'value': '570'}, {'value': '660'}, {'value': '760'}, {'value': '870'}, {'value': '970'}, {'value': '1060'}, {'value': '1170'}, {'value': '1280'}], 'units': 'K'}]",,,GPa,,,,,,,,,Eastern Institute of Refractories Sverdlovsk,,,,,,,,,,,,,,,,,,,,,,,,,,,,,,,,,,,,,,,,,,,,,,,,,,,,,,
662,Si3N4,[{'name': 'NIST_SRD-30'}],['Silicon nitride'],[{'name': 'Hot Isostatic Pressing'}],"[{'citation': 'Summary of Results of the Effects of Environment on Mechanical Behavior of High-Performance Ceramics, D.E. McCullum, N.L. Hecth, L. Chuck, and S.M. Goodrich, Ceramic Engineering and Science Proceedings, Vol. 12 9, pp. 1886-1913 (1991), published by American Ceramic Society.'}]",,,,,,,,,,,,Si-N,NT-154,,,,,,,,,,,,,,,,,,,,,,,,Polycrystalline,,,,,,,,,,,,,,,,,,,,,,,,,,,,,,,,,3.2,"[{'name': 'Temperature', 'scalars': [{'value': '20'}, {'value': '20'}, {'value': '1400'}], 'units': '$^{\\circ}$C'}, {'name': 'Test Type', 'scalars': [{'value': 'Controlled Flaw'}, {'value': 'Microindent'}, {'value': 'Microindent'}]}]",,,MPa m$^{1/2}$,,,,,,,,,,,,,,,,,,,,,,,,,,,,Norton/TRW,,,,,,,,,,,,,,,,,,,,,,,,,,,,,,,,,,,,,,,,,,,,,,,,,,,,,,
663,TiB2.xB4C,[{'name': 'NIST_SRD-30'}],['Titanium diboride composite'],[{'name': 'Hot Pressing'}],"[{'citation': 'Synthesis and Sinterability of Composite Powder of the TiB2-B4C System, H. Itoh, Y. Tsunekawa, S. Tago, and H. Iwahara, Journal of Alloys and Compounds, Vol. 191, pp. 191-195 (1993), published by Elsevier Science S.A..'}]",,,,,,,,,,,,Ti-B:B,,,,,,,,,,,,,,,,,,,,,,,,,Polycrystalline,,,,,,,,,,,,,,,,,,,,,,,,,,,,,,,,,,,,,,,,,,,,,,,,,,,,,,,,,,,,,,,,,,,,,2790,"[{'name': 'Mole Fraction of B4C', 'scalars': [{'value': '0'}], 'units': '%'}]",$^{\circ}$C,,,,,,,,,,,,,,,,,,,,,,,,,,,,,,,,,,,,,,,,,,,,,,,,
664,Si3N4,[{'name': 'NIST_SRD-30'}],['Silicon nitride'],[{'name': 'Sintering'}],"[{'citation': 'Creep of Sintered Silicon Nitride, D. Chakraborty and A.K. Mukhopadhyay, Ceramics International, Vol. 15, pp. 237-245 (1989), published by Elsevier Applied Science.'}]",,,,,,,,,,,,Si-N,,,,,,,,,,,,,,,,,,,,,,,,,Polycrystalline,,,,,,,,,,,,,,,,,,,,,,,,,,,,,,,,,,,,,,,,,,2.2,"[{'name': 'Aspect Ratio', 'scalars': [{'value': '1.4', 'uncertainty': '0.4'}]}, {'name': 'Sample Number', 'scalars': [{'value': 'C'}]}]",,,$\mu$m,,,,,,,,,,,,,,,,,,,,,,,,,,,,,,,,,,,,,,,,,,,,,,,,,,,,,,,,,,,,,,,,,,,,,,,,,
665,BaZrO3,[{'name': 'NIST_SRD-30'}],['Barium zirconate'],,"[{'citation': 'Thermomechanical Response of Polycrystalline BaZrO3, K.C. Goretta, E.T. Park, R.E. Koritala, M.M. Cuber, E.A. Pascual, N. Chen, A.R. de Arellano-Lopez, and J.L. Routbort, Physica C, Vol. 309, pp. 245-250 (1998), published by Elsevier Science B.V..'}]",,,,,,,,,,,,Ba-Zr-O,,,,,,,,,,,,,,,,,,,,,,,,,Polycrystalline,,,,,,,,,,,,,,,,,,,,,,,,,,,,,,,,,,,,,,,,,,,,,,,,,,,,,,,,,,,,,,,,,ACE-RAM Technologies,,,,,,,,,0.237,"[{'name': 'Temperature', 'scalars': [{'value': '25'}, {'value': '280'}, {'value': '480'}, {'value': '650'}, {'value': '835'}, {'value': '1015'}], 'units': '$^{\\circ}$C'}]",,,,,,,,,,,,,,,,,,,,,,,,,,,,,,,,,,,,,,,,,,,,
666,3AlN.SiC,[{'name': 'NIST_SRD-30'}],['Aluminum nitride composite'],[{'name': 'Hot Pressing'}],"[{'citation': 'Fracture Toughness of Ceramics in the AlN-SiC System, R.N. Katz, S. Grendahl, K. Cho, I. Bar-On, and W. Rafaniello, Ceramic Engineering and Science Proceedings, Vol. 15, pp. 877-884 (1994), published by American Ceramic Society.'}]",,,,,,,,,,,,Al-N:SiC,,,,,,,,,,,,,,,,,,,,,,,,,Polycrystalline,,,,,,,,,,,,,,,,,,,,,,,,,,,,,,,,,,,,,,,,,,2,"[{'name': 'Phase', 'scalars': [{'value': 'AlN'}, {'value': 'SiC'}]}]",,,$\mu$m,,,,,,,,,,,,,,,,,,,,,,,,,,,,,,,,,,,,,,,,,,,,,,,,,,,,,,,,,,,,,,,,,,,,,,,,,
667,ZrO2.xY2O3,[{'name': 'NIST_SRD-30'}],['Zirconia (cubic)'],[{'name': 'Hot Pressing'}],"[{'citation': 'Creep in Yttria- and Scandia-Stabilized Zirconia, P.E. Evans, Journal of the American Ceramic Society, Vol. 53 7, pp. 365-369 (1970), published by American Ceramic Society.'}]",,,,,,,,,,,,Zr-O:Y,,,,,,,,,,,,,,,,,,1200,,,"[{'name': 'Annealing Time', 'scalars': [{'value': '0'}], 'units': 'h'}, {'name': 'Applied Stress', 'scalars': [{'value': '33.5'}, {'value': '33.5'}, {'value': '33.5'}, {'value': '33.5'}, {'value': '33.5'}, {'value': '33.5'}, {'value': '33.5'}, {'value': '33.5'}, {'value': '33.5'}, {'value': '8.3'}, {'value': '20.8'}, {'value': '33.8'}, {'value': '47.7'}, {'value': '58.7'}, {'value': '72.2'}], 'units': 'MPa'}, {'name': 'Temperature', 'scalars': [{'value': '1542'}, {'value': '1491'}, {'value': '1488'}, {'value': '1422'}, {'value': '1419'}, {'value': '1388'}, {'value': '1377'}, {'value': '1322'}, {'value': '1319'}, {'value': '1485'}, {'value': '1485'}, {'value': '1485'}, {'value': '1485'}, {'value': '1485'}, {'value': '1485'}], 'units': '$^{\\circ}$C'}]",10$^{-9}$ s$^{-1}$,,,Polycrystalline,,,,,,,,,,,,,,,,,,,,,,,,,,,,,,,,,,,,,,,,,,,,,,,,,,,,,,,,,,,,,,,,,,,,,,,,,,,,,,,,,,,,,,,,,,,,,,,,,,,,,,,,,,,,,,,,,,,,,,,
668,Si3N4,[{'name': 'NIST_SRD-30'}],['Silicon nitride'],[{'name': 'Hot Isostatic Pressing'}],"[{'citation': 'Weibull Characterization of Four Hipped/Posthipped Engineering Ceramics Between Room Temperature and 1500 °C, J. Kubler, Mechanische Charakterisierung von Hochleistungskeramik Festigkeitsunte, pp. 1-88 (1992), published by EMPA Swiss Federal Laboratories for Materials Testing and Research.'}]",,,,,,,,,,,,Si-N,,,,,,,,,,,,,,,,,,,,,,,,,Polycrystalline,,,,,,,,,,,,,,,,,,,,,,,,,,,,,,,,,,,,,,,,,,0.85,"[{'name': 'Temperature', 'scalars': [{'value': '23'}], 'units': '$^{\\circ}$C'}]",,,$\mu$m,,,,,,,,,,,,,,,,,,,,,,,,,,,,,,,,,,,,,,,,,,,,,,,,,,,,,,,,,,,,,,,,,,,,,,,,,
669,Si3N4.x$\beta$-Si3N4whisker,[{'name': 'NIST_SRD-30'}],['Silicon nitride composite'],[{'name': 'Hot Pressing'}],"[{'citation': 'Mechanical Properties of  $\\beta$-Si3N4-Whisker/Si3N4- Matrix Composites, J. Homeny and L.J. Neergaard, Journal of the American Ceramic Society, Vol. 73 11, pp. 3493-3496 (1990), published by American Ceramic Society.'}]",,,,,,,,,,,,Si-N,,,,,,,,,,,,,,,,,,,,,,,,,Polycrystalline,,,,,,,,,,,,,,,,,,,,,,,,,,,,,,,,,,,,,,,,,,,,,,,,,,,,,,,,,,,,,,,,,,,,,,,,Si3N4,"[{'name': 'Volume Fraction of Phase', 'scalars': [{'value': '70'}, {'value': '30'}], 'units': '%'}]",,,,,,,,,,,,,,,,,,,,,,,,,,,,,,,,,,,,,,,,,,,,,,
670,SiC,[{'name': 'NIST_SRD-30'}],['Silicon carbide'],[{'name': 'Sintering'}],"[{'citation': 'Investigation of Selected Si3N4 and SiC Ceramics, N.L. Hecht, D.E. McCullum, and G.A. Graves, Ceramic Materials and Components for Engines, pp. 806-816 (1988), edited by V.J. Tennery, published by American Ceramic Society.'}]",,,,,,,,,,,,Si-C,Hexoloy SA,,,,,,,,,,,,,,,,,,,,,,,,Polycrystalline,,,,,,,,,,,,,,,,,,,,,,,,,,,,,,,,,,,,,,,,,,,,,,,,,,,,25.1,"[{'name': 'Temperature', 'scalars': [{'value': '25'}], 'units': '$^{\\circ}$C'}]",,,GPa,,,,,,,,,Sohio Engineered Materials Co.,,,,,,,,,,,,,,,,,,,,,,,,,,,,,,,,,,,,,,,,,,,,,,,,,,,,,,
671,MgAl2O4,[{'name': 'NIST_SRD-30'}],['Magnesium aluminate'],[{'name': 'Crystal Growth'}],"[{'citation': 'Thermophysical Properties of Sapphire, AlN and MgAl2O4 down to 70 K, St. Burghartz and B. Schulz, Journal of Nuclear Materials, Vol. 212, pp. 1065-1068 (1994), published by Elsevier Science B.V..'}]",,,,,,,,,,,,Mg-Al-O,,,,,,,,,,,,,,,,,,,,,,,,,Single Crystal,,,,,,,,,,,,,,,,,,,,,,,,,,,,,,,,,,,,,,,,,,,,,,,,,,,,,,,,,,,,,,,,,,,,,,,,,,,,,,,,,,,,,,,,,,,,,,,68,"[{'name': 'Temperature', 'scalars': [{'value': '69'}, {'value': '79'}, {'value': '89'}, {'value': '98'}, {'value': '109'}, {'value': '118'}, {'value': '128'}, {'value': '137'}, {'value': '147'}, {'value': '157'}, {'value': '167'}, {'value': '175'}, {'value': '186'}, {'value': '195'}, {'value': '206'}, {'value': '217'}, {'value': '225'}, {'value': '235'}, {'value': '245'}, {'value': '255'}, {'value': '265'}, {'value': '274'}, {'value': '284'}, {'value': '293'}], 'units': 'K'}]",J kg$^{-1}$ K$^{-1}$,,,,,,,,,,,,,,,,,,,,,,
672,AlN.xBN,[{'name': 'NIST_SRD-30'}],['Aluminum nitride composite'],[{'name': 'Hot Pressing'}],"[{'citation': 'Hot-Pressed BN-AlN Ceramic Composites with High Thermal Conductivity - Part II, T. Kanai, A. Ando, and K. Tanemoto, Japanese Journal of Applied Physics, Vol. 31 5A, pp. 1426-1427 (1992), published by Publication Office, Japanese Journal of Applied Physics.'}]",,,,,,,,,,,,Al-N:BN,,,,,,,,,,,,,,,,,,,,,,,,,Polycrystalline,,,,,,,,,,,,,,,,,,,,,,,,,,,,,,,,,,,,,,,,,,,,,,,,,,,,0.40,"[{'name': 'Angle from Hot Press Axis', 'scalars': [{'value': '90'}, {'value': '90'}, {'value': '90'}, {'value': '90'}, {'value': '-'}, {'value': '0'}, {'value': '0'}, {'value': '0'}, {'value': '0'}], 'units': 'degrees'}, {'name': 'Mass Fraction of BN', 'scalars': [{'value': '75'}, {'value': '50'}, {'value': '40'}, {'value': '30'}, {'value': '0'}, {'value': '75'}, {'value': '50'}, {'value': '40'}, {'value': '30'}], 'units': '%'}]",,,GPa,,,,,,,,,,,,,,,,,,,,,,,,,,,,,,,,,,,,,,,,,,,,,,,,,,,,,,,,,,,,,,,
673,SiC,[{'name': 'NIST_SRD-30'}],['Silicon carbide'],,"[{'citation': 'Effects of Environment on the Mechanical Behavior of High-Performance Ceramics, G.A. Graves and N.L. Hecht, Report No. UDR-TR-94-136, pp. 1-138 (1995), published by University of Dayton Research Institute.'}]",,,,,,,,,,,,"Si-C:B,C",,,,,,,,,,,,,,,,,,,,,,,,,Polycrystalline,,,,,,,,,,,,,,,,,,,,,,,,,,,,,,,,,,,,,,,,,,,,,,,,,,,,27.2,"[{'name': 'Temperature', 'scalars': [{'value': '23'}], 'units': '$^{\\circ}$C'}]",,,GPa,,,,,,,,,Dow Corning,,,,,,,,,,,,,,,,,,,,,,,,,,,,,,,,,,,,,,,,,,,,,,,,,,,,,,
674,ZrO2.xMgO,[{'name': 'NIST_SRD-30'}],['Zirconia (PSZ)'],[{'name': 'Sintering'}],"[{'citation': 'Thermal Diffusivity, Heat Capacity and Thermal Conductivity of Porous Partially Stabilized Zirconia, M.V. Swain, L.F. Johnson, R. Syed, and D.P.H. Hasselman, Journal of Materials Science Letters, Vol. 5, pp. 799-802 (1986), published by Chapman and Hall.'}]",,,,,,,,,,,,Zr-O:MgO,,,,,,,,,,,,,,,,,,,,,,,,,Polycrystalline,,,,5.56,"[{'name': 'Cold Pressing Pressure', 'scalars': [{'value': '20'}, {'value': '5'}, {'value': '3'}, {'value': '2'}], 'units': 'MPa'}, {'name': 'Sintering Temperature', 'scalars': [{'value': '1700'}], 'units': '$^{\\circ}$C'}, {'name': 'Sintering Time', 'scalars': [{'value': '1'}], 'units': 'h'}, {'name': 'Volume Fraction of Porosity', 'scalars': [{'value': '4'}, {'value': '12'}, {'value': '18'}, {'value': '24'}], 'units': '%'}]",,,g cm$^{-3}$,,,,,,,,,,,,,,,,,,,,,,,,,,,,,,,,,,,,,,,,,,,,,,,,,,,,,,,,,,,,,,,,,,,,,,,,,,,,,,,,,,,,,,,,,,,,,,,,,,,,,,,,,,,,,,,
675,2MgO.2Al2O3.5SiO2,[{'name': 'NIST_SRD-30'}],['Cordierite'],,"[{'citation': 'Thermal Expansion of Some Advanced Ceramics Applicable as Specimen Holders of High Tc Superconductors, M. Okaji, K. Nara, H. Kato, K. Michishita, and Y. Kubo, Cryogenics, Vol. 34 2, pp. 163-165 (1994), published by Elsevier Science Limited.'}]",,,,,,,,,,,,Mg-Al-Si-O,,,,,,,,,,,,,,,,,,,,,,,,,Polycrystalline,,,,,,,,,,,,,,,,,,,,,,,,,,,,,,,,,,,,,,,,,,,,,,,,,,,,,,,,,,,,,,,,,Mino Ceramic Co.,,,,,,,,,,,,,,,,,,,,,,,,,,,,,,,,,,,,,,,,,,,,-0.06,"[{'name': 'Temperature', 'scalars': [{'value': '10'}, {'value': '50'}, {'value': '100'}, {'value': '150'}, {'value': '200'}, {'value': '250'}, {'value': '300'}], 'units': 'K'}]",x10$^{-6}$,,,,,,,,
676,ZrN,[{'name': 'NIST_SRD-30'}],['Zirconium nitride'],[{'name': 'Sputtering'}],"[{'citation': 'A Contribution to the Study of Poissons Ratios and Elastic Constants of TiN, ZrN and HfN, A.J. Perry, Thin Solid Films, Vol. 193, pp. 463-471 (1990), published by Elsevier Sequoia.'}]",4.578,"[{'name': 'Temperature', 'scalars': [{'value': '23'}], 'units': '$^{\\circ}$C'}, {'name': 'Axis', 'scalars': [{'value': 'a'}]}]",$\AA$,,,,,,,,,Zr-N,,,,,,,,,,,,,,,,,,,,,,,,,Polycrystalline,,,,,,,,,,,,,,,,,,,,,,,,,,,,,,,,,,,,,,,,,,,,,,,,,,,,,,,,,,,,,,,,,,,,,,,,,,,,,,,,,Thin Film,,,,,,,,,,,,,,,,,,,,,,,,,,,,,,,,,,,,,,
677,HfO2.xEr2O3,[{'name': 'NIST_SRD-30'}],['Hafnia (cubic)'],[{'name': 'Sintering'}],"[{'citation': 'Elastic Properties of Stabilized HfO2 Compositions, S.L. Dole, O. Hunter,Jr., and F.W. Calderwood, Journal of the American Ceramic Society, Vol. 63 3, pp. 136-139 (1980), published by American Ceramic Society.'}]",,,,,,,,,,,,Hf-O:Er,,,,,,,,,,,,,,,,,,,,,,,,,Polycrystalline,,,,,,,,,,,,,,,,,,,,,,,,,,,,,,,,,,,,,,,,,,,,,,,,,,,,,,,,,,,,,,,,,,,,,,,,,,,,,,,,,,,,,92,"[{'name': 'Volume Fraction of Porosity', 'scalars': [{'value': '0.026'}, {'value': '0.037'}, {'value': '0.040'}, {'value': '0.051'}, {'value': '0.075'}, {'value': '0.080'}, {'value': '0.081'}, {'value': '0.292'}, {'value': '0.365'}, {'value': '0.080'}, {'value': '0.080'}, {'value': '0.080'}, {'value': '0.080'}, {'value': '0.080'}, {'value': '0.080'}, {'value': '0.080'}, {'value': '0.080'}, {'value': '0.080'}, {'value': '0.080'}, {'value': '0.080'}, {'value': '0.080'}, {'value': '0.080'}, {'value': '0.080'}, {'value': '0.080'}]}, {'name': 'Temperature', 'scalars': [{'value': '23'}, {'value': '23'}, {'value': '23'}, {'value': '23'}, {'value': '23'}, {'value': '23'}, {'value': '23'}, {'value': '23'}, {'value': '23'}, {'value': '23'}, {'value': '130'}, {'value': '265'}, {'value': '380'}, {'value': '500'}, {'value': '600'}, {'value': '700'}, {'value': '800'}, {'value': '900'}, {'value': '1000'}, {'value': '1100'}, {'value': '1200'}, {'value': '1300'}, {'value': '1400'}, {'value': '1500'}], 'units': '$^{\\circ}$C'}]",GPa,,,,,,,,,,,,,,,,,,,,,,,,,,,,,,,,
678,Si3N4,[{'name': 'NIST_SRD-30'}],['Silicon nitride'],,"[{'citation': 'Burner Rig Hot Corrosion of Silicon Carbide and Silicon Nitride, D.S. Fox and J.L. Smialek, Journal of the American Ceramic Society, Vol. 73 2, pp. 303-311 (1990), published by American Ceramic Society.'}]",,,,,,,,,,,,Si-N,,,,,,,,,,,,,,,,,,,,,,,,,,,,,,,,,,,,,,,,,,,,,,,,,,814,"[{'name': 'Temperature', 'scalars': [{'value': '22'}], 'units': '$^{\\circ}$C'}, {'name': 'Corrosion Time', 'scalars': [{'value': '0'}, {'value': '40'}], 'units': 'h'}]",,,MPa,,,,,,,,,,,,,,,,,,,,,,,,,,,,,,,,,,,,NGK,,,,,,,,,,,,,,,,,,,,,,,,,,,,,,,,,,,,,,,,,,,,,,,,,,,,,,
679,Yb2O3,[{'name': 'NIST_SRD-30'}],['Ytterbium oxide'],[{'name': 'Sintering'}],"[{'citation': 'Elastic Properties of Polycrystalline Ytterbium Oxide, B.R. Powell,Jr., O. Hunter,Jr., and W.R. Manning, Journal of the American Ceramic Society, Vol. 54 10, pp. 488-490 (1971), published by American Ceramic Society.'}]",,,,,,,,,,,,Yb-O,,,,,,,,,,,,,,,,,,,,,,,,,Polycrystalline,,,,,,,,,,,,,,,,,,,,,,,,,,,,,,,,,,,,,,,,,,,,,,,,,,,,,,,,,,,,,,,,,,,,,,,,,,0.285,"[{'name': 'Volume Fraction of Porosity', 'scalars': [{'value': '0.056'}, {'value': '0.057'}, {'value': '0.087'}, {'value': '0.091'}, {'value': '0.121'}, {'value': '0.140'}, {'value': '0.153'}, {'value': '0.173'}, {'value': '0.177'}, {'value': '0.198'}, {'value': '0.213'}, {'value': '0.218'}, {'value': '0.235'}, {'value': '0.245'}, {'value': '0.246'}, {'value': '0.249'}, {'value': '0.251'}, {'value': '0.267'}, {'value': '0.269'}, {'value': '0.271'}, {'value': '0.143'}, {'value': '0.143'}, {'value': '0.143'}, {'value': '0.143'}, {'value': '0.143'}, {'value': '0.143'}, {'value': '0.143'}, {'value': '0.143'}, {'value': '0.143'}, {'value': '0.143'}, {'value': '0.143'}, {'value': '0.143'}, {'value': '0.143'}, {'value': '0.143'}, {'value': '0.214'}, {'value': '0.214'}, {'value': '0.214'}, {'value': '0.214'}, {'value': '0.214'}, {'value': '0.214'}, {'value': '0.214'}, {'value': '0.214'}, {'value': '0.214'}, {'value': '0.214'}, {'value': '0.214'}, {'value': '0.214'}, {'value': '0.214'}, {'value': '0.214'}, {'value': '0.214'}, {'value': '0.271'}, {'value': '0.271'}, {'value': '0.271'}, {'value': '0.271'}, {'value': '0.271'}, {'value': '0.271'}, {'value': '0.271'}, {'value': '0.271'}, {'value': '0.271'}, {'value': '0.271'}, {'value': '0.271'}, {'value': '0.271'}, {'value': '0.271'}, {'value': '0.271'}, {'value': '0.271'}, {'value': '0.271'}, {'value': '0.271'}]}, {'name': 'Temperature', 'scalars': [{'value': '23'}, {'value': '23'}, {'value': '23'}, {'value': '23'}, {'value': '23'}, {'value': '23'}, {'value': '23'}, {'value': '23'}, {'value': '23'}, {'value': '23'}, {'value': '23'}, {'value': '23'}, {'value': '23'}, {'value': '23'}, {'value': '23'}, {'value': '23'}, {'value': '23'}, {'value': '23'}, {'value': '23'}, {'value': '23'}, {'value': '25'}, {'value': '90'}, {'value': '146'}, {'value': '207'}, {'value': '269'}, {'value': '345'}, {'value': '443'}, {'value': '540'}, {'value': '598'}, {'value': '713'}, {'value': '764'}, {'value': '840'}, {'value': '905'}, {'value': '976'}, {'value': '29'}, {'value': '98'}, {'value': '165'}, {'value': '238'}, {'value': '307'}, {'value': '381'}, {'value': '450'}, {'value': '534'}, {'value': '629'}, {'value': '673'}, {'value': '737'}, {'value': '800'}, {'value': '895'}, {'value': '960'}, {'value': '990'}, {'value': '25'}, {'value': '81'}, {'value': '126'}, {'value': '197'}, {'value': '317'}, {'value': '451'}, {'value': '552'}, {'value': '619'}, {'value': '671'}, {'value': '723'}, {'value': '781'}, {'value': '813'}, {'value': '854'}, {'value': '919'}, {'value': '943'}, {'value': '982'}, {'value': '1013'}], 'units': '$^{\\circ}$C'}]",,,,,,,,,,,,,,,,,,,,,,,,,,,,,,,,,,,,,,,,,,,,
680,Al2O3,[{'name': 'NIST_SRD-30'}],['Alumina'],[{'name': 'Sintering'}],"[{'citation': 'Thermal Conductivity of Sintered UO2 and Al2O3 at High Temperatures, T. Nishijima, T. Kawada, and A. Ishihata, Journal of the American Ceramic Society, Vol. 48, pp. 31-34 (1965), published by American Ceramic Society.'}]",,,,,,,,,,,,Al-O,,,,,,,,,,,,,,,,,,,,,,,,,Polycrystalline,,,,,,,,,,,,,,,,,,,,,,,,,,,,,,,,,,,,,,,,,,,,,,,,,,,,,,,,,Mgo,"[{'name': 'Mass Fraction of Impurity', 'scalars': [{'value': '0.1'}], 'units': '%'}]",,,,,,,,,,,,,,,,,,,,,,,,,,,,,,,,,,,,,,,,,,,,,,,,,,,,,,,,,,,,,
681,BeO,[{'name': 'NIST_SRD-30'}],['Beryllia'],[{'name': 'Sintering'}],"[{'citation': 'Creep, Strength, Expansion, and Elastic Moduli of Sintered BeO as a Function of Grain Size, Porosity, and Grain Orientation, R.E. Fryxell and B.A. Chandler, Journal of the American Ceramic Society, Vol. 47 6, pp. 283-291 (1964), published by American Ceramic Society.'}]",,,,,,,,,,,,Be-O,,,,,,,,,,,,,,,,,,,,,,,,,Polycrystalline,,,,,,,,,,,,,,373,"[{'name': 'Volume Fraction of Porosity', 'scalars': [{'value': '0.02'}, {'value': '0.03'}, {'value': '0.04'}, {'value': '0.05'}, {'value': '0.06'}, {'value': '0.07'}, {'value': '0.08'}, {'value': '0.09'}, {'value': '0.1'}, {'value': '0.11'}, {'value': '0.12'}, {'value': '0.13'}, {'value': '0.14'}, {'value': '0.15'}, {'value': '0.16'}, {'value': '0.02'}, {'value': '0.02'}, {'value': '0.02'}, {'value': '0.02'}, {'value': '0.02'}, {'value': '0.02'}, {'value': '0.02'}, {'value': '0.02'}, {'value': '0.02'}, {'value': '0.02'}, {'value': '0.02'}, {'value': '0.02'}, {'value': '0.02'}, {'value': '0.02'}]}, {'name': 'Temperature', 'scalars': [{'value': '20'}, {'value': '20'}, {'value': '20'}, {'value': '20'}, {'value': '20'}, {'value': '20'}, {'value': '20'}, {'value': '20'}, {'value': '20'}, {'value': '20'}, {'value': '20'}, {'value': '20'}, {'value': '20'}, {'value': '20'}, {'value': '20'}, {'value': '100'}, {'value': '200'}, {'value': '300'}, {'value': '400'}, {'value': '500'}, {'value': '600'}, {'value': '700'}, {'value': '800'}, {'value': '900'}, {'value': '1000'}, {'value': '1100'}, {'value': '1200'}, {'value': '1300'}, {'value': '1400'}], 'units': '$^{\\circ}$C'}]",,,GPa,,,,,,,,,,,,,,,,,,,,,,,,,,,,,,,,,,,,,,,,,,,,,,,,,,,,,,,,,,,,,,,,,,,,,,,,,,,,,,,,,,,,,,,,,,,,,,,,,,,,,
682,Si3N4,[{'name': 'NIST_SRD-30'}],['Silicon nitride'],[{'name': 'Hot Isostatic Pressing'}],"[{'citation': 'Effect of Load on the Hardness of Hot Isostatically Pressed Silicon Nitride, R. Berriche and R.T. Holt, Journal of the American Ceramic Society, Vol. 76 6, pp. 1602-1604 (1993), published by American Ceramic Society.'}]",,,,,,,,,,,,Si-N:Al,,,,,,,,,,,,,,,,,,,,,,,,,Polycrystalline,,,,,,,,,,,,,,,,,,,,,,,,,,,,,,,,,,,,,,,,,,,,,,,,,,,,11.9,"[{'name': 'Load', 'scalars': [{'value': '1'}, {'value': '2'}, {'value': '3'}, {'value': '5'}, {'value': '50'}, {'value': '100'}, {'value': '150'}, {'value': '200'}], 'units': 'N'}, {'name': 'Diagonal Length', 'scalars': [{'value': '13'}, {'value': '20'}, {'value': '25'}, {'value': '32'}, {'value': '110'}, {'value': '160'}, {'value': '200'}, {'value': '230'}], 'units': '$\\mu$m'}]",,,GPa,,,,,,,,,,,,,,,,,,,,,,,,,,,,,,,,,,,,,,,,,,,,,,,,,,,,,,,,,,,,,,,
683,3Al2O3.2SiO2.xSiC,[{'name': 'NIST_SRD-30'}],['Mullite composite'],[{'name': 'Hot Pressing'}],"[{'citation': 'Thermal Conductivity/Diffusivity of Silicon Carbide Whisker Reinforced Mullite, L.M. Russell, L.F. Johnson, and D.P.H. Hasselman, Journal of the American Ceramic Society, Vol. 70 10, pp. C-226-C-229 (1987), published by American Ceramic Society.'}]",,,,,,,,,,,,Al-Si-O:SiC,,,,,,,,,,,,,,,,,,,,,,,,,Polycrystalline,,,,,,,,,,,,,,,,,,,,,,,,,,,,,,,,,,,,,,,,,,,,,,,,,,,,,,,,,,,,,,,,,,,,,,,,,,,,,,,,,,,,,,,,,,,,,,,767,"[{'name': 'Whisker Type', 'scalars': [{'value': 'RH'}, {'value': 'RH'}, {'value': 'RH'}, {'value': 'RH'}, {'value': 'RH'}, {'value': 'RH'}, {'value': 'RH'}, {'value': 'RH'}, {'value': 'RH'}, {'value': 'RH'}, {'value': 'RH'}, {'value': 'RH'}, {'value': 'RH'}, {'value': 'RH'}, {'value': 'RH'}, {'value': 'RH'}, {'value': 'RH'}, {'value': 'RH'}, {'value': 'RH'}, {'value': 'RH'}, {'value': 'RH'}, {'value': 'RH'}, {'value': 'RH'}, {'value': 'RH'}, {'value': 'RH'}, {'value': 'RH'}, {'value': 'RH'}, {'value': 'RH'}, {'value': 'VLS'}, {'value': 'VLS'}, {'value': 'VLS'}, {'value': 'VLS'}, {'value': 'VLS'}, {'value': 'VLS'}, {'value': 'VLS'}]}, {'name': 'Mass Fraction of Si', 'scalars': [{'value': '0'}, {'value': '0'}, {'value': '0'}, {'value': '0'}, {'value': '0'}, {'value': '0'}, {'value': '0'}, {'value': '10'}, {'value': '10'}, {'value': '10'}, {'value': '10'}, {'value': '10'}, {'value': '10'}, {'value': '10'}, {'value': '20'}, {'value': '20'}, {'value': '20'}, {'value': '20'}, {'value': '20'}, {'value': '20'}, {'value': '20'}, {'value': '30'}, {'value': '30'}, {'value': '30'}, {'value': '30'}, {'value': '30'}, {'value': '30'}, {'value': '30'}, {'value': '30'}, {'value': '30'}, {'value': '30'}, {'value': '30'}, {'value': '30'}, {'value': '30'}, {'value': '30'}], 'units': '%'}, {'name': 'Temperature', 'scalars': [{'value': '25'}, {'value': '100'}, {'value': '200'}, {'value': '300'}, {'value': '400'}, {'value': '500'}, {'value': '595'}, {'value': '25'}, {'value': '100'}, {'value': '200'}, {'value': '300'}, {'value': '400'}, {'value': '500'}, {'value': '595'}, {'value': '25'}, {'value': '100'}, {'value': '200'}, {'value': '300'}, {'value': '400'}, {'value': '500'}, {'value': '595'}, {'value': '25'}, {'value': '100'}, {'value': '200'}, {'value': '300'}, {'value': '400'}, {'value': '500'}, {'value': '595'}, {'value': '25'}, {'value': '100'}, {'value': '200'}, {'value': '300'}, {'value': '400'}, {'value': '500'}, {'value': '595'}], 'units': '$^{\\circ}$C'}]",J kg$^{-1}$ K$^{-1}$,,,,,,,,,,,,,,,,,,,,,,
684,Al2O3,[{'name': 'NIST_SRD-30'}],['Alumina'],[{'name': 'Sintering'}],"[{'citation': 'High-strength Corundum Ceramics SIKOR, E. S. Lukin, N. A. Popova, D. L. Tse Tskhladze a. o., Ogneupori (Refractories) 3, pp. 2-3 (1991).'}]",,,,,,,,,,,,Al-O,,,,,,,,,,,,,,,,,,,,,,,,,Polycrystalline,,,,3.60,"[{'name': 'Crystal size$\\mu$m', 'scalars': [{'minimum': '2', 'maximum': '3'}, {'minimum': '4', 'maximum': '5'}, {'minimum': '6', 'maximum': '10'}, {'minimum': '15', 'maximum': '25'}]}, {'name': 'Sintering Temperature', 'scalars': [{'value': '1673'}, {'value': '1773'}, {'value': '1873'}, {'value': '1973'}], 'units': 'K'}]",,,g cm$^{-3}$,,,,,,,,,,,,,,,,,,,,,,,,,,,,,,,,,,,,,,,,,,,,,,,,,,,,,,,,,,,,,,,,,,,,,,,,,Bar,,,,,,,,,,,,,,,,,,,,,,,,,,,,,,,,,,,,,,
685,Si3N4.xY2O3,[{'name': 'NIST_SRD-30'}],['Silicon nitride composite'],[{'name': 'Hot Isostatic Pressing'}],"[{'citation': 'Reliable Ceramics for Advanced Heat Engines, V.K. Pujari, D.M. Tracey, M.F. Foley, N.I. Paille, P.J. Pelletier, L.C. Sales, C.A. Willkens, and R.L. Yeckley, American Ceramic Society Bulletin, Vol. 74 4, pp. 86-90 (1995), published by American Ceramic Society.'}]",,,,,,,,,,,,Si-N:Y,NCX-5102,,,,,,,,,,,,,,,,,,,,,,,,Polycrystalline,,,,,,,,,,,,,,,,,,,,,,,,,,,,,,,,,,,,,,,,,,,,,,,,,,,,,,,,,,,,,,,,,Saint-Gobain/Norton Industrial Ceramics,,,,,,,,,,,,,,,,,,,,,,,,,,,,,,,,,997,"[{'name': 'Range of Strengths', 'scalars': [{'minimum': '540', 'maximum': '1237'}, {'minimum': '344', 'maximum': '452'}], 'units': 'MPa'}, {'name': 'Test Temperature', 'scalars': [{'value': '23'}, {'value': '1370'}], 'units': '$^{\\circ}$C'}]",,,MPa,,,,,,,,,,,,,,,,,
686,C,[{'name': 'NIST_SRD-30'}],['Diamond'],[{'name': 'Crystal Growth'}],"[{'citation': 'Isotopic Dependence of the Lattice Constant of Diamond, H. Holloway, K.C. Hass, M.A. Tamor, T.R. Anthony, and W.F. Banholzer, Physical Review B, Vol. 44 13, pp. 7123-7126 (1991), published by American Physical Society.'}]",3.56715,"[{'name': 'Axis', 'scalars': [{'value': 'a'}]}, {'name': 'Atom Fraction of 13C', 'scalars': [{'value': '0.0'}, {'value': '0.2'}, {'value': '0.4'}, {'value': '0.6'}, {'value': '0.8'}, {'value': '1.0'}]}]",$\AA$,,,,,,,,,C,,,,,,,,,,,,,,,,,,,,,,,,,Single Crystal,,,,,,,,,,,,,,,,,,,,,,,,,,,,,,,,,,,,,,,,,,,,,,,,,,,,,,,,,,,,,,,,,General Electric Company,,,,,,,,,,,,,,,,,,,,,,,,,,,,,,,,,,,,,,,,,,,,,,,,,,,,,,
687,SiC,[{'name': 'NIST_SRD-30'}],['Silicon carbide'],[{'name': 'Sintering'}],"[{'citation': 'Sliding Friction of Ceramics:  Mechanical Action of the Wear Debris, J. Denape and J. Lamon, Journal of Materials Science, Vol. 25, pp. 3592-3604 (1990), published by Chapman and Hall.'}]",,,,,,,,,,,,Si-C,,,,,,,,,,,,,,,,,,,,,,,,,Polycrystalline,,,,3.14,"[{'name': 'Temperature', 'scalars': [{'value': '23'}], 'units': '$^{\\circ}$C'}]",,,g cm$^{-3}$,,,,,,,,,,,,,,,,,,,,,,,,,,,,,,,,,,,,,,,,,,,,,,,,,,,,,,,,,Ceramiques et Composites,,,,,,,,,,,,,,,,,,,,,,,,,,,,,,,,,,,,,,,,,,,,,,,,,,,,,,
688,Al2O3,[{'name': 'NIST_SRD-30'}],['Alumina'],[{'name': 'Sintering'}],"[{'citation': 'Sliding Friction of Ceramics:  Mechanical Action of the Wear Debris, J. Denape and J. Lamon, Journal of Materials Science, Vol. 25, pp. 3592-3604 (1990), published by Chapman and Hall.'}]",,,,,,,,,,,,Al-O,,,,,,,,,,,,,,,,,,,,,,,,,Polycrystalline,,,,,,,,,,,,,,,,,,,,,,,,,,,,,,,,,,,,,,,,,,3,"[{'name': 'Grain Size Range', 'scalars': [{'minimum': '2', 'maximum': '5'}], 'units': '$\\mu$m'}]",,,$\mu$m,,,,,,,,,,,,,,,,,,,Desmarquest Co.,,,,,,,,,,,,,,,,,,,,,,,,,,,,,,,,,,,,,,,,,,,,,,,,,,,,,,
689,Si3N4.xLaO2.yAl2O3,[{'name': 'NIST_SRD-30'}],['Silicon nitride composite'],,"[{'citation': 'Ceramic Technology Project Data Base:  September 1992 Summary Report, B.L.P. Keyes, ORNL Report Number:  ORNL/M-2775, pp. 1-171 (1992), published by Oak Ridge National Laboratory.'}]",,,,,,,,,,,,Si-N:Al,,,,,,,,,,,,,,,,,,,,,,,,,Polycrystalline,,,,,,,,,,,,,,,,,,,,,,,,,1043,"[{'name': 'Temperature', 'scalars': [{'value': '22'}, {'value': '1000'}, {'value': '1200'}], 'units': '$^{\\circ}$C'}, {'name': 'Specimen Number', 'scalars': [{'value': 'B'}]}]",,,MPa,,,,,,,,,,,,,,,,,,,,,,,,,,,,,,,,,,,,,,,,,,,,,,,,,,,,,,,,,,,,,,,,,,,,,,,,,,,,,,,,,,,,,,,,,,
690,SiC,[{'name': 'NIST_SRD-30'}],['Silicon carbide'],[{'name': 'Sintering'}],"[{'citation': 'Mechanical Property Evaluation at Elevated Temperature of Sintered $\\beta$-Silicon Carbide, M.J. Slavin and G.D. Quinn, International Journal of High Technology Ceramics, Vol. 2 1, pp. 47-63 (1986), published by Elsevier Applied Science.'}]",,,,,,,,,,,,Si-C,,,,,,,,,,,,,,,,,,,,,,,,,Polycrystalline,,,,3.10,"[{'name': 'Relative Density', 'scalars': [{'value': '96.7'}], 'units': '%'}, {'name': 'Sample Number', 'scalars': [{'value': '1'}]}]",,,g cm$^{-3}$,,,,,,,,,,,,,,,,,,,,,,,,,,,,,,,,,,,,,,,,,,,,,,,,,,,,,,,,,General Electric Company,,,,,,,,,,,,,,,,Plate,,,,,,,,,,,,,,,,,,,,,,,,,,,,,,,,,,,,,,
