Repository: ckborg/DSW2018

# DSW2018

## Description
Investigation of a structural ceramics database (WebSCD) curated by the National Institute of Standards and Technology (NIST).
3-week project as part of the UC Berkeley Data Science workshop (DSW2018).
[WebSCD]("https://srdata.nist.gov/CeramicDataPortal/scd")

## Results at-a-glance

~4000 material entries

Most represented mechanical properties: Elastic modulus, flexural strength, fracture toughness.

## Team members
[Prabudhya Bhattacharyya]("http://physics.berkeley.edu/people/graduate-student/prabudhya-bhattacharyya")

[Chris Bronner]("https://chrisbronner.com/")

[Steve Drapcho]("https://www.linkedin.com/in/steven-drapcho-2b939b149/")

File: NIST_CeramicDataSet.csv (part 19 of 103)
691,Si3N4,[{'name': 'NIST_SRD-30'}],['Silicon nitride'],[{'name': 'Hot Isostatic Pressing'}],"[{'citation': 'Short-Crack Toughness and Abrasive Machining of Silicon Nitride, H.H.K. Xu, S. Jahanmir, L.K. Ives, L.S. Job, and K.T. Ritchie, Journal of the American Ceramic Society, Vol. 79 12, pp. 3055-3064 (1996), published by American Ceramic Society.'}]",,,,,,,,,,,,Si-N,,,,,,,,,,,,,,,,,,,,,,,,,Polycrystalline,,,,,,,,,,,,,,,,,,,,,,,,,,,,,,,,,,,,,,,,,,0.5,"[{'name': 'Aspect Ratio', 'scalars': [{'value': '1.5'}]}, {'name': 'Specimen Number', 'scalars': [{'value': '6'}]}]",,,$\mu$m,,,,,,,,,,,,,,,,,,,Commercial company,,,,,,,,,,,,,,,,,,,,,,,,,,,,,,,,,,,,,,,,,,,,,,,,,,,,,,
692,SiC,[{'name': 'NIST_SRD-30'}],['Silicon carbide'],[{'name': 'Sintering'}],"[{'citation': 'Elastic Properties and Microcracking Behavior of Particulate Titanium Diboride-Silicon Carbide Composites, M.J. Pan, P.A. Hoffman, D.J. Green, and J.R. Hellmann, Journal of the American Ceramic Society, Vol. 80 3, pp. 692-698 (1997), published by American Ceramic Society.'}]",,,,,,,,,,,,Si-C,,,,,,,,,,,,,,,,,,,,,,,,,Polycrystalline,,,,,,,,,,,,,,,,,,,,,,,,,,,,,,,,,,,,,,,,,,5.9,"[{'name': 'Volume Fraction of TiB2', 'scalars': [{'value': '0'}], 'units': '%'}, {'name': 'Component', 'scalars': [{'value': 'SiC'}]}]",,,$\mu$m,,,,,,,,,,,,,,,,,,,Carborundum Company,,,,,,,,,,,,,,,,,,,,,,,,,,,,,,,,,,,,,,,,,,,,,,,,,,,,,,
693,C,[{'name': 'NIST_SRD-30'}],['Diamond'],,"[{'citation': 'Engineering Properties of Diamond and Graphite, P.D. Ownby and R.W. Stewart, Engineered Materials Handbook, Vol. 4, pp. 821-834 (1991), edited by S.J. Schneider, Jr., published by ASM International.'}]",,,,,,,,,,,,C,,12,"[{'name': 'Type', 'scalars': [{'value': 'Natural'}, {'value': 'Synthetic'}, {'value': 'Polycrystal'}]}]","['16.5', '5.8', '6.9']","['8.68', '4.5', '1.9']",GPa,,,,,,,,,,,,,,,,,,,,,,,,,,,,,,,,,,,,,,,,,,,,,,,,,,,,,,,,,,,,,,,,,,,,,,,,,,,,,,,,,,,,,,,,,,,,,,,,,,,,,,,,,,,,,,,,,,,,,,,,,,,,,,,,,,,,,,,,,,
694,TiB2,[{'name': 'NIST_SRD-30'}],['Titanium diboride'],[{'name': 'Hot Pressing'}],"[{'citation': 'Elastic Properties of Polycrystalline TiB2, ZrB2, and HfB2 from Room Temperature to 1300 K, D.E. Wiley, W.R. Manning, and O. Hunter,Jr., Journal of the Less-Common Metals, Vol. 18, pp. 149-157 (1969), published by Elsevier Sequoia.'}]",,,,,,,,,,,,Ti-B,,,,,,,,,,,,,,,,,,,,,,,,,Polycrystalline,,,,,,,,,,,,,,,,,,,,,,,,,,,,,,,,,,,,,,,,,,,,,,,,,,,,,,,,,,,,,,,,,Carborundum Company,,,,,,,,,0.100,"[{'name': 'Temperature', 'scalars': [{'value': '24'}, {'value': '59'}, {'value': '109'}, {'value': '158'}, {'value': '215'}, {'value': '264'}, {'value': '321'}, {'value': '356'}, {'value': '398'}, {'value': '433'}, {'value': '469'}, {'value': '511'}, {'value': '546'}, {'value': '581'}, {'value': '616'}, {'value': '645'}, {'value': '680'}, {'value': '722'}, {'value': '779'}, {'value': '835'}, {'value': '878'}, {'value': '941'}, {'value': '983'}], 'units': '$^{\\circ}$C'}]",,,,,,,,,,,,,,,,,,,,,,,,,,,,,,,,,,,,,,,,,,,,
695,Si6-yAlyOyN8-y.xSiC,[{'name': 'NIST_SRD-30'}],['Sialon composite'],[{'name': 'Hot Isostatic Pressing'}],"[{'citation': 'Creep Properties of (Si-Al-O-N) SiC Whisker Composites, T. Shiogai, K. Tsukamoto, and N. Sashida, Journal of Materials Science, Vol. 33, pp. 769-773 (1998), published by Chapman and Hall.'}]",,,,,,,,,,,,Si-Al-O-N:SiC,,,,,,,,,,,,,,,,,,,,,,,,,Polycrystalline,,,,,,,,,,,,,,323,"[{'name': 'Mass Fraction of SiC', 'scalars': [{'value': '0'}, {'value': '5'}, {'value': '10'}], 'units': '%'}]",,,GPa,,,,,,,,,,,,,,,,,,,,,,,,,,,,,,,,,,,,,,,,,,,,,,,,,,,,,,,,,,,,,,,,,,,,,,,,,,,,,,,,,,,,,,,,,,,,,,,,,,,,,
696,Al2O3,[{'name': 'NIST_SRD-30'}],['Alumina'],[{'name': 'Sintering'}],"[{'citation': 'Effect of Porosity on the Erosive Wear of Liquid-Phase-Sintered Alumina Ceramics, B.A. Latella and B.H. OConnor, Journal of the American Ceramic Society, Vol. 82 8, pp. 2145-2149 (1999), published by American Ceramic Society.'}]",,,,,,,,,,,,Al-O,,,,,,,,,,,,,,,,,,,,,,,,,Polycrystalline,,,,,,,,,,,,,,110,"[{'name': 'Sintering Temperature', 'scalars': [{'value': '1250'}, {'value': '1300'}, {'value': '1300'}, {'value': '1300'}, {'value': '1400'}], 'units': '$^{\\circ}$C'}, {'name': 'Sintering Time', 'scalars': [{'value': '4'}, {'value': '0.25'}, {'value': '1'}, {'value': '4'}, {'value': '4'}], 'units': 'h'}]",,,GPa,,,,,,,,,,,,,,,,,,,,,,,,,,,,,,,,,,,,,,,,,,,,,,,,,,,,,,,,,,,,,,,,,,,,,,,,,,,,,,,,,,,,,,,,,,,,,,,,,,,,,
697,C,[{'name': 'NIST_SRD-30'}],['Diamond (CVD)'],[{'name': 'Chemical Vapor Deposition'}],"[{'citation': 'Thermal Conductivity of Diamond Films Synthesized by Microwave Plasma CVD, A. Ono, T. Baba, H. Funamoto, and A. Nishikawa, Japanese Journal of Applied Physics, Vol. 25 10, pp. L808-L810 (1986), published by Publication Office, Japanese Journal of Applied Physics.'}]",,,,,,,,,,,,C,,,,,,,,,,,,,,,,,,,,,,,,,Polycrystalline,,,,,,,,,,,,,,,,,,,,,,,,,,,,,,,,,,,,,,,,,,,,,,,,,,,,,,,,,,,,,,,,,,,,,,,,,,,,,,,,,,,,,,,,,,,,,,,,,,,,,,,980,"[{'name': 'Volume Fraction CH4 in H2', 'scalars': [{'value': '0.1'}, {'value': '0.3'}, {'value': '0.5'}, {'value': '2.0'}, {'value': '3.0'}], 'units': '%'}]",W m$^{-1}$ K$^{-1}$,,,,,,,,,,,,,,
698,MgO.xSiC,[{'name': 'NIST_SRD-30'}],['Magnesia composite'],[{'name': 'Hot Pressing'}],"[{'citation': 'The Effects of Fine SiC Particles on the Creep of MgO at High Temperatures, E. Yasuda, Q. Bao, and K. Niihara, International Journal of Thermophysics, Vol. 100 4, pp. 514-519 (1992), published by Ceramic Society of Japan.'}]",,,,,,,,,,,,Mg-O:SiC,,,,,,,,,,,,,,,,,,20,,,"[{'name': 'Volume Fraction of SiC', 'scalars': [{'value': '3'}, {'value': '3'}, {'value': '3'}, {'value': '3'}, {'value': '3'}, {'value': '3'}, {'value': '3'}, {'value': '3'}, {'value': '3'}, {'value': '3'}, {'value': '3'}, {'value': '3'}, {'value': '3'}, {'value': '3'}, {'value': '3'}, {'value': '3'}, {'value': '3'}, {'value': '3'}, {'value': '3'}, {'value': '3'}, {'value': '3'}, {'value': '3'}, {'value': '3'}, {'value': '3'}, {'value': '3'}, {'value': '3'}, {'value': '3'}, {'value': '3'}, {'value': '3'}, {'value': '5'}, {'value': '5'}, {'value': '5'}, {'value': '5'}, {'value': '5'}, {'value': '5'}, {'value': '5'}, {'value': '5'}, {'value': '5'}, {'value': '5'}, {'value': '5'}, {'value': '5'}, {'value': '5'}, {'value': '5'}, {'value': '5'}, {'value': '5'}, {'value': '5'}, {'value': '5'}, {'value': '5'}, {'value': '5'}, {'value': '5'}, {'value': '5'}, {'value': '10'}, {'value': '10'}, {'value': '10'}, {'value': '10'}, {'value': '10'}, {'value': '10'}, {'value': '10'}, {'value': '30'}, {'value': '30'}, {'value': '30'}, {'value': '30'}, {'value': '3'}, {'value': '3'}, {'value': '3'}, {'value': '3'}, {'value': '3'}, {'value': '3'}, {'value': '3'}, {'value': '3'}, {'value': '3'}, {'value': '3'}, {'value': '3'}, {'value': '3'}, {'value': '3'}, {'value': '3'}, {'value': '3'}, {'value': '5'}, {'value': '5'}, {'value': '5'}, {'value': '5'}, {'value': '5'}, {'value': '5'}, {'value': '5'}, {'value': '10'}, {'value': '10'}, {'value': '10'}, {'value': '10'}, {'value': '10'}, {'value': '10'}, {'value': '10'}, {'value': '10'}], 'units': '%'}, {'name': 'Temperature', 'scalars': [{'value': '1450'}, {'value': '1450'}, {'value': '1450'}, {'value': '1450'}, {'value': '1450'}, {'value': '1450'}, {'value': '1450'}, {'value': '1450'}, {'value': '1450'}, {'value': '1450'}, {'value': '1450'}, {'value': '1450'}, {'value': '1450'}, {'value': '1450'}, {'value': '1450'}, {'value': '1450'}, {'value': '1450'}, {'value': '1400'}, {'value': '1400'}, {'value': '1400'}, {'value': '1400'}, {'value': '1400'}, {'value': '1400'}, {'value': '1400'}, {'value': '1400'}, {'value': '1400'}, {'value': '1400'}, {'value': '1400'}, {'value': '1400'}, {'value': '1450'}, {'value': '1450'}, {'value': '1450'}, {'value': '1450'}, {'value': '1450'}, {'value': '1450'}, {'value': '1450'}, {'value': '1450'}, {'value': '1450'}, {'value': '1450'}, {'value': '1450'}, {'value': '1450'}, {'value': '1450'}, {'value': '1400'}, {'value': '1400'}, {'value': '1400'}, {'value': '1400'}, {'value': '1400'}, {'value': '1400'}, {'value': '1400'}, {'value': '1400'}, {'value': '1400'}, {'value': '1450'}, {'value': '1450'}, {'value': '1450'}, {'value': '1500'}, {'value': '1500'}, {'value': '1500'}, {'value': '1500'}, {'value': '1450'}, {'value': '1450'}, {'value': '1450'}, {'value': '1450'}, {'value': '1450'}, {'value': '1400'}, {'value': '1350'}, {'value': '1450'}, {'value': '1450'}, {'value': '1400'}, {'value': '1400'}, {'value': '1350'}, {'value': '1450'}, {'value': '1450'}, {'value': '1450'}, {'value': '1400'}, {'value': '1350'}, {'value': '1450'}, {'value': '1400'}, {'value': '1450'}, {'value': '1450'}, {'value': '1400'}, {'value': '1400'}, {'value': '1450'}, {'value': '1400'}, {'value': '1350'}, {'value': '1500'}, {'value': '1450'}, {'value': '1400'}, {'value': '1300'}, {'value': '1500'}, {'value': '1450'}, {'value': '1400'}, {'value': '1350'}], 'units': '$^{\\circ}$C'}, {'name': 'Applied Stress', 'scalars': [{'value': '5.8'}, {'value': '8'}, {'value': '8'}, {'value': '9.7'}, {'value': '9.9'}, {'value': '12'}, {'value': '12'}, {'value': '15'}, {'value': '15'}, {'value': '20'}, {'value': '20'}, {'value': '26'}, {'value': '26'}, {'value': '26'}, {'value': '31'}, {'value': '36'}, {'value': '36'}, {'value': '8'}, {'value': '9.9'}, {'value': '11'}, {'value': '14'}, {'value': '15'}, {'value': '20'}, {'value': '20'}, {'value': '20'}, {'value': '23'}, {'value': '26'}, {'value': '30'}, {'value': '35'}, {'value': '7.8'}, {'value': '10'}, {'value': '12'}, {'value': '15'}, {'value': '15'}, {'value': '20'}, {'value': '20'}, {'value': '20'}, {'value': '26'}, {'value': '30'}, {'value': '30'}, {'value': '37'}, {'value': '41'}, {'value': '20'}, {'value': '25'}, {'value': '25'}, {'value': '30'}, {'value': '30'}, {'value': '30'}, {'value': '37'}, {'value': '41'}, {'value': '40'}, {'value': '25'}, {'value': '30'}, {'value': '36'}, {'value': '26'}, {'value': '30'}, {'value': '37'}, {'value': '40'}, {'value': '25'}, {'value': '30'}, {'value': '36'}, {'value': '40'}, {'value': '10'}, {'value': '10'}, {'value': '10'}, {'value': '20'}, {'value': '20'}, {'value': '20'}, {'value': '20'}, {'value': '20'}, {'value': '25'}, {'value': '25'}, {'value': '25'}, {'value': '25'}, {'value': '25'}, {'value': '30'}, {'value': '30'}, {'value': '20'}, {'value': '20'}, {'value': '20'}, {'value': '20'}, {'value': '25'}, {'value': '25'}, {'value': '25'}, {'value': '25'}, {'value': '25'}, {'value': '25'}, {'value': '25'}, {'value': '30'}, {'value': '30'}, {'value': '30'}, {'value': '30'}], 'units': 'MPa'}]",10$^{-9}$ s$^{-1}$,,,Polycrystalline,,,,,,,,,,,,,,,,,,,,,,,,,,,,,,,,,,,,,,,,,,,,,,,,,,,,,,,,,,,,,,,,,,,,,,,,,,,,,,,,,,,,,,,,,,,,,,,,,,,,,,,,,,,,,,,,,,,,,,,
699,3Al2O3.2SiO2,[{'name': 'NIST_SRD-30'}],['Mullite'],[{'name': 'Sintering'}],"[{'citation': 'Sintering, Hardness and Indentation Fracture Toughness (KIC) of Mullite and its Composite with 15 wt% X-Phase Sialon, C.C. Anya and A. Hendry, Journal of the European Ceramic Society, Vol. 13, pp. 247-256 (1994), published by Elsevier Science Ltd..'}]",,,,,,,,,,,,Al-Si-O,,,,,,,,,,,,,,,,,,,,,,,,,Polycrystalline,,,,,,,,,,,,,,,,,,,,,,,,,,,,,,,,,3.4,"[{'name': 'Processing Condition', 'scalars': [{'value': 'Milled'}]}, {'name': 'Density', 'scalars': [{'value': '3.15'}, {'value': '3.11'}], 'units': 'g/cm$^{3}$'}, {'name': 'Grain Size', 'scalars': [{'value': '2.6', 'uncertainty': '1'}, {'value': '2', 'uncertainty': '1'}], 'units': '$\\mu$m'}]",,,MPa m$^{1/2}$,,,,,,,,,,,,,,,,,,,,,,,,,,,,,,,,,,,,,,,,,,,,,,,,,,,,,,,,,,,,,,,,,,,,,,,,,,,,,,,,,,
700,BN,[{'name': 'NIST_SRD-30'}],['Boron nitride'],[{'name': 'Hot Pressing'}],"[{'citation': 'Heat Capacities of Boron Nitride and Aluminum Oxide Using an Arc-Image Furnace, H. Prophet and D.R. Stull, Journal of Chemical and Engineering Data, Vol. 8 1, pp. 78-81 (1963), published by American Chemical Society.'}]",,,,,,,,,,,,B-N,,,,,,,,,,,,,,,,,,,,,,,,,Polycrystalline,,,,,,,,,,,,,,,,,,,,,,,,,,,,,,,,,,,,,,,,,,,,,,,,,,,,,,,,,,,,,,,,,,,,,,,,,,,,,,,,,,,,,,,,,,,,,,,1893,"[{'name': 'Temperature', 'scalars': [{'value': '1300'}, {'value': '1350'}, {'value': '1400'}, {'value': '1450'}, {'value': '1500'}, {'value': '1550'}, {'value': '1600'}, {'value': '1650'}, {'value': '1700'}, {'value': '1750'}, {'value': '1800'}, {'value': '1850'}, {'value': '1900'}, {'value': '1950'}, {'value': '2000'}, {'value': '2050'}, {'value': '2100'}, {'value': '2150'}, {'value': '2200'}], 'units': 'K'}, {'name': 'Molar Heat Capacity', 'scalars': [{'value': '46.99'}, {'value': '47.70'}, {'value': '47.74'}, {'value': '48.74'}, {'value': '48.66'}, {'value': '48.41'}, {'value': '48.12'}, {'value': '47.82'}, {'value': '47.95'}, {'value': '48.41'}, {'value': '48.95'}, {'value': '49.25'}, {'value': '49.37'}, {'value': '49.12'}, {'value': '48.99'}, {'value': '48.53'}, {'value': '48.74'}, {'value': '48.87'}, {'value': '49.37'}], 'units': 'J mol$^{-1}$ K$^{-1}$'}]",J kg$^{-1}$ K$^{-1}$,,,,,,,,,,,,,,,,,,,,,,
701,BN,[{'name': 'NIST_SRD-30'}],['Boron nitride'],,"[{'citation': 'Isothermal Compression of Rhombohedral Boron Nitride up to 14 GPa, V.L. Solozhenko, G. Will, H. Hupen, and F. Elf, Solid State Communications, Vol. 90 1, pp. 65-67 (1994), published by Elsevier Science Limited.'}]",2.504,"[{'name': 'Axis', 'scalars': [{'value': 'a'}, {'value': 'a'}, {'value': 'a'}, {'value': 'a'}, {'value': 'a'}, {'value': 'a'}, {'value': 'a'}, {'value': 'a'}, {'value': 'a'}, {'value': 'a'}, {'value': 'a'}, {'value': 'c'}, {'value': 'c'}, {'value': 'c'}, {'value': 'c'}, {'value': 'c'}, {'value': 'c'}, {'value': 'c'}, {'value': 'c'}, {'value': 'c'}, {'value': 'c'}, {'value': 'c'}]}, {'name': 'Temperature', 'scalars': [{'value': '23'}], 'units': '$^{\\circ}$C'}, {'name': 'Pressure', 'scalars': [{'value': '0'}, {'value': '0.71'}, {'value': '1.52'}, {'value': '2.44'}, {'value': '3.49'}, {'value': '4.69'}, {'value': '6.08'}, {'value': '7.67'}, {'value': '9.52'}, {'value': '11.66'}, {'value': '14.15'}, {'value': '0'}, {'value': '0.71'}, {'value': '1.52'}, {'value': '2.44'}, {'value': '3.49'}, {'value': '4.69'}, {'value': '6.08'}, {'value': '7.67'}, {'value': '9.52'}, {'value': '11.66'}, {'value': '14.15'}], 'units': 'GPa'}]",$\AA$,,,,,,,,,B-N,,,,,,,,,,,,,,,,,,,,,,,,,Polycrystalline,,,,,,,,,,,,,,,,,,,,,,,,,,,,,,,,,,,,,,,,,,,,,,,,,,,,,,,,,,,,,,,,,,,,,,,,,,,,,,,,,Powder,,,,,,,,,,,,,,,,,,,,,,,,,,,,,,,,,,,,,,
702,3Al2O3.2SiO2,[{'name': 'NIST_SRD-30'}],['Mullite'],[{'name': 'Sintering'}],"[{'citation': 'Sintering, Hardness and Indentation Fracture Toughness (KIC) of Mullite and its Composite with 15 wt% X-Phase Sialon, C.C. Anya and A. Hendry, Journal of the European Ceramic Society, Vol. 13, pp. 247-256 (1994), published by Elsevier Science Ltd..'}]",,,,,,,,,,,,Al-Si-O,,,,,,,,,,,,,,,,,,,,,,,,,Polycrystalline,,,,,,,,,,,,,,,,,,,,,,,,,,,,,,,,,,,,,,,,,,,,,,,,,,,,11.3,"[{'name': 'Processing Condition', 'scalars': [{'value': 'Milled'}]}, {'name': 'Density', 'scalars': [{'value': '3.15'}, {'value': '3.11'}], 'units': 'g/cm$^{3}$'}]",,,GPa,,,,,,,,,,,,,,,,,,,,,,,,,,,,,,,,,,,,,,,,,,,,,,,,,,,,,,,,,,,,,,,
703,Al2O3,[{'name': 'NIST_SRD-30'}],['Alumina'],[{'name': 'Sintering'}],"[{'citation': 'Flexure Strength of Advanced Structural Ceramics:  A Round Robin, G. Quinn, Journal of the American Ceramic Society, Vol. 73 8, pp. 2374-2384 (1990), published by American Ceramic Society.'}]",,,,,,,,,,,,Al-O,,,,,,,,,,,,,,,,,,,,,,,,,Polycrystalline,,,,,,,,,,,,,,,,,,,,,,,,,,,,,,,,,,,,,,,,,,,,,,,,,,,,,,,,,,,,,,,,,Coors Porcelain Company,,,,,,,,,,,,,,,,,,,,,,,,,,,,,,,,,,,,,,,,,,,,,,,,,,9.8,"[{'name': 'Temperature', 'scalars': [{'value': '23'}], 'units': '$^{\\circ}$C'}]",,,
704,SiC,[{'name': 'NIST_SRD-30'}],['Silicon carbide'],,"[{'citation': 'Ceramic Technology Project Data Base:  September 1992 Summary Report, B.L.P. Keyes, ORNL Report Number:  ORNL/M-2775, pp. 1-171 (1992), published by Oak Ridge National Laboratory.'}]",,,,,,,,,,,,Si-C,,,,,,,,,,,,,,,,,,,,,,,,,Polycrystalline,,,,,,,,,,,,,,,,,,,,,,,,,341,"[{'name': 'Temperature', 'scalars': [{'value': '1200'}], 'units': '$^{\\circ}$C'}, {'name': 'Stress Rate', 'scalars': [{'value': '0.033'}], 'units': 'MPa/s'}, {'name': 'Specimen Number', 'scalars': [{'value': 'A'}]}]",,,MPa,,,,,,,,,,,,,,,,,,,,,,,,,,,,,,,,,,,,Norton Company,,,,,,,,,,,,,,,,,,,,,,,,,,,,,,,,,,,,,,,,,,,,,,,,,,,,,,
705,HfB2,[{'name': 'NIST_SRD-30'}],['Hafnium diboride'],,"[{'citation': 'Engineering Properties of Borides, R.A. Cutler, Engineered Materials Handbook, Vol. 4, pp. 787-803 (1991), edited by S.J. Schneider, Jr., published by ASM International.'}]",,,,,,,,,,,,Hf-B,,,,,,,,,,,,,,,,,,,,,,,,,,,,,,,,,,,,,,,,,,,,,,,,,,,,,,,,,,,,,,,,,,,,,,,,,,,,,,,,,,,,,,,,,,,,,,,,,,,,,,,,,,,,,,,,,,,,,,,,247,"[{'name': 'Gibbs freeenergy, $\\Delta$G', 'scalars': [{'value': '-332.20'}, {'value': '-324.49'}], 'units': 'kJ/mol'}, {'name': 'Enthalpy$\\Delta$H', 'scalars': [{'value': '-335.98'}, {'value': '-334.90'}], 'units': 'kJ/mol'}, {'name': 'Temperature', 'scalars': [{'value': '298'}, {'value': '1000'}], 'units': 'K'}]",J kg$^{-1}$ K$^{-1}$,,,,,,,,,,,,,,,,,,,,,,
706,SiC,[{'name': 'NIST_SRD-30'}],['Silicon carbide'],,"[{'citation': 'Oxidation Resistance Evaluation of Silicon Carbide Ceramics with Various Additives, M. Maeda, K. Nakamura, and M. Yamada, Journal of the American Ceramic Society, Vol. 72 3, pp. 512-514 (1989), published by American Ceramic Society.'}]",,,,,,,,,,,,Si-C,,,,,,,,,,0.0002,"[{'name': 'Oxidation Time', 'scalars': [{'value': '80'}, {'value': '100'}, {'value': '100'}, {'value': '100'}, {'value': '100'}, {'value': '100'}, {'value': '100'}, {'value': '100'}], 'units': 'h'}, {'name': 'Volume Fraction of Water Vapor', 'scalars': [{'value': '0'}, {'value': '1'}, {'value': '3'}, {'value': '5'}, {'value': '10'}, {'value': '20'}, {'value': '30'}, {'value': '40'}], 'units': '%'}, {'name': 'Sample Number', 'scalars': [{'value': 'C'}]}]",mg cm$^{-2}$ h$^{-1}$,,,,,,,,,,,,,Polycrystalline,,,,,,,,,,,,,,,,,,,,,,,,,,,,,,,,,,,,,,,,,,,,,,,,,,,,,,,,,,,,,,,,,,,,,,,,,,,,,,,,,,,,,,,,,,,,,,,,,,,,,,,,,,,,,,,,,,,,,,,
707,C,[{'name': 'NIST_SRD-30'}],['Diamond (CVD)'],[{'name': 'Chemical Vapor Deposition'}],"[{'citation': 'Round Robin Thermal Conductivity Measurements on CVD Diamond, A. Feldman, Applications of Diamond Films and Related Materials, pp. 627-630 (1995), edited by A. Feldman,Y. Tzeng, W. Yarbrough,M. Yoshikawa,M. Murakawa, published by National Institute of Standards and Technology.'}]",,,,,,,,,,,,C,,,,,,,,,,,,,,,,,,,,,,,,,Polycrystalline,,,,,,,,,,,,,,,,,,,,,,,,,,,,,,,,,,,,,,,,,,,,,,,,,,,,,,,,,,,,,,,,,,,,,,,,,,,,,,,,,,,,,,,,,,,,,,,,,,,,,,,470,"[{'name': 'Number of Values', 'scalars': [{'value': '8'}]}, {'name': 'Specimen Name', 'scalars': [{'value': 'SQ-E'}]}]",W m$^{-1}$ K$^{-1}$,,,,,,,,,,,,,,
708,ZrO2,[{'name': 'NIST_SRD-30'}],['Zirconia'],[{'name': 'Slip Casting'}],"[{'citation': 'The Hydrostatic Working Effect on the Properties of Ceramics, S. Yu. Pliner, Yu. I. Komolikov, V. G. Peychev, and I. S. Lappo, Ogneupori (Refractories) 4, pp. 9-11 (1988).'}]",,,,,,,,,,,,Zr-O,,,,,,,,,,,,,,,,,,,,,,,,,Polycrystalline,,,,3.2,"[{'name': 'Hydrostatic Work Pressure', 'scalars': [{'value': '0'}, {'value': '100'}, {'value': '150'}, {'value': '200'}, {'value': '250'}, {'value': '520'}, {'value': '1000'}], 'units': 'MPa'}]",,,g cm$^{-3}$,,,,,,,,,,,,,,,,,,,,,,,,,,,,,,,,,,,,,,,,,,,,,,,,,,,,,,,,,,,,,,,,,,,,,,,,,Bar,,,,,,,,,,,,,,,,,,,,,,,,,,,,,,,,,,,,,,
709,ZrO2.xY2O3,[{'name': 'NIST_SRD-30'}],['Zirconia (PSZ)'],,"[{'citation': 'Comparison of the Mechanical Behaviour of Zirconia Partially Stabilized with Yttria and Magnesia, G.A. Gogotsi, A.V. Drozdov, V.P. Zavata, and M.V. Swain, Journal of the Australasian Ceramic Society, Vol. 27 1, pp. 37-49 (1991), published by Tech Publications, Aedermannsdorf, Switzerland.'}]",,,,,,,,,,,,Zr-O:Y,,,,,,,,,,,,,,,,,,,,,,,,,Polycrystalline,,,,5.81,"[{'name': 'Temperature', 'scalars': [{'value': '23'}], 'units': '$^{\\circ}$C'}]",,,g cm$^{-3}$,,,,,,,,,,,,,,,,,,,,,,,,,,,,,,,,,,,,,,,,,,,,,,,,,,,,,,,,,Eastern Institute of Refractories Sverdlovsk,,,,,,,,,,,,,,,,,,,,,,,,,,,,,,,,,,,,,,,,,,,,,,,,,,,,,,
710,Al2O3,[{'name': 'NIST_SRD-30'}],['Alumina'],[{'name': 'Sintering'}],"[{'citation': 'Part 2: Data Reviews, Section I: High Alumina Ceramics, R. Morrell, Handbook of Properties of Technical and Engineering Ceramics, Vol. 2, pp. 13-35 (1987), published by Her Majestys Stationery Office (London).'}]",,,,,,,,,,,,Al-O,,,,,,,,,,,,,,,,,,,,,,,,,Polycrystalline,,,,,,,,,,,,,,,,,,,,,,,,,,,,,,,,,,,,,,,,,,,,,,,,,,,,,,,,,,,,,,,,,,,,,,,,,,,,,,,,,,,,,,,,MgO,"[{'name': 'Mass Fraction', 'scalars': [{'value': '0.15', 'uncertainty': '0.5'}], 'units': '%'}]",,,,,,,,,,,,,,,,,,,,,,,,,,,,,,
711,ZrO2,[{'name': 'NIST_SRD-30'}],['Zirconia (cubic)'],[{'name': 'Sintering'}],"[{'citation': 'Surface and Grain-Boundary Energies of Cubic Zirconia, D. Sotiropoulou and P. Nikolopoulos, Journal of Materials Science, Vol. 26, pp. 1395-1400 (1991), published by Chapman and Hall.'}]",,,,,,,,,,,,Zr-O,ZR-23,,,,,,,,,,,,,,,,,,,,,,,,Polycrystalline,,,,,,,,,,,,,,,,,,,,,,,,,,,,,,3.11,"[{'name': 'Indentation Load', 'scalars': [{'value': '100'}, {'value': '200'}, {'value': '300'}, {'value': '500'}], 'units': 'g'}]",J m$^{-2}$,,,,,,,,,,,,,,,,,,,,,,,,,,,,,,,,,Friedrichsfeld Co.,,,,,,,,,,,,,,,,,,,,,,,,,,,,,,,,,,,,,,,,,,,,,,,,,,,,,,
712,$\alpha$-SiC.x$\beta$-SiC.yAl2O3.zC,[{'name': 'NIST_SRD-30'}],['Silicon carbide composite'],[{'name': 'Hot Pressing'}],"[{'citation': 'Microstructure and Fracture Toughness of Hot-Pressed Silicon Carbide Reinforced with Silicon Carbide Whisker, D.H. Lee, H.E. Kim, and S.J. Cho, Journal of the American Ceramic Society, Vol. 77 12, pp. 3270-3272 (1994), published by American Ceramic Society.'}]",,,,,,,,,,,,Si-C:Al,,,,,,,,,,,,,,,,,,,,,,,,,Polycrystalline,,,,,,,,,,,,,,,,,,,,,,,,,,,,,,,,,2.9,"[{'name': 'Mass Fraction of SiC whisker', 'scalars': [{'value': '0'}, {'value': '5'}, {'value': '10'}, {'value': '20'}], 'units': '%'}]",,,MPa m$^{1/2}$,,,,,,,,,,,,,,,,,,,,,,,,,,,,,,,,,,,,,,,,,,,,,,,,,,,,,,,,,,,,,,,,,,,,,,,,,,,,,,,,,,
713,Si3N4.xY2O3.yAl2O3,[{'name': 'NIST_SRD-30'}],['Silicon nitride composite'],,"[{'citation': 'Ceramic Technology Project Data Base:  September 1992 Summary Report, B.L.P. Keyes, ORNL Report Number:  ORNL/M-2775, pp. 1-171 (1992), published by Oak Ridge National Laboratory.'}]",,,,,,,,,,,,Si-N:Al,,,,,,,,,,,,,,,,,,,,,,,,,Polycrystalline,,,,,,,,,,,,,,,,,,,,,,,,,809,"[{'name': 'Temperature', 'scalars': [{'value': '22'}], 'units': '$^{\\circ}$C'}, {'name': 'Specimen Number', 'scalars': [{'value': 'G'}]}]",,,MPa,,,,,,,,,,,,,,,,,,,,,,,,,,,,,,,,,,,,,,,,,,,,,,,,,,,,,,,,,,,,,,,,,,,,,,,,,,,,,,,,,,,,,,,,,,
714,Al2O3,[{'name': 'NIST_SRD-30'}],['Alumina'],[{'name': 'Sintering'}],"[{'citation': 'Evaluated Material Properties for a Sintered $\\alpha$-Alumina, R.G. Munro, Journal of the American Ceramic Society, Vol. 80 8, pp. 1919-1928 (1997), published by American Ceramic Society.'}]",,,,,,,,,,,,Al-O,,,,,,,,,,,,,,,,,,,,,,,,,Polycrystalline,,,,,,,,,,,,,,,,,,,,,,,,,,,,,,,,,,,,,,,,,,,,,,,,,,,,,,,,,,,,,,,,,,,,,,,,,,,,,,,,,,,,,,,,,,,,,,,,,,,,,,,,,,,,,4.6,"[{'name': 'Temperature', 'scalars': [{'value': '20'}, {'value': '500'}, {'value': '1000'}, {'value': '1200'}, {'value': '1400'}, {'value': '1500'}], 'units': '$^{\\circ}$C'}]",x10$^{-6}$,,,,,,,,
715,AlN,[{'name': 'NIST_SRD-30'}],['Aluminum nitride'],[{'name': 'Sintering'}],"[{'citation': 'Thermophysical Properties of Aluminum Nitride Ceramic, S.N. Ivanov, P.A. Popov, G.V. Egorov, A.A. Sidorov, B.I. Kornev, L.M. Zhukova, and V.P. Ryabov, Physics of the Solid State, Vol. 39 1, pp. 81-83 (1997), published by American Institute of Physics.'}]",,,,,,,,,,,,Al-N,,,,,,,,,,,,,,,,,,,,,,,,,Polycrystalline,,,,,,,,,,,,,,,,,,,,,,,,,,,,,,,,,,,,,,,,,,,,,,,,,,,,,,,,,,,,,,,,,,,,,,,,,,,,,,,,,,,,,,,,,,,,,,,29.3,"[{'name': 'Temperature', 'scalars': [{'value': '54'}, {'value': '82'}, {'value': '107'}, {'value': '123'}, {'value': '143'}, {'value': '159'}, {'value': '179'}, {'value': '223'}, {'value': '240'}, {'value': '272'}, {'value': '300'}, {'value': '292'}, {'value': '305'}, {'value': '317'}, {'value': '329'}, {'value': '366'}, {'value': '460'}, {'value': '563'}, {'value': '666'}, {'value': '770'}], 'units': 'K'}, {'name': 'Molar Heat Capacity', 'scalars': [{'value': '1.2'}, {'value': '2.8'}, {'value': '5.7'}, {'value': '7.9'}, {'value': '10.7'}, {'value': '13.4'}, {'value': '17.8'}, {'value': '22.5'}, {'value': '24.3'}, {'value': '27.9'}, {'value': '30.2'}, {'value': '29.6'}, {'value': '30.6'}, {'value': '32.0'}, {'value': '33.2'}, {'value': '35.2'}, {'value': '40.1'}, {'value': '43.0'}, {'value': '44.4'}, {'value': '45.2'}], 'units': 'J$\\cdot$mol$^{-1}$$\\cdot$K$^{-1}$'}]",J kg$^{-1}$ K$^{-1}$,,,,,,,,,,,,,,,,,,,,,,
716,ZrO2.xY2O3.yCeO2,[{'name': 'NIST_SRD-30'}],['Zirconia (TZP)'],,"[{'citation': 'Ceramic Technology Project Data Base:  September 1992 Summary Report, B.L.P. Keyes, ORNL Report Number:  ORNL/M-2775, pp. 1-171 (1992), published by Oak Ridge National Laboratory.'}]",,,,,,,,,,,,Zr-O:CeO,Y-TZP,,,,,,,,,,,,,,,,,,,,,,,,Polycrystalline,,,,,,,,,,,,,,,,,,,,,,,,,1285,"[{'name': 'Temperature', 'scalars': [{'value': '25'}, {'value': '300'}, {'value': '500'}, {'value': '700'}, {'value': '25'}, {'value': '300'}, {'value': '500'}, {'value': '700'}], 'units': '$^{\\circ}$C'}, {'name': 'Heat Treatment', 'scalars': [{'value': 'HIP'}, {'value': 'HIP'}, {'value': 'HIP'}, {'value': 'HIP'}, {'value': 'SINTERED'}, {'value': 'SINTERED'}, {'value': 'SINTERED'}, {'value': 'SINTERED'}]}, {'name': 'Specimen Number', 'scalars': [{'value': 'H'}]}]",,,MPa,,,,,,,,,,,,,,,,,,,,,,,,,,,,,,,,,,,,Norton Company,,,,,,,,,,,,,,,,,,,,,,,,,,,,,,,,,,,,,,,,,,,,,,,,,,,,,,
717,MgAl2O4,[{'name': 'NIST_SRD-30'}],['Magnesium aluminate'],[{'name': 'Sintering'}],"[{'citation': 'Rigidity Modulus of Some Pure Oxide Bodies, E. Ryshkewitch, Journal of the American Ceramic Society, Vol. 34 10, pp. 322-326 (1951), published by American Ceramic Society.'}]",,,,,,,,,,,,Mg-Al-O,,,,,,,,,,,,,,,,,,,,,,,,,Polycrystalline,,,,,,,,,,,,,,,,,,,,,,,,,,,,,,,,,,,,,,,,,,,,,,,,,,,,,,,,,,,,,,,,,,,,,,,,,,,,,,,,,,,,,76,"[{'name': 'Temperature', 'scalars': [{'value': '20'}], 'units': '$^{\\circ}$C'}, {'name': 'Specimen Number', 'scalars': [{'value': '2'}]}]",GPa,,,,,,,,,,,,,,,,,,,,,,,,,,,,,,,,
718,TiB2.xB4C.yFe,[{'name': 'NIST_SRD-30'}],['Titanium diboride composite'],[{'name': 'Sintering'}],"[{'citation': 'Effect of Iron and Boron Carbide on the Densification and Mechanical Properties of Titanium Diboride Ceramics, E.S. Kang, C.W. Jang, C.H. Lee, C.H. Kim, and D.K. Kim, Journal of the American Ceramic Society, Vol. 72 20, pp. 1868-1872 (1989), published by American Ceramic Society.'}]",,,,,,,,,,,,Ti-B:B,,,,,,,,,,,,,,,,,,,,,,,,,Polycrystalline,,,,,,,,,,,,,,,,,,,,,,,,,,,,,,,,,5.0,"[{'name': 'Mass Fraction of B4C', 'scalars': [{'value': '5'}, {'value': '10'}, {'value': '20'}], 'units': '%'}]",,,MPa m$^{1/2}$,,,,,,,,,,,,,,,,,,,,,,,,,,,,,,,,,,,,,,,,,,,,,,,,,,,,,,,,,,,,,,,,,,,,,,,,,,,,,,,,,,
719,Si3N4.xCeO2,[{'name': 'NIST_SRD-30'}],['Silicon nitride'],[{'name': 'Hot Pressing'}],"[{'citation': 'Effect of Silicon Carbide Whisker and Titanium Carbide Particulate Additions on the Friction and Wear Behavior of Silicon Nitride, C.R. Blanchard and R.A. Page, Journal of the American Ceramic Society, Vol. 73 11, pp. 3442-3452 (1990), published by American Ceramic Society.'}]",,,,,,,,,,,,Si-N:CeO,,,,,,,,,,,,,,,,,,,,,,,,,Polycrystalline,,,,,,,,,,,,,,,,,,,,,,,,,,,,,,,,,,,,,,,,,,,,,,,,,,,,17.8,"[{'name': 'Temperature', 'scalars': [{'value': '23'}], 'units': '$^{\\circ}$C'}]",,,GPa,,,,,,,,,,,,,,,,,,,,,,,,,,,,,,,,,,,,,,,,,,,,,,,,,,,,,,,,,,,,,,,
720,CaB6,[{'name': 'NIST_SRD-30'}],['Calcium boride'],,"[{'citation': 'Boron Compounds in Carbon-Bonded Refractories, K. Hunold, Ceramic Industry, Vol. 144 2, pp. 47-50 (1995), published by Business News Publishing Co..'}]",,,,,,,,,,,,Ca-B,,,,,,,,,,,,,,,,,,,,,,,,,Polycrystalline,,,,,,,,,,,,,,,,,,,,,,,,,,,,,,,,,,,,,,,,,,,,,,,,,,,,,,,,,,,,,,,,,,,,,,,,,,,,,,,,,,,,,,,,,,,,,,,,,,,,,,,70,"[{'name': 'Temperature', 'scalars': [{'value': '20'}], 'units': '$^{\\circ}$C'}]",W m$^{-1}$ K$^{-1}$,,,,,,,,,,,,,,
721,C,[{'name': 'NIST_SRD-30'}],['Diamond'],,"[{'citation': 'Thermal Diffusivity of Isotopically Enriched 12C Diamond, T.R. Anthony, W.F. Banholzer, J.F. Fleischer, L. Wei, P.K. Kuo, R.L. Thomas, and R.W. Pryor, Physical Review B, Vol. 42 2, pp. 1104-1111 (1990), published by American Physical Society.'}]",,,,,,,,,,,,C,,,,,,,,,,,,,,,,,,,,,,,,,Single Crystal,,,,,,,,,,,,,,,,,,,,,,,,,,,,,,,,,,,,,,,,,,,,,,,,,,,,,,,,,,,,,,,,,,,,,,,,,,,,,,,,,,,,,,,,,,,,,,,,,,,,,,,,,,12.9,"[{'name': 'Coating Thickness', 'scalars': [{'value': '1000'}], 'units': '$\\AA$'}, {'name': 'Coating', 'scalars': [{'value': 'Ti'}]}, {'name': 'Amount of 13C', 'scalars': [{'value': '0.07'}], 'units': '%'}, {'name': 'Sample Number', 'scalars': [{'value': '3'}]}]",cm$^{2}$ s$^{-1}$,,,,,,,,,,,
722,BeO,[{'name': 'NIST_SRD-30'}],['Beryllia'],[{'name': 'Crystal Growth'}],"[{'citation': 'Multipole Analysis of X-ray Diffraction Data on BeO, G. Vidal-Valat, J.P. Vidal, K. Kurki-Suonio, and R. Kurki-Suonio, Acta Crystallographica A, Vol. 43, pp. 540-550 (1987), published by International Union of Crystallography.'}]",2.699,"[{'name': 'Axis', 'scalars': [{'value': 'a'}, {'value': 'b'}, {'value': 'c'}]}]",$\AA$,,,,,,,,,Be-O,,,,,,,,,,,,,,,,,,,,,,,,,Single Crystal,,,,,,,,,,,,,,,,,,,,,,,,,,,,,,,,,,,,,,,,,,,,,,,,,,,,,,,,,,,,,,,,,,,,,,,,,,,,,,,,,,,,,,,,,,,,,,,,,,,,,,,,,,,,,,,,,,,,,,,
723,Si2N2O,[{'name': 'NIST_SRD-30'}],['Silicon oxynitride'],,"[{'citation': 'Engineering Properties of Nitrides, S. Hampshire, Engineered Materials Handbook, Vol. 4, pp. 812-820 (1991), edited by S.J. Schneider, Jr., published by ASM International.'}]",,,,,,,,,,,,Si-O-N,,,,,,,,,,,,,,,,,,,,,,,,,Polycrystalline,,,,,,,,,,,,,,,,,,,,,,,,,465,"[{'name': 'Temperature', 'scalars': [{'value': '23'}], 'units': '$^{\\circ}$C'}, {'name': 'Material Type', 'scalars': [{'value': 'Si2N2O'}]}]",,,MPa,,,,,,,,,,,,,,,,,,,,,,,,,,,,,,,,,,,,,,,,,,,,,,,,,,,,,,,,,,,,,,,,,,,,,,,,,,,,,,,,,,,,,,,,,,
724,ZrO2,[{'name': 'NIST_SRD-30'}],['Zirconia (PSZ)'],,"[{'citation': 'Effects of Environment on the Mechanical Behavior of High-Performance Ceramics, G.A. Graves and N.L. Hecht, Report No. UDR-TR-94-136, pp. 1-138 (1995), published by University of Dayton Research Institute.'}]",,,,,,,,,,,,Zr-O:MgO,,,,,,,,,,,,,,,,,,,,,,,,,Polycrystalline,,,,5.7,"[{'name': 'Temperature', 'scalars': [{'value': '23'}], 'units': '$^{\\circ}$C'}]",,,g cm$^{-3}$,,,,,,,,,,,,,,,,,,,,,,,,,,,,,,,,,,,,,,,,,,,,,,,,,,,,,,,,,"Nilcra Ceramics, Inc.",,,,,,,,,,,,,,,,,,,,,,,,,,,,,,,,,,,,,,,,,,,,,,,,,,,,,,
725,ZrO2.xCeO2,[{'name': 'NIST_SRD-30'}],['Zirconia (TZP)'],[{'name': 'Sintering'}],"[{'citation': 'Mechanical Property Characterization of a 9 mol% Ce-TZP Ceramic Material - I. Flexural Response, G.A. Gogotsi, V.P. Zavada, and M.V. Swain, Journal of the European Ceramic Society, Vol. 15, pp. 1185-1192 (1995), published by Elsevier Science Ltd..'}]",,,,,,,,,,,,Zr-O:CeO,,,,,,,,,,,,,,,,,,,,,,,,,Polycrystalline,,,,,,,,,,,,,,175,"[{'name': 'Test Type', 'scalars': [{'value': 'Dynamic'}, {'value': 'Dynamic'}, {'value': 'Dynamic'}, {'value': 'Dynamic'}, {'value': 'Static'}, {'value': 'Static'}, {'value': 'Static'}, {'value': 'Static'}]}, {'name': 'Temperature', 'scalars': [{'value': '23'}], 'units': '$^{\\circ}$C'}, {'name': 'Specimen Density', 'scalars': [{'value': '5.68'}, {'value': '6.00'}, {'value': '6.07'}, {'value': '6.01'}, {'value': '5.68'}, {'value': '6.00'}, {'value': '6.07'}, {'value': '6.01'}], 'units': 'g/cm$^{3}$'}]",,,GPa,,,,,,,,,,,,,,,,,,,,,,,,,,,,,,,,,,,,,,,,,,,,,,,,,,,,,,,,,,,,,,,,,,,,,,,,,,,,,,,,,,,,,,,,,,,,,,,,,,,,,
726,SiC,[{'name': 'NIST_SRD-30'}],['Silicon carbide'],[{'name': 'Pressureless Sintering'}],"[{'citation': 'The Evaluation of Environmental Effects in Toughened Ceramics for Advanced Heat Engines Investigation of Selected SiC and Si3N4 Ceramics, N.L.Hecht, G.A.Graves, D.E.McCullum, A.P.Berens, S.Goodrich, J.D.Wolf, J.R.Hoenigman, P.Yaney, D.Grant, and S.Hilton, ORNL Report Number:  ORNL/Sub/84-00221/2, pp. 1-111 (1990), published by Oak Ridge National Laboratory.'}]",,,,,,,,,,,,Si-C,,,,,,,,,,,,,,,,,,,,,,,,,Polycrystalline,,,,,,,,,,,,,,,,,,,,,,,,,,,,,,,,,,,,,,,,,,,,,,,,,,,,25.4,"[{'name': 'Temperature', 'scalars': [{'value': '23'}], 'units': '$^{\\circ}$C'}]",,,GPa,,,,,,,,,Sohio Engineered Materials Co.,,,,,,,,,,,,,,,,,,,,,,,,,,,,,,,,,,,,,,,,,,,,,,,,,,,,,,
727,MgAl2O4,[{'name': 'NIST_SRD-30'}],['Magnesium aluminate'],[{'name': 'Sintering'}],"[{'citation': 'Rigidity Modulus of Some Pure Oxide Bodies, E. Ryshkewitch, Journal of the American Ceramic Society, Vol. 34 10, pp. 322-326 (1951), published by American Ceramic Society.'}]",,,,,,,,,,,,Mg-Al-O,,,,,,,,,,,,,,,,,,,,,,,,,Polycrystalline,,,,,,,,,,,,,,,,,,,,,,,,,,,,,,,,,,,,,,,,,,,,,,,,,,,,,,,,,,,,,,,,,,,,,,,,,,0.29,"[{'name': 'Temperature', 'scalars': [{'value': '20'}], 'units': '$^{\\circ}$C'}, {'name': 'Specimen Number', 'scalars': [{'value': '2'}]}]",,,,,,,,,,,,,,,,,,,,,,,,,,,,,,,,,,,,,,,,,,,,
728,2Al2O3.SiO2,[{'name': 'NIST_SRD-30'}],['Mullite(2:1)'],[{'name': 'Crystal Growth'}],"[{'citation': 'Crystal Structure of Mullite:  A Re-examination of the Average Structure, R.J. Angel and C.T. Prewitt, American Mineralogist, Vol. 71, pp. 1476-1482 (1986), published by Allen Press, Inc..'}]",,,,,,,,,,,,Al-Si-O,,,,,,,,,,,,,,,,,,,,,,,,,Single Crystal,,,,,,,,,,,,,,,,,,,,,,,,,,,,,,,,,,,,,,,,,,,,,,,,,,,,,,,,,,,,,,,,,,,,,,,,Al2O3,"[{'name': 'Amount of Phase', 'scalars': [{'value': '2.4'}, {'value': '1'}], 'units': 'mol'}]",,,,,,,,,,,,,,,,,,,,,,,,,,,,,,,,,,,,,,,,,,,,,,
729,Si3N4,[{'name': 'NIST_SRD-30'}],['Silicon nitride'],[{'name': 'Hot Isostatic Pressing'}],"[{'citation': 'Summary of Results of the Effects of Environment on Mechanical Behavior of High-Performance Ceramics, D.E. McCullum, N.L. Hecth, L. Chuck, and S.M. Goodrich, Ceramic Engineering and Science Proceedings, Vol. 12 9, pp. 1886-1913 (1991), published by American Ceramic Society.'}]",,,,,,,,,,,,Si-N,PY6,,,,,,,,,,,,,,,,,,,,,,,,Polycrystalline,,,,,,,,,,,,,,,,,,,,,,,,,,,,,,,,,3.2,"[{'name': 'Temperature', 'scalars': [{'value': '20'}], 'units': '$^{\\circ}$C'}, {'name': 'Test Type', 'scalars': [{'value': 'Controlled Flaw'}, {'value': 'Microindent'}]}]",,,MPa m$^{1/2}$,,,,,,,,,,,,,,,,,,,,,,,,,,,,GTE,,,,,,,,,,,,,,,,,,,,,,,,,,,,,,,,,,,,,,,,,,,,,,,,,,,,,,
730,SiC,[{'name': 'NIST_SRD-30'}],['Silicon carbide'],[{'name': 'Sintering'}],"[{'citation': 'Investigation of Selected Si3N4 and SiC Ceramics, N.L. Hecht, D.E. McCullum, and G.A. Graves, Ceramic Materials and Components for Engines, pp. 806-816 (1988), edited by V.J. Tennery, published by American Ceramic Society.'}]",,,,,,,,,,,,Si-C,Hexoloy SA,,,,,,,,,,,,,,,,,,,,,,,,Polycrystalline,,,,,,,,,,,,,,,,,,,,,,,,,,,,,,,,,,,,,,,,,,,,,,,,,,,,,,,,,,,,,,,,,Sohio Engineered Materials Co.,,,,,,,,,,,,,,,,,,,,,,,,,,,,,,,,,,,,,,,,,,,,,,,,,,9,"[{'name': 'Temperature', 'scalars': [{'value': '25'}, {'value': '1300'}, {'value': '1450'}, {'value': '25'}, {'value': '1000'}, {'value': '1200'}, {'value': '1400'}, {'value': '1000'}, {'value': '1200'}, {'value': '1300'}, {'value': '1400'}, {'value': '1450'}], 'units': '$^{\\circ}$C'}, {'name': 'Crosshead Speed', 'scalars': [{'value': '0.0064'}, {'value': '0.0064'}, {'value': '0.0064'}, {'value': '0.004'}, {'value': '0.004'}, {'value': '0.004'}, {'value': '0.004'}, {'value': '0.00004'}, {'value': '0.00004'}, {'value': '0.00004'}, {'value': '0.00004'}, {'value': '0.00004'}], 'units': 'cm/s'}]",,,
731,Si3N4,[{'name': 'NIST_SRD-30'}],['Silicon nitride'],[{'name': 'Sintering'}],"[{'citation': 'VAMAS Round Robin on Fracture Toughness of Silicon Nitride, M. Mizuno and H. Okuda, Journal of the American Ceramic Society, Vol. 78 7, pp. 1793-1801 (1995), published by American Ceramic Society.'}]",,,,,,,,,,,,Si-N,SSN-H,,,,,,,,,,,,,,,,,,,,,,,,Polycrystalline,,,,,,,,,,,,,,,,,,,,,,,,,,,,,,,,,,,,,,,,,,,,,,,,,,,,15.9,"[{'name': 'Temperature', 'scalars': [{'value': '23'}], 'units': '$^{\\circ}$C'}]",,,GPa,,,,,,,,,Kyocera,,,,,,,,,,,,,,,,,,,,,,,,,,,,,,,,,,,,,,,,,,,,,,,,,,,,,,
732,GaN,[{'name': 'NIST_SRD-30'}],['Gallium nitride'],[{'name': 'Crystal Growth'}],"[{'citation': 'Hardness and Fracture Toughness of Bulk Single Crystal Gallium Nitride, M.D. Drory, J.W. Ager, T. Suski, I. Grzegory, and S. Porowski, Applied Physics Letters, Vol. 69 26, pp. 4044-4046 (1996), published by American Institute of Physics.'}]",,,,,,,,,,,,Ga-N,,,,,,,,,,,,,,,,,,,,,,,,,Single Crystal,,,,,,,,,,,,,,,,,,,,,,,,,,,,,,,,,,,,,,,,,,,,,,,,,,,,12,"[{'name': 'Temperature', 'scalars': [{'value': '23'}], 'units': '$^{\\circ}$C'}]",,,GPa,,,,,,,,,,,,,,,,,,,,,,,,,,,,,,,,,,,,,,,,,,,,,,,,,,,,,,,,,,,,,,,
733,ZrO2,[{'name': 'NIST_SRD-30'}],['Zirconia (PSZ)'],,"[{'citation': 'Effects of Environment on the Mechanical Behavior of High-Performance Ceramics, G.A. Graves and N.L. Hecht, Report No. UDR-TR-94-136, pp. 1-138 (1995), published by University of Dayton Research Institute.'}]",,,,,,,,,,,,Zr-O:Y,,,,,,,,,,,,,,,,,,,,,,,,,Polycrystalline,,,,,,,,,,,,,,,,,,,,,,,,,1014,"[{'name': 'Temperature', 'scalars': [{'value': '25'}, {'value': '25'}, {'value': '250'}, {'value': '800'}, {'value': '1050'}, {'value': '1050'}, {'value': '25'}, {'value': '25'}, {'value': '250'}, {'value': '250'}, {'value': '800'}, {'value': '800'}, {'value': '1050'}, {'value': '1050'}], 'units': '$^{\\circ}$C'}, {'name': 'Crosshead Speed', 'scalars': [{'value': '0.00004'}, {'value': '0.00004'}, {'value': '0.00004'}, {'value': '0.00004'}, {'value': '0.00004'}, {'value': '0.00004'}, {'value': '0.0064'}, {'value': '0.0064'}, {'value': '0.0064'}, {'value': '0.0064'}, {'value': '0.0064'}, {'value': '0.0064'}, {'value': '0.0064'}, {'value': '0.0064'}], 'units': 'cm/s'}, {'name': 'Atmosphere', 'scalars': [{'value': 'Dry N2'}, {'value': '10% H2O'}, {'value': '10% H2O'}, {'value': '10% H2O'}, {'value': 'Dry N2'}, {'value': '10% H2O'}, {'value': 'Dry N2'}, {'value': '10% H2O'}, {'value': 'Dry N2'}, {'value': '10% H2O'}, {'value': 'Dry N2'}, {'value': '10% H2O'}, {'value': 'Dry N2'}, {'value': '10% H2O'}]}]",,,MPa,,,,,,,,,,,,,,,,,,,,,,,,,,,,,,,,,,,,NGK,,,,,,,,,,,,,,,,,,,,,,,,,,,,,,,,,,,,,,,,,,,,,,,,,,,,,,
734,Si3N4,[{'name': 'NIST_SRD-30'}],['Silicon nitride'],[{'name': 'Hot Pressing'}],"[{'citation': 'The Evaluation of Environmental Effects in Toughened Ceramics for Advanced Heat Engines Investigation of Selected SiC and Si3N4 Ceramics, N.L.Hecht, G.A.Graves, D.E.McCullum, A.P.Berens, S.Goodrich, J.D.Wolf, J.R.Hoenigman, P.Yaney, D.Grant, and S.Hilton, ORNL Report Number:  ORNL/Sub/84-00221/2, pp. 1-111 (1990), published by Oak Ridge National Laboratory.'}]",,,,,,,,,,,,Si-N,,,,,,,,,,,,,,,,,,,,,,,,,Polycrystalline,,,,,,,,,,,,,,,,,,,,,,,,,,,,,,,,,,,,,,,,,,,,,,,,,,,,,,,,,,,,,,,,,,,,,,,,,,,,,,,,,,,,,,,,,,,,,,,,,,,,,,,,,,,,,3.3,"[{'name': 'Temperature', 'scalars': [{'minimum': '3.0', 'maximum': '3.9'}], 'units': '$^{\\circ}$C'}, {'name': 'Specimen Number', 'scalars': [{'value': '1000'}]}]",x10$^{-6}$,,,,,,,,
735,Si3N4.xCeO2.yMgO,[{'name': 'NIST_SRD-30'}],['Silicon nitride'],[{'name': 'Sintering'}],"[{'citation': 'Tensile Strength of Engineering Ceramics, Y. Fujisawa, K. Matsusue, and K. Takahara, Journal of the Society of Materials Science, Japan, Vol. 35, pp. 1112-1117 (1986), published by Kyoto: Nihon Zairyo Gakkai.'}]",,,,,,,,,,,,Si-N:CeO,,,,,,,,,,,,,,,,,,,,,,,,,Polycrystalline,,,,,,,,,,,,,,,,,,,,,,,,,,,,,,,,,,,,,,,,,,,,,,,,,,,,,,,,,,,,,,,,,,,,,,,,,,,,,,,,,,,,,,,,,,,,,,,,,,,,,,,,,,,,,,,,,,,11.5,"[{'name': 'Temperature', 'scalars': [{'value': '22'}], 'units': '$^{\\circ}$C'}]",,,
736,TiO2,[{'name': 'NIST_SRD-30'}],['Titania'],,"[{'citation': 'Melting Points, Crystallographic Transformation, and Thermodynamic Values, M.E. Schlesinger, Engineered Materials Handbook, Vol. 4, pp. 883-891 (1991), edited by S.J. Schneider, Jr., published by ASM International.'}]",,,,,,,,,,,,Ti-O,,,,,,,,,,,,,,,,,,,,,,,,,,,,,,,,,,,,,,,,,,,,,,,,,,,,,,,,,,,,,,,,,,,,,,,,,,,,,,,,,,,,,,,,,,,,,,1893,"[{'name': 'Latent Heatof Melting', 'scalars': [{'value': '66944'}], 'units': 'J/mol'}]",$^{\circ}$C,,,,,,,,,,,,,,,,,,,,,,,,,,,,,,,,,,,,,,,,,,,,,,,,
