Repository: ckborg/DSW2018

# DSW2018

## Description
Investigation of a structural ceramics database (WebSCD) curated by the National Institute of Standards and Technology (NIST).
3-week project as part of the UC Berkeley Data Science workshop (DSW2018).
[WebSCD]("https://srdata.nist.gov/CeramicDataPortal/scd")

## Results at-a-glance

~4000 material entries

Most represented mechanical properties: Elastic modulus, flexural strength, fracture toughness.

## Team members
[Prabudhya Bhattacharyya]("http://physics.berkeley.edu/people/graduate-student/prabudhya-bhattacharyya")

[Chris Bronner]("https://chrisbronner.com/")

[Steve Drapcho]("https://www.linkedin.com/in/steven-drapcho-2b939b149/")

File: NIST_CeramicDataSet.csv (part 20 of 103)
737,B4C,[{'name': 'NIST_SRD-30'}],['Boron carbide'],,"[{'citation': 'Engineering Properties of Carbides, P.T.B. Shaffer, Engineered Materials Handbook, Vol. 4, pp. 804-811 (1991), edited by S.J. Schneider, Jr., published by ASM International.'}]",,,,,,,,,,,,B-C,,2.9,"[{'name': 'Temperature', 'scalars': [{'value': '23'}], 'units': '$^{\\circ}$C'}]",,,GPa,,,,,,,,,,,,,,,,,,,Polycrystalline,,,,,,,,,,,,,,,,,,,,,,,,,,,,,,,,,,,,,,,,,,,,,,,,,,,,,,,,,,,,,,,,,,,,,,,,,,,,,,,,,,,,,,,,,,,,,,,,,,,,,,,,,,,,,,,,,,,,,,,
738,TiB2,[{'name': 'NIST_SRD-30'}],['Titanium diboride'],[{'name': 'Sintering'}],"[{'citation': 'Material Properties of Titanium Diboride, R. G. Munro, Journal of Research of the National Institute of Standards and Technology, Vol. 105 5, pp. 709-720 (2000), published by National Institute of Standards and Technology.'}]",,,,,,,,,,,,Ti-B,,,,,,,,,,,,,,,,,,,,,,,,,Polycrystalline,,,,,,,,,,,,,,,,,,,,,,,,,,,,,,,,,,,,,,,,,,,,,,,,,,,,25,"[{'name': 'Temperature', 'scalars': [{'value': '20'}, {'value': '500'}, {'value': '1000'}], 'units': '$^{\\circ}$C'}]",,,GPa,,,,,,,,,,,,,,,,,,,,,,,,,,,,,,,,,,,,,,,,,,,,,,,,,,,,,,,,,,,,,,,
739,AlN,[{'name': 'NIST_SRD-30'}],['Aluminum nitride'],[{'name': 'Sintering'}],"[{'citation': 'Hot-Pressed BN-AlN Ceramic Composites with High Thermal Conductivity - Part II, T. Kanai, A. Ando, and K. Tanemoto, Japanese Journal of Applied Physics, Vol. 31 5A, pp. 1426-1427 (1992), published by Publication Office, Japanese Journal of Applied Physics.'}]",,,,,,,,,,,,Al-N:Y,,,,,,,,,,,,,,,,,,,,,,,,,Polycrystalline,,,,,,,,,,,,,,,,,,,,,,,,,,,,,,,,,,,,,,,,,,,,,,,,,,,,,,,,,,,,,,,,,,,,,,,,,,,,,,,,,,,,,,,,Y2O3,"[{'name': 'Sintering Aid Mass Fraction', 'scalars': [{'value': '3'}], 'units': '%'}]",,,,,,,,,,,,,,,,,,,,,,,,,,,,,,
740,BeO,[{'name': 'NIST_SRD-30'}],['Beryllia'],[{'name': 'Flux Growth'}],"[{'citation': 'High-Temperature Creep of Some Single Crystal Oxides, G.S. Corman, Ceramic Engineering and Science Proceedings, Vol. 12 9, pp. 1745-1766 (1991), published by American Ceramic Society.'}]",,,,,,,,,,,,Be-O,,,,,,,,,,,,,,,,,,,3.38,"[{'name': 'Stress Range', 'scalars': [{'minimum': '12.5', 'maximum': '70'}, {'minimum': '50', 'maximum': '140'}], 'units': 'MPa'}, {'name': 'Temperature Range', 'scalars': [{'minimum': '650', 'maximum': '900'}, {'minimum': '1650', 'maximum': '1850'}], 'units': '$^{\\circ}$C'}, {'name': 'Crystal Direction', 'scalars': [{'minimum': '1', 'maximum': '100'}, {'minimum': '1', 'maximum': '101'}]}]",,,,,Single Crystal,,,,,,,,,,,,,,,,,,,,,,,,,,,,,,,,,,,,,,,,,,,,,,,,,,,,,,,,,,,,,,,,,,,,,,,,,,,,,,,,,,,,,,,,,,,,,,,,,,,,,,,,,,,,,,,,,,,,,,,
741,3Al2O3.2SiO2,[{'name': 'NIST_SRD-30'}],['Mullite'],[{'name': 'Hot Pressing'}],"[{'citation': 'Creep of Hot-Pressed SiC Whisker Reinforced Mullite, R.D. Nixon, S. Chevacharoenkul, R.F. Davis, and T.N. Tiegs, Ceramic Transactions, Vol. 6, pp. 579-603 (1990), edited by S. Somiya, R.F. Davis, and J.A. Pask, published by American Ceramic Society.'}]",,,,,,,,,,,,Al-Si-O,,,,,,,,,,,,,,,,,,2.72,,,"[{'name': 'Applied Stress', 'scalars': [{'value': '20'}, {'value': '20'}, {'value': '20'}, {'value': '20'}, {'value': '20'}, {'value': '20'}, {'value': '20'}, {'value': '20'}, {'value': '20'}, {'value': '20'}, {'value': '30'}, {'value': '40'}, {'value': '50'}, {'value': '60'}, {'value': '70'}, {'value': '80'}, {'value': '90'}, {'value': '100'}], 'units': 'MPa'}, {'name': 'Temperature', 'scalars': [{'value': '1510'}, {'value': '1520'}, {'value': '1530'}, {'value': '1540'}, {'value': '1550'}, {'value': '1560'}, {'value': '1570'}, {'value': '1580'}, {'value': '1590'}, {'value': '1600'}, {'value': '1600'}, {'value': '1600'}, {'value': '1600'}, {'value': '1600'}, {'value': '1600'}, {'value': '1600'}, {'value': '1600'}, {'value': '1600'}], 'units': 'K'}, {'name': 'Sample Number', 'scalars': [{'value': 'M4'}]}]",10$^{-9}$ s$^{-1}$,,,Polycrystalline,,,,,,,,,,,,,,,,,,,,,,,,,,,,,,,,,,,,,,,,,,,,,,,,,,,,,,,,,,,,,,,,,,,,,,,,,,,,,,,,,,,,,,,,,,,,,,,,,,,,,,,,,,,,,,,,,,,,,,,
742,Si3N4.xY2O3,[{'name': 'NIST_SRD-30'}],['Silicon nitride'],,"[{'citation': 'Investigation of Selected Si3N4 and SiC Ceramics, N.L. Hecht, D.E. McCullum, and G.A. Graves, Ceramic Materials and Components for Engines, pp. 806-816 (1988), edited by V.J. Tennery, published by American Ceramic Society.'}]",,,,,,,,,,,,Si-N:Y,PY6,,,,,,,,,,,,,,,,,,,,,,,,Polycrystalline,,,,,,,,,,,,,,,,,,,,,,,,,,,,,,,,,6.1,"[{'name': 'Temperature', 'scalars': [{'value': '25'}], 'units': '$^{\\circ}$C'}]",,,MPa m$^{1/2}$,,,,,,,,,,,,,,,,,,,,,,,,,,,,GTE,,,,,,,,,,,,,,,,,,,,,,,,,,,,,,,,,,,,,,,,,,,,,,,,,,,,,,
743,Y2O3,[{'name': 'NIST_SRD-30'}],['Yttria'],[{'name': 'Hot Isostatic Pressing'}],"[{'citation': 'Elastic Moduli of Transparent Yttria, O. Yeheskel and O. Tevet, Journal of the American Ceramic Society, Vol. 82 1, pp. 136-144 (1999), published by American Ceramic Society.'}]",,,,152.5,"[{'name': 'Sample Number', 'scalars': [{'value': '112B'}, {'value': '113C'}, {'value': '131E'}, {'value': '123B'}, {'value': '123A'}, {'value': '115D'}, {'value': '116A'}, {'value': '114A'}]}, {'name': 'Density', 'scalars': [{'value': '5.045'}, {'value': '5.011'}, {'value': '5.030'}, {'value': '5.001'}, {'value': '5.003'}, {'value': '5.028'}, {'value': '4.882'}, {'value': '4.816'}], 'units': 'g/cm$^{3}$'}]",,,GPa,,,,Y-O,,,,,,,,,,,,,,,,,,,,,,,,,Polycrystalline,,,,,,,,,,,,,,,,,,,,,,,,,,,,,,,,,,,,,,,,,,,,,,,,,,,,,,,,,,,,,,,,,,,,,,,,,,,,,,,,,,,,,,,,,,,,,,,,,,,,,,,,,,,,,,,,,,,,,,,
744,TiB2,[{'name': 'NIST_SRD-30'}],['Titanium diboride'],[{'name': 'Sintering'}],"[{'citation': 'Material Properties of Titanium Diboride, R. G. Munro, Journal of Research of the National Institute of Standards and Technology, Vol. 105 5, pp. 709-720 (2000), published by National Institute of Standards and Technology.'}]",,,,,,,,,,,,Ti-B,,,,,,,,,,,,,,,,,,,,,,,,,Polycrystalline,,,,,,,,,,,,,,,,,,,,,,,,,,,,,,,,,,,,,,,,,,,,,,,,,,,,,,,,,,,,,,,,,,,,,,,,,,,,,,,,,,0,"[{'name': 'Atom', 'scalars': [{'value': 'Ti'}, {'value': 'Ti'}, {'value': 'Ti'}, {'value': 'B1'}, {'value': 'B1'}, {'value': 'B1'}, {'value': 'B2'}, {'value': 'B2'}, {'value': 'B2'}]}, {'name': 'Coordinate', 'scalars': [{'value': 'x'}, {'value': 'y'}, {'value': 'z'}, {'value': 'x'}, {'value': 'y'}, {'value': 'z'}, {'value': 'x'}, {'value': 'y'}, {'value': 'z'}]}]",,,,,,,,,,,,,,,,,,,,,,,,,,,,,,,,,,,,
745,Si3N4,[{'name': 'NIST_SRD-30'}],['Silicon nitride'],[{'name': 'Hot Isostatic Pressing'}],"[{'citation': 'Effect of Load on the Hardness of Hot Isostatically Pressed Silicon Nitride, R. Berriche and R.T. Holt, Journal of the American Ceramic Society, Vol. 76 6, pp. 1602-1604 (1993), published by American Ceramic Society.'}]",,,,,,,,,,,,Si-N:Y,,,,,,,,,,,,,,,,,,,,,,,,,Polycrystalline,,,,,,,,,,,,,,,,,,,,,,,,,,,,,,,,,,,,,,,,,,,,,,,,,,,,32.1,"[{'name': 'Load', 'scalars': [{'value': '1'}, {'value': '2'}, {'value': '3'}, {'value': '5'}, {'value': '8.9'}, {'value': '21'}, {'value': '44'}, {'value': '50'}, {'value': '100'}, {'value': '110'}, {'value': '150'}, {'value': '200'}], 'units': 'N'}, {'name': 'Diagonal Length', 'scalars': [{'value': '7.5'}, {'value': '13'}, {'value': '17'}, {'value': '22'}, {'value': '32'}, {'value': '51'}, {'value': '69'}, {'value': '79'}, {'value': '110'}, {'value': '110'}, {'value': '130'}, {'value': '150'}], 'units': '$\\mu$m'}]",,,GPa,,,,,,,,,Norton/TRW,,,,,,,,,,,,,,,,,,,,,,,,,,,,,,,,,,,,,,,,,,,,,,,,,,,,,,
746,B4C,[{'name': 'NIST_SRD-30'}],['Boron carbide'],,"[{'citation': 'Engineering Properties of Carbides, P.T.B. Shaffer, Engineered Materials Handbook, Vol. 4, pp. 804-811 (1991), edited by S.J. Schneider, Jr., published by ASM International.'}]",,,,,,,,,,,,B-C,,,,,,,,,,,,,,,,,,,,,,,,,Polycrystalline,,,,,,,,,,,,,,,,,,,,,,,,,,,,,,,,,,,,,,,,,,,,,,,,,,,,,,,,,,,,,,,,,,,,,,,,,,,,,,,,,,,,,,,,,,,,,,,,,,,,,,,,,,,,,4.78,"[{'name': 'Temperature', 'scalars': [{'minimum': '23', 'maximum': '500'}, {'minimum': '23', 'maximum': '1000'}, {'minimum': '23', 'maximum': '1500'}, {'minimum': '23', 'maximum': '2000'}], 'units': '$^{\\circ}$C'}]",x10$^{-6}$,,,,,,,,
747,Si3N4,[{'name': 'NIST_SRD-30'}],['Silicon nitride'],[{'name': 'Sintering'}],"[{'citation': 'Elastic Properties, Hardness and Indentation Fracture Toughness of $\\beta$-Sialons, J. Piekarczyk, J. Lis, and J. Bialoskorski, Key Engineering Materials, Vol. 89, pp. 541-546 (1994), published by Trans Tech Publications, Switzerland.'}]",,,,,,,,,,,,Si-N,,,,,,,,,,,,,,,,,,,,,,,,,Polycrystalline,,,,3.24,"[{'name': 'x of Alx', 'scalars': [{'value': '-'}], 'units': 'formula units'}, {'name': 'Volume Fraction of Porosity', 'scalars': [{'value': '2.0'}], 'units': '%'}]",,,g cm$^{-3}$,,,,,,,,,,,,,,,,,,,,,,,,,,,,,,,,,,,,,,,,,,,,,,,,,,,,,,,,,,,,,,,,,,,,,,,,,,,,,,,,,,,,,,,,,,,,,,,,,,,,,,,,,,,,,,,
748,SiC.xTiC,[{'name': 'NIST_SRD-30'}],['Silicon carbide composite'],[{'name': 'Chemical Vapor Deposition'}],"[{'citation': 'The Effect of Nanoscale Microstructures on the Mechanical Behavior of Silicon-Carbon - Titanium-Carbon Composites, H. Maupas, J.L. Chermant, and R. Hillel, Materials Research Bulletin, Vol. 29 8, pp. 895-902 (1994), published by Elsevier Science Limited.'}]",,,,,,,,,,,,Si-C:TiC,,,,,,,,,,,,,,,,,,,,,,,,,Polycrystalline,,,,,,,,,,,,,,,,,,,,,,,,,,,,,,,,,,,,,,,,,,,,,,,,,,,,,,,,,,,,,,,,,,,,,,,,SiC,"[{'name': 'Amount of Phase', 'scalars': [{'value': '1'}, {'value': 'x'}], 'units': 'mol'}]",,,,,,,,,,,,,,,,,,,,,,,,,,,,,,,,,,,,,,,,,,,,,,
749,ZrO2.xY2O3.yCeO2,[{'name': 'NIST_SRD-30'}],['Zirconia (TZP)'],,"[{'citation': 'Ceramic Technology Project Data Base:  September 1992 Summary Report, B.L.P. Keyes, ORNL Report Number:  ORNL/M-2775, pp. 1-171 (1992), published by Oak Ridge National Laboratory.'}]",,,,,,,,,,,,Zr-O:CeO,Y-TZP,,,,,,,,,,,,,,,,,,,,,,,,Polycrystalline,,,,,,,,,,,,,,,,,,,,,,,,,1220,"[{'name': 'Temperature', 'scalars': [{'value': '22'}], 'units': '$^{\\circ}$C'}, {'name': 'Heat Treatment', 'scalars': [{'value': '-'}]}, {'name': 'Specimen Number', 'scalars': [{'value': 'C'}]}]",,,MPa,,,,,,,,,,,,,,,,,,,,,,,,,,,,,,,,,,,,Norton Company,,,,,,,,,,,,,,,,,,,,,,,,,,,,,,,,,,,,,,,,,,,,,,,,,,,,,,
750,SiC,[{'name': 'NIST_SRD-30'}],['Silicon carbide'],[{'name': 'Sintering'}],"[{'citation': 'Physical Property Measurements of High Temperature Composites, J.R. Hellmann, D.J. Green, and M.F. Modest, Projects Within the Center for Advanced Materials, pp. 95-114 (1990), edited by J.R. Hellmann and B.K. Kennedy, published by Center for Advanced Materials, Pennsylvania State University.'}]",,,,,,,,,,,,Si-C,Hexoloy SA,,,,,,,,,,,,,,,,,,,,,,,,Polycrystalline,,,,,,,,,,,,,,414,"[{'name': 'Temperature', 'scalars': [{'value': '20'}, {'value': '50'}, {'value': '100'}, {'value': '150'}, {'value': '200'}, {'value': '300'}, {'value': '400'}, {'value': '500'}, {'value': '600'}, {'value': '700'}, {'value': '800'}, {'value': '900'}, {'value': '1000'}, {'value': '1100'}, {'value': '1200'}, {'value': '1300'}, {'value': '1400'}], 'units': '$^{\\circ}$C'}]",,,GPa,,,,,,,,,,,,,,,,,,,,,,,,,,,,,,,,,,,,,,,,,,,,,,,Sohio Engineered Materials Co.,,,,,,,,,,,,,,,,,,,,,,,,,,,,,,,,,,,,,,,,,,,,,,,,,,,,,,
751,C,[{'name': 'NIST_SRD-30'}],['Graphite'],,"[{'citation': 'Heat Content and Heat Capacity of an Extruded Graphite from 341° to 1723°K, R.A. McDonald, Journal of Chemical and Engineering Data, Vol. 10 3, pp. 243-243 (1965), published by American Chemical Society.'}]",,,,,,,,,,,,C,,,,,,,,,,,,,,,,,,,,,,,,,Polycrystalline,,,,,,,,,,,,,,,,,,,,,,,,,,,,,,,,,,,,,,,,,,,,,,,,,,,,,,,,,,,,,,,,,Union Carbide Corp.,,,,,,,,,,,,,,,,,,,,,,,,,,,,,,714,"[{'name': 'Temperature', 'scalars': [{'value': '300'}, {'value': '400'}, {'value': '500'}, {'value': '600'}, {'value': '700'}, {'value': '800'}, {'value': '900'}, {'value': '1000'}, {'value': '1100'}, {'value': '1200'}, {'value': '1300'}, {'value': '1400'}, {'value': '1500'}, {'value': '1600'}, {'value': '1700'}, {'value': '1800'}], 'units': 'K'}, {'name': 'Molar Heat Capacity', 'scalars': [{'value': '8.58'}, {'value': '11.8'}, {'value': '14.6'}, {'value': '16.9'}, {'value': '18.6'}, {'value': '19.8'}, {'value': '20.8'}, {'value': '21.5'}, {'value': '22.2'}, {'value': '22.7'}, {'value': '23.3'}, {'value': '23.7'}, {'value': '24.1'}, {'value': '24.5'}, {'value': '24.8'}, {'value': '25.1'}], 'units': 'J mol$^{-1}$ K$^{-1}$'}]",J kg$^{-1}$ K$^{-1}$,,,,,,,,,,,,,,,,,,,,,,
752,ZrB2,[{'name': 'NIST_SRD-30'}],['Zirconium diboride'],,"[{'citation': 'Boron Compounds in Carbon-Bonded Refractories, K. Hunold, Ceramic Industry, Vol. 144 2, pp. 47-50 (1995), published by Business News Publishing Co..'}]",,,,,,,,,,,,Zr-B,,,,,,,,,,,,,,,,,,,,,,,,,Polycrystalline,,,,,,,,,,,,,,,,,,,,,,,,,,,,,,,,,,,,,,,,,,,,,,,,,,,,25.5,"[{'name': 'Test Condition', 'scalars': [{'value': 'HK0.1'}]}, {'name': 'Test Type', 'scalars': [{'value': 'Knoop'}]}]",,,GPa,,,,,,,,,,,,,,,,,,,,,,,,,,,,,,,,,,,,,,,,,,,,,,,,,,,,,,,,,,,,,,,
753,Si3N4.xY2O3.ySrO,[{'name': 'NIST_SRD-30'}],['Silicon nitride'],[{'name': 'Hot Pressing'}],"[{'citation': 'Ceramic Technology Project Data Base:  September 1992 Summary Report, B.L.P. Keyes, ORNL Report Number:  ORNL/M-2775, pp. 1-171 (1992), published by Oak Ridge National Laboratory.'}]",,,,,,,,,,,,"Si-N:SrO,Y",,,,,,,,,,,,,,,,,,,,,,,,,Polycrystalline,,,,,,,,,,,,,,,,,,,,,,,,,943,"[{'name': 'Temperature', 'scalars': [{'value': '23'}], 'units': '$^{\\circ}$C'}, {'name': 'Specimen Number', 'scalars': [{'value': 'A'}]}]",,,MPa,,,,,,,,,,,,,,,,,,,,,,,,,,,,,,,,,,,,,,,,,,,,,,,,,,,,,,,,,,,,,,,,,,,,,,,,,,,,,,,,,,,,,,,,,,
754,ZrO2.xY2O3,[{'name': 'NIST_SRD-30'}],['Zirconia (TZP)'],[{'name': 'Hot Isostatic Pressing'}],"[{'citation': 'Evaluation of Japanese Yttria Tetragonal Zirconia Polycrystal (Y-TZP) Materials, J.J. Swab, Ceramic Engineering and Science Proceedings, Vol. 8 7, pp. 886-891 (1987), published by American Ceramic Society.'}]",,,,,,,,,,,,Zr-O:Y,,,,,,,,,,,,,,,,,,,,,,,,,Polycrystalline,,,,,,,,,,,,,,,,,,,,,,,,,,,,,,,,,,,,,,,,,,,,,,,,,,,,,,,,,,,,,,,,,Koransha,,,,,,,,,,,,,,,,,,,,,,,,,,,,,,,,,,,,,,,,,,,,,,,,,,8.8,"[{'name': 'Oxidation Temperature', 'scalars': [{'value': '23'}, {'value': '200'}, {'value': '1000'}, {'value': '1000'}], 'units': '$^{\\circ}$C'}, {'name': 'Oxidation Time', 'scalars': [{'value': '0'}, {'value': '50'}, {'value': '100'}, {'value': '500'}], 'units': 'h'}, {'name': 'Test Temperature', 'scalars': [{'value': '23'}], 'units': '$^{\\circ}$C'}]",,,
755,Si3N4.xLa2O3.ySrO.zSiO2,[{'name': 'NIST_SRD-30'}],['Silicon nitride composite'],,"[{'citation': 'Ceramic Technology Project Data Base:  September 1992 Summary Report, B.L.P. Keyes, ORNL Report Number:  ORNL/M-2775, pp. 1-171 (1992), published by Oak Ridge National Laboratory.'}]",,,,,,,,,,,,Si-N:La,,,,,,,,,,,,,,,,,,,,,,,,,Polycrystalline,,,,3.34,"[{'name': 'Temperature', 'scalars': [{'value': '23'}], 'units': '$^{\\circ}$C'}, {'name': 'Specimen Number', 'scalars': [{'value': 'D'}]}]",,,g cm$^{-3}$,,,,,,,,,,,,,,,,,,,,,,,,,,,,,,,,,,,,,,,,,,,,,,,,,,,,,,,,,,,,,,,,,,,,,,,,,,,,,,,,,,,,,,,,,,,,,,,,,,,,,,,,,,,,,,,
756,ZrB2,[{'name': 'NIST_SRD-30'}],['Zirconium diboride'],[{'name': 'Hot Pressing'}],"[{'citation': 'Elastic Properties of Polycrystalline TiB2, ZrB2, and HfB2 from Room Temperature to 1300 K, D.E. Wiley, W.R. Manning, and O. Hunter,Jr., Journal of the Less-Common Metals, Vol. 18, pp. 149-157 (1969), published by Elsevier Sequoia.'}]",,,,,,,,,,,,Zr-B,,,,,,,,,,,,,,,,,,,,,,,,,Polycrystalline,,,,,,,,,,,,,,,,,,,,,,,,,,,,,,,,,,,,,,,,,,,,,,,,,,,,,,,,,,,,,,,,,Carborundum Company,,,,,,,,,,,,,,,,,,,,220,"[{'name': 'Temperature', 'scalars': [{'value': '29'}, {'value': '61'}, {'value': '112'}, {'value': '170'}, {'value': '227'}, {'value': '278'}, {'value': '323'}, {'value': '367'}, {'value': '412'}, {'value': '450'}, {'value': '501'}, {'value': '572'}, {'value': '648'}, {'value': '687'}, {'value': '725'}, {'value': '757'}, {'value': '801'}, {'value': '833'}, {'value': '878'}, {'value': '923'}, {'value': '998'}], 'units': '$^{\\circ}$C'}]",GPa,,,,,,,,,,,,,,,,,,,,,,,,,,,,,,,,
757,3Al2O3.2SiO2,[{'name': 'NIST_SRD-30'}],['Mullite'],[{'name': 'Hot Pressing'}],"[{'citation': 'Creep of Polycrystalline Mullite, P.A. Lessing, R.S. Gordon, and K.S. Mazdiyasni, Journal of the American Ceramic Society, Vol. 58, pp. 149-149 (1975), published by American Ceramic Society.'}]",,,,,,,,,,,,Al-Si-O,,,,,,,,,,,,,,,686,"[{'name': 'Temperature Range', 'scalars': [{'minimum': '1300', 'maximum': '1450'}], 'units': '$^{\\circ}$C'}]",kJ mol$^{-1}$,,,,,,,,Polycrystalline,,,,,,,,,,,,,,,,,,,,,,,,,,,,,,,,,,,,,,,,,,,,,,,,,,,,,,,,,,,,,,,,,,,,,,,,,,,,,,,,,,,,,,,,,,,,,,,,,,,,,,,,,,,,,,,,,,,,,,,
758,SiC,[{'name': 'NIST_SRD-30'}],['Silicon carbide'],[{'name': 'Sintering'}],"[{'citation': 'Microstructure and Material Properties of SiC-TiB2 Particulate Composites, C.H. McMurtry, W.D.G. Boecker, S.G. Seshadri, J.S. Zanghi, and J.E. Garnier, American Ceramic Society Bulletin, Vol. 66 2, pp. 325-329 (1987), published by American Ceramic Society.'}]",,,,,,,,,,,,Si-C,,,,,,,,,,,,,,,,,,,,,,,,,Polycrystalline,,,,,,,,,,,,,,,,,,,,,,,,,,,,,,,,,4.6,"[{'name': 'Temperature', 'scalars': [{'value': '22'}], 'units': '$^{\\circ}$C'}]",,,MPa m$^{1/2}$,,,,,,,,,,,,,,,,,,,,,,,,,,,,Sohio Engineered Materials Co.,,,,,,,,,,,,,,,,,,,,,,,,,,,,,,,,,,,,,,,,,,,,,,,,,,,,,,
759,AlN,[{'name': 'NIST_SRD-30'}],['Aluminum nitride'],[{'name': 'Sintering'}],"[{'citation': 'Temperature Dependence of the Thermal Diffusivity/Conductivity of Aluminum Nitride, T.B. Jackson, K.Y. Donaldson, and D.P.H. Hasselman, Journal of the American Ceramic Society, Vol. 73 8, pp. 2511-2514 (1990), published by American Ceramic Society.'}]",,,,,,,,,,,,Al-N:Y,,,,,,,,,,,,,,,,,,,,,,,,,Polycrystalline,,,,,,,,,,,,,,,,,,,,,,,,,,,,,,,,,,,,,,,,,,,,,,,,,,,,,,,,,,,,,,,,,,,,,,,,,,,,,,,,,,,,,,,,,,,,,,,,,,,,,,,,,,0.88,"[{'name': 'Temperature', 'scalars': [{'value': '18'}, {'value': '134'}, {'value': '206'}, {'value': '252'}, {'value': '304'}], 'units': '$^{\\circ}$C'}, {'name': 'Density', 'scalars': [{'value': '3.257'}, {'value': '3.253'}, {'value': '3.251'}, {'value': '3.249'}, {'value': '3.247'}], 'units': 'g/cm$^{3}$'}]",cm$^{2}$ s$^{-1}$,,,,,,,,,,,
760,B4C,[{'name': 'NIST_SRD-30'}],['Boron carbide'],[{'name': 'Hot Pressing'}],"[{'citation': 'Porosity Dependence of Wear and Other Mechanical Properties of Fine-Grain Al2O3 and B4C, C.C. Wu and R.W. Rice, Ceramic Engineering and Science Proceedings, Vol. 6, pp. 977-993 (1985), published by American Ceramic Society.'}]",,,,,,,,,,,,B-C,,,,,,,,,,,,,,,,,,,,,,,,,Polycrystalline,,,,,,,,,,,,,,,,,,,,,,,,,393,"[{'name': 'Volume Fraction of Porosity', 'scalars': [{'value': '0.006'}, {'value': '0.014'}, {'value': '0.038'}, {'value': '0.065'}, {'value': '0.085'}, {'value': '0.131'}]}]",,,MPa,,,,,,,,,,,,,,,,,,,,,,,,,,,,,,,,,,,,,,,,,,,,,,,,,,,,,,,,,,,,,,,,,,,,,,,,,,,,,,,,,,,,,,,,,,
761,Si3N4,[{'name': 'NIST_SRD-30'}],['Silicon nitride'],[{'name': 'Sintering'}],"[{'citation': 'Creep of Sintered Silicon Nitride, D. Chakraborty and A.K. Mukhopadhyay, Ceramics International, Vol. 15, pp. 237-245 (1989), published by Elsevier Applied Science.'}]",,,,,,,,,,,,Si-N,,,,,,,,,,,,,,,,,,,,,,,,,Polycrystalline,,,,,,,,,,,,,,,,,,,,,,,,,310,"[{'name': 'Temperature', 'scalars': [{'value': '23'}, {'value': '920'}, {'value': '1020'}, {'value': '1220'}], 'units': '$^{\\circ}$C'}, {'name': 'Sample Number', 'scalars': [{'value': 'A'}]}]",,,MPa,,,,,,,,,,,,,,,,,,,,,,,,,,,,,,,,,,,,,,,,,,,,,,,,,,,,,,,,,,,,,,,,,,,,,,,,,,,,,,,,,,,,,,,,,,
762,Al2O3,[{'name': 'NIST_SRD-30'}],['Alumina'],[{'name': 'Sintering'}],"[{'citation': 'The Effects of Notch Width on the SENB Toughness for Oxide Ceramics, J. Wang, W.M. Rainforth, T. Wadsworth, and R. Stevens, Journal of the European Ceramic Society, Vol. 10, pp. 21-31 (1992), published by Elsevier Science Limited.'}]",,,,,,,,,,,,Al-O,,,,,,,,,,,,,,,,,,,,,,,,,Polycrystalline,,,,,,,,,,,,,,,,,,,,,,,,,,,,,,,,,,,,,,,,,,6.3,"[{'name': 'Specimen Number', 'scalars': [{'value': 'III'}]}]",,,$\mu$m,,,,,,,,,,,,,,,,,,,,,,,,,,,,,,,,,,,,,,,,,,,,,,,,,,,,,,,,,,,,,,,,,,,,,,,,,
763,B4C.xTiC,[{'name': 'NIST_SRD-30'}],['Boron carbide composite'],[{'name': 'Sintering'}],"[{'citation': 'Processing and Mechanical Properties of Boron Carbide Sintered with TiC, L.S. Sigl, Journal of the European Ceramic Society, Vol. 18, pp. 1521-1529 (1998), published by Elsevier Science Ltd..'}]",,,,,,,,,,,,B-C:Ti,,,,,,,,,,,,,,,,,,,,,,,,,Polycrystalline,,,,,,,,,,,,,,,,,,,,,,,,,,,,,,,,,2.89,"[{'name': 'Additive', 'scalars': [{'value': 'TiC'}, {'value': 'TiC'}, {'value': 'TiC'}, {'value': 'TiC'}, {'value': 'TiC'}, {'value': 'TiC'}, {'value': 'Carbon'}, {'value': 'Carbon'}, {'value': 'Carbon'}, {'value': 'Carbon'}, {'value': 'Carbon'}, {'value': 'Carbon'}, {'value': 'Carbon'}, {'value': 'Carbon'}, {'value': 'Carbon'}, {'value': 'Carbon'}, {'value': 'Carbon'}, {'value': 'Carbon'}, {'value': 'Carbon'}, {'value': 'Carbon'}, {'value': 'Carbon'}]}, {'name': 'Grain Size', 'scalars': [{'value': '3.0'}, {'value': '3.3'}, {'value': '6.5'}, {'value': '9.9'}, {'value': '13.6'}, {'value': '19.2'}, {'value': '0.4'}, {'value': '1.2'}, {'value': '1.3'}, {'value': '1.6'}, {'value': '1.5'}, {'value': '1.9'}, {'value': '1.4'}, {'value': '1.6'}, {'value': '1.8'}, {'value': '5.0'}, {'value': '5.1'}, {'value': '6.1'}, {'value': '7.5'}, {'value': '10.0'}, {'value': '16.0'}], 'units': '$\\mu$m'}]",,,MPa m$^{1/2}$,,,,,,,,,,,,,,,,,,,,,,,,,,,,,,,,,,,,,,,,,,,,,,,,,,,,,,,,,,,,,,,,,,,,,,,,,,,,,,,,,,
764,ZrO2,[{'name': 'NIST_SRD-30'}],['Zirconia'],[{'name': 'Melt Processing'}],"[{'citation': 'Study of Mechanical Characteristics of Zirconium Dioxide, A. G. Gogotsi, E. E. Lomonova, and V. V. Osiko, Ogneupori (Refractories) 8, pp. 14-17 (1991).'}]",,,,,,,,,,,,Zr-O,,,,,,,,,,,,,,,,,,,,,,,,,Single Crystal,,,,6.03,"[{'name': 'Temperature', 'scalars': [{'value': '293'}], 'units': 'K'}]",,,g cm$^{-3}$,,,,,,,,,,,,,,,,,,,,,,,,,,,,,,,,,,,,,,,,,,,,,,,,,,,,,,,,,,,,,,,,,,,,,,,,,Bar,,,,,,,,,,,,,,,,,,,,,,,,,,,,,,,,,,,,,,
765,TiB2,[{'name': 'NIST_SRD-30'}],['Titanium diboride'],,"[{'citation': 'Microstructure, Chemical Aspects, and Mechanical Properties of TiB2/Si3N4 and TiN/Si3N4 Composites, J.L. Huang, S.Y. Chen, and M.T. Lee, Journal of Materials Research, Vol. 9 9, pp. 2349-2354 (1994), published by Materials Research Society.'}]",,,,,,,,,,,,Ti-B,,,,,,,,,,,,,,,,,,,,,,,,,Polycrystalline,,,,,,,,,,,,,,,,,,,,,,,,,,,,,,,,,,,,,,,,,,,,,,,,,,,,,,,,,,,,,,,,,,,,,,,,,,,,,,,,,,,,,,,,,,,,,,,,,,,,,,,,,,,,,8.1,"[{'name': 'Temperature', 'scalars': [{'value': '23'}], 'units': '$^{\\circ}$C'}]",x10$^{-6}$,,,,,,,,
766,SiC.xTiC.yTiB2,[{'name': 'NIST_SRD-30'}],['Silicon carbide composite'],[{'name': 'Hot Pressing'}],"[{'citation': 'SiC-TiC and SiC-TiB2 Composites Densified by Liquid-Phase Sintering, K.S. Cho,Y.W. Kim,H.J. Choi, and J.G. Lee, Journal of Materials Science, Vol. 31, pp. 6223-6228 (1996), published by Chapman and Hall.'}]",,,,,,,,,,,,Si-C,,,,,,,,,,,,,,,,,,,,,,,,,Polycrystalline,,,,,,,,,,,,,,,,,,,,,,,,,,,,,,,,,2.7,"[{'name': 'Mass Fraction of TiC', 'scalars': [{'value': '0'}, {'value': '30'}, {'value': '50'}, {'value': '70'}, {'value': '0'}, {'value': '0'}, {'value': '0'}]}, {'name': 'Mass Fraction of TiB2', 'scalars': [{'value': '0'}, {'value': '0'}, {'value': '0'}, {'value': '0'}, {'value': '30'}, {'value': '50'}, {'value': '70'}], 'units': '%'}]",,,MPa m$^{1/2}$,,,,,,,,,,,,,,,,,,,,,,,,,,,,,,,,,,,,,,,,,,,,,,,,,,,,,,,,,,,,,,,,,,,,,,,,,,,,,,,,,,
767,SiC,[{'name': 'NIST_SRD-30'}],['Silicon carbide'],[{'name': 'Sintering'}],"[{'citation': 'Summary of Results of the Effects of Environment on Mechanical Behavior of High-Performance Ceramics, D.E. McCullum, N.L. Hecth, L. Chuck, and S.M. Goodrich, Ceramic Engineering and Science Proceedings, Vol. 12 9, pp. 1886-1913 (1991), published by American Ceramic Society.'}]",,,,,,,,,,,,Si-C,Hexoloy SA,,,,,,,,,,,,,,,,,,,,,,,,Polycrystalline,,,,,,,,,,,,,,,,,,,,,,,,,,,,,,,,,2.6,"[{'name': 'Temperature', 'scalars': [{'value': '20'}, {'value': '20'}, {'value': '1400'}], 'units': '$^{\\circ}$C'}, {'name': 'Test Type', 'scalars': [{'value': 'Controlled Flaw'}, {'value': 'Microindent'}, {'value': 'Microindent'}]}]",,,MPa m$^{1/2}$,,,,,,,,,,,,,,,,,,,,,,,,,,,,Carborundum Company,,,,,,,,,,,,,,,,,,,,,,,,,,,,,,,,,,,,,,,,,,,,,,,,,,,,,,
768,Al2O3.xTiN,[{'name': 'NIST_SRD-30'}],['Alumina composite'],[{'name': 'Hot Pressing'}],"[{'citation': 'Hot Pressing of TiN-Alumina Composites, A. Kuzjukevics, K. Ishizaki, J. Grabis, T. Millers, and Y. Kondo, Journal of the Ceramic Society of Japan, Vol. 102 3, pp. 225-230 (1994), published by Ceramic Society of Japan.'}]",,,,,,,,,,,,Al-O:TiN,,,,,,,,,,,,,,,,,,,,,,,,,Polycrystalline,,,,,,,,,,,,,,,,,,,,,,,,,,,,,,,,,,,,,,,,,,,,,,,,,,,,15.7,"[{'name': 'Ti/', 'scalars': [{'value': '0.070'}, {'value': '0.110'}, {'value': '0.135'}, {'value': '0.208'}, {'value': '0.327'}, {'value': '0.384'}, {'value': '0.127'}, {'value': '0.215'}, {'value': '0.307'}, {'value': '0.452'}], 'units': 'Ti+Al'}, {'name': 'Precursor Type', 'scalars': [{'value': 'Hydrolyzed'}, {'value': 'Hydrolyzed'}, {'value': 'Hydrolyzed'}, {'value': 'Hydrolyzed'}, {'value': 'Hydrolyzed'}, {'value': 'Hydrolyzed'}, {'value': 'Mixed'}, {'value': 'Mixed'}, {'value': 'Mixed'}, {'value': 'Mixed'}]}]",,,GPa,,,,,,,,,,,,,,,,,,,,,,,,,,,,,,,,,,,,,,,,,,,,,,,,,,,,,,,,,,,,,,,
769,Al2O3,[{'name': 'NIST_SRD-30'}],['Alumina'],[{'name': 'Hot Pressing'}],"[{'citation': 'Pressure and Temperature Dependences of the Isotropic Elastic Moduli of Polycrystalline Alumina, D.H. Chung and G. Simmons, Journal of Applied Physics, Vol. 39 11, pp. 5316-5326 (1968), published by American Institute of Physics.'}]",,,,,,,,,,,,Al-O,,,,,,,,,,,,,,,,,,,,,,,,,Polycrystalline,,,,3.986,"[{'name': 'Pressure', 'scalars': [{'value': '0.0'}, {'value': '0.1'}, {'value': '0.2'}, {'value': '0.3'}, {'value': '0.4'}, {'value': '0.5'}, {'value': '0.6'}, {'value': '0.7'}, {'value': '0.8'}, {'value': '0.9'}, {'value': '1.0'}, {'value': '0'}, {'value': '0'}, {'value': '0'}, {'value': '0'}, {'value': '0'}, {'value': '0'}, {'value': '0'}, {'value': '0'}, {'value': '0'}, {'value': '0'}, {'value': '0'}, {'value': '0'}, {'value': '0'}, {'value': '0'}, {'value': '0'}, {'value': '0'}, {'value': '0'}], 'units': 'GPa'}, {'name': 'Temperature', 'scalars': [{'value': '298'}, {'value': '298'}, {'value': '298'}, {'value': '298'}, {'value': '298'}, {'value': '298'}, {'value': '298'}, {'value': '298'}, {'value': '298'}, {'value': '298'}, {'value': '298'}, {'value': '4.2'}, {'value': '77'}, {'value': '100'}, {'value': '150'}, {'value': '200'}, {'value': '273'}, {'value': '300'}, {'value': '400'}, {'value': '500'}, {'value': '600'}, {'value': '700'}, {'value': '800'}, {'value': '900'}, {'value': '1000'}, {'value': '1100'}, {'value': '1200'}, {'value': '1300'}], 'units': 'K'}]",,,g cm$^{-3}$,,,,,,,,,,,,,,,,,,,,,,,,,,,,,,,,,,,,,,,,,,,,,,,,,,,,,,,,,,,,,,,,,,,,,,,,,,,,,,,,,,,,,,,,,,,,,,,,,,,,,,,,,,,,,,,
770,SiC,[{'name': 'NIST_SRD-30'}],['Silicon carbide'],[{'name': 'Sintering'}],"[{'citation': 'Burner Rig Hot Corrosion of Silicon Carbide and Silicon Nitride, D.S. Fox and J.L. Smialek, Journal of the American Ceramic Society, Vol. 73 2, pp. 303-311 (1990), published by American Ceramic Society.'}]",,,,,,,,,,,,Si-C,,,,,,,,,,,,,,,,,,,,,,,,,,,,,,,,,,,,,,,,,,,,,,,,,,431,"[{'name': 'Temperature', 'scalars': [{'value': '22'}], 'units': '$^{\\circ}$C'}, {'name': 'Corrosion Time', 'scalars': [{'value': '0'}, {'value': '40'}], 'units': 'h'}]",,,MPa,,,,,,,,,,,,,,,,,,,,,,,,,,,,,,,,,,,,Carborundum Company,,,,,,,,,,,,,,,,,,,,,,,,,,,,,,,,,,,,,,,,,,,,,,,,,,,,,,
771,ZrNx,[{'name': 'NIST_SRD-30'}],['Zirconium nitride'],[{'name': 'Sputtering'}],"[{'citation': 'Youngs Modulus of TiN, TiC, ZrN and HfN, E. Torok, A.J. Perry, L. Chollet, and W.D. Sproul, Thin Solid Films, Vol. 153, pp. 37-43 (1987), published by Elsevier Sequoia.'}]",,,,,,,,,,,,Zr-N,,,,,,,,,,,,,,,,,,,,,,,,,Polycrystalline,,,,,,,,,,,,,,480,"[{'name': 'x', 'scalars': [{'value': '0.99'}, {'value': '1.00'}, {'value': '1.11'}, {'value': '1.12'}], 'units': 'formula units'}]",,,GPa,,,,,,,,,,,,,,,,,,,,,,,,,,,,,,,,,,,,,,,,,,,,,,,,,,,,,,,,,,,,,,,,,,,,,,,,,,,,,,,,,,,,,,,,,,,,,,,,,,,,,
772,Si3N4,[{'name': 'NIST_SRD-30'}],['Silicon nitride'],[{'name': 'Sintering'}],"[{'citation': 'Creep of Sintered Silicon Nitride, D. Chakraborty and A.K. Mukhopadhyay, Ceramics International, Vol. 15, pp. 237-245 (1989), published by Elsevier Applied Science.'}]",,,,,,,,,,,,Si-N,,,,,,,,,,,,,,,311,"[{'name': 'Stress', 'scalars': [{'value': '75'}], 'units': 'MPa'}, {'name': 'Temperature', 'scalars': [{'value': '1150'}], 'units': '$^{\\circ}$C'}, {'name': 'Sample Number', 'scalars': [{'value': 'A'}]}]",kJ mol$^{-1}$,,,,,,,,Polycrystalline,,,,,,,,,,,,,,,,,,,,,,,,,,,,,,,,,,,,,,,,,,,,,,,,,,,,,,,,,,,,,,,,,,,,,,,,,,,,,,,,,,,,,,,,,,,,,,,,,,,,,,,,,,,,,,,,,,,,,,,
773,HfB2,[{'name': 'NIST_SRD-30'}],['Hafnium diboride'],[{'name': 'Hot Pressing'}],"[{'citation': 'Elastic Properties of Polycrystalline TiB2, ZrB2, and HfB2 from Room Temperature to 1300 K, D.E. Wiley, W.R. Manning, and O. Hunter,Jr., Journal of the Less-Common Metals, Vol. 18, pp. 149-157 (1969), published by Elsevier Sequoia.'}]",,,,212,"[{'name': 'Temperature', 'scalars': [{'value': '17'}, {'value': '63'}, {'value': '116'}, {'value': '175'}, {'value': '229'}, {'value': '276'}, {'value': '308'}, {'value': '348'}, {'value': '388'}, {'value': '421'}, {'value': '468'}, {'value': '507'}, {'value': '580'}, {'value': '640'}, {'value': '666'}, {'value': '699'}, {'value': '739'}, {'value': '819'}, {'value': '872'}, {'value': '938'}, {'value': '1004'}], 'units': '$^{\\circ}$C'}]",,,GPa,,,,Hf-B,,,,,,,,,,,,,,,,,,,,,,,,,Polycrystalline,,,,,,,,,,,,,,,,,,,,,,,,,,,,,,,,,,,,,,,,,,,,,,,,,,,,,,,,,,,,,,,,,Carborundum Company,,,,,,,,,,,,,,,,,,,,,,,,,,,,,,,,,,,,,,,,,,,,,,,,,,,,,,
774,AlN,[{'name': 'NIST_SRD-30'}],['Aluminum nitride'],[{'name': 'Hot Pressing'}],"[{'citation': 'Fracture Toughness of Ceramics in the AlN-SiC System, R.N. Katz, S. Grendahl, K. Cho, I. Bar-On, and W. Rafaniello, Ceramic Engineering and Science Proceedings, Vol. 15, pp. 877-884 (1994), published by American Ceramic Society.'}]",,,,,,,,,,,,Al-N,,,,,,,,,,,,,,,,,,,,,,,,,Polycrystalline,,,,,,,,,,,,,,,,,,,,,,,,,,,,,,,,,,,,,,,,,,2,"[{'name': 'Phase', 'scalars': [{'value': 'AlN'}]}]",,,$\mu$m,,,,,,,,,,,,,,,,,,,,,,,,,,,,,,,,,,,,,,,,,,,,,,,,,,,,,,,,,,,,,,,,,,,,,,,,,
