Repository: ckborg/DSW2018

# DSW2018

## Description
Investigation of a structural ceramics database (WebSCD) curated by the National Institute of Standards and Technology (NIST).
3-week project as part of the UC Berkeley Data Science workshop (DSW2018).
[WebSCD]("https://srdata.nist.gov/CeramicDataPortal/scd")

## Results at-a-glance

~4000 material entries

Most represented mechanical properties: Elastic modulus, flexural strength, fracture toughness.

## Team members
[Prabudhya Bhattacharyya]("http://physics.berkeley.edu/people/graduate-student/prabudhya-bhattacharyya")

[Chris Bronner]("https://chrisbronner.com/")

[Steve Drapcho]("https://www.linkedin.com/in/steven-drapcho-2b939b149/")

File: NIST_CeramicDataSet.csv (part 22 of 103)
814,HfN,[{'name': 'NIST_SRD-30'}],['Hafnium nitride'],[{'name': 'Sputtering'}],"[{'citation': 'A Contribution to the Study of Poissons Ratios and Elastic Constants of TiN, ZrN and HfN, A.J. Perry, Thin Solid Films, Vol. 193, pp. 463-471 (1990), published by Elsevier Sequoia.'}]",,,,,,,,,,,,Hf-N,,,,,,,,,,,,,,,,,,,,,,,,,Polycrystalline,,,,,,,,,,,,,,,,,,,,,,,,,,,,,,,,,,,,,,,,,,,,,,,,,,,,,,,,,,,,,,,,,,,,,,,,,,0.350,"[{'name': 'Temperature', 'scalars': [{'value': '23'}], 'units': '$^{\\circ}$C'}]",,,,,,Thin Film,,,,,,,,,,,,,,,,,,,,,,,,,,,,,,,,,,,,,,
815,Al2O3,[{'name': 'NIST_SRD-30'}],['Alumina'],[{'name': 'Sintering'}],"[{'citation': 'Corrosion of Aluminum Oxide in Acids and Caustic Solutions, W. Genthe and H. Hausner, Berichte der Deutshen Keramischen Gesellschaft, Vol. 67 1, pp. 6-10 (1990), published by Deutsche Keramische Gesellschaft e.V..'}]",,,,,,,,,,,,Al-O,,,,,,,,,,,,,,,,,,,,,,,,,Polycrystalline,,,,,,,,,,,,,,,,,,,,,,,,,,,,,,,,,,,,,,,,,,4.2,"[{'name': 'Sample Number', 'scalars': [{'value': 'A-S 0.0'}]}]",,,$\mu$m,,,,,,,,,,,,,,,,,,,,,,,,,,,,,,,,,,,,,,,,,,,,,,,,,,,,,,,,,,,,,,,,,,,,,,,,,
816,Si3N4,[{'name': 'NIST_SRD-30'}],['Silicon nitride'],,"[{'citation': 'Effects of Environment on the Mechanical Behavior of High-Performance Ceramics, G.A. Graves and N.L. Hecht, Report No. UDR-TR-94-136, pp. 1-138 (1995), published by University of Dayton Research Institute.'}]",,,,,,,,,,,,Si-N:Y,,,,,,,,,,,,,,,,,,,,,,,,,Polycrystalline,,,,,,,,,,,,,,,,,,,,,,,,,,,,,,,,,,,,,,,,,,,,,,,,,,,,,,,,,,,,,,,,,Norton/TRW,,,,,,,,,,,,,,,,,,,,,,,,,,,,,,,,,647,"[{'name': 'Temperature', 'scalars': [{'value': '20'}, {'value': '1300'}, {'value': '20'}, {'value': '1000'}, {'value': '1200'}, {'value': '1300'}, {'value': '1400'}], 'units': '$^{\\circ}$C'}, {'name': 'Crosshead Speed', 'scalars': [{'value': '0.00004'}, {'value': '0.00004'}, {'value': '0.004'}, {'value': '0.004'}, {'value': '0.004'}, {'value': '0.004'}, {'value': '0.004'}], 'units': 'cm/s'}]",,,MPa,,,,,,,,,,,,,,,,,
817,Si3N4.yY2O3.zAl2O3,[{'name': 'NIST_SRD-30'}],['Silicon nitride'],[{'name': 'Hot Pressing'}],"[{'citation': 'Microstructural Design of Silicon Nitride with Improved Fracture Toughness:  I, Effects of Grain Shape and Size, P.F. Becher, E.Y. Sun, K.P. Plucknett, K.B. Alexander, C.H. Hsueh, H.T. Lin, S.B. Waters,  C.G. Westmoreland, E.S. Kang, K. Hirao, and M.E. Brito, Journal of the American Ceramic Society, Vol. 81 11, pp. 2821-2830 (1998), published by American Ceramic Society.'}]",,,,,,,,,,,,Si-N:Al,,,,,,,,,,,,,,,,,,,,,,,,,Polycrystalline,,,,,,,,,,,,,,,,,,,,,,,,,,,,,,,,,,,,,,,,,,0.2,"[{'name': 'Frequency', 'scalars': [{'value': '102'}, {'value': '90'}, {'value': '80'}, {'value': '107'}, {'value': '178'}, {'value': '240'}, {'value': '90'}, {'value': '72'}, {'value': '45'}, {'value': '33'}, {'value': '20'}, {'value': '10'}, {'value': '2'}, {'value': '2'}, {'value': '2'}]}]",,,$\mu$m,,,,,,,,,,,,,,,,,,,,,,,,,,,,,,,,,,,,,,,,,,,,,,,,,,,,,,,,,,,,,,,,,,,,,,,,,
818,SiC,[{'name': 'NIST_SRD-30'}],['Silicon carbide'],,"[{'citation': 'Effects of Environment on the Mechanical Behavior of High-Performance Ceramics, G.A. Graves and N.L. Hecht, Report No. UDR-TR-94-136, pp. 1-138 (1995), published by University of Dayton Research Institute.'}]",,,,,,,,,,,,Si-C,,,,,,,,,,,,,,,,,,,,,,,,,Polycrystalline,,,,,,,,,,,,,,,,,,,,,,,,,,,,,,,,,2.3,"[{'name': 'Temperature', 'scalars': [{'value': '23'}], 'units': '$^{\\circ}$C'}]",,,MPa m$^{1/2}$,,,,,,,,,,,,,,,,,,,,,,,,,,,,Norton/TRW,,,,,,,,,,,,,,,,,,,,,,,,,,,,,,,,,,,,,,,,,,,,,,,,,,,,,,
819,ZrO2.xY2O3.yCeO2,[{'name': 'NIST_SRD-30'}],['Zirconia (TZP)'],,"[{'citation': 'Ceramic Technology Project Data Base:  September 1992 Summary Report, B.L.P. Keyes, ORNL Report Number:  ORNL/M-2775, pp. 1-171 (1992), published by Oak Ridge National Laboratory.'}]",,,,,,,,,,,,Zr-O:CeO,Y-TZP,,,,,,,,,,,,,,,,,,,,,,,,Polycrystalline,,,,,,,,,,,,,,,,,,,,,,,,,1137,"[{'name': 'Temperature', 'scalars': [{'value': '22'}], 'units': '$^{\\circ}$C'}, {'name': 'Heat Treatment', 'scalars': [{'value': '-'}]}, {'name': 'Specimen Number', 'scalars': [{'value': 'E'}]}]",,,MPa,,,,,,,,,,,,,,,,,,,,,,,,,,,,,,,,,,,,Norton Company,,,,,,,,,,,,,,,,,,,,,,,,,,,,,,,,,,,,,,,,,,,,,,,,,,,,,,
820,Mo2B,[{'name': 'NIST_SRD-30'}],['Dimolybdenum boride'],,"[{'citation': 'High-Temperature Thermodynamic Properties of Some Refractory Borides, R. Mezaki, E.W. Tilleux, D.W. Barnes, and J.L. Margrave, Thermodynamics of Nuclear Materials, pp. 775-788 (1962), published by International Atomic Energy Agency, Vienna.'}]",,,,,,,,,,,,Mo-B,,,,,,,,,,,,,,,,,,,,,,,,,Polycrystalline,,,,,,,,,,,,,,,,,,,,,,,,,,,,,,,,,,,,,,,,,,,,,,,,,,,,,,,,,,,,,,,,,,,,,,,,,,,,,,,,,,,,,,,,,,,,,,,388,"[{'name': 'Temperature', 'scalars': [{'value': '298.16'}, {'value': '300'}, {'value': '400'}, {'value': '500'}, {'value': '600'}, {'value': '700'}, {'value': '800'}], 'units': 'K'}, {'name': 'Molar Heat Capacity', 'scalars': [{'value': '78.62'}, {'value': '78.70'}, {'value': '79.24'}, {'value': '79.79'}, {'value': '80.29'}, {'value': '80.83'}, {'value': '81.38'}], 'units': 'J mol$^{-1}$ K$^{-1}$'}]",J kg$^{-1}$ K$^{-1}$,,,,,,,,,,,,,,,,,,,,,,
821,Al2O3.xTiC,[{'name': 'NIST_SRD-30'}],['Alumina composite'],[{'name': 'Hot Pressing'}],"[{'citation': 'Fracture Behaviour of Composites Based on Al2O3-TiC, R.P. Wahi and B. Ilschner, Journal of Materials Science, Vol. 15, pp. 875-885 (1980), published by Chapman and Hall.'}]",,,,,,,,,,,,Al-O:TiC,,,,,,,,,,,,,,,,,,,,,,,,,Polycrystalline,,,,,,,,,,,,,,393,"[{'name': 'Mass Fraction of TiC', 'scalars': [{'value': '0'}, {'value': '5'}, {'value': '10'}, {'value': '20'}, {'value': '30'}, {'value': '40'}], 'units': '%'}]",,,GPa,,,,,,,,,,,,,,,,,,,,,,,,,,,,,,,,,,,,,,,,,,,,,,,Feldmuhle AG,,,,,,,,,,,,,,,,,,,,,,,,,,,,,,,,,,,,,,,,,,,,,,,,,,,,,,
822,Al2O3,[{'name': 'NIST_SRD-30'}],['Alumina'],[{'name': 'Slip Casting'}],"[{'citation': 'Corundum High-Weight Products with Assigned Properties, N. V. Pisareva, T. M. Sandutsa, and E. P. Saenko, Ogneupori (Refractories) 6, pp. 32-33 (1986).'}]",,,,,,,,,,,,Al-O,,,,,,,,,,,,,,,,,,,,,,,,,Polycrystalline,,,,1.28,"[{'name': 'Type of Pore Structure', 'scalars': [{'value': 'Fine'}, {'value': 'Large'}]}]",,,g cm$^{-3}$,,,,,,,,,,,,,,,,,,,,,,,,,,,,,,,,,,,,,,,,,,,,,,,,,,,,,,,,,,,,,,,,,,,,,,,,,Powder,,,,,,,,,,,,,,,,,,,,,,,,,,,,,,,,,,,,,,
823,Si3N4,[{'name': 'NIST_SRD-30'}],['Silicon nitride'],[{'name': 'Sintering'}],"[{'citation': 'Creep of Sintered Silicon Nitride, D. Chakraborty and A.K. Mukhopadhyay, Ceramics International, Vol. 15, pp. 237-245 (1989), published by Elsevier Applied Science.'}]",,,,,,,,,,,,Si-N,,,,,,,,,,,,,,,,,,0.06,,,"[{'name': 'Duration', 'scalars': [{'value': '10'}, {'value': '57'}, {'value': '40'}, {'value': '53'}, {'value': '92'}, {'value': '78'}, {'value': '96'}], 'units': 'h'}, {'name': 'Stress', 'scalars': [{'value': '75'}, {'value': '175'}, {'value': '200'}, {'value': '300'}, {'value': '100'}, {'value': '150'}, {'value': '200'}], 'units': 'MPa'}, {'name': 'Temperature', 'scalars': [{'value': '1130'}, {'value': '1200'}, {'value': '1200'}, {'value': '1200'}, {'value': '1300'}, {'value': '1300'}, {'value': '1300'}], 'units': '$^{\\circ}$C'}, {'name': 'Sample Number', 'scalars': [{'value': 'B'}]}]",10$^{-9}$ s$^{-1}$,,,Polycrystalline,,,,,,,,,,,,,,,,,,,,,,,,,,,,,,,,,,,,,,,,,,,,,,,,,,,,,,,,,,,,,,,,,,,,,,,,,,,,,,,,,,,,,,,,,,,,,,,,,,,,,,,,,,,,,,,,,,,,,,,
824,ZrO2,[{'name': 'NIST_SRD-30'}],['Zirconia'],[{'name': 'Sintering'}],"[{'citation': 'Physical and Chemical Properties of Partly Stabilized ZrO2 in the System ZrO2-Y2O3-Yb2O3-Sc2O3, T. V. Chusovitina, Yu. S. Toporov, V. M. Ustiyancev, M. G. Tretnikova, Ogneupori (Refractories) 4, pp. 4-6 (1990).'}]",,,,,,,,,,,,Zr-O,,,,,,,,,,,,,,,,,,,,,,,,,Polycrystalline,,,,,,,,,,,,,,,,,,,,,,3.90,"[{'name': 'Sintering Aids Mole Fraction', 'scalars': [{'value': '3.0'}, {'value': '3.0'}, {'value': '3.0'}, {'value': '3.0'}, {'value': '3.0'}, {'value': '3.0'}, {'value': '3.5'}, {'value': '3.5'}, {'value': '3.5'}, {'value': '3.5'}, {'value': '3.5'}, {'value': '3.5'}, {'value': '4.0'}, {'value': '4.0'}, {'value': '4.0'}, {'value': '4.0'}, {'value': '4.0'}, {'value': '4.0'}, {'value': '4.5'}, {'value': '4.5'}, {'value': '4.5'}, {'value': '4.5'}, {'value': '4.5'}, {'value': '4.5'}, {'value': '5.0'}, {'value': '5.0'}, {'value': '5.0'}, {'value': '5.0'}, {'value': '5.0'}, {'value': '5.0'}], 'units': '%'}, {'name': 'Temperature', 'scalars': [{'value': '773'}, {'value': '773'}, {'value': '1073'}, {'value': '1073'}, {'value': '1273'}, {'value': '1273'}, {'value': '773'}, {'value': '773'}, {'value': '1073'}, {'value': '1073'}, {'value': '1273'}, {'value': '1273'}, {'value': '773'}, {'value': '773'}, {'value': '1073'}, {'value': '1073'}, {'value': '1273'}, {'value': '1273'}, {'value': '773'}, {'value': '773'}, {'value': '1073'}, {'value': '1073'}, {'value': '1273'}, {'value': '1273'}, {'value': '773'}, {'value': '773'}, {'value': '1073'}, {'value': '1073'}, {'value': '1273'}, {'value': '1273'}], 'units': 'K'}]",Log10{$\Omega$$\cdot$cm},,,,,,,,,,,,,,,,,,,,,,,,,,,,,,,,,,,,,,,,,,,,,,,,,,,,,,,,,Bar,,,,,,,,,,,,,,,,,,,,,,,,,,,,,,,,,,,,,,
825,B4C,[{'name': 'NIST_SRD-30'}],['Boron carbide'],,"[{'citation': 'Engineering Properties of Carbides, P.T.B. Shaffer, Engineered Materials Handbook, Vol. 4, pp. 804-811 (1991), edited by S.J. Schneider, Jr., published by ASM International.'}]",,,,,,,,,,,,B-C,,,,,,,,,,,,,,,,,,,,,,,,,Polycrystalline,,,,,,,,,,,,,,445,"[{'name': 'Temperature', 'scalars': [{'value': '23'}], 'units': '$^{\\circ}$C'}]",,,GPa,,,,,,,,,,,,,,,,,,,,,,,,,,,,,,,,,,,,,,,,,,,,,,,,,,,,,,,,,,,,,,,,,,,,,,,,,,,,,,,,,,,,,,,,,,,,,,,,,,,,,
826,Si3N4,[{'name': 'NIST_SRD-30'}],['Silicon nitride'],[{'name': 'Hot Isostatic Pressing'}],"[{'citation': 'Investigation of Selected Si3N4 and SiC Ceramics, N.L. Hecht, D.E. McCullum, and G.A. Graves, Ceramic Materials and Components for Engines, pp. 806-816 (1988), edited by V.J. Tennery, published by American Ceramic Society.'}]",,,,,,,,,,,,Si-N,NT-154,,,,,,,,,,,,,,,,,,,,,,,,Polycrystalline,,,,,,,,,,,,,,,,,,,,,,,,,,,,,,,,,,,,,,,,,,,,,,,,,,,,13.9,"[{'name': 'Temperature', 'scalars': [{'value': '25'}], 'units': '$^{\\circ}$C'}]",,,GPa,,,,,,,,,Norton/TRW,,,,,,,,,,,,,,,,,,,,,,,,,,,,,,,,,,,,,,,,,,,,,,,,,,,,,,
827,SiC,[{'name': 'NIST_SRD-30'}],['Silicon carbide'],[{'name': 'Sintering'}],"[{'citation': 'Mechanical Property Evaluation at Elevated Temperature of Sintered $\\beta$-Silicon Carbide, M.J. Slavin and G.D. Quinn, International Journal of High Technology Ceramics, Vol. 2 1, pp. 47-63 (1986), published by Elsevier Applied Science.'}]",,,,,,,,,,,,Si-C,,,,,,,,,,,,,,,,,,,,,,,,,Polycrystalline,,,,,,,,,,,,,,404.0,"[{'name': 'Sample Number', 'scalars': [{'value': '1'}]}]",,,GPa,,,,,,,,,,,,,,,,,,,,,,,,,,,,,,,,,,,,,,,,,,,,,,,General Electric Company,,,,,,,,,,,,,,,,Plate,,,,,,,,,,,,,,,,,,,,,,,,,,,,,,,,,,,,,,
828,Si3N4,[{'name': 'NIST_SRD-30'}],['Silicon nitride'],[{'name': 'Sintering'}],"[{'citation': 'Creep of Sintered Silicon Nitride, D. Chakraborty and A.K. Mukhopadhyay, Ceramics International, Vol. 15, pp. 237-245 (1989), published by Elsevier Applied Science.'}]",,,,,,,,,,,,Si-N,,,,,,,,,,,,,,,328,"[{'name': 'Stress', 'scalars': [{'value': '200'}, {'value': '300'}], 'units': 'MPa'}, {'name': 'Temperature', 'scalars': [{'value': '1150'}], 'units': '$^{\\circ}$C'}, {'name': 'Sample Number', 'scalars': [{'value': 'C'}]}]",kJ mol$^{-1}$,,,,,,,,Polycrystalline,,,,,,,,,,,,,,,,,,,,,,,,,,,,,,,,,,,,,,,,,,,,,,,,,,,,,,,,,,,,,,,,,,,,,,,,,,,,,,,,,,,,,,,,,,,,,,,,,,,,,,,,,,,,,,,,,,,,,,,
829,L2O3,[{'name': 'NIST_SRD-30'}],['Lutetium oxide'],[{'name': 'Sintering'}],"[{'citation': 'Elastic Properties of Polycrystalline Thulium Oxide and Lutetium Oxide from 20 °C to 1000 °C, W.R. Manning and O. Hunter,Jr., Journal of the American Ceramic Society, Vol. 53 5, pp. 279-280 (1970), published by American Ceramic Society.'}]",,,,139.7,"[{'name': 'Temperature', 'scalars': [{'value': '20'}, {'value': '82'}, {'value': '146'}, {'value': '227'}, {'value': '308'}, {'value': '372'}, {'value': '435'}, {'value': '517'}, {'value': '584'}, {'value': '625'}, {'value': '700'}, {'value': '783'}, {'value': '837'}, {'value': '883'}, {'value': '937'}, {'value': '996'}], 'units': '$^{\\circ}$C'}]",,,GPa,,,,Lu-O,,,,,,,,,,,,,,,,,,,,,,,,,Polycrystalline,,,,,,,,,,,,,,,,,,,,,,,,,,,,,,,,,,,,,,,,,,,,,,,,,,,,,,,,,,,,,,,,,,,,,,,,,,,,,,,,,,,,,,,,,,,,,,,,,,,,,,,,,,,,,,,,,,,,,,,
830,Si3N4.MgO,[{'name': 'NIST_SRD-30'}],['Silicon nitride'],[{'name': 'Hot Pressing'}],"[{'citation': 'High Temperature Corrosion of Silicon Nitride and Silicon Carbide Exposed to the Flue Gases of an Aluminum Remelting Furnace, J. Luyten, P. Lemaitre, and A. Stalios, High Temperature Corrosion of Technical Ceramics, pp. 161-168 (1990), edited by R.J. Fordham, published by Elsevier Applied Science.'}]",,,,,,,,,,,,Si-N:MgO,,,,,,,,,,,,,,,,,,,,,,,,,,,,,,,,,,,,,,,,,,,,,,,,,,610,"[{'name': 'Number of Specimens', 'scalars': [{'value': '10'}, {'value': '8'}]}, {'name': 'Exposure Time', 'scalars': [{'value': '0'}, {'value': '100'}], 'units': 'h'}]",,,MPa,,,,,,,,,,,,,,,,,,,,,,,,,,,,,,,,,,,,,,,,,,,,,,,,,,,,,,,,,,,,,,,,,,,,,,,,,,,,,,,,,,,,,,,,,,
831,MgO.xSiC,[{'name': 'NIST_SRD-30'}],['Magnesia composite'],[{'name': 'Hot Pressing'}],"[{'citation': 'The Effects of Fine SiC Particles on the Creep of MgO at High Temperatures, E. Yasuda, Q. Bao, and K. Niihara, International Journal of Thermophysics, Vol. 100 4, pp. 514-519 (1992), published by Ceramic Society of Japan.'}]",,,,,,,,,,,,Mg-O:SiC,,,,,,,,,,,,,,,,,,,,,,,,,Polycrystalline,,,,,,,,,,,,,,,,,,,,,,,,,,,,,,,,,,,,,,,,,,3.7,"[{'name': 'Volume Fraction of SiC', 'scalars': [{'value': '3'}, {'value': '5'}, {'value': '10'}, {'value': '30'}], 'units': '%'}, {'name': 'Component Species', 'scalars': [{'value': 'MgO'}]}]",,,$\mu$m,,,,,,,,,,,,,,,,,,,,,,,,,,,,,,,,,,,,,,,,,,,,,,,,,,,,,,,,,,,,,,,,,,,,,,,,,
832,Si3N4,[{'name': 'NIST_SRD-30'}],['Silicon nitride'],,"[{'citation': 'Effects of Environment on the Mechanical Behavior of High-Performance Ceramics, G.A. Graves and N.L. Hecht, Report No. UDR-TR-94-136, pp. 1-138 (1995), published by University of Dayton Research Institute.'}]",,,,,,,,,,,,Si-N:Y,,,,,,,,,,,,,,,,,,,,,,,,,Polycrystalline,,,,,,,,,,,,,,,,,,,,,,,,,,,,,,,,,,,,,,,,,,,,,,,,,,,,15.1,"[{'name': 'Temperature', 'scalars': [{'value': '23'}], 'units': '$^{\\circ}$C'}]",,,GPa,,,,,,,,,Kyocera,,,,,,,,,,,,,,,,,,,,,,,,,,,,,,,,,,,,,,,,,,,,,,,,,,,,,,
833,MgO,[{'name': 'NIST_SRD-30'}],['Magnesia'],[{'name': 'Crystal Growth'}],"[{'citation': 'Thermal Expansion and Molar Volume of MgO, Periclase, from 5 K to 2900 K, R.R. Reeber, K. Goessel, and K. Wang, European Journal of Mineralogy, Vol. 7, pp. 1039-1047 (1995), published by E. Schweizerbartsche Verlagsbuchhandlung.'}]",,,,,,,,,,,,Mg-O,,,,,,,,,,,,,,,,,,,,,,,,,Single Crystal,,,,,,,,,,,,,,,,,,,,,,,,,,,,,,,,,,,,,,,,,,,,,,,,,,,,,,,,,,,,,,,,,,,,,,,,,,,,,,,,,,,,,,,,,,,,,,,,,,,,,,,,,,,,,0,"[{'name': 'Temperature', 'scalars': [{'value': '5'}, {'value': '100'}, {'value': '200'}, {'value': '300'}, {'value': '400'}, {'value': '500'}, {'value': '600'}, {'value': '700'}, {'value': '800'}, {'value': '900'}, {'value': '1000'}, {'value': '1100'}, {'value': '1200'}, {'value': '1300'}, {'value': '1400'}, {'value': '1500'}, {'value': '1600'}, {'value': '1700'}, {'value': '1800'}, {'value': '1900'}, {'value': '2000'}, {'value': '2100'}, {'value': '2200'}, {'value': '2300'}, {'value': '2400'}, {'value': '2500'}, {'value': '2600'}, {'value': '2700'}, {'value': '2800'}, {'value': '2900'}], 'units': 'K'}, {'name': 'Molar Volume', 'scalars': [{'value': '11.199'}, {'value': '11.201'}, {'value': '11.217'}, {'value': '11.247'}, {'value': '11.284'}, {'value': '11.326'}, {'value': '11.371'}, {'value': '11.418'}, {'value': '11.466'}, {'value': '11.516'}, {'value': '11.566'}, {'value': '11.618'}, {'value': '11.671'}, {'value': '11.727'}, {'value': '11.784'}, {'value': '11.843'}, {'value': '11.904'}, {'value': '11.966'}, {'value': '12.030'}, {'value': '12.096'}, {'value': '12.163'}, {'value': '12.232'}, {'value': '12.303'}, {'value': '12.376'}, {'value': '12.450'}, {'value': '12.526'}, {'value': '12.604'}, {'value': '12.683'}, {'value': '12.765'}, {'value': '12.848'}], 'units': 'cm$^{3}$/mol'}]",x10$^{-6}$,,,,,,,,
834,$\beta$-Si3Al3O3N5,[{'name': 'NIST_SRD-30'}],['Sialon'],[{'name': 'Liquid Phase Sintering'}],"[{'citation': 'Microstructure and Mechanical Properties of $\\beta$-Si3Al3O3N5 Ceramics, E. Kokmeijer, G. de With, and R. Metselaar, Journal of the European Ceramic Society, Vol. 8, pp. 71-80 (1991), published by Elsevier Science Limited.'}]",,,,,,,,,,,,Si-Al-O-N,,,,,,,,,,,,,,,,,,,,,,,,,Polycrystalline,,,,,,,,,,,,,,229.0,"[{'name': 'Batch Number', 'scalars': [{'value': '1'}, {'value': '2'}, {'value': '3'}, {'value': '4'}, {'value': '5'}, {'value': '6'}, {'value': '7'}, {'value': '8'}, {'value': '9'}, {'value': '10'}, {'value': '11'}, {'value': '12'}, {'value': '13'}, {'value': '14'}, {'value': '15'}, {'value': '16'}, {'value': '17'}, {'value': '18'}, {'value': '19'}, {'value': '20'}, {'value': '21'}]}]",,,GPa,,,,,,,,,,,,,,,,,,,,,,,,,,,,,,,,,,,,,,,,,,,,,,,,,,,,,,,,,,,,,,,,,,,,,,,,,,,,,,,,,,,,,,,,,,,,,,,,,,,,,
835,Si3N4.wAl2O3.xMo2C.ySiO2.zY2O3,[{'name': 'NIST_SRD-30'}],['Silicon nitride composite'],[{'name': 'Sintering'}],"[{'citation': 'Ceramic Technology Project Data Base:  September 1992 Summary Report, B.L.P. Keyes, ORNL Report Number:  ORNL/M-2775, pp. 1-171 (1992), published by Oak Ridge National Laboratory.'}]",,,,,,,,,,,,Si-N:Al,,,,,,,,,,,,,,,,,,,,,,,,,Polycrystalline,,,,3.26,"[{'name': 'Temperature', 'scalars': [{'value': '23'}], 'units': '$^{\\circ}$C'}, {'name': 'Specimen Number', 'scalars': [{'value': 'A'}]}]",,,g cm$^{-3}$,,,,,,,,,,,,,,,,,,,,,,,,,,,,,,,,,,,,,,,,,,,,,,,,,,,,,,,,,Ceradyne,,,,,,,,,,,,,,,,,,,,,,,,,,,,,,,,,,,,,,,,,,,,,,,,,,,,,,
836,Si3N4.xAl2O3.yY2O3,[{'name': 'NIST_SRD-30'}],['Silicon nitride'],[{'name': 'Hot Pressing'}],"[{'citation': 'Tensile Strength of Engineering Ceramics, Y. Fujisawa, K. Matsusue, and K. Takahara, Journal of the Society of Materials Science, Japan, Vol. 35, pp. 1112-1117 (1986), published by Kyoto: Nihon Zairyo Gakkai.'}]",,,,,,,,,,,,Si-N:Al,,,,,,,,,,,,,,,,,,,,,,,,,Polycrystalline,,,,,,,,,,,,,,,,,,,,,,,,,,,,,,,,,,,,,,,,,,,,,,,,,,,,,,,,,,,,,,,,,,,,,,,,,,,,,,,,,,,,,,,,,,,,,,,,,,564,"[{'name': 'Temperature', 'scalars': [{'value': '22'}, {'value': '1300'}], 'units': '$^{\\circ}$C'}]",,,MPa,,,,,,,,,,,,,,,,,
837,Si3N4.xY2O3,[{'name': 'NIST_SRD-30'}],['Silicon nitride'],[{'name': 'Hot Isostatic Pressing'}],"[{'citation': 'Mechanical Properties Characterization of One SiC and Two Si3N4 Commercially Available Ceramics, N.L. Hecht, S.M. Goodrich, L. Chuck, D.E. McCullum, and V.J. Tennery, American Ceramic Society Bulletin, Vol. 71 4, pp. 653-659 (1992), published by American Ceramic Society.'}]",,,,,,,,,,,,Si-N:Y,NT-154,,,,,,,,,,,,,,,,,,,,,,,,Polycrystalline,,,,,,,,,,,,,,,,,,,,,,,,,,,,,,,,,,,,,,,,,,,,,,,,,,,,16,"[{'name': 'Temperature', 'scalars': [{'value': '23'}], 'units': '$^{\\circ}$C'}]",,,GPa,,,,,,,,,Norton/TRW,,,,,,,,,,,,,,,,,,,,,,,,,,,,,,,,,,,,,,,,,,,,,,,,,,,,,,
838,C,[{'name': 'NIST_SRD-30'}],['Diamond (CVD)'],[{'name': 'Chemical Vapor Deposition'}],"[{'citation': 'Round Robin Thermal Conductivity Measurements on CVD Diamond, A. Feldman, Applications of Diamond Films and Related Materials, pp. 627-630 (1995), edited by A. Feldman,Y. Tzeng, W. Yarbrough,M. Yoshikawa,M. Murakawa, published by National Institute of Standards and Technology.'}]",,,,,,,,,,,,C,,,,,,,,,,,,,,,,,,,,,,,,,Polycrystalline,,,,,,,,,,,,,,,,,,,,,,,,,,,,,,,,,,,,,,,,,,,,,,,,,,,,,,,,,,,,,,,,,,,,,,,,,,,,,,,,,,,,,,,,,,,,,,,,,,,,,,,,,,8.0,"[{'name': 'Number of Values', 'scalars': [{'value': '8'}]}, {'name': 'Specimen Name', 'scalars': [{'value': 'LB-T'}]}]",cm$^{2}$ s$^{-1}$,,,,,,,,,,,
839,Si3N4,[{'name': 'NIST_SRD-30'}],['Silicon nitride'],,"[{'citation': 'Ceramic Technology Project Data Base:  September 1992 Summary Report, B.L.P. Keyes, ORNL Report Number:  ORNL/M-2775, pp. 1-171 (1992), published by Oak Ridge National Laboratory.'}]",,,,,,,,,,,,Si-N,,,,,,,,,,,,,,,,,,,,,,,,,Polycrystalline,,,,,,,,,,,,,,,,,,,,,,,,,590,"[{'name': 'Loading Rate', 'scalars': [{'value': '0.04'}], 'units': 'N/s'}, {'name': 'Temperature', 'scalars': [{'value': '1400'}], 'units': '$^{\\circ}$C'}, {'name': 'Specimen Number', 'scalars': [{'value': 'A'}]}]",,,MPa,,,,,,,,,,,,,,,,,,,,,,,,,,,,,,,,,,,,Kyocera,,,,,,,,,,,,,,,,,,,,,,,,,,,,,,,,,,,,,,,,,,,,,,,,,,,,,,
840,ZrO2.xMgO,[{'name': 'NIST_SRD-30'}],['Zirconia (PSZ)'],,"[{'citation': 'Characterization Studies of Transformation-Toughened Ceramics, N.L. Hecht, S.M. Goodrich, D.E. McCullum, P.P. Yaney, S.D. Jang, and V.J. Tennery, American Ceramic Society Bulletin, Vol. 71 6, pp. 955-959 (1992), published by American Ceramic Society.'}]",,,,,,,,,,,,Zr-O:MgO,TS-PSZ,,,,,,,,,,,,,,,,,,,,,,,,,,,,,,,,,,,,,,,,,,,,,,,,,,,,,,,,,,,,,,,,,,,,,,,,,,,,,,,,,,,,,,,,,"Nilcra Ceramics, Inc.",,,,,,,,,,,,,,,,,,,,,,,,,,,,,,,,,,,,,,,,,,,,9.5,"[{'name': 'Temperature', 'scalars': [{'value': '23'}], 'units': '$^{\\circ}$C'}]",x10$^{-6}$,,,,,,,,
841,ThO2,[{'name': 'NIST_SRD-30'}],['Thoria'],,"[{'citation': 'A Modified Calorimeter for High Temperatures.  The Heat Content of Silica, Wollastonite and Thorium Dioxide Above 25°, J.C. Southard, Journal of the American Chemical Society, Vol. 63, pp. 3142-3146 (1941), published by American Chemical Society.'}]",,,,,,,,,,,,Th-O,,,,,,,,,,,,,,,,,,,,,,,,,Polycrystalline,,,,,,,,,,,,,,,,,,,,,,,,,,,,,,,,,,,,,,,,,,,,,,,,,,,,,,,,,,,,,,,,,,,,,,,,,,,,,,,,,,,,,,,,,,,,,,,234.3,"[{'name': 'Temperature', 'scalars': [{'value': '300'}, {'value': '400'}, {'value': '500'}, {'value': '600'}, {'value': '700'}, {'value': '800'}, {'value': '900'}, {'value': '1000'}, {'value': '1100'}, {'value': '1200'}, {'value': '1300'}, {'value': '1400'}, {'value': '1500'}, {'value': '1600'}, {'value': '1700'}, {'value': '1790'}], 'units': 'K'}, {'name': 'Molar Heat Capacity', 'scalars': [{'value': '61.89'}, {'value': '67.19'}, {'value': '70.17'}, {'value': '72.24'}, {'value': '73.87'}, {'value': '75.28'}, {'value': '76.55'}, {'value': '77.74'}, {'value': '78.88'}, {'value': '79.98'}, {'value': '81.05'}, {'value': '82.10'}, {'value': '83.14'}, {'value': '84.17'}, {'value': '85.19'}, {'value': '86.11'}], 'units': 'J mol$^{-1}$ K$^{-1}$'}]",J kg$^{-1}$ K$^{-1}$,,,,,,,,,,,,,,,,,,,,,,
842,Si3N4.xY2O3,[{'name': 'NIST_SRD-30'}],['Silicon nitride'],[{'name': 'Hot Isostatic Pressing'}],"[{'citation': 'Mechanical Properties Characterization of One SiC and Two Si3N4 Commercially Available Ceramics, N.L. Hecht, S.M. Goodrich, L. Chuck, D.E. McCullum, and V.J. Tennery, American Ceramic Society Bulletin, Vol. 71 4, pp. 653-659 (1992), published by American Ceramic Society.'}]",,,,,,,,,,,,Si-N:Y,NT-154,,,,,,,,,,,,,,,,,,,,,,,,Polycrystalline,,,,,,,,,,,,,,310,"[{'name': 'Temperature', 'scalars': [{'value': '20'}, {'value': '1000'}, {'value': '1400'}], 'units': '$^{\\circ}$C'}]",,,GPa,,,,,,,,,,,,,,,,,,,,,,,,,,,,,,,,,,,,,,,,,,,,,,,Norton/TRW,,,,,,,,,,,,,,,,,,,,,,,,,,,,,,,,,,,,,,,,,,,,,,,,,,,,,,
843,TiO2,[{'name': 'NIST_SRD-30'}],['Titania'],[{'name': 'Solid State Reaction'}],"[{'citation': 'Thermal Expansion Anisotropy of Oxide Compounds, G. Bayer, Proceedings of the British Ceramic Society, Vol. 22, pp. 39-53 (1973), published by British Ceramic Society.'}]",,,,,,,,,,,,Ti-O,,,,,,,,,,,,,,,,,,,,,,,,,Single Crystal,,,,,,,,,,,,,,,,,,,,,,,,,,,,,,,,,,,,,,,,,,,,,,,,,,,,,,,,,,,,,,,,,,,,,,,,,,,,,,,,,,,,,,,,,,,,,,,,,,,,,,,,,,,,,7.8,"[{'name': 'Axis', 'scalars': [{'value': 'a'}, {'value': 'a'}, {'value': 'c'}, {'value': 'c'}]}, {'name': 'Temperature Range', 'scalars': [{'minimum': '20', 'maximum': '520'}, {'minimum': '20', 'maximum': '1020'}, {'minimum': '20', 'maximum': '520'}, {'minimum': '20', 'maximum': '1020'}], 'units': '$^{\\circ}$C'}]",x10$^{-6}$,,,,,,,,
844,WC.xCo,[{'name': 'NIST_SRD-30'}],['Tungsten carbide cermet'],,"[{'citation': 'Indentation Fracture of WC-Co Cermets, D.K. Shetty, I.G. Wright, P.N. Mincer, and A.H. Clauer, Journal of Materials Science, Vol. 20, pp. 1873-1882 (1985), published by Chapman and Hall.'}]",,,,,,,,,,,,W-C:Co,,,,,,,,,,,,,,,,,,,,,,,,,Polycrystalline,,,,,,,,,,,,,,,,,,,,,,,,,,,,,,,,,,,,,,,,,,,,,,,,,,,,16.72,"[{'name': 'Carbidegrain size', 'scalars': [{'value': '1.06'}, {'value': '0.90'}, {'value': '0.98'}, {'value': '2.84'}], 'units': '$\\mu$m'}, {'name': 'Volume Fraction of Cobalt', 'scalars': [{'value': '5.1'}, {'value': '7.6'}, {'value': '10.1'}, {'value': '10.1'}], 'units': '%'}]",,,GPa,,,,,,,,,,,,,,,,,,,,,,,,,,,,,,,,,,,,,,,,,,,,,,,,,,,,,,,,,,,,,,,
845,AlN,[{'name': 'NIST_SRD-30'}],['Aluminum nitride'],,"[{'citation': 'Thermophysical Properties of Sapphire, AlN and MgAl2O4 down to 70 K, St. Burghartz and B. Schulz, Journal of Nuclear Materials, Vol. 212, pp. 1065-1068 (1994), published by Elsevier Science B.V..'}]",,,,,,,,,,,,Al-N,,,,,,,,,,,,,,,,,,,,,,,,,Polycrystalline,,,,,,,,,,,,,,,,,,,,,,,,,,,,,,,,,,,,,,,,,,,,,,,,,,,,,,,,,,,,,,,,,,,,,,,,,,,,,,,,,,,,,,,,,,,,,,,52,"[{'name': 'Temperature', 'scalars': [{'value': '70'}, {'value': '80'}, {'value': '89'}, {'value': '98'}, {'value': '109'}, {'value': '118'}, {'value': '128'}, {'value': '128'}, {'value': '137'}, {'value': '139'}, {'value': '147'}, {'value': '157'}, {'value': '167'}, {'value': '176'}, {'value': '186'}, {'value': '196'}, {'value': '205'}, {'value': '215'}, {'value': '226'}, {'value': '235'}, {'value': '245'}, {'value': '256'}, {'value': '265'}, {'value': '275'}, {'value': '285'}, {'value': '294'}], 'units': 'K'}]",J kg$^{-1}$ K$^{-1}$,,,,,,,,,,,,,,,,,,,,,,
846,Al2O3,[{'name': 'NIST_SRD-30'}],['Alumina'],[{'name': 'Sintering'}],"[{'citation': 'The Elastic Behavior of Partially-Sintered Alumina, D.J. Green, C. Nader, and R. Brezny, Ceramic Transactions, Vol. 7, pp. 345-356 (1990), published by American Ceramic Society.'}]",,,,,,,,,,,,Al-O,,,,,,,,,,,,,,,,,,,,,,,,,Polycrystalline,,,,,,,,,,,,,,,,,,,,,,,,,,,,,,,,,,,,,,,,,,,,,,,,,,,,,,,,,,,,,,,,,,,,,,,,,,,,,,,,,,,,,1.48,"[{'name': 'Relative Density', 'scalars': [{'value': '0.589'}, {'value': '0.595'}, {'value': '0.605'}, {'value': '0.622'}, {'value': '0.659'}, {'value': '0.705'}, {'value': '0.720'}, {'value': '0.738'}, {'value': '0.751'}, {'value': '0.779'}, {'value': '0.799'}, {'value': '0.826'}, {'value': '0.837'}, {'value': '0.846'}, {'value': '0.905'}, {'value': '0.908'}, {'value': '0.913'}, {'value': '0.953'}, {'value': '0.958'}, {'value': '0.999'}]}]",GPa,,,,,,,,,,,,,,,,,,,,,,,,,,,,,,,,
847,Si3N4,[{'name': 'NIST_SRD-30'}],['Silicon nitride'],[{'name': 'Chemical Vapor Deposition'}],"[{'citation': 'Structural Approach to the Problem of Oxygen Content in Alpha Silicon Nitride, K. Kato, Z. Inoue, K. Kijima, I. Kawada, H. Tanaka, and T. Yamane, Journal of the American Ceramic Society, Vol. 58, pp. 90-91 (1975), published by American Ceramic Society.'}]",,,,,,,,,,,,Si-N,,,,,,,,,,,,,,,,,,,,,,,,,Single Crystal,,,,,,,,,,,,,,,,,,,,,,,,,,,,,,,,,,,,,,,,,,,,,,,,,,,,,,,,,,,,,,,,,,,,,,,,,,,,,,,,,,0.0829,"[{'name': 'Atom', 'scalars': [{'value': 'Si(1)'}, {'value': 'Si(1)'}, {'value': 'Si(1)'}, {'value': 'Si(2)'}, {'value': 'Si(2)'}, {'value': 'Si(2)'}, {'value': 'N(1)'}, {'value': 'N(1)'}, {'value': 'N(1)'}, {'value': 'N(2)'}, {'value': 'N(2)'}, {'value': 'N(2)'}, {'value': 'N(3)'}, {'value': 'N(3)'}, {'value': 'N(3)'}, {'value': 'N(4)'}, {'value': 'N(4)'}, {'value': 'N(4)'}]}, {'name': 'Coordinate', 'scalars': [{'value': 'x'}, {'value': 'y'}, {'value': 'z'}, {'value': 'x'}, {'value': 'y'}, {'value': 'z'}, {'value': 'x'}, {'value': 'y'}, {'value': 'z'}, {'value': 'x'}, {'value': 'y'}, {'value': 'z'}, {'value': 'x'}, {'value': 'y'}, {'value': 'z'}, {'value': 'x'}, {'value': 'y'}, {'value': 'z'}]}]",,,,,,,,,,,,,,,,,,,,,,,,,,,,,,,,,,,,
848,SiC,[{'name': 'NIST_SRD-30'}],['Silicon carbide'],[{'name': 'Sintering'}],"[{'citation': 'Summary of Results of the Effects of Environment on Mechanical Behavior of High-Performance Ceramics, D.E. McCullum, N.L. Hecth, L. Chuck, and S.M. Goodrich, Ceramic Engineering and Science Proceedings, Vol. 12 9, pp. 1886-1913 (1991), published by American Ceramic Society.'}]",,,,,,,,,,,,Si-C,Hexoloy SA,,,,,,,,,,,,,,,,,,,,,,,,Polycrystalline,,,,,,,,,,,,,,427,"[{'name': 'Temperature', 'scalars': [{'value': '20'}, {'value': '1000'}, {'value': '1400'}], 'units': '$^{\\circ}$C'}]",,,GPa,,,,,,,,,,,,,,,,,,,,,,,,,,,,,,,,,,,,,,,,,,,,,,,Carborundum Company,,,,,,,,,,,,,,,,,,,,,,,,,,,,,,,,,,,,,,,,,,,,,,,,,,,,,,
849,Si3N4.xAl2O3.yY2O3,[{'name': 'NIST_SRD-30'}],['Silicon nitride'],[{'name': 'Hot Pressing'}],"[{'citation': 'Tensile Strength of Engineering Ceramics, Y. Fujisawa, K. Matsusue, and K. Takahara, Journal of the Society of Materials Science, Japan, Vol. 35, pp. 1112-1117 (1986), published by Kyoto: Nihon Zairyo Gakkai.'}]",,,,,,,,,,,,Si-N:Al,,,,,,,,,,,,,,,,,,,,,,,,,Polycrystalline,,,,,,,,,,,,,,,,,,,,,,,,,,,,,,,,,,,,,,,,,,,,,,,,,,,,,,,,,,,,,,,,,,,,,,,,,,,,,,,,,,,,,,,,,,,,,,,,,,,,,,,,,,,,,,,,,,,8.9,"[{'name': 'Temperature', 'scalars': [{'value': '22'}], 'units': '$^{\\circ}$C'}]",,,
850,MgO.xCoO,[{'name': 'NIST_SRD-30'}],['Magnesia'],[{'name': 'Hot Pressing'}],"[{'citation': 'The Influence of Grain Size and Secondary Phase on the Fracture Toughness of Sintered MgO Bodies (Part 3: Addition of CoO), K. Yasuda, Y. Tsuru, Y. Matsuo, S. Kimura, and T. Yano, Journal of the Ceramic Society of Japan Inter. Ed., Vol. 101, pp. 648-653 (1993), published by FUJI Technology Press Ltd..'}]",,,,,,,,,,,,Mg-O:CoO,,,,,,,,,,,,,,,,,,,,,,,,,Polycrystalline,,,,,,,,,,,,,,,,,,,,,,,,,195,"[{'name': 'Mass Fraction of CoO', 'scalars': [{'value': '1'}, {'value': '1'}, {'value': '1'}, {'value': '1'}, {'value': '1'}, {'value': '10'}, {'value': '10'}, {'value': '10'}, {'value': '10'}, {'value': '10'}], 'units': '%'}, {'name': 'Grain Size', 'scalars': [{'value': '104'}, {'value': '63'}, {'value': '49'}, {'value': '45'}, {'value': '21'}, {'value': '60'}, {'value': '45'}, {'value': '33'}, {'value': '23'}, {'value': '8'}], 'units': '$\\mu$m'}]",,,MPa,,,,,,,,,,,,,,,,,,,,,,,,,,,,,,,,,,,,,,,,,,,,,,,,,,,,,,,,,,,,,,,,,,,,,,,,,,,,,,,,,,,,,,,,,,
851,Si3N4.xY2O3.yAl2O3,[{'name': 'NIST_SRD-30'}],['Silicon nitride'],[{'name': 'Sintering'}],"[{'citation': 'Fracture Mechanism Maps for Advanced Structural Ceramics Part 2: Sintered silicon nitride, G.D. Quinn and W.R. Braue, Journal of Materials Science, Vol. 25, pp. 4377-4392 (1990), published by Chapman and Hall.'}]",,,,,,,,,,,,Si-N:Al,SNW-1000,,,,,,,,,,,,,,,,,,,,,,,,Polycrystalline,,,,,,,,,,,,,,,,,,,,,,,,,,,,,,,,,,,,,,,,,,,,,,,,,,,,,,,,,,,,,,,,,GTE,,,,,,,,,,,,,,,,,,,,,,,Y2O3,"[{'name': 'Sintering Aid Mass Fraction', 'scalars': [{'value': '13'}, {'value': '3'}], 'units': '%'}]",,,,,,,,,,,,,,,,,,,,,,,,,,,,,,
852,Si3N4.xY2O3.yAl2O3,[{'name': 'NIST_SRD-30'}],['Silicon nitride'],[{'name': 'Hot Pressing'}],"[{'citation': 'Microstructure, Chemical Aspects, and Mechanical Properties of TiB2/Si3N4 and TiN/Si3N4 Composites, J.L. Huang, S.Y. Chen, and M.T. Lee, Journal of Materials Research, Vol. 9 9, pp. 2349-2354 (1994), published by Materials Research Society.'}]",,,,,,,,,,,,Si-N:Al,,,,,,,,,,,,,,,,,,,,,,,,,Polycrystalline,,,,,,,,,,,,,,,,,,,,,,,,,,,,,,,,,,,,,,,,,,,,,,,,,,,,,,,,,,,,,,,,,,,,,,,,,,,,,,,,,,,,,,,,,,,,,,,,,,,,,,,,,,,,,3,"[{'name': 'Temperature', 'scalars': [{'value': '23'}], 'units': '$^{\\circ}$C'}]",x10$^{-6}$,,,,,,,,
853,Si3N4,[{'name': 'NIST_SRD-30'}],['Silicon nitride'],[{'name': 'Hot Isostatic Pressing'}],"[{'citation': 'Summary of Results of the Effects of Environment on Mechanical Behavior of High-Performance Ceramics, D.E. McCullum, N.L. Hecth, L. Chuck, and S.M. Goodrich, Ceramic Engineering and Science Proceedings, Vol. 12 9, pp. 1886-1913 (1991), published by American Ceramic Society.'}]",,,,,,,,,,,,Si-N,NT-154,,,,,,,,,,,,,,,,,,,,,,,,Polycrystalline,,,,3.23,"[{'name': 'Temperature', 'scalars': [{'value': '23'}], 'units': '$^{\\circ}$C'}]",,,g cm$^{-3}$,,,,,,,,,,,,,,,,,,,,,,,,,,,,,,,,,,,,,,,,,,,,,,,,,,,,,,,,,Norton/TRW,,,,,,,,,,,,,,,,,,,,,,,,,,,,,,,,,,,,,,,,,,,,,,,,,,,,,,
854,ZrO2,[{'name': 'NIST_SRD-30'}],['Zirconia (PSZ)'],,"[{'citation': 'Effects of Environment on the Mechanical Behavior of High-Performance Ceramics, G.A. Graves and N.L. Hecht, Report No. UDR-TR-94-136, pp. 1-138 (1995), published by University of Dayton Research Institute.'}]",,,,,,,,,,,,Zr-O:Y,,,,,,,,,,,,,,,,,,,,,,,,,Polycrystalline,,,,,,,,,,,,,,,,,,,,,,,,,775,"[{'name': 'Temperature', 'scalars': [{'value': '25'}, {'value': '250'}, {'value': '800'}, {'value': '1050'}, {'value': '1050'}, {'value': '25'}, {'value': '250'}, {'value': '250'}, {'value': '1050'}, {'value': '800'}, {'value': '800'}, {'value': '1050'}], 'units': '$^{\\circ}$C'}, {'name': 'Crosshead Speed', 'scalars': [{'value': '0.00004'}, {'value': '0.00004'}, {'value': '0.00004'}, {'value': '0.00004'}, {'value': '0.00004'}, {'value': '0.0064'}, {'value': '0.0064'}, {'value': '0.0064'}, {'value': '0.0064'}, {'value': '0.0064'}, {'value': '0.0064'}, {'value': '0.0064'}], 'units': 'cm/s'}, {'name': 'Atmosphere', 'scalars': [{'value': 'Dry N2'}, {'value': '10% H2O'}, {'value': '10% H2O'}, {'value': 'Dry N2'}, {'value': '10% H2O'}, {'value': 'Dry N2'}, {'value': 'Dry N2'}, {'value': '10% H2O'}, {'value': 'Dry N2'}, {'value': '10% H2O'}, {'value': 'Dry N2'}, {'value': '10% H2O'}]}]",,,MPa,,,,,,,,,,,,,,,,,,,,,,,,,,,,,,,,,,,,Kyocera,,,,,,,,,,,,,,,,,,,,,,,,,,,,,,,,,,,,,,,,,,,,,,,,,,,,,,
855,C,[{'name': 'NIST_SRD-30'}],['Diamond (CVD)'],[{'name': 'Chemical Vapor Deposition'}],"[{'citation': 'Hardness and Fracture Toughness of CVD Diamond Film, N.V. Novikov and S.N. Dub, Diamond and Related Materials, Vol. 5, pp. 1026-1030 (1996), published by Elsevier Science S. A..'}]",,,,,,,,,,,,C,,,,,,,,,,,,,,,,,,,,,,,,,Polycrystalline,,,,,,,,,,,,,,,,,,,,,,,,,,,,,,,,,,,,,,,,,,,,,,,,,,,,74.8,"[{'name': 'Orientation', 'scalars': [{'value': '-'}]}]",,,GPa,,,,,,,,,,,,,,,,,,,,,,,,,,,,,,,,,,,,,,,,,,,,,,,,,,,,,,,,,,,,,,,
856,ZrO2,[{'name': 'NIST_SRD-30'}],['Zirconia'],[{'name': 'Slip Casting'}],"[{'citation': 'Physicochemical Properties of ZrO2 Solid Electrolyte Partially Stabilized by Mixtures of Y2O3-Yb2O3- Sc2O3, T. V. Chusovitina, Yu. S. Toropov, M. G. Tretnikova, and S. A. Gladkovskaya, Ogneupori (Refractories) 12, pp. 7-12 (1984).'}]",,,,,,,,,,,,Zr-O,,,,,,,,,,,,,,,,,,,,,,,,,Polycrystalline,,,,,,,,,,,,,,110,"[{'name': 'Number of Thermal Cycles', 'scalars': [{'value': '0'}, {'value': '2'}, {'value': '3'}, {'value': '4'}, {'value': '0'}, {'value': '2'}, {'value': '3'}, {'value': '4'}, {'value': '0'}, {'value': '2'}, {'value': '3'}, {'value': '4'}, {'value': '6'}, {'value': '8'}, {'value': '10'}, {'value': '0'}, {'value': '2'}, {'value': '3'}, {'value': '4'}, {'value': '6'}, {'value': '8'}, {'value': '10'}, {'value': '0'}, {'value': '2'}, {'value': '3'}, {'value': '4'}, {'value': '6'}, {'value': '8'}, {'value': '10'}]}, {'name': 'Thermal Resistivity', 'scalars': [{'value': '1280'}, {'value': '1280'}, {'value': '1280'}, {'value': '1280'}, {'value': '980'}, {'value': '980'}, {'value': '980'}, {'value': '980'}, {'value': '580'}, {'value': '580'}, {'value': '580'}, {'value': '580'}, {'value': '580'}, {'value': '580'}, {'value': '580'}, {'value': '380'}, {'value': '380'}, {'value': '380'}, {'value': '380'}, {'value': '380'}, {'value': '380'}, {'value': '380'}, {'value': '180'}, {'value': '180'}, {'value': '180'}, {'value': '180'}, {'value': '180'}, {'value': '180'}, {'value': '180'}], 'units': '$^{\\circ}$C'}]",,,GPa,,,,,,,,,,,,,,,,,,,,,,,,,,,,,,,,,,,,,,,,,,,,,,,,,,,,,,,,,,,,,,,,,,,,,,,,,,,,,,,,,,,,,,,,,,,,,,,,,,,,,
857,B4C,[{'name': 'NIST_SRD-30'}],['Boron carbide'],[{'name': 'Hot Pressing'}],"[{'citation': 'High Temperature Fracture of Boron Carbide:  Experiments and Simple Theoretical Models, G. De With, Journal of Materials Science, Vol. 19, pp. 457-466 (1984), published by Chapman and Hall.'}]",,,,,,,,,,,,B-C,Tetrabor,,,,,,,,,,,,,,,,,,,,,,,,Polycrystalline,,,,,,,,,,,,,,,,,,,,,,,,,,,,,,,,,,,,,,,,,,,,,,,,,,,,,,,,,,,,,,,,,ESK,,,,,,,,,,,,,,,,,,,,,,,,,,,,,,,,,,,,,,,,,,,,,,,,,,5,"[{'name': 'Temperature', 'scalars': [{'value': '23'}], 'units': '$^{\\circ}$C'}]",,,
858,ThO2,[{'name': 'NIST_SRD-30'}],['Thoria'],[{'name': 'Sintering'}],"[{'citation': 'Rigidity Modulus of Some Pure Oxide Bodies, E. Ryshkewitch, Journal of the American Ceramic Society, Vol. 34 10, pp. 322-326 (1951), published by American Ceramic Society.'}]",,,,,,,,,,,,Th-O,,,,,,,,,,,,,,,,,,,,,,,,,Polycrystalline,,,,,,,,,,,,,,137,"[{'name': 'Temperature', 'scalars': [{'value': '20'}], 'units': '$^{\\circ}$C'}, {'name': 'Specimen Number', 'scalars': [{'value': '2'}]}]",,,GPa,,,,,,,,,,,,,,,,,,,,,,,,,,,,,,,,,,,,,,,,,,,,,,,,,,,,,,,,,,,,,,,,,,,,,,,,,,,,,,,,,,,,,,,,,,,,,,,,,,,,,
859,B4C,[{'name': 'NIST_SRD-30'}],['Boron carbide'],,"[{'citation': 'Boron Compounds in Carbon-Bonded Refractories, K. Hunold, Ceramic Industry, Vol. 144 2, pp. 47-50 (1995), published by Business News Publishing Co..'}]",,,,,,,,,,,,B-C,,,,,,,,,,,,,,,,,,,,,,,,,Polycrystalline,,,,,,,,,,,,,,,,,,,,,,,,,,,,,,,,,,,,,,,,,,,,,,,,,,,,,,,,,,,,,,,,,,,,,,,,,,,,,,,,,,,,,,,,,,,,,,,,,,,,,,,,,,,,,5,"[{'name': 'Temperature Range', 'scalars': [{'minimum': '20', 'maximum': '1000'}], 'units': '$^{\\circ}$C'}]",x10$^{-6}$,,,,,,,,
