Repository: ckborg/DSW2018

# DSW2018

## Description
Investigation of a structural ceramics database (WebSCD) curated by the National Institute of Standards and Technology (NIST).
3-week project as part of the UC Berkeley Data Science workshop (DSW2018).
[WebSCD]("https://srdata.nist.gov/CeramicDataPortal/scd")

## Results at-a-glance

~4000 material entries

Most represented mechanical properties: Elastic modulus, flexural strength, fracture toughness.

## Team members
[Prabudhya Bhattacharyya]("http://physics.berkeley.edu/people/graduate-student/prabudhya-bhattacharyya")

[Chris Bronner]("https://chrisbronner.com/")

[Steve Drapcho]("https://www.linkedin.com/in/steven-drapcho-2b939b149/")

File: NIST_CeramicDataSet.csv (part 24 of 103)
891,TaB,[{'name': 'NIST_SRD-30'}],['Tantalum boride'],[{'name': 'Crystal Growth'}],"[{'citation': 'Crystal Growth of Borides and Carbides of Transition Metals from Molten Aluminum Solutions, I. Higashi, Y. Takahashi, and T. Atoda, Journal of Crystal Growth, Vol. 33, pp. 207-211 (1976), published by Elsevier Science B.V..'}]",3.25,"[{'name': 'Axis', 'scalars': [{'value': 'a'}, {'value': 'b'}, {'value': 'c'}]}]",$\AA$,,,,,,,,,Ta-B,,,,,,,,,,,,,,,,,,,,,,,,,Single Crystal,,,,,,,,,,,,,,,,,,,,,,,,,,,,,,,,,,,,,,,,,,,,,,,,,,,,,,,,,,,,,,,,,,,,,,,,,,,,,,,,,,,,,,,,,,,,,,,,,,,,,,,,,,,,,,,,,,,,,,,
892,Si3N4,[{'name': 'NIST_SRD-30'}],['Silicon nitride'],[{'name': 'Hot Isostatic Pressing'}],"[{'citation': 'Elevated Temperature Fracture Behavior of Monolithic and SiCw-Reinforced Silicon Nitride Under Quasi-Static Loads, T. Hansson, U. Ramamurty, C. Bull, and R. Warren, Materials Science and Engineering A, Vol. 209, pp. 137-148 (1996), published by Elsevier Sequoia.'}]",,,,,,,,,,,,Si-N,,,,,,,,,,,,,,,,,,,,,,,,,Polycrystalline,,,,,,,,,,,,,,,,,,,,,,,,,,,,,,,,,,,,,,,,,,2,"[{'name': 'Grain Size Range', 'scalars': [{'minimum': '0.5', 'maximum': '3'}], 'units': '$\\mu$m'}]",,,$\mu$m,,,,,,,,,,,,,,,,,,,Norton Company,,,,,,,,,,,,,,,,,,,,,,,,,,,,,,,,,,,,,,,,,,,,,,,,,,,,,,
893,Yb2O3,[{'name': 'NIST_SRD-30'}],['Ytterbium oxide'],[{'name': 'Sintering'}],"[{'citation': 'Elastic Properties of Polycrystalline Ytterbium Oxide, B.R. Powell,Jr., O. Hunter,Jr., and W.R. Manning, Journal of the American Ceramic Society, Vol. 54 10, pp. 488-490 (1971), published by American Ceramic Society.'}]",,,,,,,,,,,,Yb-O,,,,,,,,,,,,,,,,,,,,,,,,,Polycrystalline,,,,,,,,,,,,,,165.9,"[{'name': 'Volume Fraction of Porosity', 'scalars': [{'value': '0.056'}, {'value': '0.057'}, {'value': '0.087'}, {'value': '0.091'}, {'value': '0.121'}, {'value': '0.140'}, {'value': '0.153'}, {'value': '0.173'}, {'value': '0.177'}, {'value': '0.198'}, {'value': '0.213'}, {'value': '0.218'}, {'value': '0.235'}, {'value': '0.245'}, {'value': '0.246'}, {'value': '0.249'}, {'value': '0.251'}, {'value': '0.267'}, {'value': '0.269'}, {'value': '0.271'}, {'value': '0.143'}, {'value': '0.143'}, {'value': '0.143'}, {'value': '0.143'}, {'value': '0.143'}, {'value': '0.143'}, {'value': '0.143'}, {'value': '0.143'}, {'value': '0.143'}, {'value': '0.143'}, {'value': '0.143'}, {'value': '0.143'}, {'value': '0.143'}, {'value': '0.143'}, {'value': '0.214'}, {'value': '0.214'}, {'value': '0.214'}, {'value': '0.214'}, {'value': '0.214'}, {'value': '0.214'}, {'value': '0.214'}, {'value': '0.214'}, {'value': '0.214'}, {'value': '0.214'}, {'value': '0.214'}, {'value': '0.214'}, {'value': '0.214'}, {'value': '0.214'}, {'value': '0.214'}, {'value': '0.271'}, {'value': '0.271'}, {'value': '0.271'}, {'value': '0.271'}, {'value': '0.271'}, {'value': '0.271'}, {'value': '0.271'}, {'value': '0.271'}, {'value': '0.271'}, {'value': '0.271'}, {'value': '0.271'}, {'value': '0.271'}, {'value': '0.271'}, {'value': '0.271'}, {'value': '0.271'}, {'value': '0.271'}, {'value': '0.271'}]}, {'name': 'Temperature', 'scalars': [{'value': '23'}, {'value': '23'}, {'value': '23'}, {'value': '23'}, {'value': '23'}, {'value': '23'}, {'value': '23'}, {'value': '23'}, {'value': '23'}, {'value': '23'}, {'value': '23'}, {'value': '23'}, {'value': '23'}, {'value': '23'}, {'value': '23'}, {'value': '23'}, {'value': '23'}, {'value': '23'}, {'value': '23'}, {'value': '23'}, {'value': '25'}, {'value': '90'}, {'value': '146'}, {'value': '207'}, {'value': '269'}, {'value': '345'}, {'value': '443'}, {'value': '540'}, {'value': '598'}, {'value': '713'}, {'value': '764'}, {'value': '840'}, {'value': '905'}, {'value': '976'}, {'value': '29'}, {'value': '98'}, {'value': '165'}, {'value': '238'}, {'value': '307'}, {'value': '381'}, {'value': '450'}, {'value': '534'}, {'value': '629'}, {'value': '673'}, {'value': '737'}, {'value': '800'}, {'value': '895'}, {'value': '960'}, {'value': '990'}, {'value': '25'}, {'value': '81'}, {'value': '126'}, {'value': '197'}, {'value': '317'}, {'value': '451'}, {'value': '552'}, {'value': '619'}, {'value': '671'}, {'value': '723'}, {'value': '781'}, {'value': '813'}, {'value': '854'}, {'value': '919'}, {'value': '943'}, {'value': '982'}, {'value': '1013'}], 'units': '$^{\\circ}$C'}]",,,GPa,,,,,,,,,,,,,,,,,,,,,,,,,,,,,,,,,,,,,,,,,,,,,,,,,,,,,,,,,,,,,,,,,,,,,,,,,,,,,,,,,,,,,,,,,,,,,,,,,,,,,
894,Si3N4,[{'name': 'NIST_SRD-30'}],['Silicon nitride'],[{'name': 'Sintering'}],"[{'citation': 'Sintering Behavior and Properties of Si3N4 Sintered with Nitrogen-Rich Liquid in the System Y2O3-AlN-SiO2, P.K. Das and J. Mukerji, Advanced Ceramic Materials, Vol. 3 3, pp. 238-243 (1988), published by American Ceramic Society.'}]",,,,,,,,,,,,Si-N,,,,,,,,,,,,,,,,,,,3.8,"[{'name': 'Temperature', 'scalars': [{'value': '1400'}], 'units': '$^{\\circ}$C'}, {'name': 'Sample Number', 'scalars': [{'value': '5'}]}]",,,,,Polycrystalline,,,,,,,,,,,,,,,,,,,,,,,,,,,,,,,,,,,,,,,,,,,,,,,,,,,,,,,,,,,,,,,,,,,,,,,,,,,,,,,,,Bar,,,,,,,,,,,,,,,,,,,,,,,,,,,,,,,,,,,,,,
895,Si3N4,[{'name': 'NIST_SRD-30'}],['Silicon nitride'],,"[{'citation': 'Effects of Environment on the Mechanical Behavior of High-Performance Ceramics, G.A. Graves and N.L. Hecht, Report No. UDR-TR-94-136, pp. 1-138 (1995), published by University of Dayton Research Institute.'}]",,,,,,,,,,,,Si-N:Y,,,,,,,,,,,,,,,,,,,,,,,,,Polycrystalline,,,,,,,,,,,,,,,,,,,,,,,,,,,,,,,,,,,,,,,,,,,,,,,,,,,,18.5,"[{'name': 'Temperature', 'scalars': [{'value': '23'}], 'units': '$^{\\circ}$C'}]",,,GPa,,,,,,,,,Norton/TRW,,,,,,,,,,,,,,,,,,,,,,,,,,,,,,,,,,,,,,,,,,,,,,,,,,,,,,
896,SiC.xTiC,[{'name': 'NIST_SRD-30'}],['Silicon carbide composite'],[{'name': 'Hot Pressing'}],"[{'citation': 'In Situ-Toughened Silicon Carbide-Titanium Carbide Composites, K.S. Cho, Y.W. Kim, H.J. Choi, and J.G. Lee, Journal of the American Ceramic Society, Vol. 79 6, pp. 1711-1713 (1996), published by American Ceramic Society.'}]",,,,,,,,,,,,Si-C:TiC,,,,,,,,,,,,,,,,,,,,,,,,,Polycrystalline,,,,3.591,"[{'name': 'Relative Density', 'scalars': [{'value': '99.4'}], 'units': '%'}, {'name': 'Specimen Number', 'scalars': [{'value': '4'}]}]",,,g cm$^{-3}$,,,,,,,,,,,,,,,,,,,,,,,,,,,,,,,,,,,,,,,,,,,,,,,,,,,,,,,,,,,,,,,,,,,,,,,,,,,,,,,,,,,,,,,,,,,,,,,,,,,,,,,,,,,,,,,
897,SiC,[{'name': 'NIST_SRD-30'}],['Silicon carbide'],[{'name': 'Reaction Bonding'}],"[{'citation': 'The Fabrication and Properties of Self-Bonded Silicon Carbide Bodies, C.W. Forrest, P. Kennedy, and J.V. Shennan, Special Ceramics, Vol. 5, pp. 99-123 (1972), published by The British Ceramic Research Association.'}]",,,,,,,,,,,,Si-C,,,,,,,,,,,,,,,,,,,,,,,,,Polycrystalline,,,,,,,,,,,,,,,,,,,,,,,,,424,"[{'name': 'Temperature', 'scalars': [{'value': '25'}, {'value': '200'}, {'value': '400'}, {'value': '600'}, {'value': '800'}, {'value': '1000'}, {'value': '1150'}, {'value': '1250'}, {'value': '1350'}, {'value': '1400'}, {'value': '1450'}], 'units': '$^{\\circ}$C'}]",,,MPa,,,,,,,,,,,,,,,,,,,,,,,,,,,,,,,,,,,,Reactor Fuel Element Laboratories,,,,,,,,,,,,,,,,Rod,,,,,,,,,,,,,,,,,,,,,,,,,,,,,,,,,,,,,,
898,ZrO2.xMgO,[{'name': 'NIST_SRD-30'}],['Zirconia (PSZ)'],[{'name': 'Sintering'}],"[{'citation': 'Sliding Friction of Ceramics:  Mechanical Action of the Wear Debris, J. Denape and J. Lamon, Journal of Materials Science, Vol. 25, pp. 3592-3604 (1990), published by Chapman and Hall.'}]",,,,,,,,,,,,Zr-O:MgO,,,,,,,,,,,,,,,,,,,,,,,,,Polycrystalline,,,,,,,,,,,,,,,,,,,,,,,,,,,,,,,,,,,,,,,,,,45,"[{'name': 'Grain Size Range', 'scalars': [{'minimum': '40', 'maximum': '50'}], 'units': '$\\mu$m'}]",,,$\mu$m,,,,,,,,,,,,,,,,,,,Desmarquest Co.,,,,,,,,,,,,,,,,,,,,,,,,,,,,,,,,,,,,,,,,,,,,,,,,,,,,,,
899,TiN,[{'name': 'NIST_SRD-30'}],['Titanium nitride'],[{'name': 'Hot Pressing'}],"[{'citation': 'The Mechanical Properties of Hot-Pressed TiN Ceramics with Various Additives, M. Moriyama, H. Aoki, Y. Kobayashi, and K. Kamata, Journal of the Ceramic Society of Japan, Vol. 101 3, pp. 279-284 (1993), published by Ceramic Society of Japan.'}]",,,,,,,,,,,,Ti-N,,,,,,,,,,,,,,,,,,,,,,,,,Polycrystalline,,,,,,,,,,,,,,,,,,,,,,,,,,,,,,,,,3.4,"[{'name': 'Mass Fraction of Additive', 'scalars': [{'value': '-'}, {'value': '5'}, {'value': '10'}, {'value': '5'}, {'value': '10'}, {'value': '5'}, {'value': '10'}, {'value': '5'}, {'value': '10'}, {'value': '5'}, {'value': '10'}, {'value': '5'}, {'value': '10'}, {'value': '5'}, {'value': '10'}, {'value': '5'}, {'value': '10'}], 'units': '%'}, {'name': 'Additive', 'scalars': [{'value': 'none'}, {'value': 'Al2O3'}, {'value': 'Al2O3'}, {'value': 'Y2O3'}, {'value': 'Y2O3'}, {'value': 'MgO'}, {'value': 'MgO'}, {'value': 'BN'}, {'value': 'BN'}, {'value': 'AlN'}, {'value': 'AlN'}, {'value': 'Si3N4'}, {'value': 'Si3N4'}, {'value': 'SiC'}, {'value': 'SiC'}, {'value': 'B4C'}, {'value': 'B4C'}]}]",,,MPa m$^{1/2}$,,,,,,,,,,,,,,,,,,,,,,,,,,,,,,,,,,,,,,,,,,,,,,,,,,,,,,,,,,,,,,,,,,,,,,,,,,,,,,,,,,
900,TiB2.xB4C.yFe,[{'name': 'NIST_SRD-30'}],['Titanium diboride composite'],[{'name': 'Sintering'}],"[{'citation': 'Effect of Iron and Boron Carbide on the Densification and Mechanical Properties of Titanium Diboride Ceramics, E.S. Kang, C.W. Jang, C.H. Lee, C.H. Kim, and D.K. Kim, Journal of the American Ceramic Society, Vol. 72 20, pp. 1868-1872 (1989), published by American Ceramic Society.'}]",,,,,,,,,,,,Ti-B:B,,,,,,,,,,,,,,,,,,,,,,,,,Polycrystalline,,,,,,,,,,,,,,,,,,,,,,,,,,,,,,,,,,,,,,,,,,8.7,"[{'name': 'Mass Fraction of B4C', 'scalars': [{'value': '0'}, {'value': '5'}, {'value': '10'}, {'value': '20'}, {'value': '40'}], 'units': '%'}]",,,$\mu$m,,,,,,,,,,,,,,,,,,,,,,,,,,,,,,,,,,,,,,,,,,,,,,,,,,,,,,,,,,,,,,,,,,,,,,,,,
901,AlN.xY2O3.ySiO2,[{'name': 'NIST_SRD-30'}],['Aluminum nitride'],[{'name': 'Sintering'}],"[{'citation': 'Effect of Silica on the Thermal Conductivity of Aluminum Nitride, P.S. de Baranda, A.K. Knudsen, and E. Ruh, Journal of the American Ceramic Society, Vol. 76 7, pp. 1761-1771 (1993), published by American Ceramic Society.'}]",,,,,,,,,,,,Al-N:Y,,,,,,,,,,,,,,,,,,,,,,,,,Polycrystalline,,,,3.29,"[{'name': 'Preparation Condition', 'scalars': [{'value': 'Air BBO'}, {'value': 'Air BBO'}, {'value': 'Air BBO'}, {'value': 'Air BBO'}, {'value': 'Air BBO'}, {'value': 'Air BBO'}, {'value': 'Air BBO'}, {'value': 'Air BBO'}, {'value': 'Air BBO'}, {'value': 'Air BBO'}, {'value': 'N2 BBO'}, {'value': 'N2 BBO'}, {'value': 'N2 BBO'}, {'value': 'N2 BBO'}, {'value': 'N2 BBO'}, {'value': 'N2 BBO'}, {'value': 'N2 BBO'}, {'value': 'N2 BBO'}, {'value': 'N2 BBO'}, {'value': 'N2 BBO'}, {'value': 'N2 BBO'}]}, {'name': 'Mass Fraction of SiO2', 'scalars': [{'value': '0.05'}, {'value': '0.10'}, {'value': '0.21'}, {'value': '0.31'}, {'value': '0.51'}, {'value': '1.01'}, {'value': '1.52'}, {'value': '2.02'}, {'value': '4.99'}, {'value': '5.00'}, {'value': '0.01'}, {'value': '0.05'}, {'value': '0.12'}, {'value': '0.20'}, {'value': '0.29'}, {'value': '0.51'}, {'value': '1.01'}, {'value': '1.52'}, {'value': '2.02'}, {'value': '5.01'}, {'value': '5.00'}], 'units': '%'}]",,,g cm$^{-3}$,,,,,,,,,,,,,,,,,,,,,,,,,,,,,,,,,,,,,,,,,,,,,,,,,,,,,,,,,,,,,,,,,,,,,,,,,,,,,,,,,,,,,,,,,,,,,,,,,,,,,,,,,,,,,,,
902,3Al2O3.2SiO2,[{'name': 'NIST_SRD-30'}],['Mullite'],[{'name': 'Sintering'}],"[{'citation': 'Creep Deformation of Polycrystalline Mullite, Y. Okamoto, H. Fukudome, K. Hayashi, and T. Nishikawa, Journal of the European Ceramic Society, Vol. 6, pp. 161-168 (1990), published by Elsevier Science Limited.'}]",,,,,,,,,,,,Al-Si-O,,,,,,,,,,,,,,,,,,,,,,,,,Polycrystalline,,,,,,,,,,,,,,224,"[{'name': 'Temperature', 'scalars': [{'value': '23'}], 'units': '$^{\\circ}$C'}]",,,GPa,,,,,,,,,,,,,,,,,,,,,,,,,,,,,,,,,,,,,,,,,,,,,,,,,,,,,,,,,,,,,,,,,,,,,,,,,,,,,,,,,,,,,,,,,,,,,,,,,,,,,
903,AlN,[{'name': 'NIST_SRD-30'}],['Aluminum nitride'],[{'name': 'Crystal Growth'}],"[{'citation': 'Thermal Expansion of Some Diamondlike Crystals, G.A. Slack and S.F. Bartram, Journal of Applied Physics, Vol. 46 1, pp. 89-98 (1975), published by American Institute of Physics.'}]",3.1105,"[{'name': 'Temperature', 'scalars': [{'value': '23'}], 'units': '$^{\\circ}$C'}, {'name': 'Axis', 'scalars': [{'value': 'a'}, {'value': 'c'}]}]",$\AA$,,,,,,,,,Al-N,,,,,,,,,,,,,,,,,,,,,,,,,Polycrystalline,,,,,,,,,,,,,,,,,,,,,,,,,,,,,,,,,,,,,,,,,,,,,,,,,,,,,,,,,,,,,,,,,,,,,,,,,,,,,,,,,,,,,,,,,,,,,,,,,,,,,,,,,,,,,,,,,,,,,,,
904,Si3N4,[{'name': 'NIST_SRD-30'}],['Silicon nitride'],[{'name': 'Hot Pressing'}],"[{'citation': 'The Evaluation of Environmental Effects in Toughened Ceramics for Advanced Heat Engines Investigation of Selected SiC and Si3N4 Ceramics, N.L.Hecht, G.A.Graves, D.E.McCullum, A.P.Berens, S.Goodrich, J.D.Wolf, J.R.Hoenigman, P.Yaney, D.Grant, and S.Hilton, ORNL Report Number:  ORNL/Sub/84-00221/2, pp. 1-111 (1990), published by Oak Ridge National Laboratory.'}]",,,,,,,,,,,,Si-N,,,,,,,,,,,,,,,,,,,,,,,,,Polycrystalline,,,,,,,,,,,,,,,,,,,,,,,,,,,,,,,,,,,,,,,,,,,,,,,,,,,,13.9,"[{'name': 'Temperature', 'scalars': [{'value': '23'}], 'units': '$^{\\circ}$C'}]",,,GPa,,,,,,,,,Norton/TRW,,,,,,,,,,,,,,,,,,,,,,,,,,,,,,,,,,,,,,,,,,,,,,,,,,,,,,
905,AlN,[{'name': 'NIST_SRD-30'}],['Aluminum nitride'],[{'name': 'Sintering'}],"[{'citation': 'Thermal and Mechanical Properties of Neutron-Irradiated Aluminum Nitride, T. Yano and T. Iseki, Journal of Nuclear Materials, Vol. 179, pp. 387-390 (1991), published by Elsevier Science B.V..'}]",,,,,,,,,,,,Al-N,,,,,,,,,,,,,,,,,,,,,,,,,Polycrystalline,,,,,,,,,,,,,,,,,,,,,,,,,,,,,,,,,,,,,,,,,,,,,,,,,,,,,,,,,,,,,,,,,Tokuyama Soda Co.,,,,,,,,,,,,,,,,,,,,,,,,,,,,,,,,,,,,,,168,"[{'name': 'Volume Swelling', 'scalars': [{'value': '0.00'}, {'value': '0.32'}, {'value': '0.63'}], 'units': '%'}]",W m$^{-1}$ K$^{-1}$,,,,,,,,,,,,,,
906,Al2O3.xSiO2,[{'name': 'NIST_SRD-30'}],['Mullite'],,"[{'citation': 'Sintering and Mechanical Properties of Mullite Derived Via Spray Pyrolysis, S. Kanzaki and H. Tabata, Ceramic Transactions, Vol. 6, pp. 339-351 (1990), edited by S. Somiya, R.F. Davis, and J.A. Pask, published by American Ceramic Society.'}]",,,,,,,,,,,,Al-Si-O,,,,,,,,,,,,,,,,,,,,,,,,,Polycrystalline,,,,,,,,,,,,,,,,,,,,,,,,,,,,,,,,,2.83,"[{'name': 'Al2O3Mass Fraction', 'scalars': [{'value': '64'}, {'value': '68'}, {'value': '70'}, {'value': '72'}, {'value': '74'}, {'value': '75'}, {'value': '78'}, {'value': '64'}, {'value': '68'}, {'value': '70'}, {'value': '72'}, {'value': '74'}, {'value': '75'}, {'value': '78'}], 'units': '%'}, {'name': 'Temperature', 'scalars': [{'value': '23'}, {'value': '23'}, {'value': '23'}, {'value': '23'}, {'value': '23'}, {'value': '23'}, {'value': '23'}, {'value': '1300'}, {'value': '1300'}, {'value': '1300'}, {'value': '1300'}, {'value': '1300'}, {'value': '1300'}, {'value': '1300'}], 'units': '$^{\\circ}$C'}]",,,MPa m$^{1/2}$,,,,,,,,,,,,,,,,,,,,,,,,,,,,,,,,,,,,,,,,,,,,,,,,,,,,,,,,,,,,,,,,,,,,,,,,,,,,,,,,,,
907,SiC.xAl2O3.yY2O3,[{'name': 'NIST_SRD-30'}],['Silicon carbide'],[{'name': 'Hot Pressing'}],"[{'citation': 'Effect of Additive Amount on Microstructure and Mechanical Properties of Self-Reinforced Silicon Carbide, Y.W. Kim, W. Kim, and D.H. Cho, Journal of Materials Science Letters, Vol. 16, pp. 1384-1386 (1997), published by Chapman and Hall.'}]",,,,,,,,,,,,Si-C,,,,,,,,,,,,,,,,,,,,,,,,,Polycrystalline,,,,,,,,,,,,,,,,,,,,,,,,,,,,,,,,,,,,,,,,,,1.01,"[{'name': 'Mass Fraction of Al2O3', 'scalars': [{'value': '3'}, {'value': '6'}, {'value': '12'}], 'units': '%'}, {'name': 'Mass Fraction of Y2O3', 'scalars': [{'value': '2'}, {'value': '4'}, {'value': '8'}], 'units': '%'}, {'name': 'Grain Length', 'scalars': [{'value': '6.26'}, {'value': '5.92'}, {'value': '6.66'}], 'units': '$\\mu$m'}, {'name': 'Aspect Ratio', 'scalars': [{'value': '6.2'}, {'value': '7.4'}, {'value': '11.1'}]}]",,,$\mu$m,,,,,,,,,,,,,,,,,,,,,,,,,,,,,,,,,,,,,,,,,,,,,,,,,,,,,,,,,,,,,,,,,,,,,,,,,
908,3Al2O3.2SiO2.xZrO2,[{'name': 'NIST_SRD-30'}],['Mullite composite'],[{'name': 'Sintering'}],"[{'citation': 'Properties of Zirconia-Toughened Mullite Ceramics Improved by B2O3 Additive, W.Y. Liu, H.Y. Li, and Y.J. Xin, Journal of Materials Science, Vol. 32, pp. 2151-2154 (1997), published by Chapman and Hall.'}]",,,,,,,,,,,,Al-Si-O:ZrO,,,,,,,,,,,,,,,,,,,,,,,,,Polycrystalline,,,,,,,,,,,,,,,,,,,,,,,,,,,,,,,,,4.4,"[{'name': 'Temperature', 'scalars': [{'value': '23'}, {'value': '23'}, {'value': '23'}, {'value': '23'}, {'value': '23'}, {'value': '23'}, {'value': '23'}, {'value': '800'}, {'value': '800'}, {'value': '800'}, {'value': '800'}, {'value': '800'}, {'value': '800'}, {'value': '800'}], 'units': '$^{\\circ}$C'}, {'name': 'Mass Fraction of B2O3', 'scalars': [{'value': '0'}, {'value': '0.25'}, {'value': '0.75'}, {'value': '1.50'}, {'value': '2.25'}, {'value': '2.60'}, {'value': '3.00'}, {'value': '0'}, {'value': '0.25'}, {'value': '0.75'}, {'value': '1.50'}, {'value': '2.25'}, {'value': '2.60'}, {'value': '3.00'}], 'units': '%'}]",,,MPa m$^{1/2}$,,,,,,,,,,,,,,,,,,,,,,,,,,,,,,,,,,,,,,,,,,,,,,,,,,,,,,,,,,,,,,,,,,,,,,,,,,,,,,,,,,
909,C,[{'name': 'NIST_SRD-30'}],['Diamond (CVD)'],[{'name': 'Chemical Vapor Deposition'}],"[{'citation': 'Round Robin Thermal Conductivity Measurements on CVD Diamond, A. Feldman, Applications of Diamond Films and Related Materials, pp. 627-630 (1995), edited by A. Feldman,Y. Tzeng, W. Yarbrough,M. Yoshikawa,M. Murakawa, published by National Institute of Standards and Technology.'}]",,,,,,,,,,,,C,,,,,,,,,,,,,,,,,,,,,,,,,Polycrystalline,,,,,,,,,,,,,,,,,,,,,,,,,,,,,,,,,,,,,,,,,,,,,,,,,,,,,,,,,,,,,,,,,,,,,,,,,,,,,,,,,,,,,,,,,,,,,,,,,,,,,,,420,"[{'name': 'Number of Values', 'scalars': [{'value': '8'}]}, {'name': 'Specimen Name', 'scalars': [{'value': 'LD-E'}]}]",W m$^{-1}$ K$^{-1}$,,,,,,,,,,,,,,
910,Si3N4.yY2O3.zAl2O3,[{'name': 'NIST_SRD-30'}],['Silicon nitride'],[{'name': 'Sintering'}],"[{'citation': 'Microstructural Design of Silicon Nitride with Improved Fracture Toughness:  I, Effects of Grain Shape and Size, P.F. Becher, E.Y. Sun, K.P. Plucknett, K.B. Alexander, C.H. Hsueh, H.T. Lin, S.B. Waters,  C.G. Westmoreland, E.S. Kang, K. Hirao, and M.E. Brito, Journal of the American Ceramic Society, Vol. 81 11, pp. 2821-2830 (1998), published by American Ceramic Society.'}]",,,,,,,,,,,,Si-N:Al,,,,,,,,,,,,,,,,,,,,,,,,,Polycrystalline,,,,,,,,,,,,,,,,,,,,,,,,,,,,,,,,,5.4,"[{'name': 'Crack Length', 'scalars': [{'value': '118'}, {'value': '147'}, {'value': '215'}, {'value': '244'}, {'value': '257'}, {'value': '506'}, {'value': '562'}, {'value': '601'}, {'value': '592'}, {'value': '662'}, {'value': '688'}, {'value': '718'}, {'value': '787'}, {'value': '837'}, {'value': '870'}, {'value': '955'}, {'value': '1050'}, {'value': '1195'}, {'value': '1213'}, {'value': '1395'}, {'value': '1401'}], 'units': '$\\mu$m'}]",,,MPa m$^{1/2}$,,,,,,,,,,,,,,,,,,,,,,,,,,,,NKK Corp.,,,,,,,,,,,,,,,,,,,,,,,,,,,,,,,,,,,,,,,,,,,,,,,,,,,,,,
911,SiC.xAl2O3.yY2O3,[{'name': 'NIST_SRD-30'}],['Silicon carbide'],[{'name': 'Hot Pressing'}],"[{'citation': 'Effect of Additive Amount on Microstructure and Mechanical Properties of Self-Reinforced Silicon Carbide, Y.W. Kim, W. Kim, and D.H. Cho, Journal of Materials Science Letters, Vol. 16, pp. 1384-1386 (1997), published by Chapman and Hall.'}]",,,,,,,,,,,,Si-C,,,,,,,,,,,,,,,,,,,,,,,,,Polycrystalline,,,,3.221,"[{'name': 'Mass Fraction of Al2O3', 'scalars': [{'value': '3'}, {'value': '6'}, {'value': '12'}], 'units': '%'}, {'name': 'Mass Fraction of Y2O3', 'scalars': [{'value': '2'}, {'value': '4'}, {'value': '8'}], 'units': '%'}, {'name': 'Relative Density', 'scalars': [{'value': '98.9'}, {'value': '98.2'}, {'value': '97.2'}], 'units': '%'}]",,,g cm$^{-3}$,,,,,,,,,,,,,,,,,,,,,,,,,,,,,,,,,,,,,,,,,,,,,,,,,,,,,,,,,,,,,,,,,,,,,,,,,,,,,,,,,,,,,,,,,,,,,,,,,,,,,,,,,,,,,,,
912,Al2O3,[{'name': 'NIST_SRD-30'}],['Alumina'],[{'name': 'Sintering'}],"[{'citation': 'Thermal Conductivity of Sintered UO2 and Al2O3 at High Temperatures, T. Nishijima, T. Kawada, and A. Ishihata, Journal of the American Ceramic Society, Vol. 48, pp. 31-34 (1965), published by American Ceramic Society.'}]",,,,,,,,,,,,Al-O,,,,,,,,,,,,,,,,,,,,,,,,,Polycrystalline,,,,,,,,,,,,,,,,,,,,,,,,,,,,,,,,,,,,,,,,,,,,,,,,,,,,,,,,,,,,,,,,,,,,,,,,,,,,,,,,,,,,,,,,,,,,,,,,,,,,,,,14.1,"[{'name': 'Temperature', 'scalars': [{'value': '400'}, {'value': '500'}, {'value': '600'}, {'value': '800'}, {'value': '1000'}, {'value': '1200'}, {'value': '1400'}, {'value': '1500'}, {'value': '1600'}, {'value': '1750'}, {'value': '1800'}], 'units': '$^{\\circ}$C'}]",W m$^{-1}$ K$^{-1}$,,,,,,,,,,,,,,
913,Al2O3.xSiC,[{'name': 'NIST_SRD-30'}],['Alumina composite'],[{'name': 'Hot Pressing'}],"[{'citation': 'Thermal Diffusivity/Conductivity of Alumina-Silicon Carbide Composites, P.H. McCluskey, R.K. Williams, R.S. Graves, and T.N. Tiegs, Journal of the American Ceramic Society, Vol. 73 2, pp. 461-464 (1990), published by American Ceramic Society.'}]",,,,,,,,,,,,Al-O:SiC,,,,,,,,,,,,,,,,,,,,,,,,,Polycrystalline,,,,,,,,,,,,,,,,,,,,,,,,,,,,,,,,,,,,,,,,,,,,,,,,,,,,,,,,,,,,,,,,,,,,,,,,,,,,,,,,,,,,,,,,,,,,,,,,,,,,,,,23.6,"[{'name': 'Volume Fraction of SiC', 'scalars': [{'value': '10'}, {'value': '10'}, {'value': '10'}, {'value': '10'}, {'value': '10'}, {'value': '10'}, {'value': '20'}, {'value': '20'}, {'value': '20'}, {'value': '20'}, {'value': '20'}, {'value': '20'}, {'value': '50'}, {'value': '50'}, {'value': '50'}, {'value': '50'}, {'value': '50'}, {'value': '50'}], 'units': '%'}, {'name': 'Temperature', 'scalars': [{'value': '373'}, {'value': '573'}, {'value': '773'}, {'value': '973'}, {'value': '1173'}, {'value': '1473'}, {'value': '373'}, {'value': '573'}, {'value': '773'}, {'value': '973'}, {'value': '1173'}, {'value': '1473'}, {'value': '373'}, {'value': '573'}, {'value': '773'}, {'value': '973'}, {'value': '1173'}, {'value': '1473'}], 'units': 'K'}]",W m$^{-1}$ K$^{-1}$,,,,,,,,,,,,,,
914,SiC,[{'name': 'NIST_SRD-30'}],['Silicon carbide'],,"[{'citation': 'Effects of Environment on the Mechanical Behavior of High-Performance Ceramics, G.A. Graves and N.L. Hecht, Report No. UDR-TR-94-136, pp. 1-138 (1995), published by University of Dayton Research Institute.'}]",,,,,,,,,,,,"Si-C:B,C",,,,,,,,,,,,,,,,,,,,,,,,,Polycrystalline,,,,,,,,,,,,,,,,,,,,,,,,,,,,,,,,,,,,,,,,,,,,,,,,,,,,,,,,,,,,,,,,,Dow Corning,,,,,,,,,,,,,,,,,,,,,,,,,,,,,,,,,,,,,,,,,,,,,,,,,,23,"[{'name': 'Temperature', 'scalars': [{'value': '20'}], 'units': '$^{\\circ}$C'}, {'name': 'Crosshead Speed', 'scalars': [{'value': '0.004'}], 'units': 'cm/s'}, {'name': 'Test Type', 'scalars': [{'value': 'flexural'}]}]",,,
915,B4C.xZrO2,[{'name': 'NIST_SRD-30'}],['Boron carbide'],[{'name': 'Sintering'}],"[{'citation': 'Reaction Sintering and Mechanical Properties of B4C with Addition of ZrO2, H.W. Kim, Y.H. Koh, and H.E. Kim, Journal of Materials Research, Vol. 15 11, pp. 2431-2436 (2000), published by Materials Research Society.'}]",,,,,,,,,,,,B-C,,,,,,,,,,,,,,,,,,,,,,,,,Polycrystalline,,,,,,,,,,,,,,,,,,,,,,,,,,,,,,,,,,,,,,,,,,,,,,,,,,,,22.4,"[{'name': 'Relative Density', 'scalars': [{'value': '0.77'}, {'value': '0.82'}, {'value': '0.89'}, {'value': '0.94'}, {'value': '0.95'}]}, {'name': 'Volume Fraction of ZrO2', 'scalars': [{'value': '0.00'}, {'value': '0.025'}, {'value': '0.05'}, {'value': '0.10'}, {'value': '0.20'}]}]",,,GPa,,,,,,,,,,,,,,,,,,,,,,,,,,,,,,,,,,,,,,,,,,,,,,,,,,,,,,,,,,,,,,,
916,Si3N4.wAl2O3.xMo2C.ySiO2.zY2O3,[{'name': 'NIST_SRD-30'}],['Silicon nitride composite'],[{'name': 'Sintering'}],"[{'citation': 'Ceramic Technology Project Data Base:  September 1992 Summary Report, B.L.P. Keyes, ORNL Report Number:  ORNL/M-2775, pp. 1-171 (1992), published by Oak Ridge National Laboratory.'}]",,,,,,,,,,,,Si-N:Al,,,,,,,,,,,,,,,,,,,,,,,,,Polycrystalline,,,,,,,,,,,,,,,,,,,,,,,,,,,,,,,,,,,,,,,,,,,,,,,,,,,,13.7,"[{'name': 'Temperature', 'scalars': [{'value': '23'}], 'units': '$^{\\circ}$C'}, {'name': 'Sample', 'scalars': [{'value': 'A'}, {'value': 'B'}, {'value': 'C'}]}]",,,GPa,,,,,,,,,Ceradyne,,,,,,,,,,,,,,,,,,,,,,,,,,,,,,,,,,,,,,,,,,,,,,,,,,,,,,
917,ZrO2.xY2O3,[{'name': 'NIST_SRD-30'}],['Zirconia (PSZ)'],[{'name': 'Melt Processing'}],"[{'citation': 'The Elastic Constants and Interatomic Binding in Yttria-Stabilized Zirconia, N.G. Pace, G.A. Saunders, Z. Sumengen, and J.S. Thorp, Journal of Materials Science, Vol. 4, pp. 1106-1110 (1969), published by Chapman and Hall.'}]",5.1276,"[{'name': 'Mole Fraction of Y2O3', 'scalars': [{'value': '8'}, {'value': '12'}], 'units': '%'}, {'name': 'Temperature', 'scalars': [{'value': '23'}], 'units': '$^{\\circ}$C'}, {'name': 'Axis', 'scalars': [{'value': 'a'}]}]",$\AA$,,,,,,,,,Zr-O:Y,,,,,,,,,,,,,,,,,,,,,,,,,Polycrystalline,,,,,,,,,,,,,,,,,,,,,,,,,,,,,,,,,,,,,,,,,,,,,,,,,,,,,,,,,,,,,,,,,,,,,,,,,,,,,,,,,,,,,,,,,,,,,,,,,,,,,,,,,,,,,,,,,,,,,,,
918,Gd2O3,[{'name': 'NIST_SRD-30'}],['Gadolinia'],[{'name': 'Sintering'}],"[{'citation': 'Elastic Properties of Polycrystalline Monoclinic Gd2O3, J.A. Haglund and O.Hunter,Jr., Journal of the American Ceramic Society, Vol. 56 6, pp. 327-330 (1973), published by American Ceramic Society.'}]",,,,,,,,,,,,Gd-O,,,,,,,,,,,,,,,,,,,,,,,,,Polycrystalline,,,,,,,,,,,,,,,,,,,,,,,,,,,,,,,,,,,,,,,,,,,,,,,,,,,,,,,,,,,,,,,,,,,,,,,,,,,,,,,,,,,,,57.2,"[{'name': 'Volume Fraction of Porosity', 'scalars': [{'value': '0.025'}, {'value': '0.028'}, {'value': '0.034'}, {'value': '0.105'}, {'value': '0.116'}, {'value': '0.124'}, {'value': '0.207'}, {'value': '0.224'}, {'value': '0.228'}, {'value': '0.231'}, {'value': '0.351'}, {'value': '0.360'}, {'value': '0.361'}, {'value': '0.364'}, {'value': '0.367'}, {'value': '0.370'}, {'value': '0.370'}, {'value': '0.0347'}, {'value': '0.0347'}, {'value': '0.0347'}, {'value': '0.0347'}, {'value': '0.0347'}, {'value': '0.0347'}, {'value': '0.0347'}, {'value': '0.0347'}, {'value': '0.0347'}, {'value': '0.0347'}, {'value': '0.0347'}, {'value': '0.0347'}, {'value': '0.0347'}, {'value': '0.0347'}, {'value': '0.0347'}, {'value': '0.0347'}, {'value': '0.0347'}, {'value': '0.0347'}, {'value': '0.0347'}, {'value': '0.0347'}, {'value': '0.0347'}, {'value': '0.0347'}, {'value': '0.0347'}, {'value': '0.0347'}, {'value': '0.0347'}, {'value': '0.0347'}, {'value': '0.2297'}, {'value': '0.2297'}, {'value': '0.2297'}, {'value': '0.2297'}, {'value': '0.2297'}, {'value': '0.2297'}, {'value': '0.2297'}, {'value': '0.2297'}, {'value': '0.2297'}, {'value': '0.2297'}, {'value': '0.2297'}, {'value': '0.2297'}, {'value': '0.2297'}, {'value': '0.2297'}, {'value': '0.2297'}, {'value': '0.2297'}, {'value': '0.2297'}, {'value': '0.2297'}, {'value': '0.2297'}, {'value': '0.2297'}, {'value': '0.2297'}, {'value': '0.2297'}, {'value': '0.2297'}, {'value': '0.2297'}, {'value': '0.2297'}, {'value': '0.2297'}, {'value': '0.3660'}, {'value': '0.3660'}, {'value': '0.3660'}, {'value': '0.3660'}, {'value': '0.3660'}, {'value': '0.3660'}, {'value': '0.3660'}, {'value': '0.3660'}, {'value': '0.3660'}, {'value': '0.3660'}, {'value': '0.3660'}, {'value': '0.3660'}, {'value': '0.3660'}, {'value': '0.3660'}, {'value': '0.3660'}, {'value': '0.3660'}, {'value': '0.3660'}, {'value': '0.3660'}, {'value': '0.3660'}, {'value': '0.3660'}, {'value': '0.3660'}, {'value': '0.3660'}, {'value': '0.3660'}, {'value': '0.3660'}, {'value': '0.3660'}, {'value': '0.3660'}]}, {'name': 'Temperature', 'scalars': [{'value': '23'}, {'value': '23'}, {'value': '23'}, {'value': '23'}, {'value': '23'}, {'value': '23'}, {'value': '23'}, {'value': '23'}, {'value': '23'}, {'value': '23'}, {'value': '23'}, {'value': '23'}, {'value': '23'}, {'value': '23'}, {'value': '23'}, {'value': '23'}, {'value': '23'}, {'value': '51'}, {'value': '94'}, {'value': '143'}, {'value': '180'}, {'value': '253'}, {'value': '314'}, {'value': '387'}, {'value': '454'}, {'value': '515'}, {'value': '563'}, {'value': '643'}, {'value': '692'}, {'value': '747'}, {'value': '808'}, {'value': '881'}, {'value': '911'}, {'value': '960'}, {'value': '1009'}, {'value': '1064'}, {'value': '1106'}, {'value': '1167'}, {'value': '1198'}, {'value': '1234'}, {'value': '1283'}, {'value': '1320'}, {'value': '1362'}, {'value': '54'}, {'value': '90'}, {'value': '151'}, {'value': '194'}, {'value': '255'}, {'value': '328'}, {'value': '389'}, {'value': '450'}, {'value': '523'}, {'value': '566'}, {'value': '639'}, {'value': '688'}, {'value': '743'}, {'value': '798'}, {'value': '846'}, {'value': '914'}, {'value': '968'}, {'value': '1011'}, {'value': '1060'}, {'value': '1103'}, {'value': '1145'}, {'value': '1188'}, {'value': '1219'}, {'value': '1273'}, {'value': '1310'}, {'value': '1353'}, {'value': '42'}, {'value': '72'}, {'value': '133'}, {'value': '164'}, {'value': '231'}, {'value': '304'}, {'value': '383'}, {'value': '445'}, {'value': '512'}, {'value': '561'}, {'value': '634'}, {'value': '683'}, {'value': '744'}, {'value': '792'}, {'value': '847'}, {'value': '902'}, {'value': '957'}, {'value': '1012'}, {'value': '1055'}, {'value': '1098'}, {'value': '1147'}, {'value': '1177'}, {'value': '1219'}, {'value': '1269'}, {'value': '1311'}, {'value': '1354'}], 'units': '$^{\\circ}$C'}]",GPa,,,,,,,,,,,,,,,,,,,,,,,,,,,,,,,,
919,Al2O3,[{'name': 'NIST_SRD-30'}],['Alumina'],[{'name': 'Sintering'}],"[{'citation': 'Effect of Porosity on the Erosive Wear of Liquid-Phase-Sintered Alumina Ceramics, B.A. Latella and B.H. OConnor, Journal of the American Ceramic Society, Vol. 82 8, pp. 2145-2149 (1999), published by American Ceramic Society.'}]",,,,,,,,,,,,Al-O,,,,,,,,,,,,,,,,,,,,,,,,,Polycrystalline,,,,,,,,,,,,,,,,,,,,,,,,,,,,,,,,,,,,,,,,,,,,,,,,,,,,,,,,,,,,,,,,,,,,,,,,,,,,,,17.8,"[{'name': 'Sintering Temperature', 'scalars': [{'value': '1250'}, {'value': '1300'}, {'value': '1300'}, {'value': '1300'}, {'value': '1350'}, {'value': '1400'}, {'value': '1450'}], 'units': '$^{\\circ}$C'}, {'name': 'Sintering Time', 'scalars': [{'value': '4'}, {'value': '0.25'}, {'value': '1'}, {'value': '4'}, {'value': '4'}, {'value': '4'}, {'value': '4'}], 'units': 'h'}]",%,,,,,,,,,,,,,,,,,,,,,,,,,,,,,,,,,,,,,,,
920,Al2O3,[{'name': 'NIST_SRD-30'}],['Alumina'],[{'name': 'Sintering'}],"[{'citation': 'Evaluated Material Properties for a Sintered $\\alpha$-Alumina, R.G. Munro, Journal of the American Ceramic Society, Vol. 80 8, pp. 1919-1928 (1997), published by American Ceramic Society.'}]",,,,,,,,,,,,Al-O,,,,,,,,,,,,,,,,,,,,,,,,,Polycrystalline,,,,,,,,,,,,,,,,,,,,,,,,,,,,,,,,,,,,,,,,,,,,,,,,,,,,,,,,,,,,,,,,,,,,,,,,,,,,,,,,,,,,,,,,,,11.00,"[{'name': 'Mode', 'scalars': [{'value': 'longitudinal'}, {'value': 'longitudinal'}, {'value': 'longitudinal'}, {'value': 'longitudinal'}, {'value': 'longitudinal'}, {'value': 'longitudinal'}, {'value': 'shear'}, {'value': 'shear'}, {'value': 'shear'}, {'value': 'shear'}, {'value': 'shear'}, {'value': 'shear'}]}, {'name': 'Temperature', 'scalars': [{'value': '20'}, {'value': '500'}, {'value': '1000'}, {'value': '1200'}, {'value': '1400'}, {'value': '1500'}, {'value': '20'}, {'value': '500'}, {'value': '1000'}, {'value': '1200'}, {'value': '1400'}, {'value': '1500'}], 'units': '$^{\\circ}$C'}]",km/s,,,,,,,,,,,,,,,,,,,,,,,,,,,
921,ZrO2.xY2O3,[{'name': 'NIST_SRD-30'}],['Zirconia (TZP)'],,"[{'citation': 'Evaluation of Japanese Yttria Tetragonal Zirconia Polycrystal (Y-TZP) Materials, J.J. Swab, Ceramic Engineering and Science Proceedings, Vol. 8 7, pp. 886-891 (1987), published by American Ceramic Society.'}]",,,,,,,,,,,,Zr-O:Y,,,,,,,,,,,,,,,,,,,,,,,,,Polycrystalline,,,,,,,,,,,,,,,,,,,,,,,,,722,"[{'name': 'Oxidation Temperature', 'scalars': [{'value': '25'}, {'value': '200'}, {'value': '1000'}, {'value': '1000'}], 'units': '$^{\\circ}$C'}, {'name': 'Oxidation Time', 'scalars': [{'value': '0'}, {'value': '50'}, {'value': '100'}, {'value': '500'}], 'units': 'h'}, {'name': 'Test Temperature', 'scalars': [{'value': '23'}], 'units': '$^{\\circ}$C'}]",,,MPa,,,,,,,,,,,,,,,,,,,,,,,,,,,,,,,,,,,,AC Sparkplug,,,,,,,,,,,,,,,,,,,,,,,,,,,,,,,,,,,,,,,,,,,,,,,,,,,,,,
922,Si3N4.xY2O3,[{'name': 'NIST_SRD-30'}],['Silicon nitride'],[{'name': 'Hot Isostatic Pressing'}],"[{'citation': 'Mechanical Properties Characterization of One SiC and Two Si3N4 Commercially Available Ceramics, N.L. Hecht, S.M. Goodrich, L. Chuck, D.E. McCullum, and V.J. Tennery, American Ceramic Society Bulletin, Vol. 71 4, pp. 653-659 (1992), published by American Ceramic Society.'}]",,,,,,,,,,,,Si-N:Y,PY6,,,,,,,,,,,,,,,,,,,,,,,,Polycrystalline,,,,,,,,,,,,,,,,,,,,,,,,,,,,,,,,,,,,,,,,,,,,,,,,,,,,,,,,,,,,,,,,,GTE,,,,,,,,,,,,,,,,,,,,,,,,,,,,,,,,,619,"[{'name': 'Temperature', 'scalars': [{'value': '20'}, {'value': '1000'}, {'value': '1200'}, {'value': '1400'}], 'units': '$^{\\circ}$C'}]",,,MPa,,,,,,,,,,,,,,,,,
923,Si3N4,[{'name': 'NIST_SRD-30'}],['Silicon nitride'],,"[{'citation': 'Effects of Environment on the Mechanical Behavior of High-Performance Ceramics, G.A. Graves and N.L. Hecht, Report No. UDR-TR-94-136, pp. 1-138 (1995), published by University of Dayton Research Institute.'}]",,,,,,,,,,,,Si-N:Y,,,,,,,,,,,,,,,,,,,,,,,,,Polycrystalline,,,,,,,,,,,,,,,,,,,,,,,,,466,"[{'name': 'Temperature', 'scalars': [{'value': '1000'}, {'value': '1200'}, {'value': '1400'}, {'value': '1000'}, {'value': '1200'}, {'value': '1400'}], 'units': '$^{\\circ}$C'}, {'name': 'Crosshead Speed', 'scalars': [{'value': '0.00004'}, {'value': '0.00004'}, {'value': '0.00004'}, {'value': '0.004'}, {'value': '0.004'}, {'value': '0.004'}], 'units': 'cm/s'}]",,,MPa,,,,,,,,,,,,,,,,,,,,,,,,,,,,,,,,,,,,Kyocera,,,,,,,,,,,,,,,,,,,,,,,,,,,,,,,,,,,,,,,,,,,,,,,,,,,,,,
924,ZrO2.xMgO,[{'name': 'NIST_SRD-30'}],['Zirconia (PSZ)'],,"[{'citation': 'Ceramic Technology Project Data Base:  September 1992 Summary Report, B.L.P. Keyes, ORNL Report Number:  ORNL/M-2775, pp. 1-171 (1992), published by Oak Ridge National Laboratory.'}]",,,,,,,,,,,,Zr-O:MgO,Mg-PSZ,,,,,,,,,,,,,,,,,,,,,,,,Polycrystalline,,,,,,,,,,,,,,201,"[{'name': 'Temperature', 'scalars': [{'value': '23'}], 'units': '$^{\\circ}$C'}, {'name': 'Specimen Number', 'scalars': [{'value': 'B'}]}]",,,GPa,,,,,,,,,,,,,,,,,,,,,,,,,,,,,,,,,,,,,,,,,,,,,,,"Zircoa, Inc.",,,,,,,,,,,,,,,,,,,,,,,,,,,,,,,,,,,,,,,,,,,,,,,,,,,,,,
925,Al2O3,[{'name': 'NIST_SRD-30'}],['Alumina'],,"[{'citation': 'Part 2: Data Reviews, Section I: High Alumina Ceramics, R. Morrell, Handbook of Properties of Technical and Engineering Ceramics, Vol. 2, pp. 13-35 (1987), published by Her Majestys Stationery Office (London).'}]",,,,,,,,,,,,Al-O,,,,,,,,,,,,,,,,,,,,,,,,,Polycrystalline,,,,,,,,,,,,,,,,,,,,,,,,,,,,,,,,,,,,,,,,,,,,,,,,,,,,,,,,,,,,,,,,,Coors Porcelain Company,,,,,,,,,,,,,,,,,,,,,,,,,,,,,,,,,,,,,,,,,,,,6.5,"[{'name': 'Temperature', 'scalars': [{'value': '200'}, {'value': '500'}, {'value': '800'}, {'value': '1000'}, {'value': '1200'}], 'units': '$^{\\circ}$C'}]",x10$^{-6}$,,,,,,,,
926,MoB2,[{'name': 'NIST_SRD-30'}],['Molybdenum diboride'],[{'name': 'Melt Processing'}],"[{'citation': 'Thermal Expansion Studies on the Group IV-VII Transition Metal Diborides, B. Lonnberg, Journal of the Less-Common Metals, Vol. 141, pp. 145-156 (1988), published by Elsevier Sequoia.'}]",,,,,,,,,,,,Mo-B,,,,,,,,,,,,,,,,,,,,,,,,,Polycrystalline,,,,,,,,,,,,,,,,,,,,,,,,,,,,,,,,,,,,,,,,,,,,,,,,,,,,,,,,,,,,,,,,,,,,,,,,,,,,,,,,,,,,,,,,,,,,,,,,,,,,,,,,,,,,,6.4,"[{'name': 'Axis', 'scalars': [{'value': 'a'}, {'value': 'a'}, {'value': 'a'}, {'value': 'a'}, {'value': 'a'}, {'value': 'a'}, {'value': 'a'}, {'value': 'a'}, {'value': 'a'}, {'value': 'a'}, {'value': 'a'}, {'value': 'a'}, {'value': 'a'}, {'value': 'c'}, {'value': 'c'}, {'value': 'c'}, {'value': 'c'}, {'value': 'c'}, {'value': 'c'}, {'value': 'c'}, {'value': 'c'}, {'value': 'c'}, {'value': 'c'}, {'value': 'c'}, {'value': 'c'}, {'value': 'c'}]}, {'name': 'Temperature', 'scalars': [{'value': '300'}, {'value': '400'}, {'value': '500'}, {'value': '600'}, {'value': '700'}, {'value': '800'}, {'value': '900'}, {'value': '1000'}, {'value': '1100'}, {'value': '1200'}, {'value': '1300'}, {'value': '1400'}, {'value': '1500'}, {'value': '300'}, {'value': '400'}, {'value': '500'}, {'value': '600'}, {'value': '700'}, {'value': '800'}, {'value': '900'}, {'value': '1000'}, {'value': '1100'}, {'value': '1200'}, {'value': '1300'}, {'value': '1400'}, {'value': '1500'}], 'units': 'K'}]",x10$^{-6}$,,,,,,,,
927,TiO2,[{'name': 'NIST_SRD-30'}],['Titania (anatase)'],[{'name': 'Solid State Reaction'}],"[{'citation': 'High-Temperature Heat Contents of TiO, Ti2O3, Ti3O5, and TiO2, B.F. Naylor, Journal of the American Chemical Society, Vol. 68, pp. 1077-1080 (1946), published by American Chemical Society.'}]",,,,,,,,,,,,Ti-O,,,,,,,,,,,,,,,,,,,,,,,,,Polycrystalline,,,,,,,,,,,,,,,,,,,,,,,,,,,,,,,,,,,,,,,,,,,,,,,,,,,,,,,,,,,,,,,,,Baker,,,,,,,,,,,,,,,,,,,,,,,,,,,,,,706.4,"[{'name': 'Phase', 'scalars': [{'value': 'anatase'}]}, {'name': 'Temperature', 'scalars': [{'value': '298'}, {'value': '300'}, {'value': '400'}, {'value': '500'}, {'value': '600'}, {'value': '700'}, {'value': '800'}, {'value': '900'}, {'value': '1000'}, {'value': '1100'}, {'value': '1200'}, {'value': '1300'}], 'units': 'K'}, {'name': 'Molar Heat Capacity', 'scalars': [{'value': '56.43'}, {'value': '56.66'}, {'value': '64.42'}, {'value': '68.25'}, {'value': '70.53'}, {'value': '72.09'}, {'value': '73.26'}, {'value': '74.21'}, {'value': '75.01'}, {'value': '75.72'}, {'value': '76.37'}, {'value': '76.98'}], 'units': 'J mol$^{-1}$ K$^{-1}$'}]",J kg$^{-1}$ K$^{-1}$,,,,,,,,,,,,,,,,,,,,,,
928,AlN,[{'name': 'NIST_SRD-30'}],['Aluminum nitride'],[{'name': 'Sintering'}],"[{'citation': 'Thermal and Mechanical Properties of Neutron-Irradiated Aluminum Nitride, T. Yano and T. Iseki, Journal of Nuclear Materials, Vol. 179, pp. 387-390 (1991), published by Elsevier Science B.V..'}]",,,,,,,,,,,,Al-N,,,,,,,,,,,,,,,,,,,,,,,,,Polycrystalline,,,,,,,,,,,,,,,,,,,,,,,,,,,,,,,,,,,,,,,,,,,,,,,,,,,,9.2,"[{'name': 'Volume Swelling', 'scalars': [{'value': '0.00'}, {'value': '0.32'}, {'value': '0.44'}, {'value': '0.63'}], 'units': '%'}]",,,GPa,,,,,,,,,Tokuyama Soda Co.,,,,,,,,,,,,,,,,,,,,,,,,,,,,,,,,,,,,,,,,,,,,,,,,,,,,,,
929,ZrO2,[{'name': 'NIST_SRD-30'}],['Zirconia'],,"[{'citation': 'Engineering Properties of Zirconia, R. Stevens, Engineered Materials Handbook, Vol. 4, pp. 775-786 (1991), edited by S.J. Schneider, Jr., published by ASM International.'}]",,,,373,"[{'name': 'Temperature', 'scalars': [{'value': '23'}], 'units': '$^{\\circ}$C'}, {'name': 'Phase', 'scalars': [{'value': 'PSZ (3 wt%MgO)'}]}]",,,GPa,,,,Zr-O,,,,,,,,,,,,,,,,,,,,,,,,,Polycrystalline,,,,,,,,,,,,,,,,,,,,,,,,,,,,,,,,,,,,,,,,,,,,,,,,,,,,,,,,,,,,,,,,,,,,,,,,,,,,,,,,,,,,,,,,,,,,,,,,,,,,,,,,,,,,,,,,,,,,,,,
930,Si3N4,[{'name': 'NIST_SRD-30'}],['Silicon nitride'],,"[{'citation': 'Corrosion of Silicon Nitride Ceramics in HF and HCl Solutions, M. Shimada and T. Sato, Ceramic Transactions, Vol. 10, pp. 355-365 (1989), edited by R.E. Tressler and M. McNallan, published by American Ceramic Society.'}]",,,,,,,,,,,,Si-N,,,,,,,,,,,,,,,,,,,,,,,,,Polycrystalline,,,,,,,,,,,,,,,,,,,,,,,,,,,,,,,,,,,,,,,,,,,,,,,,,,,,14.9,"[{'name': 'Sample Number', 'scalars': [{'value': 'SN-3'}]}]",,,GPa,,,,,,,,,,,,,,,,,,,,,,,,,,,,,,,,,,,,,,,,,,,,,,,,,,,,,,,,,,,,,,,
931,Si3N4.xY2O3,[{'name': 'NIST_SRD-30'}],['Silicon nitride'],[{'name': 'Hot Pressing'}],"[{'citation': 'Property Screening and Evaluation of Ceramic Turbine Materials, D.C. Larsen and J.W. Adams, AFWAL Contract Report TR-83-4141 (1984), published by National Technical Information Service.'}]",,,,,,,,,,,,Si-N:Y,NCX-34,,,,,,,,,,,,,,,,,,,,,,,,Polycrystalline,,,,,,,,,,,,,,335,"[{'name': 'Temperature', 'scalars': [{'value': '23'}], 'units': '$^{\\circ}$C'}]",,,GPa,,,,,,,,,,,,,,,,,,,,,,,,,,,,,,,,,,,,,,,,,,,,,,,Norton Company,,,,,,,,,,,,,,,,,,,,,,,,,,,,,,,,,,,,,,,,,,,,,,,,,,,,,,
