Repository: ckborg/DSW2018

# DSW2018

## Description
Investigation of a structural ceramics database (WebSCD) curated by the National Institute of Standards and Technology (NIST).
3-week project as part of the UC Berkeley Data Science workshop (DSW2018).
[WebSCD]("https://srdata.nist.gov/CeramicDataPortal/scd")

## Results at-a-glance

~4000 material entries

Most represented mechanical properties: Elastic modulus, flexural strength, fracture toughness.

## Team members
[Prabudhya Bhattacharyya]("http://physics.berkeley.edu/people/graduate-student/prabudhya-bhattacharyya")

[Chris Bronner]("https://chrisbronner.com/")

[Steve Drapcho]("https://www.linkedin.com/in/steven-drapcho-2b939b149/")

File: NIST_CeramicDataSet.csv (part 25 of 103)
932,SiC,[{'name': 'NIST_SRD-30'}],['Silicon carbide'],[{'name': 'Sintering'}],"[{'citation': 'Fracture Toughness of Ceramics using the SEVNB Method:  Preliminary Results, J. Kubler, Ceramic Engineering and Science Proceedings, Vol. 18 4, pp. 155-162 (1997), published by American Ceramic Society.'}]",,,,,,,,,,,,Si-C,,,,,,,,,,,,,,,,,,,,,,,,,Polycrystalline,,,,,,,,,,,,,,,,,,,,,,,,,,,,,,,,,5.07,"[{'name': 'Specimen Size', 'scalars': [{'value': '3 x 4'}], 'units': 'mm x mm'}, {'name': 'Notch Polishing', 'scalars': [{'value': 'hand'}]}]",,,MPa m$^{1/2}$,,,,,,,,,,,,,,,,,,,,,,,,,,,,Hutschenreuther,,,,,,,,,,,,,,,,,,,,,,,,,,,,,,,,,,,,,,,,,,,,,,,,,,,,,,
933,Si3N4,[{'name': 'NIST_SRD-30'}],['Silicon nitride'],[{'name': 'Sintering'}],"[{'citation': 'Short-Crack Toughness and Abrasive Machining of Silicon Nitride, H.H.K. Xu, S. Jahanmir, L.K. Ives, L.S. Job, and K.T. Ritchie, Journal of the American Ceramic Society, Vol. 79 12, pp. 3055-3064 (1996), published by American Ceramic Society.'}]",,,,,,,,,,,,Si-N,,,,,,,,,,,,,,,,,,,,,,,,,Polycrystalline,,,,,,,,,,,,,,,,,,,,,,,,,,,,,,,,,,,,,,,,,,1.5,"[{'name': 'Aspect Ratio', 'scalars': [{'value': '4.0'}]}, {'name': 'Specimen Number', 'scalars': [{'value': '9'}]}]",,,$\mu$m,,,,,,,,,,,,,,,,,,,Commercial company,,,,,,,,,,,,,,,,,,,,,,,,,,,,,,,,,,,,,,,,,,,,,,,,,,,,,,
934,Si3N4,[{'name': 'NIST_SRD-30'}],['Silicon nitride'],[{'name': 'Sintering'}],"[{'citation': 'Elastic Properties, Hardness and Indentation Fracture Toughness of $\\beta$-Sialons, J. Piekarczyk, J. Lis, and J. Bialoskorski, Key Engineering Materials, Vol. 89, pp. 541-546 (1994), published by Trans Tech Publications, Switzerland.'}]",,,,,,,,,,,,Si-N,,,,,,,,,,,,,,,,,,,,,,,,,Polycrystalline,,,,,,,,,,,,,,,,,,,,,,,,,,,,,,,,,,,,,,,,,,,,,,,,,,,,10.9,"[{'name': 'x of Alx', 'scalars': [{'value': '-'}], 'units': 'formula units'}]",,,GPa,,,,,,,,,,,,,,,,,,,,,,,,,,,,,,,,,,,,,,,,,,,,,,,,,,,,,,,,,,,,,,,
935,Al2O3,[{'name': 'NIST_SRD-30'}],['Alumina'],[{'name': 'Sintering'}],"[{'citation': 'Engineering Properties of Single Oxides, M. Miyayama, K. Koumoto, and H. Yanagida, Engineered Materials Handbook, Vol. 4, pp. 748-757 (1991), edited by S.J. Schneider, Jr., published by ASM International.'}]",,,,,,,,,,,,Al-O,,,,,,,,,,,,,,,,,,,,,,,,,,,,,,,,,,,,,,,,,,,,,,,,,,445,"[{'name': 'Specimen Type', 'scalars': [{'value': 'Sintered'}]}, {'name': 'Temperature', 'scalars': [{'value': '20'}, {'value': '500'}, {'value': '1000'}, {'value': '1200'}, {'value': '1400'}, {'value': '1500'}], 'units': '$^{\\circ}$C'}]",,,MPa,,,,,,,,,,,,,,,,,,,,,,,,,,,,,,,,,,,,,,,,,,,,,,,,,,,,,,,,,,,,,,,,,,,,,,,,,,,,,,,,,,,,,,,,,,
936,BaZrO3,[{'name': 'NIST_SRD-30'}],['Barium zirconate'],[{'name': 'Sintering'}],"[{'citation': 'Dense Polycrystalline BaZrO3 Substrates for YBa2Cu3O7-x Melt Processing, D. Dierickx, I. Houben, J. Lapin, F. Delannay, O. Van Der Biest, Journal of Materials Science Letters, Vol. 15, pp. 1573-1576 (1996), published by Chapman and Hall.'}]",,,,,,,,,,,,Ba-Zr-O,,,,,,,,,,,,,,,,,,,,,,,,,Polycrystalline,,,,,,,,,,,,,,,,,,,,,,,,,,,,,,,,,1.5,"[{'name': 'Compaction Pressure', 'scalars': [{'value': '800'}, {'value': '600'}], 'units': 'MPa'}, {'name': 'Sintering Time', 'scalars': [{'value': '4'}], 'units': 'h'}, {'name': 'Final Density', 'scalars': [{'value': '6.09', 'uncertainty': '0.04'}, {'value': '6.12', 'uncertainty': '0.04'}], 'units': 'g cm$^{-3}$'}]",,,MPa m$^{1/2}$,,,,,,,,,,,,,,,,,,,,,,,,,,,,,,,,,,,,,,,,,,,,,,,,,,,,,,,,,,,,,,,,,,,,,,,,,,,,,,,,,,
937,SiO2,[{'name': 'NIST_SRD-30'}],['Silica (fused)'],,"[{'citation': 'Measurement of Ultrasonic Wave Velocities and Elastic Moduli for Small Solid Specimens at High Temperatures, H.J. McSkimin, Journal of the Acoustical Society of America, Vol. 31 3, pp. 287-295 (1959), published by Acoustical Society of America.'}]",,,,,,,,,,,,Si-O,,,,,,,,,,,,,,,,,,,,,,,,,Polycrystalline,,,,,,,,,,,,,,,,,,,,,,,,,,,,,,,,,,,,,,,,,,,,,,,,,,,,,,,,,,,,,,,,,,,,,,,,,,0.171,"[{'name': 'Temperature', 'scalars': [{'value': '25'}, {'value': '50'}, {'value': '75'}, {'value': '100'}, {'value': '125'}, {'value': '150'}, {'value': '175'}, {'value': '200'}, {'value': '225'}, {'value': '250'}, {'value': '275'}, {'value': '300'}, {'value': '325'}, {'value': '350'}, {'value': '375'}, {'value': '400'}, {'value': '425'}, {'value': '450'}, {'value': '475'}, {'value': '500'}], 'units': '$^{\\circ}$C'}]",,,,,,,,,,,,,,,,,,,,,,,,,,,,,,,,,,,,,,,,,,,,
938,TiN,[{'name': 'NIST_SRD-30'}],['Titanium nitride'],[{'name': 'Sputtering'}],"[{'citation': 'A Contribution to the Study of Poissons Ratios and Elastic Constants of TiN, ZrN and HfN, A.J. Perry, Thin Solid Films, Vol. 193, pp. 463-471 (1990), published by Elsevier Sequoia.'}]",4.2386,"[{'name': 'Temperature', 'scalars': [{'value': '23'}], 'units': '$^{\\circ}$C'}, {'name': 'Axis', 'scalars': [{'value': 'a'}]}]",$\AA$,,,,,,,,,Ti-N,,,,,,,,,,,,,,,,,,,,,,,,,Polycrystalline,,,,,,,,,,,,,,,,,,,,,,,,,,,,,,,,,,,,,,,,,,,,,,,,,,,,,,,,,,,,,,,,,,,,,,,,,,,,,,,,,Thin Film,,,,,,,,,,,,,,,,,,,,,,,,,,,,,,,,,,,,,,
939,Mg2SiO4.xV,[{'name': 'NIST_SRD-30'}],['Forsterite'],[{'name': 'Melt Processing'}],"[{'citation': 'Creep Behavior of Single Crystals of Vanadium-Doped Forsterite, D.L. Ricoult and D.L. Kohlstedt, Journal of the American Ceramic Society, Vol. 69 10, pp. 770-774 (1986), published by American Ceramic Society.'}]",,,,,,,,,,,,Mg-Si-O,,,,,,,,,,,,,,,,,,43000,,,"[{'name': 'Amount of Vanadium', 'scalars': [{'value': '250'}, {'value': '250'}, {'value': '250'}, {'value': '250'}, {'value': '250'}, {'value': '250'}, {'value': '250'}, {'value': '250'}, {'value': '250'}, {'value': '250'}, {'value': '250'}, {'value': '250'}, {'value': '250'}, {'value': '250'}, {'value': '250'}, {'value': '250'}, {'value': '250'}, {'value': '250'}, {'value': '250'}, {'value': '250'}, {'value': '250'}, {'value': '250'}, {'value': '250'}, {'value': '250'}, {'value': '250'}, {'value': '700'}, {'value': '700'}, {'value': '700'}, {'value': '700'}], 'units': '$\\mu$g/g'}, {'name': 'O2 Partial Pressure', 'scalars': [{'value': '(Ar)'}, {'value': '(Ar)'}, {'value': '(Ar)'}, {'value': '(Ar)'}, {'value': '(Ar)'}, {'value': '(Ar)'}, {'value': '(Ar)'}, {'value': '(Ar)'}, {'value': '(Ar)'}, {'value': '(Ar)'}, {'value': '(Ar)'}, {'value': '(Ar)'}, {'value': '(Ar)'}, {'value': '(Ar)'}, {'value': '(Ar)'}, {'value': '(Ar)'}, {'value': '(Ar)'}, {'value': '1'}, {'value': '850'}, {'value': '1'}, {'value': '850'}, {'value': '1'}, {'value': '900'}, {'value': '1'}, {'value': '1000'}, {'value': '700'}, {'value': '1000'}, {'value': '5000'}, {'value': '700'}], 'units': '$\\mu$Pa'}, {'name': 'Applied Stress', 'scalars': [{'value': '30'}, {'value': '30'}, {'value': '30'}, {'value': '30'}, {'value': '30'}, {'value': '30'}, {'value': '40'}, {'value': '50'}, {'value': '60'}, {'value': '60'}, {'value': '60'}, {'value': '30'}, {'value': '30'}, {'value': '30'}, {'value': '30'}, {'value': '30'}, {'value': '60'}, {'value': '50'}, {'value': '50'}, {'value': '50'}, {'value': '50'}, {'value': '50'}, {'value': '50'}, {'value': '50'}, {'value': '50'}, {'value': '30'}, {'value': '30'}, {'value': '30'}, {'value': '30'}], 'units': 'MPa'}, {'name': 'Temperature', 'scalars': [{'value': '1871'}, {'value': '1923'}, {'value': '1823'}, {'value': '1772'}, {'value': '1871'}, {'value': '1822'}, {'value': '1822'}, {'value': '1822'}, {'value': '1822'}, {'value': '1773'}, {'value': '1723'}, {'value': '1870'}, {'value': '1822'}, {'value': '1773'}, {'value': '1673'}, {'value': '1726'}, {'value': '1726'}, {'value': '1717'}, {'value': '1717'}, {'value': '1717'}, {'value': '1721'}, {'value': '1721'}, {'value': '1721'}, {'value': '1721'}, {'value': '1721'}, {'value': '1774'}, {'value': '1823'}, {'value': '1873'}, {'value': '1774'}], 'units': 'K'}]",10$^{-9}$ s$^{-1}$,,,Single Crystal,,,,,,,,,,,,,,,,,,,,,,,,,,,,,,,,,,,,,,,,,,,,,,,,,,,,,,,,,,,,,,,,,Union Carbide,,,,,,,,,,,,,,,,,,,,,,,,,,,,,,,,,,,,,,,,,,,,,,,,,,,,,,
940,Si3N4,[{'name': 'NIST_SRD-30'}],['Silicon nitride'],[{'name': 'Hot Pressing'}],"[{'citation': 'Short-Crack Toughness and Abrasive Machining of Silicon Nitride, H.H.K. Xu, S. Jahanmir, L.K. Ives, L.S. Job, and K.T. Ritchie, Journal of the American Ceramic Society, Vol. 79 12, pp. 3055-3064 (1996), published by American Ceramic Society.'}]",,,,,,,,,,,,Si-N,,,,,,,,,,,,,,,,,,,,,,,,,Polycrystalline,,,,,,,,,,,,,,,,,,,,,,,,,,,,,,,,,,,,,,,,,,0.3,"[{'name': 'Aspect Ratio', 'scalars': [{'value': '3.3'}]}, {'name': 'Specimen Number', 'scalars': [{'value': '7'}]}]",,,$\mu$m,,,,,,,,,,,,,,,,,,,Commercial company,,,,,,,,,,,,,,,,,,,,,,,,,,,,,,,,,,,,,,,,,,,,,,,,,,,,,,
941,ZrO2.xMgO,[{'name': 'NIST_SRD-30'}],['Zirconia (PSZ)'],,"[{'citation': 'Thermal Diffusivity and Conductivity of Dense Polycrystalline ZrO2 Ceramics: A Survey, D.P.H. Hasselman, L.F. Johnson, L.D. Bentsen, R. Syed, H.L. Lee, and M.V. Swain, American Ceramic Society Bulletin, Vol. 66 5, pp. 799-806 (1987), published by American Ceramic Society.'}]",,,,,,,,,,,,Zr-O:MgO,,,,,,,,,,,,,,,,,,,,,,,,,Polycrystalline,,,,,,,,,,,,,,,,,,,,,,,,,,,,,,,,,,,,,,,,,,,,,,,,,,,,,,,,,,,,,,,,,,,,,,,,,,,,,,,,,,,,,,,,,,,,,,,,,,,,,,,3.1,"[{'name': 'Temperature', 'scalars': [{'value': '100'}, {'value': '200'}, {'value': '300'}, {'value': '400'}, {'value': '500'}, {'value': '600'}, {'value': '100'}, {'value': '200'}, {'value': '300'}, {'value': '400'}, {'value': '500'}, {'value': '600'}, {'value': '100'}, {'value': '200'}, {'value': '300'}, {'value': '400'}, {'value': '500'}, {'value': '600'}], 'units': '$^{\\circ}$C'}, {'name': 'Mass Fraction of Stabilizer', 'scalars': [{'value': '2.6'}, {'value': '2.6'}, {'value': '2.6'}, {'value': '2.6'}, {'value': '2.6'}, {'value': '2.6'}, {'value': '3.4'}, {'value': '3.4'}, {'value': '3.4'}, {'value': '3.4'}, {'value': '3.4'}, {'value': '3.4'}, {'value': '5'}, {'value': '5'}, {'value': '5'}, {'value': '5'}, {'value': '5'}, {'value': '5'}], 'units': '%'}]",W m$^{-1}$ K$^{-1}$,,,,,,,,,,,,,,
942,TiO,[{'name': 'NIST_SRD-30'}],['Titanium monoxide'],[{'name': 'Solid State Reaction'}],"[{'citation': 'Specific Heats at Low Temperatures of TiO, Ti2O3, Ti3O5, and TiN, C.H. Shomate, Journal of the American Chemical Society, Vol. 68, pp. 310-311 (1946), published by American Chemical Society.'}]",,,,,,,,,,,,Ti-O,,,,,,,,,,,,,,,,,,,,,,,,,Polycrystalline,,,,,,,,,,,,,,,,,,,,,,,,,,,,,,,,,,,,,,,,,,,,,,,,,,,,,,,,,,,,,,,,,,,,,,,,,,,,,,,,,,,,,,,,,,,,,,,49.16,"[{'name': 'Temperature', 'scalars': [{'value': '52.6'}, {'value': '56.7'}, {'value': '60.6'}, {'value': '64.8'}, {'value': '69.7'}, {'value': '74.2'}, {'value': '78.6'}, {'value': '84.5'}, {'value': '96.9'}, {'value': '105.7'}, {'value': '115.1'}, {'value': '125.1'}, {'value': '135.1'}, {'value': '145.8'}, {'value': '155.4'}, {'value': '165.5'}, {'value': '176.2'}, {'value': '185.9'}, {'value': '196.3'}, {'value': '205.8'}, {'value': '215.8'}, {'value': '226.1'}, {'value': '235.8'}, {'value': '246.2'}, {'value': '256.2'}, {'value': '266.2'}, {'value': '276.2'}, {'value': '286.1'}, {'value': '296.3'}], 'units': 'K'}, {'name': 'Molar Heat Capacity', 'scalars': [{'value': '3.142'}, {'value': '3.815'}, {'value': '4.518'}, {'value': '5.317'}, {'value': '6.292'}, {'value': '7.229'}, {'value': '8.149'}, {'value': '9.404'}, {'value': '12.07'}, {'value': '13.98'}, {'value': '15.98'}, {'value': '18.05'}, {'value': '20.08'}, {'value': '22.10'}, {'value': '23.86'}, {'value': '25.57'}, {'value': '27.29'}, {'value': '28.73'}, {'value': '30.15'}, {'value': '31.45'}, {'value': '32.66'}, {'value': '33.78'}, {'value': '34.75'}, {'value': '35.75'}, {'value': '36.76'}, {'value': '37.58'}, {'value': '38.34'}, {'value': '39.08'}, {'value': '39.83'}], 'units': 'J mol$^{-1}$ K$^{-1}$'}]",J kg$^{-1}$ K$^{-1}$,,,,,,,,,,,,,,,,,,,,,,
943,BN,[{'name': 'NIST_SRD-30'}],['Boron nitride (cubic)'],[{'name': 'Crystal Growth'}],"[{'citation': 'Thermal Expansion of Some Diamondlike Crystals, G.A. Slack and S.F. Bartram, Journal of Applied Physics, Vol. 46 1, pp. 89-98 (1975), published by American Institute of Physics.'}]",3.6155,"[{'name': 'Temperature', 'scalars': [{'value': '23'}], 'units': '$^{\\circ}$C'}, {'name': 'Axis', 'scalars': [{'value': 'a'}]}]",$\AA$,,,,,,,,,B-N,,,,,,,,,,,,,,,,,,,,,,,,,Polycrystalline,,,,,,,,,,,,,,,,,,,,,,,,,,,,,,,,,,,,,,,,,,,,,,,,,,,,,,,,,,,,,,,,,,,,,,,,,,,,,,,,,,,,,,,,,,,,,,,,,,,,,,,,,,,,,,,,,,,,,,,
944,Si3N4.zY2O3.xSrO.yBaO.wSiO2,[{'name': 'NIST_SRD-30'}],['Silicon nitride composite'],,"[{'citation': 'Ceramic Technology Project Data Base:  September 1992 Summary Report, B.L.P. Keyes, ORNL Report Number:  ORNL/M-2775, pp. 1-171 (1992), published by Oak Ridge National Laboratory.'}]",,,,,,,,,,,,"Si-N:BaO,SiO",,,,,,,,,,,,,,,,,,,,,,,,,Polycrystalline,,,,3.29,"[{'name': 'Temperature', 'scalars': [{'value': '23'}], 'units': '$^{\\circ}$C'}, {'name': 'Specimen Number', 'scalars': [{'value': 'B'}]}]",,,g cm$^{-3}$,,,,,,,,,,,,,,,,,,,,,,,,,,,,,,,,,,,,,,,,,,,,,,,,,,,,,,,,,,,,,,,,,,,,,,,,,,,,,,,,,,,,,,,,,,,,,,,,,,,,,,,,,,,,,,,
945,Al2O3,[{'name': 'NIST_SRD-30'}],['Alumina'],,"[{'citation': 'Pressure Derivatives of the Sound Velocities of Polycrystalline Alumina, E. Schreiber and O.L. Anderson, Journal of the American Ceramic Society, Vol. 49, pp. 184-190 (1966), published by American Ceramic Society.'}]",,,,,,,,,,,,Al-O,Lucalox,,,,,,,,,,,,,,,,,,,,,,,,Polycrystalline,,,,,,,,,,,,,,,,,,,,,,,,,,,,,,,,,,,,,,,,,,,,,,,,,,,,,,,,,,,,,,,,,General Electric Company,,,,,,,,,0.2363,"[{'name': 'Temperature', 'scalars': [{'value': '25'}], 'units': '$^{\\circ}$C'}]",,,,,,,,,,,,,,,,,,,,,,,,,,,,,,,,,,,,,,,,,,,,
946,SiC,[{'name': 'NIST_SRD-30'}],['Silicon carbide'],,"[{'citation': 'Effects of Environment on the Mechanical Behavior of High-Performance Ceramics, G.A. Graves and N.L. Hecht, Report No. UDR-TR-94-136, pp. 1-138 (1995), published by University of Dayton Research Institute.'}]",,,,,,,,,,,,Si-C,,,,,,,,,,,,,,,,,,,,,,,,,Polycrystalline,,,,,,,,,,,,,,402,"[{'name': 'Temperature', 'scalars': [{'value': '20'}, {'value': '1000'}, {'value': '1250'}, {'value': '1350'}], 'units': '$^{\\circ}$C'}]",,,GPa,,,,,,,,,,,,,,,,,,,,,,,,,,,,,,,,,,,,,,,,,,,,,,,Norton/TRW,,,,,,,,,,,,,,,,,,,,,,,,,,,,,,,,,,,,,,,,,,,,,,,,,,,,,,
947,Al2O3.xZrO2,[{'name': 'NIST_SRD-30'}],['Alumina composite'],,"[{'citation': 'Effects of Environment on the Mechanical Behavior of High-Performance Ceramics, G.A. Graves and N.L. Hecht, Report No. UDR-TR-94-136, pp. 1-138 (1995), published by University of Dayton Research Institute.'}]",,,,,,,,,,,,Al-O:ZrO,,,,,,,,,,,,,,,,,,,,,,,,,Polycrystalline,,,,,,,,,,,,,,,,,,,,,,,,,567,"[{'name': 'Temperature', 'scalars': [{'value': '25'}, {'value': '25'}, {'value': '1050'}, {'value': '1050'}], 'units': '$^{\\circ}$C'}, {'name': 'Crosshead Speed', 'scalars': [{'value': '0.00004'}, {'value': '0.0064'}, {'value': '0.00004'}, {'value': '0.0064'}], 'units': 'cm/s'}, {'name': 'Atmosphere', 'scalars': [{'value': 'Dry N2'}, {'value': 'Dry N2'}, {'value': '10% H2O'}, {'value': '10% H2O'}]}]",,,MPa,,,,,,,,,,,,,,,,,,,,,,,,,,,,,,,,,,,,"Ceramatec, Inc.",,,,,,,,,,,,,,,,,,,,,,,,,,,,,,,,,,,,,,,,,,,,,,,,,,,,,,
948,ZrO2,[{'name': 'NIST_SRD-30'}],['Zirconia (PSZ)'],,"[{'citation': 'Effects of Environment on the Mechanical Behavior of High-Performance Ceramics, G.A. Graves and N.L. Hecht, Report No. UDR-TR-94-136, pp. 1-138 (1995), published by University of Dayton Research Institute.'}]",,,,,,,,,,,,Zr-O:Y,,,,,,,,,,,,,,,,,,,,,,,,,Polycrystalline,,,,5.9,"[{'name': 'Temperature', 'scalars': [{'value': '23'}], 'units': '$^{\\circ}$C'}]",,,g cm$^{-3}$,,,,,,,,,,,,,,,,,,,,,,,,,,,,,,,,,,,,,,,,,,,,,,,,,,,,,,,,,Kyocera,,,,,,,,,,,,,,,,,,,,,,,,,,,,,,,,,,,,,,,,,,,,,,,,,,,,,,
949,Al2O3,[{'name': 'NIST_SRD-30'}],['Alumina'],[{'name': 'Sintering'}],"[{'citation': 'Selected Data on the Thermodynamic Properties of $\\alpha$-Alumina, R. Castanet, High Temperatures - High Pressures, Vol. 16, pp. 449-457 (1984), published by Pion Limited.'}]",,,,,,,,,,,,Al-O,,,,,,,,,,,,,,,,,,,,,,,,,Polycrystalline,,,,,,,,,,,,,,,,,,,,,,,,,,,,,,,,,,,,,,,,,,,,,,,,,,,,,,,,,,,,,,,,,,,,,,,,,,,,,,,,,,,,,,,,,,,,,,,0.085,"[{'name': 'Temperature', 'scalars': [{'value': '10'}, {'value': '20'}, {'value': '30'}, {'value': '40'}, {'value': '50'}, {'value': '60'}, {'value': '70'}, {'value': '80'}, {'value': '90'}, {'value': '100'}, {'value': '120'}, {'value': '140'}, {'value': '160'}, {'value': '180'}, {'value': '200'}, {'value': '250'}, {'value': '273.15'}, {'value': '300'}, {'value': '350'}, {'value': '400'}, {'value': '500'}, {'value': '600'}, {'value': '700'}, {'value': '800'}, {'value': '900'}, {'value': '1000'}, {'value': '1100'}, {'value': '1200'}, {'value': '1300'}, {'value': '1400'}, {'value': '1500'}, {'value': '1600'}, {'value': '1700'}, {'value': '1800'}, {'value': '2000'}, {'value': '2200'}, {'value': '2250'}, {'value': '2300'}, {'value': '2325'}], 'units': 'K'}, {'name': 'Molar Heat Capacity', 'scalars': [{'value': '0.0087'}, {'value': '0.073'}, {'value': '0.263'}, {'value': '0.698'}, {'value': '1.506'}, {'value': '2.793'}, {'value': '4.594'}, {'value': '6.902'}, {'value': '9.677'}, {'value': '12.85'}, {'value': '20.07'}, {'value': '27.94'}, {'value': '36.04'}, {'value': '43.91'}, {'value': '51.33'}, {'value': '67.17'}, {'value': '73.22'}, {'value': '79.46'}, {'value': '88.91'}, {'value': '96.08'}, {'value': '106.13'}, {'value': '112.55'}, {'value': '116.92'}, {'value': '120.14'}, {'value': '122.81'}, {'value': '125.02'}, {'value': '126.79'}, {'value': '128.25'}, {'value': '129.22'}, {'value': '130.16'}, {'value': '131.0'}, {'value': '132.1'}, {'value': '133.2'}, {'value': '134.4'}, {'value': '137.0'}, {'value': '139.7'}, {'value': '140.5'}, {'value': '141.3'}, {'value': '141.7'}], 'units': 'J$\\cdot$mol$^{-1}$$\\cdot$K$^{-1}$'}]",J kg$^{-1}$ K$^{-1}$,,,,,,,,,,,,,,,,,,,,,,
950,SiC,[{'name': 'NIST_SRD-30'}],['Silicon carbide'],[{'name': 'Hot Pressing'}],"[{'citation': 'Carbides, MCIC Battelle, Engineering Property Data on Selected Ceramics, Vol. 2, pp. 1-19 (1979), published by Battelle Columbus Laboratories.'}]",,,,,,,,,,,,Si-C,,,,,,,,,,,,,,,,,,,,,,,,,Polycrystalline,,,,,,,,,,,,,,440,"[{'name': 'Temperature', 'scalars': [{'value': '25'}, {'value': '1365'}], 'units': '$^{\\circ}$C'}]",,,GPa,,,,,,,,,,,,,,,,,,,,,,,,,,,,,,,,,,,,,,,,,,,,,,,,,,,,,,,,,,,,,,,,,,,,,,,,,,,,,,,,,,,,,,,,,,,,,,,,,,,,,
951,(1-x)SiC.xAlN(solidsolution),[{'name': 'NIST_SRD-30'}],['Silicon carbide composite'],[{'name': 'Hot Pressing'}],"[{'citation': 'Elastic Properties of SiC, AlN, and their Solid Solutions and Particulate Composites, R. Ruh, A. Zangvil, and J. Barlowe, American Ceramic Society Bulletin, Vol. 64 10, pp. 1368-1373 (1985), published by American Ceramic Society.'}]",,,,,,,,,,,,Si-C:AlN,,,,,,,,,,,,,,,,,,,,,,,,,Polycrystalline,,,,,,,,,,,,,,397,"[{'name': 'Composition SiC/AlN', 'scalars': [{'value': '89.8/10.2'}, {'value': '75.2/24.8'}, {'value': '66.0/34.0'}, {'value': '63.1/36.9'}, {'value': '50.6/49.4'}, {'value': '40.6/59.4'}, {'value': '34.6/65.4'}, {'value': '20.2/79.8'}, {'value': '89.8/10.2'}, {'value': '75.2/24.8'}, {'value': '66.0/34.0'}, {'value': '63.1/36.9'}, {'value': '50.6/49.4'}, {'value': '40.6/59.4'}, {'value': '34.6/65.4'}, {'value': '20.2/79.8'}], 'units': '% / %'}, {'name': 'Volume Fraction of Porosity', 'scalars': [{'value': '0.008'}, {'value': '0.021'}, {'value': '0.035'}, {'value': '0.016'}, {'value': '0.015'}, {'value': '0.026'}, {'value': '0.022'}, {'value': '0.015'}, {'value': '0.0'}, {'value': '0.0'}, {'value': '0.0'}, {'value': '0.0'}, {'value': '0.0'}, {'value': '0.0'}, {'value': '0.0'}, {'value': '0.0'}]}]",,,GPa,,,,,,,,,,,,,,,,,,,,,,,,,,,,,,,,,,,,,,,,,,,,,,,,,,,,,,,,,,,,,,,,,,,,,,,,,,,,,,,,,,,,,,,,,,,,,,,,,,,,,
952,ZrO2,[{'name': 'NIST_SRD-30'}],['Zirconia'],[{'name': 'Melt Processing'}],"[{'citation': 'Study of Mechanical Characteristics of Zirconium Dioxide, A. G. Gogotsi, E. E. Lomonova, and V. V. Osiko, Ogneupori (Refractories) 8, pp. 14-17 (1991).'}]",,,,,,,,,,,,Zr-O,,,,,,,,,,,,,,,,,,,,,,,,,Single Crystal,,,,,,,,,,,,,,,,,,,,,,,,,,,,,,,,,,,,,,,,,,,,,,,,,,,,13,"[{'name': 'Temperature', 'scalars': [{'value': '293'}], 'units': 'K'}]",,,GPa,,,,,,,,,,,,,,,,,,,,,,,,,Bar,,,,,,,,,,,,,,,,,,,,,,,,,,,,,,,,,,,,,,
953,Si2N2O,[{'name': 'NIST_SRD-30'}],['Silicon oxynitride'],[{'name': 'Hot Pressing'}],"[{'citation': 'Processing, Mechanical Properties, and Oxidation Behavior of Silicon Oxynitride Ceramics, M. Ohashi, S. Kanzaki, and H. Tabata, Journal of the American Ceramic Society, Vol. 74 1, pp. 109-114 (1991), published by American Ceramic Society.'}]",,,,,,,,,,,,Si-O-N,,,,,,,,,,,,,,,,,,,,,,,,,Polycrystalline,,,,,,,,,,,,,,,,,,,,,,,,,,,,,,,,,2.4,"[{'name': 'Deflection Angle', 'scalars': [{'value': '7.3'}, {'value': '25.8'}], 'units': 'degrees'}, {'name': 'Hot Pressing Time', 'scalars': [{'value': '60'}, {'value': '120'}], 'units': 'min'}]",,,MPa m$^{1/2}$,,,,,,,,,,,,,,,,,,,,,,,,,,,,,,,,,,,,,,,,,,,,,,,,,,,,,,,,,,,,,,,,,,,,,,,,,,,,,,,,,,
954,Al2O3.xZrO2,[{'name': 'NIST_SRD-30'}],['Alumina composite'],,"[{'citation': 'Effects of Environment on the Mechanical Behavior of High-Performance Ceramics, G.A. Graves and N.L. Hecht, Report No. UDR-TR-94-136, pp. 1-138 (1995), published by University of Dayton Research Institute.'}]",,,,,,,,,,,,Al-O:ZrO,,,,,,,,,,,,,,,,,,,,,,,,,Polycrystalline,,,,,,,,,,,,,,,,,,,,,,,,,,,,,,,,,2.8,"[{'name': 'Test Type', 'scalars': [{'value': 'Controlled Flaw'}, {'value': 'Microindent'}]}, {'name': 'Temperature', 'scalars': [{'value': '23'}], 'units': '$^{\\circ}$C'}]",,,MPa m$^{1/2}$,,,,,,,,,,,,,,,,,,,,,,,,,,,,"Ceramatec, Inc.",,,,,,,,,,,,,,,,,,,,,,,,,,,,,,,,,,,,,,,,,,,,,,,,,,,,,,
955,ZrO2,[{'name': 'NIST_SRD-30'}],['Zirconia (PSZ)'],[{'name': 'Sintering'}],"[{'citation': 'Toughness, Crack Resistance and Acoustic Emission of Ceramics, G. A. Gogotsi, A. V. Drozdov, and M. V. Swain, Problemi Prochnosti (Problems of Strength) 1, pp. 39-44 (1991).'}]",,,,,,,,,,,,Zr-O,,,,,,,,,,,,,,,,,,,,,,,,,Polycrystalline,,,,,,,,,,,,,,,,,,,,,,,,,526,"[{'name': 'Temperature', 'scalars': [{'value': '293'}], 'units': 'K'}]",,,MPa,,,,,,,,,,,,,,,,,,,,,,,,,,,,,,,,,,,,"Nilcra Ceramics, Inc.",,,,,,,,,,,,,,,,Bar,,,,,,,,,,,,,,,,,,,,,,,,,,,,,,,,,,,,,,
956,Si6-xAlxOxN8-x,[{'name': 'NIST_SRD-30'}],['Sialon'],[{'name': 'Sintering'}],"[{'citation': 'Microstructure and Material Properties of SiC-TiB2 Particulate Composites, C.H. McMurtry, W.D.G. Boecker, S.G. Seshadri, J.S. Zanghi, and J.E. Garnier, American Ceramic Society Bulletin, Vol. 66 2, pp. 325-329 (1987), published by American Ceramic Society.'}]",,,,,,,,,,,,Si-Al-O-N,,,,,,,,,,0.0002,"[{'name': 'Exposure Temperature', 'scalars': [{'value': '800'}, {'value': '1000'}, {'value': '1200'}], 'units': '$^{\\circ}$C'}]",mg cm$^{-2}$ h$^{-1}$,,,,,,,,,,,,,Polycrystalline,,,,,,,,,,,,,,,,,,,,,,,,,,,,,,,,,,,,,,,,,,,,,,,,,,,,,,,,,,,,,,,,,,,,,,,,,,,,,,,,,,,,,,,,,,,,,,,,,,,,,,,,,,,,,,,,,,,,,,,
957,WC,[{'name': 'NIST_SRD-30'}],['Tungsten carbide'],,"[{'citation': 'Thermophysical Properties of $\\alpha$-Tungsten Carbide, R.R. Reeber and K. Wang, Journal of the American Ceramic Society, Vol. 82 1, pp. 129-135 (1999), published by American Ceramic Society.'}]",,,,442.83,"[{'name': 'Temperature', 'scalars': [{'value': '50'}, {'value': '100'}, {'value': '150'}, {'value': '200'}, {'value': '250'}, {'value': '298'}, {'value': '300'}, {'value': '350'}, {'value': '400'}, {'value': '450'}, {'value': '500'}, {'value': '550'}, {'value': '600'}, {'value': '650'}, {'value': '700'}, {'value': '750'}, {'value': '800'}, {'value': '850'}, {'value': '900'}, {'value': '950'}, {'value': '1000'}, {'value': '1100'}, {'value': '1200'}, {'value': '1300'}, {'value': '1400'}, {'value': '1500'}, {'value': '1600'}, {'value': '1700'}, {'value': '1800'}, {'value': '1900'}, {'value': '2000'}, {'value': '2200'}, {'value': '2400'}, {'value': '2600'}, {'value': '2800'}, {'value': '3000'}], 'units': 'K'}]",,,GPa,,,,W-C,,,,,,,,,,,,,,,,,,,,,,,,,Polycrystalline,,,,,,,,,,,,,,,,,,,,,,,,,,,,,,,,,,,,,,,,,,,,,,,,,,,,,,,,,,,,,,,,,,,,,,,,,,,,,,,,,,,,,,,,,,,,,,,,,,,,,,,,,,,,,,,,,,,,,,,
958,BaZrO3,[{'name': 'NIST_SRD-30'}],['Barium zirconate'],[{'name': 'Solid State Reaction'}],"[{'citation': 'Enthalpy and Specific Heat of Strontium and Barium Zirconates at High Temperatures, V.A. Levitskii, D.S. Tsagareishvili, and G.G. Gvelesiani, High Temperature, Vol. 14 1, pp. 69-72 (1976).'}]",4.193,"[{'name': 'Axis', 'scalars': [{'value': 'a'}]}, {'name': 'Temperature', 'scalars': [{'value': '298.15'}], 'units': 'K'}]",$\AA$,,,,,,,,,Ba-Zr-O,,,,,,,,,,,,,,,,,,,,,,,,,Polycrystalline,,,,,,,,,,,,,,,,,,,,,,,,,,,,,,,,,,,,,,,,,,,,,,,,,,,,,,,,,,,,,,,,,,,,,,,,,,,,,,,,,,,,,,,,,,,,,,,,,,,,,,,,,,,,,,,,,,,,,,,
959,Al2O3,[{'name': 'NIST_SRD-30'}],['Alumina'],[{'name': 'Hot Pressing'}],"[{'citation': 'Creep and Creep Fracture in Hot-Pressed Alumina, A.G. Robertson, D.S. Wilkinson, and C.H. Caceres, Journal of the American Ceramic Society, Vol. 74 5, pp. 915-921 (1991), published by American Ceramic Society.'}]",,,,,,,,,,,,Al-O,,,,,,,,,,,,,,,,,,260,,,"[{'name': 'Stress Mode', 'scalars': [{'value': 'flexure'}, {'value': 'flexure'}, {'value': 'flexure'}, {'value': 'flexure'}, {'value': 'flexure'}, {'value': 'tensile'}, {'value': 'tensile'}, {'value': 'tensile'}, {'value': 'tensile'}, {'value': 'tensile'}, {'value': 'tensile'}, {'value': 'tensile'}, {'value': 'tensile'}, {'value': 'tensile'}, {'value': 'tensile'}]}, {'name': 'Temperature', 'scalars': [{'value': '1250'}], 'units': '$^{\\circ}$C'}, {'name': 'Applied Stress', 'scalars': [{'value': '100'}, {'value': '130'}, {'value': '150'}, {'value': '165'}, {'value': '180'}, {'value': '40'}, {'value': '44'}, {'value': '40'}, {'value': '56'}, {'value': '77'}, {'value': '82'}, {'value': '95'}, {'value': '110'}, {'value': '100'}, {'value': '120'}], 'units': 'MPa'}]",10$^{-9}$ s$^{-1}$,,,Polycrystalline,,,,,,,,,,,,,,,,,,,,,,,,,,,,,,,,,,,,,,,,,,,,,,,,,,,,,,,,,,,,,,,,,Arco,,,,,,,,,,,,,,,,,,,,,,,,,,,,,,,,,,,,,,,,,,,,,,,,,,,,,,
960,AlN,[{'name': 'NIST_SRD-30'}],['Aluminum nitride'],[{'name': 'Hot Pressing'}],"[{'citation': 'High Temperature Compressive Tests of Aluminium Nitride: Mechanical Properties and Microstructure, I. Masson, J.P. Feiereisen, J.P. Michel, A. George, A. Mocellin, and P. Blumenfeld, Journal of the European Ceramic Society, Vol. 13, pp. 355-363 (1994), published by Elsevier Science Limited.'}]",,,,,,,,,,,,Al-N,HPAlN,,,,,,,,,,,,,,,,,,1.8,"[{'name': 'Temperature', 'scalars': [{'value': '1500'}, {'value': '1550'}, {'value': '1600'}, {'value': '1650'}], 'units': '$^{\\circ}$C'}]",,,,,Polycrystalline,,,,,,,,,,,,,,,,,,,,,,,,,,,,,,,,,,,,,,,,,,,,,,,,,,,,,,,,,,,,,,,,,ESK,,,,,,,,,,,,,,,,,,,,,,,,,,,,,,,,,,,,,,,,,,,,,,,,,,,,,,
961,Si3N4.xY2O3,[{'name': 'NIST_SRD-30'}],['Silicon nitride'],[{'name': 'Hot Isostatic Pressing'}],"[{'citation': 'Mechanical Properties Characterization of One SiC and Two Si3N4 Commercially Available Ceramics, N.L. Hecht, S.M. Goodrich, L. Chuck, D.E. McCullum, and V.J. Tennery, American Ceramic Society Bulletin, Vol. 71 4, pp. 653-659 (1992), published by American Ceramic Society.'}]",,,,,,,,,,,,Si-N:Y,NT-154,,,,,,,,,,,,,,,,,,,,,,,,Polycrystalline,,,,,,,,,,,,,,,,,,,,,,,,,907,"[{'name': 'Temperature', 'scalars': [{'value': '20'}, {'value': '1000'}, {'value': '1200'}, {'value': '1400'}], 'units': '$^{\\circ}$C'}]",,,MPa,,,,,,,,,,,,,,,,,,,,,,,,,,,,,,,,,,,,Norton/TRW,,,,,,,,,,,,,,,,,,,,,,,,,,,,,,,,,,,,,,,,,,,,,,,,,,,,,,
962,Si3N4.xY2O3,[{'name': 'NIST_SRD-30'}],['Silicon nitride'],[{'name': 'Hot Isostatic Pressing'}],"[{'citation': 'High-Temperature Tensile Strength and Tensile Stress Rupture Behavior of Norton/TRW NT-154 Silicon Nitride, L. Chuck, S.M. Goodrich, N.L. Hecht, and D.E. McCullum, Ceramic Engineering and Science Proceedings, Vol. 11 7, pp. 1007-1027 (1990), published by American Ceramic Society.'}]",,,,,,,,,,,,Si-N:Y,NT-154,,,,,,,,,,,,,,,,,,,,,,,,Polycrystalline,,,,,,,,,,,,,,,,,,,,,,,,,,,,,,,,,,,,,,,,,,,,,,,,,,,,,,,,,,,,,,,,,Norton/TRW,,,,,,,,,,,,,,,,,,,,,,,,,,,,,,,,,,,,,,,,,,,,,,,,,,7.21,"[{'name': 'Temperature', 'scalars': [{'value': '20'}, {'value': '1000'}, {'value': '1200'}, {'value': '1400'}, {'value': '20'}, {'value': '1000'}, {'value': '1200'}, {'value': '1400'}, {'value': '20'}, {'value': '1200'}, {'value': '1400'}], 'units': '$^{\\circ}$C'}, {'name': 'Mode', 'scalars': [{'value': 'Combined'}, {'value': 'Combined'}, {'value': 'Combined'}, {'value': 'Combined'}, {'value': 'Volume'}, {'value': 'Volume'}, {'value': 'Volume'}, {'value': 'Volume'}, {'value': 'Surface'}, {'value': 'Surface'}, {'value': 'Surface'}]}]",,,
963,Al2O3.xSiC,[{'name': 'NIST_SRD-30'}],['Alumina composite'],[{'name': 'Hot Pressing'}],"[{'citation': 'Fracture Behavior of Al2O3/SiC-Platelet Composites, M. Belmonte, J.S. Moya, P. Miranzo, D. Nguyen, J. Dubois, and G. Fantozzi, Journal of Materials Research, Vol. 11 10, pp. 2528-2535 (1996), published by Materials Research Society.'}]",,,,,,,,,,,,Al-O:SiC,,,,,,,,,,,,,,,,,,,,,,,,,Polycrystalline,,,,,,,,,,,,,,,,,,,,,,,,,,,,,,,,,5.4,"[{'name': 'Sample Group', 'scalars': [{'value': 'C'}, {'value': 'C'}, {'value': 'C'}, {'value': 'C'}, {'value': 'C'}, {'value': 'C'}, {'value': 'C'}, {'value': 'C'}, {'value': 'C'}, {'value': 'C'}, {'value': 'C'}, {'value': 'S'}, {'value': 'S'}, {'value': 'S'}, {'value': 'S'}, {'value': 'S'}, {'value': 'S'}, {'value': 'S'}, {'value': 'S'}]}, {'name': 'Volume Fraction of SiC', 'scalars': [{'value': '0'}, {'value': '0'}, {'value': '0'}, {'value': '20'}, {'value': '20'}, {'value': '20'}, {'value': '20'}, {'value': '30'}, {'value': '30'}, {'value': '30'}, {'value': '30'}, {'value': '0'}, {'value': '0'}, {'value': '0'}, {'value': '0'}, {'value': '20'}, {'value': '20'}, {'value': '20'}, {'value': '20'}], 'units': '%'}, {'name': 'Temperature', 'scalars': [{'value': '23'}, {'value': '1000'}, {'value': '1200'}, {'value': '23'}, {'value': '800'}, {'value': '1000'}, {'value': '1200'}, {'value': '23'}, {'value': '800'}, {'value': '1000'}, {'value': '1200'}, {'value': '23'}, {'value': '800'}, {'value': '1000'}, {'value': '1200'}, {'value': '23'}, {'value': '800'}, {'value': '1000'}, {'value': '1200'}], 'units': '$^{\\circ}$C'}]",,,MPa m$^{1/2}$,,,,,,,,,,,,,,,,,,,,,,,,,,,,,,,,,,,,,,,,,,,,,,,,,,,,,,,,,,,,,,,,,,,,,,,,,,,,,,,,,,
964,Al2O3,[{'name': 'NIST_SRD-30'}],['Alumina'],[{'name': 'Sintering'}],"[{'citation': 'The Mechanical Performance of Alumina as a Function of Grain Size, W.H. Tuan, M.J. Lai, M.C. Lin, C.C. Chan, and S.C. Chiu, Materials Chemistry and Physics, Vol. 36, pp. 246-251 (1994), published by Elsevier Sequoia.'}]",,,,,,,,,,,,Al-O,,,,,,,,,,,,,,,,,,,,,,,,,Polycrystalline,,,,,,,,,,,,,,,,,,,,,,,,,,,,,,,,,3.0,"[{'name': 'Sintering Time', 'scalars': [{'value': '10'}, {'value': '30'}, {'value': '60'}, {'value': '120'}, {'value': '120'}, {'value': '120'}, {'value': '120'}, {'value': '120'}], 'units': 'min'}, {'name': 'Sintering Temperature', 'scalars': [{'value': '1600'}, {'value': '1600'}, {'value': '1600'}, {'value': '1600'}, {'value': '1650'}, {'value': '1700'}, {'value': '1750'}, {'value': '1580'}]}]",,,MPa m$^{1/2}$,,,,,,,,,,,,,,,,,,,,,,,,,,,,,,,,,,,,,,,,,,,,,,,,,,,,,,,,,,,,,,,,,,,,,,,,,,,,,,,,,,
965,B4C,[{'name': 'NIST_SRD-30'}],['Boron carbide'],[{'name': 'Sintering'}],"[{'citation': 'Electrophysical Properties of Polycrystallic Boron Carbide, P. S. Kisly, B. L. Grabchuk, and L. S. Golubyak, Electronnaya Tecknika, Ser. Materiali (Electronic Tecknic) 8, pp. 67-72 (1977).'}]",,,,,,,,,,,,B-C,,,,,,,,,,,,,,,,,,,,,,,,,Polycrystalline,,,,,,,,,,,,,,,,,,,,,,,,,,,,,,,,,,,,,,,,,,,,,,,,,,,,,,,,,Si,"[{'name': 'Mass Fraction', 'scalars': [{'value': '0.6'}, {'value': '0.05'}, {'value': '0.02'}, {'value': '0.01'}], 'units': '%'}]",,,,,,,,,,,,,,,,,,,,,,,Plate,,,,,,,,,,,,,,,,,,,,,,,,,,,,,,,,,,,,,,
966,3Al2O3.2SiO2,[{'name': 'NIST_SRD-30'}],['Mullite'],[{'name': 'Hot Pressing'}],"[{'citation': 'Creep of Hot-Pressed SiC Whisker Reinforced Mullite, R.D. Nixon, S. Chevacharoenkul, R.F. Davis, and T.N. Tiegs, Ceramic Transactions, Vol. 6, pp. 579-603 (1990), edited by S. Somiya, R.F. Davis, and J.A. Pask, published by American Ceramic Society.'}]",,,,,,,,,,,,Al-Si-O,,,,,,,,,,,,,,,,,,,1.19,"[{'name': 'Stress Range', 'scalars': [{'minimum': '25', 'maximum': '200'}], 'units': 'MPa'}, {'name': 'Temperature', 'scalars': [{'value': '1520'}], 'units': 'K'}, {'name': 'Sample Number', 'scalars': [{'value': 'M4'}]}]",,,,,Polycrystalline,,,,,,,,,,,,,,,,,,,,,,,,,,,,,,,,,,,,,,,,,,,,,,,,,,,,,,,,,,,,,,,,,,,,,,,,,,,,,,,,,,,,,,,,,,,,,,,,,,,,,,,,,,,,,,,,,,,,,,,
967,ZrO2.xY2O3,[{'name': 'NIST_SRD-30'}],['Zirconia (PSZ)'],,"[{'citation': 'Thermal Diffusivity and Conductivity of Dense Polycrystalline ZrO2 Ceramics: A Survey, D.P.H. Hasselman, L.F. Johnson, L.D. Bentsen, R. Syed, H.L. Lee, and M.V. Swain, American Ceramic Society Bulletin, Vol. 66 5, pp. 799-806 (1987), published by American Ceramic Society.'}]",,,,,,,,,,,,Zr-O:Y,,,,,,,,,,,,,,,,,,,,,,,,,Polycrystalline,,,,,,,,,,,,,,,,,,,,,,,,,,,,,,,,,,,,,,,,,,,,,,,,,,,,,,,,,,,,,,,,,,,,,,,,,,,,,,,,,,,,,,,,,,,,,,,467,"[{'name': 'Temperature', 'scalars': [{'value': '25'}, {'value': '100'}, {'value': '200'}, {'value': '300'}, {'value': '400'}, {'value': '500'}, {'value': '600'}, {'value': '25'}, {'value': '100'}, {'value': '200'}, {'value': '300'}, {'value': '400'}, {'value': '500'}, {'value': '600'}, {'value': '25'}, {'value': '100'}, {'value': '200'}, {'value': '300'}, {'value': '400'}, {'value': '500'}, {'value': '600'}], 'units': '$^{\\circ}$C'}, {'name': 'Mass Fraction of Stabilizer', 'scalars': [{'value': '2.4'}, {'value': '2.4'}, {'value': '2.4'}, {'value': '2.4'}, {'value': '2.4'}, {'value': '2.4'}, {'value': '2.4'}, {'value': '4.0'}, {'value': '4.0'}, {'value': '4.0'}, {'value': '4.0'}, {'value': '4.0'}, {'value': '4.0'}, {'value': '4.0'}, {'value': '5.3'}, {'value': '5.3'}, {'value': '5.3'}, {'value': '5.3'}, {'value': '5.3'}, {'value': '5.3'}, {'value': '5.3'}], 'units': '%'}]",J kg$^{-1}$ K$^{-1}$,,,,,,,,,,,,,,,,,,,,,,
968,Al2O3,[{'name': 'NIST_SRD-30'}],['Alumina'],[{'name': 'Hot Isostatic Pressing'}],"[{'citation': 'Weibull Characterization of Four Hipped/Posthipped Engineering Ceramics Between Room Temperature and 1500 °C, J. Kubler, Mechanische Charakterisierung von Hochleistungskeramik Festigkeitsunte, pp. 1-88 (1992), published by EMPA Swiss Federal Laboratories for Materials Testing and Research.'}]",,,,,,,,,,,,Al-O,,,,,,,,,,,,,,,,,,,,,,,,,Polycrystalline,,,,,,,,,,,,,,,,,,,,,,,,,,,,,,,,,,,,,,,,,,4,"[{'name': 'Temperature', 'scalars': [{'value': '23'}], 'units': '$^{\\circ}$C'}]",,,$\mu$m,,,,,,,,,,,,,,,,,,,,,,,,,,,,,,,,,,,,,,,,,,,,,,,,,,,,,,,,,,,,,,,,,,,,,,,,,
969,Al4+2xSi2-2xO10-x,[{'name': 'NIST_SRD-30'}],['Mullite'],,"[{'citation': 'Structure Refinement of Mullite by the Rietveld Method and a New Method for Estimation of Chemical Composition, T. Ban and K. Okada, Journal of the American Ceramic Society, Vol. 75 1, pp. 227-230 (1992), published by American Ceramic Society.'}]",7.5459,"[{'name': 'Temperature', 'scalars': [{'value': '23'}], 'units': '$^{\\circ}$C'}, {'name': 'Axis', 'scalars': [{'value': 'a'}, {'value': 'b'}, {'value': 'c'}]}, {'name': 'Specimen Number', 'scalars': [{'value': 'SP1400.1'}]}]",$\AA$,,,,,,,,,Al-Si-O,,,,,,,,,,,,,,,,,,,,,,,,,Polycrystalline,,,,,,,,,,,,,,,,,,,,,,,,,,,,,,,,,,,,,,,,,,,,,,,,,,,,,,,,,,,,,,,,,,,,,,,,,,,,,,,,,,,,,,,,,,,,,,,,,,,,,,,,,,,,,,,,,,,,,,,
970,HfO2.xGd2O3,[{'name': 'NIST_SRD-30'}],['Hafnia (cubic)'],[{'name': 'Sintering'}],"[{'citation': 'Elastic Properties of Stabilized HfO2 Compositions, S.L. Dole, O. Hunter,Jr., and F.W. Calderwood, Journal of the American Ceramic Society, Vol. 63 3, pp. 136-139 (1980), published by American Ceramic Society.'}]",,,,,,,,,,,,Hf-O:Gd,,,,,,,,,,,,,,,,,,,,,,,,,Polycrystalline,,,,,,,,,,,,,,138,"[{'name': 'Volume Fraction of Porosity', 'scalars': [{'value': '0.164'}, {'value': '0.184'}]}, {'name': 'Temperature', 'scalars': [{'value': '23'}], 'units': '$^{\\circ}$C'}]",,,GPa,,,,,,,,,,,,,,,,,,,,,,,,,,,,,,,,,,,,,,,,,,,,,,,,,,,,,,,,,,,,,,,,,,,,,,,,,,,,,,,,,,,,,,,,,,,,,,,,,,,,,
971,AlN.xSiC,[{'name': 'NIST_SRD-30'}],['Aluminum nitride composite'],[{'name': 'Sintering'}],"[{'citation': 'Elevated Temperature Mechanical Properties of SiC-AlN Particulate Composites, S.A. Mariano, D. Friel, and I. Bar-On, Ceramic Engineering and Science Proceedings, Vol. 14, pp. 1077-1088 (1993), published by American Ceramic Society.'}]",,,,,,,,,,,,Al-N:SiC,,,,,,,,,,,,,,,,,,,,,,,,,Polycrystalline,,,,,,,,,,,,,,,,,,,,,,,,,,,,,,,,,3.7,"[{'name': 'Mass Fraction of SiC', 'scalars': [{'value': '15'}, {'value': '15'}, {'value': '15'}, {'value': '45'}, {'value': '45'}, {'value': '45'}, {'value': '45'}, {'value': '90'}, {'value': '90'}, {'value': '90'}], 'units': '%'}, {'name': 'Temperature', 'scalars': [{'value': '25'}, {'value': '700'}, {'value': '900'}, {'value': '25'}, {'value': '600'}, {'value': '800'}, {'value': '900'}, {'value': '25'}, {'value': '700'}, {'value': '900'}], 'units': '$^{\\circ}$C'}]",,,MPa m$^{1/2}$,,,,,,,,,,,,,,,,,,,,,,,,,,,,Cercom,,,,,,,,,,,,,,,,,,,,,,,,,,,,,,,,,,,,,,,,,,,,,,,,,,,,,,
972,ZrO2.xY2O3,[{'name': 'NIST_SRD-30'}],['Zirconia (TZP)'],,"[{'citation': 'Anisotropic Thermal Expansion Coefficients of Y2O3- Stabilized Tetragonal Zirconia, H. Schubert, Journal of the American Ceramic Society, Vol. 69 3, pp. 270-271 (1986), published by American Ceramic Society.'}]",,,,,,,,,,,,Zr-O:Y,,,,,,,,,,,,,,,,,,,,,,,,,,,,,,,,,,,,,,,,,,,,,,,,,,,,,,,,,,,,,,,,,,,,,,,,,,,,,,,,,,,,,,,,,,,,,,,,,,,,,,,,,,Powder,,,,,,,,,,,,,,,,,,,,,,,,,,,,8.22,"[{'name': 'Temperature Range', 'scalars': [{'minimum': '23', 'maximum': '600'}, {'minimum': '23', 'maximum': '800'}, {'minimum': '23', 'maximum': '600'}, {'minimum': '23', 'maximum': '800'}, {'minimum': '23', 'maximum': '600'}, {'minimum': '23', 'maximum': '800'}, {'minimum': '23', 'maximum': '600'}, {'minimum': '23', 'maximum': '800'}, {'minimum': '23', 'maximum': '600'}, {'minimum': '23', 'maximum': '800'}, {'minimum': '23', 'maximum': '600'}, {'minimum': '23', 'maximum': '800'}], 'units': '$^{\\circ}$C'}, {'name': 'Direction', 'scalars': [{'value': 'a-axis'}, {'value': 'a-axis'}, {'value': 'c-axis'}, {'value': 'c-axis'}, {'value': 'average'}, {'value': 'average'}, {'value': 'a-axis'}, {'value': 'a-axis'}, {'value': 'c-axis'}, {'value': 'c-axis'}, {'value': 'average'}, {'value': 'average'}]}, {'name': 'Mole Fraction of Y2O3', 'scalars': [{'value': '2'}, {'value': '2'}, {'value': '2'}, {'value': '2'}, {'value': '2'}, {'value': '2'}, {'value': '3'}, {'value': '3'}, {'value': '3'}, {'value': '3'}, {'value': '3'}, {'value': '3'}], 'units': '%'}]",x10$^{-6}$,,,,,,,,
973,Si3N4,[{'name': 'NIST_SRD-30'}],['Silicon nitride'],[{'name': 'Sintering'}],"[{'citation': 'Sintering Behavior and Properties of Si3N4 Sintered with Nitrogen-Rich Liquid in the System Y2O3-AlN-SiO2, P.K. Das and J. Mukerji, Advanced Ceramic Materials, Vol. 3 3, pp. 238-243 (1988), published by American Ceramic Society.'}]",,,,,,,,,,,,Si-N,,,,,,,,,,,,,,,,,,0.6,,,"[{'name': 'Duration', 'scalars': [{'value': '18'}], 'units': 'h'}, {'name': 'Applied Stress', 'scalars': [{'value': '200'}], 'units': 'MPa'}, {'name': 'Temperature', 'scalars': [{'value': '1200'}], 'units': '$^{\\circ}$C'}, {'name': 'Sample Number', 'scalars': [{'value': '4'}]}]",10$^{-9}$ s$^{-1}$,,,Polycrystalline,,,,,,,,,,,,,,,,,,,,,,,,,,,,,,,,,,,,,,,,,,,,,,,,,,,,,,,,,,,,,,,,,,,,,,,,,,,,,,,,,Bar,,,,,,,,,,,,,,,,,,,,,,,,,,,,,,,,,,,,,,
