Repository: ckborg/DSW2018

# DSW2018

## Description
Investigation of a structural ceramics database (WebSCD) curated by the National Institute of Standards and Technology (NIST).
3-week project as part of the UC Berkeley Data Science workshop (DSW2018).
[WebSCD]("https://srdata.nist.gov/CeramicDataPortal/scd")

## Results at-a-glance

~4000 material entries

Most represented mechanical properties: Elastic modulus, flexural strength, fracture toughness.

## Team members
[Prabudhya Bhattacharyya]("http://physics.berkeley.edu/people/graduate-student/prabudhya-bhattacharyya")

[Chris Bronner]("https://chrisbronner.com/")

[Steve Drapcho]("https://www.linkedin.com/in/steven-drapcho-2b939b149/")

File: NIST_CeramicDataSet.csv (part 26 of 103)
974,Si3N4.x$\beta$-Si3N4whisker,[{'name': 'NIST_SRD-30'}],['Silicon nitride composite'],[{'name': 'Hot Pressing'}],"[{'citation': 'Mechanical Properties of  $\\beta$-Si3N4-Whisker/Si3N4- Matrix Composites, J. Homeny and L.J. Neergaard, Journal of the American Ceramic Society, Vol. 73 11, pp. 3493-3496 (1990), published by American Ceramic Society.'}]",,,,,,,,,,,,Si-N,,,,,,,,,,,,,,,,,,,,,,,,,Polycrystalline,,,,,,,,,,,,,,,,,,,,,,,,,,,,,,,,,4.0,"[{'name': 'Hot Press Temperature', 'scalars': [{'value': '1750'}, {'value': '1800'}, {'value': '1825'}, {'value': '1800'}, {'value': '1825'}], 'units': '$^{\\circ}$C'}, {'name': 'Mass Fraction of MgO', 'scalars': [{'value': '1'}, {'value': '1'}, {'value': '1'}, {'value': '5'}, {'value': '5'}], 'units': '%'}, {'name': 'Volume Fraction of Whiskers', 'scalars': [{'value': '0'}, {'value': '30'}, {'value': '30'}, {'value': '30'}, {'value': '30'}], 'units': '%'}]",,,MPa m$^{1/2}$,,,,,,,,,,,,,,,,,,,,,,,,,,,,,,,,,,,,,,,,,,,,,,,,,,,,,,,,,,,,,,,,,,,,,,,,,,,,,,,,,,
975,ZrO2.xY2O3,[{'name': 'NIST_SRD-30'}],['Zirconia (PSZ)'],[{'name': 'Melt Processing'}],"[{'citation': 'Physical, Microstructural and Thermomechanical Properties of ZrO2 Single Crystals, R.P. Ingel, D. Lewis, B.A. Bender, and R.W. Rice, Advances in Ceramics, Vol. 12, pp. 408-414 (1984), published by American Ceramic Society.'}]",,,,,,,,,,,,Zr-O:Y,,,,,,,,,,,,,,,,,,,,,,,,,Single Crystal,,,,6.080,"[{'name': 'Mass Fraction of Stabilizer', 'scalars': [{'value': '5'}, {'value': '20'}], 'units': '%'}, {'name': 'Stabilizer', 'scalars': [{'value': 'Y2O3'}]}, {'name': 'Temperature', 'scalars': [{'value': '23'}], 'units': '$^{\\circ}$C'}]",,,g cm$^{-3}$,,,,,,,,,,,,,,,,,,,,,,,,,,,,,,,,,,,,,,,,,,,,,,,,,,,,,,,,,,,,,,,,,,,,,,,,,,,,,,,,,,,,,,,,,,,,,,,,,,,,,,,,,,,,,,,
976,BeO,[{'name': 'NIST_SRD-30'}],['Beryllia'],[{'name': 'Crystal Growth'}],"[{'citation': 'Thermal Expansion of Some Diamondlike Crystals, G.A. Slack and S.F. Bartram, Journal of Applied Physics, Vol. 46 1, pp. 89-98 (1975), published by American Institute of Physics.'}]",,,,,,,,,,,,Be-O,,,,,,,,,,,,,,,,,,,,,,,,,Polycrystalline,,,,,,,,,,,,,,,,,,,,,,,,,,,,,,,,,,,,,,,,,,,,,,,,,,,,,,,,,,,,,,,,,,,,,,,,,,,,,,,,,,,,,,,,,,,,,,,,,,,,,,,,,,,,,0.00,"[{'name': 'Temperature', 'scalars': [{'value': '0'}, {'value': '300'}, {'value': '400'}, {'value': '500'}, {'value': '600'}, {'value': '800'}, {'value': '1000'}, {'value': '1200'}, {'value': '1400'}, {'value': '1600'}, {'value': '1800'}, {'value': '2000'}, {'value': '2200'}], 'units': 'K'}]",x10$^{-6}$,,,,,,,,
977,Si3N4,[{'name': 'NIST_SRD-30'}],['Silicon nitride'],[{'name': 'Sintering'}],"[{'citation': 'Creep of Sintered Silicon Nitride, D. Chakraborty and A.K. Mukhopadhyay, Ceramics International, Vol. 15, pp. 237-245 (1989), published by Elsevier Applied Science.'}]",,,,,,,,,,,,Si-N,,,,,,,,,,,,,,,,,,,,,,,,,Polycrystalline,,,,3.06,"[{'name': 'Sample Number', 'scalars': [{'value': 'A'}]}]",,,g cm$^{-3}$,,,,,,,,,,,,,,,,,,,,,,,,,,,,,,,,,,,,,,,,,,,,,,,,,,,,,,,,,,,,,,,,,,,,,,,,,,,,,,,,,,,,,,,,,,,,,,,,,,,,,,,,,,,,,,,
978,ZrB2,[{'name': 'NIST_SRD-30'}],['Zirconium diboride'],[{'name': 'Sintering'}],"[{'citation': 'Thermodynamic Properties of Inorganic Substances VII.  The High Temperature Heat Content of Zirconium Diboride, R.H. Valentine, T.F. Jambois, and J.L. Margrave, Journal of Chemical and Engineering Data, Vol. 9 2, pp. 182-184 (1964), published by American Chemical Society.'}]",,,,,,,,,,,,Zr-B,,,,,,,,,,,,,,,,,,,,,,,,,Polycrystalline,,,,,,,,,,,,,,,,,,,,,,,,,,,,,,,,,,,,,,,,,,,,,,,,,,,,,,,,,,,,,,,,,Carborundum Company,,,,,,,,,,,,,,,,,,,,,,,,,,,,,,479.0,"[{'name': 'Temperature', 'scalars': [{'value': '350'}, {'value': '400'}, {'value': '500'}, {'value': '600'}, {'value': '700'}, {'value': '800'}, {'value': '900'}, {'value': '1000'}, {'value': '1100'}], 'units': 'K'}, {'name': 'Molar Heat Capacity', 'scalars': [{'value': '53.89'}, {'value': '57.61'}, {'value': '61.50'}, {'value': '64.18'}, {'value': '66.32'}, {'value': '68.16'}, {'value': '69.83'}, {'value': '71.42'}, {'value': '72.93'}], 'units': 'J mol$^{-1}$ K$^{-1}$'}]",J kg$^{-1}$ K$^{-1}$,,,,,,,,,,,,,,,,,,,,,,
979,ZrO2.xMgO,[{'name': 'NIST_SRD-30'}],['Zirconia (PSZ)'],[{'name': 'Sintering'}],"[{'citation': 'Sliding Friction of Ceramics:  Mechanical Action of the Wear Debris, J. Denape and J. Lamon, Journal of Materials Science, Vol. 25, pp. 3592-3604 (1990), published by Chapman and Hall.'}]",,,,,,,,,,,,Zr-O:MgO,,,,,,,,,,,,,,,,,,,,,,,,,Polycrystalline,,,,,,,,,,,,,,,,,,,,,,,,,,,,,,,,,,,,,,,,,,,,,,,,,,,,,,,,,,,,,,,,,Desmarquest Co.,,,,,,,,,0.29,"[{'name': 'Temperature', 'scalars': [{'value': '23'}], 'units': '$^{\\circ}$C'}]",,,,,,,,,,,,,,,,,,,,,,,,,,,,,,,,,,,,,,,,,,,,
980,Si3N4.xY2O3,[{'name': 'NIST_SRD-30'}],['Silicon nitride'],[{'name': 'Hot Isostatic Pressing'}],"[{'citation': 'Mechanical Properties Characterization of One SiC and Two Si3N4 Commercially Available Ceramics, N.L. Hecht, S.M. Goodrich, L. Chuck, D.E. McCullum, and V.J. Tennery, American Ceramic Society Bulletin, Vol. 71 4, pp. 653-659 (1992), published by American Ceramic Society.'}]",,,,,,,,,,,,Si-N:Y,NT-154,,,,,,,,,,,,,,,,,,,,,,,,Polycrystalline,,,,3.23,"[{'name': 'Temperature', 'scalars': [{'value': '23'}], 'units': '$^{\\circ}$C'}]",,,g cm$^{-3}$,,,,,,,,,,,,,,,,,,,,,,,,,,,,,,,,,,,,,,,,,,,,,,,,,,,,,,,,,Norton/TRW,,,,,,,,,,,,,,,,,,,,,,,,,,,,,,,,,,,,,,,,,,,,,,,,,,,,,,
981,B4C,[{'name': 'NIST_SRD-30'}],['Boron carbide'],,"[{'citation': 'Engineering Properties of Carbides, P.T.B. Shaffer, Engineered Materials Handbook, Vol. 4, pp. 804-811 (1991), edited by S.J. Schneider, Jr., published by ASM International.'}]",,,,,,,,,,,,B-C,,,,,,,,,,,,,,,,,,,,,,,,,Polycrystalline,,,,,,,,,,,,,,,,,,,,,,,,,,,,,,,,,,,,,,,,,,,,,,,,,,,,,,,,,,,,,,,,,,,,,2450,"[{'name': 'Temperature', 'scalars': [{'value': '23'}], 'units': '$^{\\circ}$C'}]",$^{\circ}$C,,,,,,,,,,,,,,,,,,,,,,,,,,,,,,,,,,,,,,,,,,,,,,,,
982,Si3N4,[{'name': 'NIST_SRD-30'}],['Silicon nitride'],[{'name': 'Hot Pressing'}],"[{'citation': 'Molten Salt Corrosion of SiC and Si3N4 Ceramics, R.E. Tressler, M.D. Meiser, and T. Yonushonis, Journal of the American Ceramic Society, Vol. 59 5, pp. 278-279 (1976), published by American Ceramic Society.'}]",,,,,,,,,,,,Si-N,,,,,,,,,,0,"[{'name': 'Exposure Time', 'scalars': [{'value': '1.6'}, {'value': '7.5'}, {'value': '20'}, {'value': '40'}, {'value': '70'}, {'value': '1.5'}, {'value': '7.5'}, {'value': '20'}, {'value': '40'}, {'value': '70'}, {'value': '4.3'}, {'value': '20'}, {'value': '70'}, {'value': '40'}, {'value': '70'}], 'units': 'h'}, {'name': 'Exposure Temperature', 'scalars': [{'value': '1000'}, {'value': '1000'}, {'value': '1000'}, {'value': '1000'}, {'value': '1000'}, {'value': '1000'}, {'value': '1000'}, {'value': '1000'}, {'value': '1000'}, {'value': '1000'}, {'value': '670'}, {'value': '670'}, {'value': '670'}, {'value': '1000'}, {'value': '1000'}], 'units': '$^{\\circ}$C'}, {'name': 'Mole Fraction of NaCl', 'scalars': [{'value': '0'}, {'value': '0'}, {'value': '0'}, {'value': '0'}, {'value': '0'}, {'value': '37'}, {'value': '37'}, {'value': '37'}, {'value': '37'}, {'value': '37'}, {'value': '37'}, {'value': '37'}, {'value': '37'}, {'value': '100'}, {'value': '100'}], 'units': '%'}, {'name': 'Mole Fraction of Na2SO4', 'scalars': [{'value': '100'}, {'value': '100'}, {'value': '100'}, {'value': '100'}, {'value': '100'}, {'value': '63'}, {'value': '63'}, {'value': '63'}, {'value': '63'}, {'value': '63'}, {'value': '63'}, {'value': '63'}, {'value': '63'}, {'value': '0'}, {'value': '0'}], 'units': '%'}]",mg cm$^{-2}$ h$^{-1}$,,,,,,,,,,,,,Polycrystalline,,,,,,,,,,,,,,,,,,,,,,,,,,,,,,,,,,,,,,,,,,,,,,,,,,,,,,,,,,,,,,,,,Norton Company,,,,,,,,,,,,,,,,,,,,,,,,,,,,,,,,,,,,,,,,,,,,,,,,,,,,,,
983,SiC,[{'name': 'NIST_SRD-30'}],['Silicon carbide'],[{'name': 'Reaction Bonding'}],"[{'citation': 'Mechanical Response of High Performance Silicon Carbide, E.H. Kraft and G.I. Dooher, Conference on Mechanical Behavior of Materials, pp. 1-6 (1976), published by Carborundum Company, Research and Development Division.'}]",,,,,,,,,,,,Si-C,,,,,,,,,,,,,,,,,,,,,,,,,Polycrystalline,,,,,,,,,,,,,,,,,,,,,,,,,420,"[{'name': 'Temperature', 'scalars': [{'value': '20'}, {'value': '1000'}, {'value': '1200'}, {'value': '1350'}, {'value': '1400'}], 'units': '$^{\\circ}$C'}]",,,MPa,,,,,,,,,,,,,,,,,,,,,,,,,,,,,,,,,,,,Carborundum Company,,,,,,,,,,,,,,,,,,,,,,,,,,,,,,,,,,,,,,,,,,,,,,,,,,,,,,
984,SiC.xAl2O3.yC,[{'name': 'NIST_SRD-30'}],['Silicon carbide'],[{'name': 'Hot Pressing'}],"[{'citation': 'Phase Transformation and Thermal Conductivity of Hot-Pressed Silicon Carbide Containing Alumina and Carbon, T. Sakai and T. Aikawa, Journal of the American Ceramic Society, Vol. 71 1, pp. C7-C9 (1988), published by American Ceramic Society.'}]",,,,,,,,,,,,SiC:Al,,,,,,,,,,,,,,,,,,,,,,,,,Polycrystalline,,,,,,,,,,,,,,,,,,,,,,,,,,,,,,,,,,,,,,,,,,,,,,,,,,,,,,,,,,,,,,,,,,,,,,,,,,,,,,,,,Disk,,,,,,,,,,,,,,,,,,,,,,43,"[{'name': 'Hot Pressing Temperature', 'scalars': [{'value': '1800'}, {'value': '1850'}, {'value': '1950'}, {'value': '2050'}, {'value': '2050'}, {'value': '2050'}, {'value': '2050'}, {'value': '2050'}], 'units': '$^{\\circ}$C'}, {'name': 'Mass Fraction of free C', 'scalars': [{'value': '2.0'}, {'value': '2.0'}, {'value': '2.0'}, {'value': '2.0'}, {'value': '0.0'}, {'value': '1.0'}, {'value': '2.0'}, {'value': '3.0'}], 'units': '%'}, {'name': 'Mass Fraction of Al2O3', 'scalars': [{'value': '2.0'}, {'value': '2.0'}, {'value': '2.0'}, {'value': '2.0'}, {'value': '3.0'}, {'value': '3.0'}, {'value': '3.0'}, {'value': '3.0'}], 'units': '%'}]",W m$^{-1}$ K$^{-1}$,,,,,,,,,,,,,,
985,Al2O3,[{'name': 'NIST_SRD-30'}],['Alumina'],[{'name': 'Melt Processing'}],"[{'citation': 'Complex Investigation of Thermal and Electro-Physical Properties of Alumina, E. E. Shpilrain, D. N. Kagan, and L. S. Barkhatov a. o., Inzhenerno-fizicheskiy Zhurnal (Engineer. and Phys.Magazine), Vol. 38 4, pp. 581-586 (1980).'}]",,,,,,,,,,,,Al-O,,,,,,,,,,,,,,,,,,,,,,,,,Polycrystalline,,,,,,,,,,,,,,,,,,,,,,3.66,"[{'name': 'Temperature', 'scalars': [{'value': '2059'}, {'value': '2102'}, {'value': '2161'}, {'value': '2214'}, {'value': '2240'}, {'value': '2245'}, {'value': '2256'}, {'value': '2268'}, {'value': '2342'}, {'value': '2383'}, {'value': '2408'}, {'value': '2465'}, {'value': '2512'}, {'value': '2537'}, {'value': '2554'}, {'value': '2559'}, {'value': '2579'}, {'value': '2598'}, {'value': '2681'}, {'value': '2697'}, {'value': '2747'}, {'value': '2835'}, {'value': '2891'}, {'value': '2935'}, {'value': '2991'}, {'value': '3008'}], 'units': 'K'}, {'name': 'Phase', 'scalars': [{'value': 'solid'}, {'value': 'solid'}, {'value': 'solid'}, {'value': 'solid'}, {'value': 'solid'}, {'value': 'solid'}, {'value': 'solid'}, {'value': 'solid'}, {'value': 'liquid'}, {'value': 'liquid'}, {'value': 'liquid'}, {'value': 'liquid'}, {'value': 'liquid'}, {'value': 'liquid'}, {'value': 'liquid'}, {'value': 'liquid'}, {'value': 'liquid'}, {'value': 'liquid'}, {'value': 'liquid'}, {'value': 'liquid'}, {'value': 'liquid'}, {'value': 'liquid'}, {'value': 'liquid'}, {'value': 'liquid'}, {'value': 'liquid'}, {'value': 'liquid'}]}]",Log10{$\Omega$$\cdot$cm},,,,,,,,,,,,,,,,,,,,,,,,,,,,,,,,,,,,,,,,,,,,,,,,,,,,,,,,,Rod,,,,,,,,,,,,,,,,,,,,,,,,,,,,,,,,,,,,,,
986,WC,[{'name': 'NIST_SRD-30'}],['Tungsten carbide'],,"[{'citation': 'Thermophysical Properties of $\\alpha$-Tungsten Carbide, R.R. Reeber and K. Wang, Journal of the American Ceramic Society, Vol. 82 1, pp. 129-135 (1999), published by American Ceramic Society.'}]",2.90423,"[{'name': 'Axis', 'scalars': [{'value': 'a'}, {'value': 'a'}, {'value': 'a'}, {'value': 'a'}, {'value': 'a'}, {'value': 'a'}, {'value': 'a'}, {'value': 'a'}, {'value': 'a'}, {'value': 'a'}, {'value': 'a'}, {'value': 'a'}, {'value': 'a'}, {'value': 'a'}, {'value': 'a'}, {'value': 'a'}, {'value': 'a'}, {'value': 'a'}, {'value': 'a'}, {'value': 'a'}, {'value': 'a'}, {'value': 'a'}, {'value': 'a'}, {'value': 'a'}, {'value': 'a'}, {'value': 'a'}, {'value': 'a'}, {'value': 'c'}, {'value': 'c'}, {'value': 'c'}, {'value': 'c'}, {'value': 'c'}, {'value': 'c'}, {'value': 'c'}, {'value': 'c'}, {'value': 'c'}, {'value': 'c'}, {'value': 'c'}, {'value': 'c'}, {'value': 'c'}, {'value': 'c'}, {'value': 'c'}, {'value': 'c'}, {'value': 'c'}, {'value': 'c'}, {'value': 'c'}, {'value': 'c'}, {'value': 'c'}, {'value': 'c'}, {'value': 'c'}, {'value': 'c'}, {'value': 'c'}, {'value': 'c'}, {'value': 'c'}]}, {'name': 'Temperature', 'scalars': [{'value': '50'}, {'value': '100'}, {'value': '150'}, {'value': '200'}, {'value': '250'}, {'value': '298'}, {'value': '300'}, {'value': '350'}, {'value': '400'}, {'value': '450'}, {'value': '500'}, {'value': '550'}, {'value': '600'}, {'value': '650'}, {'value': '700'}, {'value': '750'}, {'value': '800'}, {'value': '850'}, {'value': '900'}, {'value': '950'}, {'value': '1000'}, {'value': '1100'}, {'value': '1200'}, {'value': '1300'}, {'value': '1400'}, {'value': '1500'}, {'value': '1600'}, {'value': '50'}, {'value': '100'}, {'value': '150'}, {'value': '200'}, {'value': '250'}, {'value': '298'}, {'value': '300'}, {'value': '350'}, {'value': '400'}, {'value': '450'}, {'value': '500'}, {'value': '550'}, {'value': '600'}, {'value': '650'}, {'value': '700'}, {'value': '750'}, {'value': '800'}, {'value': '850'}, {'value': '900'}, {'value': '950'}, {'value': '1000'}, {'value': '1100'}, {'value': '1200'}, {'value': '1300'}, {'value': '1400'}, {'value': '1500'}, {'value': '1600'}], 'units': 'K'}]",$\AA$,,,,,,,,,W-C,,,,,,,,,,,,,,,,,,,,,,,,,Polycrystalline,,,,,,,,,,,,,,,,,,,,,,,,,,,,,,,,,,,,,,,,,,,,,,,,,,,,,,,,,,,,,,,,,,,,,,,,,,,,,,,,,,,,,,,,,,,,,,,,,,,,,,,,,,,,,,,,,,,,,,,
987,SiC,[{'name': 'NIST_SRD-30'}],['Silicon carbide'],[{'name': 'Sintering'}],"[{'citation': 'Elastic Properties and Microcracking Behavior of Particulate Titanium Diboride-Silicon Carbide Composites, M.J. Pan, P.A. Hoffman, D.J. Green, and J.R. Hellmann, Journal of the American Ceramic Society, Vol. 80 3, pp. 692-698 (1997), published by American Ceramic Society.'}]",,,,,,,,,,,,Si-C,,,,,,,,,,,,,,,,,,,,,,,,,Polycrystalline,,,,,,,,,,,,,,430,"[{'name': 'Volume Fraction of TiB2', 'scalars': [{'value': '0'}], 'units': '%'}, {'name': 'Temperature', 'scalars': [{'value': '25'}, {'value': '100'}, {'value': '200'}, {'value': '300'}, {'value': '400'}, {'value': '500'}, {'value': '600'}, {'value': '700'}, {'value': '800'}, {'value': '900'}, {'value': '1000'}, {'value': '1100'}, {'value': '1200'}, {'value': '1300'}], 'units': '$^{\\circ}$C'}]",,,GPa,,,,,,,,,,,,,,,,,,,,,,,,,,,,,,,,,,,,,,,,,,,,,,,Carborundum Company,,,,,,,,,,,,,,,,,,,,,,,,,,,,,,,,,,,,,,,,,,,,,,,,,,,,,,
988,HfO2.xY2O3,[{'name': 'NIST_SRD-30'}],['Hafnia (cubic)'],[{'name': 'Sintering'}],"[{'citation': 'Elastic Properties of Stabilized HfO2 Compositions, S.L. Dole, O. Hunter,Jr., and F.W. Calderwood, Journal of the American Ceramic Society, Vol. 63 3, pp. 136-139 (1980), published by American Ceramic Society.'}]",,,,,,,,,,,,Hf-O:Y,,,,,,,,,,,,,,,,,,,,,,,,,Polycrystalline,,,,,,,,,,,,,,,,,,,,,,,,,,,,,,,,,,,,,,,,,,,,,,,,,,,,,,,,,,,,,,,,,,,,,,,,,,,,,,,,,,,,,86,"[{'name': 'Volume Fraction of Porosity', 'scalars': [{'value': '0.067'}, {'value': '0.231'}]}, {'name': 'Temperature', 'scalars': [{'value': '23'}], 'units': '$^{\\circ}$C'}]",GPa,,,,,,,,,,,,,,,,,,,,,,,,,,,,,,,,
989,ZrN,[{'name': 'NIST_SRD-30'}],['Zirconium nitride'],[{'name': 'Hot Isostatic Pressing'}],"[{'citation': 'Mechanical Properties of Hot Isostatically Pressed Zirconium Nitride Materials, N. Alexandre, M. Desmaison-Brut, F. Valin, M. Boncoeur, Journal of Materials Science, Vol. 28, pp. 2385-2390 (1993), published by Chapman and Hall.'}]",,,,,,,,,,,,Zr-N,,,,,,,,,,,,,,,,,,,,,,,,,Polycrystalline,,,,,,,,,,,,,,,,,,,,,,,,,,,,,,,,,,,,,,,,,,,,,,,,,,,,,,,,,,,,,,,,,,,,,,,,,,,,,,,,,,,,,154,"[{'name': 'Porosity', 'scalars': [{'value': '0.0'}, {'value': '1.4'}, {'value': '1.4'}, {'value': '1.9'}, {'value': '4.6'}, {'value': '5.4'}, {'value': '5.8'}, {'value': '8.2'}, {'value': '8.9'}], 'units': '%'}]",GPa,,,,,,,,,,,,,,,,,,,,,,,,,,,,,,,,
990,ZrO2.xY2O3,[{'name': 'NIST_SRD-30'}],['Zirconia (TZP)'],,"[{'citation': 'Evaluation of Japanese Yttria Tetragonal Zirconia Polycrystal (Y-TZP) Materials, J.J. Swab, Ceramic Engineering and Science Proceedings, Vol. 8 7, pp. 886-891 (1987), published by American Ceramic Society.'}]",,,,,,,,,,,,Zr-O:Y,,,,,,,,,,,,,,,,,,,,,,,,,Polycrystalline,,,,,,,,,,,,,,,,,,,,,,,,,,,,,,,,,,,,,,,,,,,,,,,,,,,,,,,,,,,,,,,,,AC Sparkplug,,,,,,,ZrO2,"[{'name': 'Volume Fraction Tetrag.+Cubic', 'scalars': [{'value': '70.0'}, {'value': '61.7'}, {'value': '70.6'}], 'units': '%'}, {'name': 'Volume Fraction Monoclinic', 'scalars': [{'value': '30.0'}, {'value': '38.3'}, {'value': '29.4'}], 'units': '%'}, {'name': 'Oxidation Temperature', 'scalars': [{'value': '-'}, {'value': '1000'}, {'value': '1000'}], 'units': '$^{\\circ}$C'}, {'name': 'Oxidation Time', 'scalars': [{'value': '-'}, {'value': '100'}, {'value': '500'}], 'units': 'h'}]",,,,,,,,,,,,,,,,,,,,,,,,,,,,,,,,,,,,,,,,,,,,,,
991,VB2,[{'name': 'NIST_SRD-30'}],['Vanadium diboride'],[{'name': 'Melt Processing'}],"[{'citation': 'Thermal Expansion Studies on the Group IV-VII Transition Metal Diborides, B. Lonnberg, Journal of the Less-Common Metals, Vol. 141, pp. 145-156 (1988), published by Elsevier Sequoia.'}]",,,,,,,,,,,,V-B,,,,,,,,,,,,,,,,,,,,,,,,,Polycrystalline,,,,,,,,,,,,,,,,,,,,,,,,,,,,,,,,,,,,,,,,,,,,,,,,,,,,,,,,,,,,,,,,,,,,,,,,,,,,,,,,,,,,,,,,,,,,,,,,,,,,,,,,,,,,,4.7,"[{'name': 'Axis', 'scalars': [{'value': 'a'}, {'value': 'a'}, {'value': 'a'}, {'value': 'a'}, {'value': 'a'}, {'value': 'a'}, {'value': 'a'}, {'value': 'a'}, {'value': 'a'}, {'value': 'a'}, {'value': 'a'}, {'value': 'a'}, {'value': 'a'}, {'value': 'c'}, {'value': 'c'}, {'value': 'c'}, {'value': 'c'}, {'value': 'c'}, {'value': 'c'}, {'value': 'c'}, {'value': 'c'}, {'value': 'c'}, {'value': 'c'}, {'value': 'c'}, {'value': 'c'}, {'value': 'c'}]}, {'name': 'Temperature', 'scalars': [{'value': '300'}, {'value': '400'}, {'value': '500'}, {'value': '600'}, {'value': '700'}, {'value': '800'}, {'value': '900'}, {'value': '1000'}, {'value': '1100'}, {'value': '1200'}, {'value': '1300'}, {'value': '1400'}, {'value': '1500'}, {'value': '300'}, {'value': '400'}, {'value': '500'}, {'value': '600'}, {'value': '700'}, {'value': '800'}, {'value': '900'}, {'value': '1000'}, {'value': '1100'}, {'value': '1200'}, {'value': '1300'}, {'value': '1400'}, {'value': '1500'}], 'units': 'K'}]",x10$^{-6}$,,,,,,,,
992,3Al2O3.2SiO2,[{'name': 'NIST_SRD-30'}],['Mullite'],[{'name': 'Hot Pressing'}],"[{'citation': 'Synthesis and Mechanical Properties of Stoichiometric Aluminum Silicate (Mullite), K.S. Mazdiyasni and L.M. Brown, Journal of the American Ceramic Society, Vol. 55, pp. 548-552 (1972), published by American Ceramic Society.'}]",,,,,,,,,,,,Al-Si-O,,,,,,,,,,,,,,,,,,,,,,,,,Polycrystalline,,,,,,,,,,,,,,,,,,,,,,,,,,,,,,,,,,,,,,,,,,,,,,,,,,,,,,,,,,,,,,,,,,,,,,,,,,,,,,,,,,,,,87,"[{'name': 'Temperature', 'scalars': [{'value': '23'}], 'units': '$^{\\circ}$C'}]",GPa,,,,,,,,,,,,,,,,,,,,,,,,,,,,,,,,
993,Si3N4.xMgO.yY2O3,[{'name': 'NIST_SRD-30'}],['Silicon nitride'],[{'name': 'Sintering'}],"[{'citation': 'Effect of Surface Condition on the Flexural Strength of Sintered Silicon Nitride, J.E.O. Ovri and T.J. Davies, Journal of Materials Science Letters, Vol. 6, pp. 849-850 (1987), published by Chapman and Hall.'}]",,,,,,,,,,,,"Si-N:MgO,Y",,,,,,,,,,,,,,,,,,,,,,,,,Polycrystalline,,,,,,,,,,,,,,,,,,,,,,,,,,,,,,,,,,,,,,,,,,,,,,,,,,,,,,,,,,,,,,,,,,,,,,,,,,,,,,,,,Bar,,,,,,,MgO,"[{'name': 'Amount of Sintering Aid', 'scalars': [{'value': '1'}, {'value': '5'}], 'units': '%'}]",,,,,,,,,,,,,,,,,,,,,,,,,,,,,,
994,Si3N4,[{'name': 'NIST_SRD-30'}],['Silicon nitride'],,"[{'citation': 'Corrosion of Silicon Nitride Ceramics in HF and HCl Solutions, M. Shimada and T. Sato, Ceramic Transactions, Vol. 10, pp. 355-365 (1989), edited by R.E. Tressler and M. McNallan, published by American Ceramic Society.'}]",,,,,,,,,,,,Si-N,,,,,,,,,,,,,,,,,,,,,,,,,Polycrystalline,,,,,,,,,,,,,,232,"[{'name': 'Sample Number', 'scalars': [{'value': 'SN-2'}]}]",,,GPa,,,,,,,,,,,,,,,,,,,,,,,,,,,,,,,,,,,,,,,,,,,,,,,,,,,,,,,,,,,,,,,,,,,,,,,,,,,,,,,,,,,,,,,,,,,,,,,,,,,,,
995,CoO,[{'name': 'NIST_SRD-30'}],['Cobalt oxide'],[{'name': 'Crystal Growth'}],"[{'citation': 'Thermal Constants for Ni, NiO, MgO, MnO and CoO at Low Temperatures, H. Watanabe, Thermochimica Acta, Vol. 218, pp. 365-372 (1993), published by Elsevier Science B.V..'}]",,,,,,,,,,,,Co-O,,,,,,,,,,,,,,,,,,,,,,,,,Single Crystal,,,,,,,,,,,,,,,,,,,,,,,,,,,,,,,,,,,,,,,,,,,,,,,,,,,,,,,,,,,,,,,,,Earth Jewelry Corp.,,,,,,,,,,,,,,,,,,,,,,,,,,,,,,,,,,,,,,,,,0.0625,"[{'name': 'Temperature', 'scalars': [{'value': '120.6'}, {'value': '132.1'}, {'value': '149.7'}, {'value': '169.1'}, {'value': '187.5'}, {'value': '208.9'}, {'value': '221.5'}, {'value': '240.1'}, {'value': '254.9'}, {'value': '269.3'}, {'value': '280.4'}, {'value': '285.6'}, {'value': '287.4'}, {'value': '290.2'}, {'value': '294.3'}, {'value': '298.1'}, {'value': '303.7'}, {'value': '331.6'}, {'value': '358.1'}, {'value': '377.2'}, {'value': '398.2'}, {'value': '420.7'}, {'value': '453.7'}, {'value': '475.9'}], 'units': 'K'}]",cm$^{2}$ s$^{-1}$,,,,,,,,,,,
996,SiC,[{'name': 'NIST_SRD-30'}],['Silicon carbide'],[{'name': 'Sintering'}],"[{'citation': 'Summary of Results of the Effects of Environment on Mechanical Behavior of High-Performance Ceramics, D.E. McCullum, N.L. Hecth, L. Chuck, and S.M. Goodrich, Ceramic Engineering and Science Proceedings, Vol. 12 9, pp. 1886-1913 (1991), published by American Ceramic Society.'}]",,,,,,,,,,,,Si-C,Hexoloy SA,,,,,,,,,,,,,,,,,,,,,,,,Polycrystalline,,,,,,,,,,,,,,,,,,,,,,,,,,,,,,,,,,,,,,,,,,,,,,,,,,,,,,,,,,,,,,,,,Carborundum Company,,,,,,,,,,,,,,,,,,,,,,,,,,,,,,,,,234,"[{'name': 'Temperature', 'scalars': [{'value': '20'}, {'value': '1000'}, {'value': '1200'}, {'value': '1400'}], 'units': '$^{\\circ}$C'}]",,,MPa,,,,,,,,,,,,,,,,,
997,MnO,[{'name': 'NIST_SRD-30'}],['Manganese oxide'],[{'name': 'Crystal Growth'}],"[{'citation': 'Thermal Constants for Ni, NiO, MgO, MnO and CoO at Low Temperatures, H. Watanabe, Thermochimica Acta, Vol. 218, pp. 365-372 (1993), published by Elsevier Science B.V..'}]",,,,,,,,,,,,Mn-O,,,,,,,,,,,,,,,,,,,,,,,,,Single Crystal,,,,,,,,,,,,,,,,,,,,,,,,,,,,,,,,,,,,,,,,,,,,,,,,,,,,,,,,,,,,,,,,,Earth Jewelry Corp.,,,,,,,,,,,,,,,,,,,,,,,,,,,,,,,,,,,,,,6.92,"[{'name': 'Temperature', 'scalars': [{'value': '125.0'}, {'value': '134.0'}, {'value': '149.0'}, {'value': '174.3'}, {'value': '191.6'}, {'value': '201.8'}, {'value': '210.8'}, {'value': '230.8'}, {'value': '242.6'}, {'value': '258.3'}, {'value': '270.2'}, {'value': '291.9'}, {'value': '303.7'}, {'value': '322.5'}, {'value': '340.2'}, {'value': '364.9'}, {'value': '387.4'}, {'value': '414.4'}, {'value': '440.1'}, {'value': '473.3'}], 'units': 'K'}]",W m$^{-1}$ K$^{-1}$,,,,,,,,,,,,,,
998,Si6-xAlxOxN8-x,[{'name': 'NIST_SRD-30'}],['Sialon'],[{'name': 'Sintering'}],"[{'citation': 'Elastic Properties, Hardness and Indentation Fracture Toughness of $\\beta$-Sialons, J. Piekarczyk, J. Lis, and J. Bialoskorski, Key Engineering Materials, Vol. 89, pp. 541-546 (1994), published by Trans Tech Publications, Switzerland.'}]",,,,,,,,,,,,Si-Al-O-N,,,,,,,,,,,,,,,,,,,,,,,,,Polycrystalline,,,,3.09,"[{'name': 'x of Alx', 'scalars': [{'value': '1'}, {'value': '2'}, {'value': '3'}, {'value': '4'}], 'units': 'formula units'}, {'name': 'Volume Fraction of Porosity', 'scalars': [{'value': '2.1'}, {'value': '2.0'}, {'value': '0.9'}, {'value': '1.3'}], 'units': '%'}]",,,g cm$^{-3}$,,,,,,,,,,,,,,,,,,,,,,,,,,,,,,,,,,,,,,,,,,,,,,,,,,,,,,,,,,,,,,,,,,,,,,,,,,,,,,,,,,,,,,,,,,,,,,,,,,,,,,,,,,,,,,,
999,Si3N4,[{'name': 'NIST_SRD-30'}],['Silicon nitride'],[{'name': 'Sintering'}],"[{'citation': 'Creep of Sintered Silicon Nitride, D. Chakraborty and A.K. Mukhopadhyay, Ceramics International, Vol. 15, pp. 237-245 (1989), published by Elsevier Applied Science.'}]",,,,,,,,,,,,Si-N,,,,,,,,,,,,,,,,,,,,,,,,,Polycrystalline,,,,,,,,,,,,,,,,,,,,,,,,,295,"[{'name': 'Temperature', 'scalars': [{'value': '23'}, {'value': '1220'}], 'units': '$^{\\circ}$C'}, {'name': 'Sample Number', 'scalars': [{'value': 'B'}]}]",,,MPa,,,,,,,,,,,,,,,,,,,,,,,,,,,,,,,,,,,,,,,,,,,,,,,,,,,,,,,,,,,,,,,,,,,,,,,,,,,,,,,,,,,,,,,,,,
1000,AlN,[{'name': 'NIST_SRD-30'}],['Aluminum nitride'],[{'name': 'Sintering'}],"[{'citation': 'Thermal and Mechanical Properties of Neutron-Irradiated Aluminum Nitride, T. Yano and T. Iseki, Journal of Nuclear Materials, Vol. 179, pp. 387-390 (1991), published by Elsevier Science B.V..'}]",3.1114,"[{'name': 'Axis', 'scalars': [{'value': 'a'}, {'value': 'a'}, {'value': 'a'}, {'value': 'a'}, {'value': 'c'}, {'value': 'c'}, {'value': 'c'}, {'value': 'c'}]}, {'name': 'Neutron Fluence', 'scalars': [{'value': '0'}, {'value': '8.3'}, {'value': '240'}, {'value': '520'}, {'value': '0'}, {'value': '8.3'}, {'value': '240'}, {'value': '520'}], 'units': '1022 m$^{2}$'}, {'name': 'Volume Swelling', 'scalars': [{'value': '0.00'}, {'value': '0.32'}, {'value': '0.63'}, {'value': '0.44'}, {'value': '0.00'}, {'value': '0.32'}, {'value': '0.63'}, {'value': '0.44'}], 'units': '%'}]",$\AA$,,,,,,,,,Al-N,,,,,,,,,,,,,,,,,,,,,,,,,Polycrystalline,,,,,,,,,,,,,,,,,,,,,,,,,,,,,,,,,,,,,,,,,,,,,,,,,,,,,,,,,,,,,,,,,Tokuyama Soda Co.,,,,,,,,,,,,,,,,,,,,,,,,,,,,,,,,,,,,,,,,,,,,,,,,,,,,,,
1001,ZrO2,[{'name': 'NIST_SRD-30'}],['Zirconia (PSZ)'],,"[{'citation': 'Effects of Environment on the Mechanical Behavior of High-Performance Ceramics, G.A. Graves and N.L. Hecht, Report No. UDR-TR-94-136, pp. 1-138 (1995), published by University of Dayton Research Institute.'}]",,,,,,,,,,,,Zr-O:MgO,,,,,,,,,,,,,,,,,,,,,,,,,Polycrystalline,,,,,,,,,,,,,,,,,,,,,,,,,,,,,,,,,7.6,"[{'name': 'Test Type', 'scalars': [{'value': 'Microindent'}]}, {'name': 'Temperature', 'scalars': [{'value': '23'}], 'units': '$^{\\circ}$C'}]",,,MPa m$^{1/2}$,,,,,,,,,,,,,,,,,,,,,,,,,,,,"Nilcra Ceramics, Inc.",,,,,,,,,,,,,,,,,,,,,,,,,,,,,,,,,,,,,,,,,,,,,,,,,,,,,,
1002,TiB2,[{'name': 'NIST_SRD-30'}],['Titanium diboride'],[{'name': 'Hot Isostatic Pressing'}],"[{'citation': 'Densification of Titanium Diboride by Hot Isostatic Pressing and Production of Near-Net-Shape Components, J. Besson, F. Valin, P. Lointier, and M. Boncoeur, Journal of Materials Engineering and Performance, Vol. 1 5, pp. 637-649 (1992), published by ASM International.'}]",,,,,,,,,,,,Ti-B,,,,,,,,,,,,,,,,,,,,,,,,,Polycrystalline,,,,,,,,,,,,,,,,,,,,,,,,,720,"[{'name': 'Powder', 'scalars': [{'value': 'A'}, {'value': 'A'}, {'value': 'A'}, {'value': 'A'}, {'value': 'A'}, {'value': 'B'}, {'value': 'B'}, {'value': 'B'}, {'value': 'B'}, {'value': 'B'}]}, {'name': 'Temperature', 'scalars': [{'value': '25'}, {'value': '600'}, {'value': '1000'}, {'value': '1200'}, {'value': '1400'}, {'value': '25'}, {'value': '600'}, {'value': '1000'}, {'value': '1200'}, {'value': '1400'}], 'units': '$^{\\circ}$C'}]",,,MPa,,,,,,,,,,,,,,,,,,,,,,,,,,,,,,,,,,,,,,,,,,,,,,,,,,,,,,,,,,,,,,,,,,,,,,,,,,,,,,,,,,,,,,,,,,
1003,Si3N4,[{'name': 'NIST_SRD-30'}],['Silicon nitride'],[{'name': 'Reaction Bonding'}],"[{'citation': 'The Measurement of Sliding Friction and Wear of Ceramics at High Temperature, M.G. Gee, C.S. Matharu, E.A. Almond, and T.S. Eyre, Wear, Vol. 138, pp. 169-187 (1990), published by Elsevier Science S.A..'}]",,,,,,,,,,,,Si-N,,,,,,,,,,,,,,,,,,,,,,,,,Polycrystalline,,,,,,,,,,,,,,,,,,,,,,,,,,,,,,,,,,,,,,0.5,"[{'name': 'Test Duration', 'scalars': [{'value': '72'}, {'value': '20'}, {'value': '18'}, {'value': '18'}, {'value': '11'}], 'units': 'ks'}, {'name': 'Temperature', 'scalars': [{'value': '23'}, {'value': '300'}, {'value': '600'}, {'value': '900'}, {'value': '1140'}], 'units': '$^{\\circ}$C'}, {'name': 'Environment', 'scalars': [{'value': 'vacuum'}]}]",,,,,,,,,,,,,,,,,,,,,,,,,,,,,,,,,,,,,,,,,,,,,,,,,,,,,,,,,,,,,,,,,,,,,,,,,,,,,,,,
1004,Si2N2O,[{'name': 'NIST_SRD-30'}],['Silicon oxynitride'],,"[{'citation': 'Engineering Properties of Nitrides, S. Hampshire, Engineered Materials Handbook, Vol. 4, pp. 812-820 (1991), edited by S.J. Schneider, Jr., published by ASM International.'}]",,,,,,,,,,,,Si-O-N,,,,,,,,,,,,,,,,,,,,,,,,,Polycrystalline,,,,,,,,,,,,,,278,"[{'name': 'Temperature', 'scalars': [{'value': '23'}], 'units': '$^{\\circ}$C'}, {'name': 'Material Type', 'scalars': [{'value': 'Si2N2O'}]}]",,,GPa,,,,,,,,,,,,,,,,,,,,,,,,,,,,,,,,,,,,,,,,,,,,,,,,,,,,,,,,,,,,,,,,,,,,,,,,,,,,,,,,,,,,,,,,,,,,,,,,,,,,,
1005,La1-xSrxGa1-yMgyO3-z,[{'name': 'NIST_SRD-30'}],['Lanthanum gallate'],[{'name': 'Sintering'}],"[{'citation': 'Mechanical Properties of Solid-State-Synthesized Strontium- and Magnesium-Doped Lanthanum Gallate, N.M. Sammes, FM. Keppeler, H. Nafe, and F. Aldinger, Journal of the American Ceramic Society, Vol. 81 12, pp. 3104-3108 (1998), published by American Ceramic Society.'}]",,,,,,,,,,,,La(Sr)-Ga(Mg)-O,,,,,,,,,,,,,,,,,,,,,,,,,Polycrystalline,,,,,,,,,,,,,,,,,,,,,,,,,,,,,,,,,1.63,"[{'name': 'y of Mgy', 'scalars': [{'value': '0.10'}, {'value': '0.15'}, {'value': '0.20'}], 'units': 'formula units'}]",,,MPa m$^{1/2}$,,,,,,,,,,,,,,,,,,,,,,"InChI=1S/3C7H6O5.La/c3*8-4-1-3(7(11)12)2-5(9)6(4)10;/h3*1-2,8-10H,(H,11,12);/q;;;+3/p-3",,,,,,,,,,,,,,,,,,,,,,,,,[La+3].O=C([O-])C1=CC(O)=C(O)C(O)=C1.O=C([O-])C1=CC(O)=C(O)C(O)=C1.O=C([O-])C1=CC(O)=C(O)C(O)=C1,,,,,,,,,,,,,,,,,,,,,,,,,,,,,,,,,,,
1006,AlN,[{'name': 'NIST_SRD-30'}],['Aluminum nitride'],[{'name': 'Sintering'}],"[{'citation': 'Swelling and Microstructure of AlN Irradiated in a Fast Reactor, T. Yano and T. Iseki, Journal of Nuclear Materials, Vol. 203, pp. 249-254 (1993), published by Elsevier Science B.V..'}]",3.1115,"[{'name': 'Axis', 'scalars': [{'value': 'a'}, {'value': 'a'}, {'value': 'c'}, {'value': 'c'}]}, {'name': 'Neutron Fluence', 'scalars': [{'value': '0'}, {'value': '9.1'}, {'value': '0'}, {'value': '9.1'}], 'units': '1025 m$^{-2}$'}, {'name': 'Volume Swelling', 'scalars': [{'value': '0'}, {'value': '5.3'}, {'value': '0'}, {'value': '5.3'}], 'units': '%'}, {'name': 'Cell Swelling', 'scalars': [{'value': '0'}, {'value': '2.2'}, {'value': '0'}, {'value': '2.2'}], 'units': '%'}]",$\AA$,,,,,,,,,Al-N,,,,,,,,,,,,,,,,,,,,,,,,,Polycrystalline,,,,,,,,,,,,,,,,,,,,,,,,,,,,,,,,,,,,,,,,,,,,,,,,,,,,,,,,,,,,,,,,,Tokuyama Soda Co.,,,,,,,,,,,,,,,,,,,,,,,,,,,,,,,,,,,,,,,,,,,,,,,,,,,,,,
1007,TiC0.96,[{'name': 'NIST_SRD-30'}],['Titanium carbide'],[{'name': 'Floating zone'}],"[{'citation': 'Indentation Hardness and Fracture Toughness in Single Crystal TiC0.96, C. Maerky, M.O. Guillou, J.L. Henshall, and R.M. Hooper, Materials Science and Engineering A, Vol. 209, pp. 329-336 (1996), published by Elsevier Sequoia.'}]",,,,,,,,,,,,Ti-C,,,,,,,,,,,,,,,,,,,,,,,,,Single Crystal,,,,,,,,,,,,,,,,,,,,,,,,,,,,,,,,,1.52,"[{'name': 'Plane', 'scalars': [{'value': '(001)'}, {'value': '(001)'}, {'value': '(001)'}, {'value': '(001)'}, {'value': '(001)'}, {'value': '(001)'}, {'value': '(001)'}, {'value': '(001)'}, {'value': '(110)'}, {'value': '(110)'}, {'value': '(110)'}, {'value': '(110)'}, {'value': '(110)'}, {'value': '(110)'}, {'value': '(110)'}, {'value': '(110)'}, {'value': '(110)'}, {'value': '(110)'}, {'value': '(110)'}, {'value': '(110)'}, {'value': '(110)'}, {'value': '(110)'}, {'value': '(111)'}, {'value': '(111)'}, {'value': '(111)'}, {'value': '(111)'}, {'value': '(111)'}, {'value': '(111)'}, {'value': '(111)'}, {'value': '(111)'}, {'value': '(111)'}, {'value': '(111)'}, {'value': '(111)'}, {'value': '(111)'}, {'value': '(111)'}, {'value': '(111)'}]}, {'name': 'Reference Direction', 'scalars': [{'value': '100'}, {'value': '100'}, {'value': '100'}, {'value': '100'}, {'value': '100'}, {'value': '100'}, {'value': '100'}, {'value': '100'}, {'value': '001'}, {'value': '001'}, {'value': '001'}, {'value': '001'}, {'value': '001'}, {'value': '001'}, {'value': '001'}, {'value': '001'}, {'value': '001'}, {'value': '001'}, {'value': '001'}, {'value': '001'}, {'value': '001'}, {'value': '001'}, {'minimum': '1', 'maximum': '10'}, {'minimum': '1', 'maximum': '10'}, {'minimum': '1', 'maximum': '10'}, {'minimum': '1', 'maximum': '10'}, {'minimum': '1', 'maximum': '10'}, {'minimum': '1', 'maximum': '10'}, {'minimum': '1', 'maximum': '10'}, {'minimum': '1', 'maximum': '10'}, {'minimum': '1', 'maximum': '10'}, {'minimum': '1', 'maximum': '10'}, {'minimum': '1', 'maximum': '10'}, {'minimum': '1', 'maximum': '10'}, {'minimum': '1', 'maximum': '10'}, {'minimum': '1', 'maximum': '10'}]}, {'name': 'Angle from Reference', 'scalars': [{'value': '0'}, {'value': '15'}, {'value': '30'}, {'value': '45'}, {'value': '60'}, {'value': '75'}, {'value': '90'}, {'value': 'Average'}, {'value': '0'}, {'value': '15'}, {'value': '30'}, {'value': '45'}, {'value': '60'}, {'value': '75'}, {'value': '90'}, {'value': '105'}, {'value': '120'}, {'value': '135'}, {'value': '150'}, {'value': '165'}, {'value': '180'}, {'value': 'Average'}, {'value': '0'}, {'value': '10'}, {'value': '20'}, {'value': '30'}, {'value': '40'}, {'value': '50'}, {'value': '60'}, {'value': '70'}, {'value': '80'}, {'value': '90'}, {'value': '100'}, {'value': '110'}, {'value': '120'}, {'value': 'Average'}], 'units': 'degree'}, {'name': 'Elastic Modulus', 'scalars': [{'value': '487.3'}, {'value': '468.5'}, {'value': '450.2'}, {'value': '441.5'}, {'value': '450.2'}, {'value': '468.5'}, {'value': '478.3'}, {'value': '462', 'uncertainty': '15'}, {'value': '478.3'}, {'value': '468.4'}, {'value': '448.0'}, {'value': '433.2'}, {'value': '431.1'}, {'value': '437.4'}, {'value': '441.5'}, {'value': '437.4'}, {'value': '431.1'}, {'value': '433.2'}, {'value': '448.0'}, {'value': '468.4'}, {'value': '478.3'}, {'value': '449', 'uncertainty': '18'}, {'value': '441.5'}, {'value': '441.5'}, {'value': '441.5'}, {'value': '441.5'}, {'value': '441.5'}, {'value': '441.5'}, {'value': '441.5'}, {'value': '441.5'}, {'value': '441.5'}, {'value': '441.5'}, {'value': '441.5'}, {'value': '441.5'}, {'value': '441.5'}, {'value': '442'}], 'units': 'GPa'}]",,,MPa m$^{1/2}$,,,,,,,,,,,,,,,,,,,,,,,,,,,,,,,,,,,,,,,,,,,,,,,,,,,,,,,,,,,,,,,,,,,,,,,,,,,,,,,,,,
1008,SiO2,[{'name': 'NIST_SRD-30'}],['Silica (fused)'],,"[{'citation': 'Measurement of Elastic Constants at Low Temperatures by Means of Ultrasonic Waves -  Data for Silicon and Germanium Single Crystals, and for Fused Silica, H.J. McSkimin, Journal of Applied Physics, Vol. 24 8, pp. 988-997 (1953), published by American Institute of Physics.'}]",,,,,,,,,,,,Si-O,,,,,,,,,,,,,,,,,,,,,,,,,Polycrystalline,,,,2.203,"[{'name': 'Temperature', 'scalars': [{'value': '23'}], 'units': '$^{\\circ}$C'}]",,,g cm$^{-3}$,,,,,,,,,,,,,,,,,,,,,,,,,,,,,,,,,,,,,,,,,,,,,,,,,,,,,,,,,Nieder Company,,,,,,,,,,,,,,,,,,,,,,,,,,,,,,,,,,,,,,,,,,,,,,,,,,,,,,
1009,Si3N4.yY2O3.zAl2O3,[{'name': 'NIST_SRD-30'}],['Silicon nitride'],[{'name': 'Sintering'}],"[{'citation': 'Microstructural Design of Silicon Nitride with Improved Fracture Toughness:  I, Effects of Grain Shape and Size, P.F. Becher, E.Y. Sun, K.P. Plucknett, K.B. Alexander, C.H. Hsueh, H.T. Lin, S.B. Waters,  C.G. Westmoreland, E.S. Kang, K. Hirao, and M.E. Brito, Journal of the American Ceramic Society, Vol. 81 11, pp. 2821-2830 (1998), published by American Ceramic Society.'}]",,,,,,,,,,,,Si-N:Al,,,,,,,,,,,,,,,,,,,,,,,,,Polycrystalline,,,,,,,,,,,,,,,,,,,,,,,,,,,,,,,,,5.0,"[{'name': 'Crack Length', 'scalars': [{'value': '76'}, {'value': '161'}, {'value': '320'}, {'value': '379'}, {'value': '405'}, {'value': '474'}, {'value': '505'}, {'value': '613'}, {'value': '696'}, {'value': '732'}, {'value': '754'}, {'value': '779'}, {'value': '849'}, {'value': '889'}, {'value': '1134'}, {'value': '1159'}, {'value': '1335'}, {'value': '1425'}], 'units': '$\\mu$m'}]",,,MPa m$^{1/2}$,,,,,,,,,,,,,,,,,,,,,,,,,,,,NKK Corp.,,,,,,,,,,,,,,,,,,,,,,,,,,,,,,,,,,,,,,,,,,,,,,,,,,,,,,
1010,ThO2,[{'name': 'NIST_SRD-30'}],['Thoria'],[{'name': 'Sintering'}],"[{'citation': 'Elastic Constant-Porosity Relations for Polycrystalline Thoria, S. Spinner, F.P. Knudsen, and L. Stone, Journal of Research of the National Bureau of Standards, Vol. 67C 1, pp. 39-46 (1963), published by National Bureau of Standards.'}]",,,,,,,,,,,,Th-O,,,,,,,,,,,,,,,,,,,,,,,,,Polycrystalline,,,,,,,,,,,,,,,,,,,,,,,,,,,,,,,,,,,,,,,,,,,,,,,,,,,,,,,,,,,,,,,,,Norton Company,,,,,,,,,0.284,"[{'name': 'Specimen Group', 'scalars': [{'value': 'Group I'}, {'value': 'Group I'}, {'value': 'Group I'}, {'value': 'Group I'}, {'value': 'Group I'}, {'value': 'Group I'}, {'value': 'Group II'}, {'value': 'Group II'}, {'value': 'Group II'}, {'value': 'Group II'}, {'value': 'Group II'}, {'value': 'Group II'}, {'value': 'Group II'}, {'value': 'Group III'}, {'value': 'Group III'}, {'value': 'Group III'}, {'value': 'Group III'}]}, {'name': 'Volume Fraction of Porosity', 'scalars': [{'value': '0.0373'}, {'value': '0.0797'}, {'value': '0.1374'}, {'value': '0.1915'}, {'value': '0.2391'}, {'value': '0.3340'}, {'value': '0.0715'}, {'value': '0.1227'}, {'value': '0.1643'}, {'value': '0.2205'}, {'value': '0.2850'}, {'value': '0.3336'}, {'value': '0.3944'}, {'value': '0.1727'}, {'value': '0.2366'}, {'value': '0.2619'}, {'value': '0.2608'}]}]",,,,,,,,,,,,,,,,,,,,,,,,,,,,,,,,,,,,,,,,,,,,
1011,RuO2,[{'name': 'NIST_SRD-30'}],['Ruthenium dioxide'],,"[{'citation': 'The Thermophysical and Thermochemical Properties of RuO2 from 0 to 1000 K, E.H.P. Cordfunke, R.J.M. Konings, E.F. Westrum, Jr., and R. Shaviv, Journal of Physics and Chemistry of Solids, Vol. 50 4, pp. 429-434 (1989), published by Pergamon Press.'}]",,,,,,,,,,,,Ru-O,,,,,,,,,,,,,,,,,,,,,,,,,Polycrystalline,,,,,,,,,,,,,,,,,,,,,,,,,,,,,,,,,,,,,,,,,,,,,,,,,,,,,,,,,,,,,,,,,,,,,,,,,,,,,,,,,,,,,,,,,,,,,,,0,"[{'name': 'Temperature', 'scalars': [{'value': '0'}, {'value': '10'}, {'value': '20'}, {'value': '30'}, {'value': '40'}, {'value': '45'}, {'value': '50'}, {'value': '60'}, {'value': '70'}, {'value': '80'}, {'value': '90'}, {'value': '100'}, {'value': '110'}, {'value': '120'}, {'value': '130'}, {'value': '140'}, {'value': '150'}, {'value': '160'}, {'value': '170'}, {'value': '180'}, {'value': '190'}, {'value': '200'}, {'value': '210'}, {'value': '220'}, {'value': '230'}, {'value': '240'}, {'value': '250'}, {'value': '260'}, {'value': '270'}, {'value': '280'}, {'value': '290'}, {'value': '298.15'}, {'value': '300'}, {'value': '310'}, {'value': '320'}, {'value': '330'}, {'value': '340'}, {'value': '350'}], 'units': 'K'}, {'name': 'Molar Heat Capacity', 'scalars': [{'value': '0'}, {'value': '0.091'}, {'value': '0.333'}, {'value': '1.023'}, {'value': '2.262'}, {'value': '3.068'}, {'value': '3.991'}, {'value': '6.086'}, {'value': '8.439'}, {'value': '10.950'}, {'value': '13.536'}, {'value': '16.147'}, {'value': '18.757'}, {'value': '21.376'}, {'value': '23.979'}, {'value': '26.548'}, {'value': '29.059'}, {'value': '31.487'}, {'value': '33.840'}, {'value': '36.101'}, {'value': '38.288'}, {'value': '40.375'}, {'value': '42.362'}, {'value': '44.224'}, {'value': '45.970'}, {'value': '47.633'}, {'value': '49.238'}, {'value': '50.834'}, {'value': '52.414'}, {'value': '53.952'}, {'value': '55.382'}, {'value': '56.422'}, {'value': '56.646'}, {'value': '57.735'}, {'value': '58.708'}, {'value': '59.672'}, {'value': '60.662'}, {'value': '61.593'}], 'units': 'J/(mol $\\cdot$K'}]",J kg$^{-1}$ K$^{-1}$,,,,,,,,,,,,,,,,,,,,,,
