Repository: ckborg/DSW2018

# DSW2018

## Description
Investigation of a structural ceramics database (WebSCD) curated by the National Institute of Standards and Technology (NIST).
3-week project as part of the UC Berkeley Data Science workshop (DSW2018).
[WebSCD]("https://srdata.nist.gov/CeramicDataPortal/scd")

## Results at-a-glance

~4000 material entries

Most represented mechanical properties: Elastic modulus, flexural strength, fracture toughness.

## Team members
[Prabudhya Bhattacharyya]("http://physics.berkeley.edu/people/graduate-student/prabudhya-bhattacharyya")

[Chris Bronner]("https://chrisbronner.com/")

[Steve Drapcho]("https://www.linkedin.com/in/steven-drapcho-2b939b149/")

File: NIST_CeramicDataSet.csv (part 27 of 103)
1012,Si3N4,[{'name': 'NIST_SRD-30'}],['Silicon nitride'],[{'name': 'Sintering'}],"[{'citation': 'High Temperature Corrosion of Engineering Ceramics, N.S. Jacobson, J.L. Smialek, and D.S. Fox, Corrosion of Glass, Ceramics and Ceramic Superconductors, pp. 514-545 (1992), edited by D.E. Clark and B.K. Zoitos, published by Noyes Publications.'}]",,,,,,,,,,,,Si-N:Y,,,,,,,,,,,,,,,,,,,,,,,,,Polycrystalline,,,,,,,,,,,,,,,,,,,,,,,,,873,"[{'name': 'Bend Test Temperature', 'scalars': [{'value': '23'}, {'value': '1000'}, {'value': '1200'}, {'value': '23'}, {'value': '1000'}, {'value': '1200'}], 'units': '$^{\\circ}$C'}, {'name': 'Environment', 'scalars': [{'value': 'Air'}, {'value': 'Air'}, {'value': 'Air'}, {'value': 'Na2SO4/O2'}, {'value': 'Na2SO4/O2'}, {'value': 'Na2SO4/O2'}]}, {'name': 'Apparatus', 'scalars': [{'value': 'Furnace'}]}]",,,MPa,,,,,,,,,,,,,,,,,,,,,,,,,,,,,,,,,,,,GTE,,,,,,,,,,,,,,,,,,,,,,,,,,,,,,,,,,,,,,,,,,,,,,,,,,,,,,
1013,SiC,[{'name': 'NIST_SRD-30'}],['Silicon carbide'],[{'name': 'Reaction Bonding'}],"[{'citation': 'Damage-Enhanced Creep in a Siliconized Silicon Carbide: Phenomenology, S.M. Wiederhorn, D.E. Roberts, T. Chuang, and L. Chuck, Journal of the American Ceramic Society, Vol. 71 7, pp. 602-608 (1988), published by American Ceramic Society.'}]",,,,,,,,,,,,Si-C,KX-01,,,,,,,,,,,,,,,,,,3.8,"[{'name': 'Stress Range', 'scalars': [{'minimum': '60', 'maximum': '100'}, {'minimum': '100', 'maximum': '132'}, {'minimum': '130', 'maximum': '190'}, {'minimum': '190', 'maximum': '270'}], 'units': 'MPa'}, {'name': 'Stress State', 'scalars': [{'value': 'tension'}, {'value': 'tension'}, {'value': 'compress'}, {'value': 'compress'}]}, {'name': 'Temperature', 'scalars': [{'value': '1300'}], 'units': '$^{\\circ}$C'}]",,,,,Polycrystalline,,,,,,,,,,,,,,,,,,,,,,,,,,,,,,,,,,,,,,,,,,,,,,,,,,,,,,,,,,,,,,,,,Sohio Engineered Materials Co.,,,,,,,,,,,,,,,,,,,,,,,,,,,,,,,,,,,,,,,,,,,,,,,,,,,,,,
1014,TiN,[{'name': 'NIST_SRD-30'}],['Titanium nitride'],[{'name': 'Hot Pressing'}],"[{'citation': 'The Mechanical Properties of Hot-Pressed TiN Ceramics with Various Additives, M. Moriyama, H. Aoki, Y. Kobayashi, and K. Kamata, Journal of the Ceramic Society of Japan, Vol. 101 3, pp. 279-284 (1993), published by Ceramic Society of Japan.'}]",,,,,,,,,,,,Ti-N,,,,,,,,,,,,,,,,,,,,,,,,,Polycrystalline,,,,,,,,,,,,,,,,,,,,,,,,,,,,,,,,,,,,,,,,,,,,,,,,,,,,,,,,,,,,,,,,,,,,,,,,,,0.21,"[{'name': 'Mass Fraction of Additive', 'scalars': [{'value': '-'}, {'value': '5'}, {'value': '10'}, {'value': '5'}, {'value': '10'}, {'value': '5'}, {'value': '10'}, {'value': '5'}, {'value': '10'}, {'value': '5'}, {'value': '10'}, {'value': '5'}, {'value': '10'}, {'value': '5'}, {'value': '10'}, {'value': '5'}, {'value': '10'}], 'units': '%'}, {'name': 'Additive', 'scalars': [{'value': 'none'}, {'value': 'Al2O3'}, {'value': 'Al2O3'}, {'value': 'Y2O3'}, {'value': 'Y2O3'}, {'value': 'MgO'}, {'value': 'MgO'}, {'value': 'BN'}, {'value': 'BN'}, {'value': 'AlN'}, {'value': 'AlN'}, {'value': 'Si3N4'}, {'value': 'Si3N4'}, {'value': 'SiC'}, {'value': 'SiC'}, {'value': 'B4C'}, {'value': 'B4C'}]}]",,,,,,,,,,,,,,,,,,,,,,,,,,,,,,,,,,,,,,,,,,,,
1015,Al2SiO5,[{'name': 'NIST_SRD-30'}],['Sillimanite'],,"[{'citation': 'Heat Capacities and Entropies of Sillimanite, Fibrolite, Andalusite, Kyanite, and Quartz and the Al2SiO5 Phase Diagram, B.S. Hemingway, R.A. Robie, H.T. Evans, Jr., and D.M. Kerrick, American Mineralogist, Vol. 76, pp. 1597-1613 (1991), published by Allen Press, Inc..'}]",7.4873,"[{'name': 'Cycle', 'scalars': [{'value': 'Heating'}, {'value': 'Heating'}, {'value': 'Heating'}, {'value': 'Heating'}, {'value': 'Heating'}, {'value': 'Heating'}, {'value': 'Heating'}, {'value': 'Heating'}, {'value': 'Heating'}, {'value': 'Heating'}, {'value': 'Heating'}, {'value': 'Heating'}, {'value': 'Heating'}, {'value': 'Heating'}, {'value': 'Heating'}, {'value': 'Heating'}, {'value': 'Heating'}, {'value': 'Heating'}, {'value': 'Heating'}, {'value': 'Heating'}, {'value': 'Heating'}, {'value': 'Heating'}, {'value': 'Heating'}, {'value': 'Heating'}, {'value': 'Heating'}, {'value': 'Heating'}, {'value': 'Heating'}, {'value': 'Heating'}, {'value': 'Heating'}, {'value': 'Heating'}, {'value': 'Heating'}, {'value': 'Heating'}, {'value': 'Heating'}, {'value': 'Cooling'}, {'value': 'Cooling'}, {'value': 'Cooling'}, {'value': 'Cooling'}, {'value': 'Cooling'}, {'value': 'Cooling'}, {'value': 'Cooling'}, {'value': 'Cooling'}, {'value': 'Cooling'}, {'value': 'Cooling'}, {'value': 'Cooling'}, {'value': 'Cooling'}, {'value': 'Cooling'}, {'value': 'Cooling'}, {'value': 'Cooling'}, {'value': 'Cooling'}, {'value': 'Cooling'}, {'value': 'Cooling'}, {'value': 'Cooling'}, {'value': 'Cooling'}, {'value': 'Cooling'}, {'value': 'Cooling'}, {'value': 'Cooling'}, {'value': 'Cooling'}, {'value': 'Cooling'}, {'value': 'Cooling'}, {'value': 'Cooling'}, {'value': 'Cooling'}, {'value': 'Cooling'}, {'value': 'Cooling'}, {'value': 'Cooling'}, {'value': 'Cooling'}, {'value': 'Cooling'}]}, {'name': 'Temperature', 'scalars': [{'value': '100'}, {'value': '100'}, {'value': '100'}, {'value': '200'}, {'value': '200'}, {'value': '200'}, {'value': '300'}, {'value': '300'}, {'value': '300'}, {'value': '400'}, {'value': '400'}, {'value': '400'}, {'value': '500'}, {'value': '500'}, {'value': '500'}, {'value': '600'}, {'value': '600'}, {'value': '600'}, {'value': '700'}, {'value': '700'}, {'value': '700'}, {'value': '800'}, {'value': '800'}, {'value': '800'}, {'value': '900'}, {'value': '900'}, {'value': '900'}, {'value': '1000'}, {'value': '1000'}, {'value': '1000'}, {'value': '1100'}, {'value': '1100'}, {'value': '1100'}, {'value': '100'}, {'value': '100'}, {'value': '100'}, {'value': '200'}, {'value': '200'}, {'value': '200'}, {'value': '300'}, {'value': '300'}, {'value': '300'}, {'value': '400'}, {'value': '400'}, {'value': '400'}, {'value': '500'}, {'value': '500'}, {'value': '500'}, {'value': '600'}, {'value': '600'}, {'value': '600'}, {'value': '700'}, {'value': '700'}, {'value': '700'}, {'value': '800'}, {'value': '800'}, {'value': '800'}, {'value': '900'}, {'value': '900'}, {'value': '900'}, {'value': '1000'}, {'value': '1000'}, {'value': '1000'}, {'value': '1100'}, {'value': '1100'}, {'value': '1100'}], 'units': '$^{\\circ}$C'}, {'name': 'Axis', 'scalars': [{'value': 'a'}, {'value': 'b'}, {'value': 'c'}, {'value': 'a'}, {'value': 'b'}, {'value': 'c'}, {'value': 'a'}, {'value': 'b'}, {'value': 'c'}, {'value': 'a'}, {'value': 'b'}, {'value': 'c'}, {'value': 'a'}, {'value': 'b'}, {'value': 'c'}, {'value': 'a'}, {'value': 'b'}, {'value': 'c'}, {'value': 'a'}, {'value': 'b'}, {'value': 'c'}, {'value': 'a'}, {'value': 'b'}, {'value': 'c'}, {'value': 'a'}, {'value': 'b'}, {'value': 'c'}, {'value': 'a'}, {'value': 'b'}, {'value': 'c'}, {'value': 'a'}, {'value': 'b'}, {'value': 'c'}, {'value': 'a'}, {'value': 'b'}, {'value': 'c'}, {'value': 'a'}, {'value': 'b'}, {'value': 'c'}, {'value': 'a'}, {'value': 'b'}, {'value': 'c'}, {'value': 'a'}, {'value': 'b'}, {'value': 'c'}, {'value': 'a'}, {'value': 'b'}, {'value': 'c'}, {'value': 'a'}, {'value': 'b'}, {'value': 'c'}, {'value': 'a'}, {'value': 'b'}, {'value': 'c'}, {'value': 'a'}, {'value': 'b'}, {'value': 'c'}, {'value': 'a'}, {'value': 'b'}, {'value': 'c'}, {'value': 'a'}, {'value': 'b'}, {'value': 'c'}, {'value': 'a'}, {'value': 'b'}, {'value': 'c'}]}]",$\AA$,,,,,,,,,Al-Si-O,,,,,,,,,,,,,,,,,,,,,,,,,Single Crystal,,,,,,,,,,,,,,,,,,,,,,,,,,,,,,,,,,,,,,,,,,,,,,,,,,,,,,,,,,,,,,,,,,,,,,,,,,,,,,,,,,,,,,,,,,,,,,,,,,,,,,,,,,,,,,,,,,,,,,,
1016,ZrO2.xY2O3,[{'name': 'NIST_SRD-30'}],['Zirconia'],[{'name': 'Melt Processing'}],"[{'citation': 'High-Temperature Creep of Some Single Crystal Oxides, G.S. Corman, Ceramic Engineering and Science Proceedings, Vol. 12 9, pp. 1745-1766 (1991), published by American Ceramic Society.'}]",,,,,,,,,,,,Zr-O:Y,,,,,,,,,,,,,,,,,,,,,,,,,Single Crystal,,,,,,,,,,,,,,,,,,,,,,,,,,,,,,,,,,,,,,,,,,,,,,,,,,,,,,,,,,,,,,,,,,,,,,,,,,,,,,,,,,,,,64.5,"[{'name': 'dG/dT', 'scalars': [{'value': '18.6'}], 'units': 'MPa/K'}]",GPa,,,,,,,,,,,,,,,,,,,,,,,,,,,,,,,,
1017,ZrO2.xY2O3,[{'name': 'NIST_SRD-30'}],['Zirconia (PSZ)'],,"[{'citation': 'Comparison of the Mechanical Behaviour of Zirconia Partially Stabilized with Yttria and Magnesia, G.A. Gogotsi, A.V. Drozdov, V.P. Zavata, and M.V. Swain, Journal of the Australasian Ceramic Society, Vol. 27 1, pp. 37-49 (1991), published by Tech Publications, Aedermannsdorf, Switzerland.'}]",,,,,,,,,,,,Zr-O:Y,,,,,,,,,,,,,,,,,,,,,,,,,Polycrystalline,,,,,,,,,,,,,,,,,,,,,,,,,,,,,,,,,9.3,"[{'name': 'Test Condition', 'scalars': [{'value': 'notch'}, {'value': 'crack'}]}, {'name': 'Temperature', 'scalars': [{'value': '23'}], 'units': '$^{\\circ}$C'}]",,,MPa m$^{1/2}$,,,,,,,,,,,,,,,,,,,,,,,,,,,,Eastern Institute of Refractories Sverdlovsk,,,,,,,,,,,,,,,,,,,,,,,,,,,,,,,,,,,,,,,,,,,,,,,,,,,,,,
1018,Si3N4,[{'name': 'NIST_SRD-30'}],['Silicon nitride'],,"[{'citation': 'Engineering Properties of Nitrides, S. Hampshire, Engineered Materials Handbook, Vol. 4, pp. 812-820 (1991), edited by S.J. Schneider, Jr., published by ASM International.'}]",,,,,,,,,,,,Si-N,,,,,,,,,,,,,,,,,,,,,,,,,Polycrystalline,,,,,,,,,,,,,,,,,,,,,,,,,,,,,,,,,,,,,,,,,,,,,,,,,,,,,,,,,,,,,,,,,,,,,,,,,,,,,,,,,,,,,,,,,,,,,,,,,,,,,,,,,,,,,,,,,,,30,"[{'name': 'Temperature', 'scalars': [{'value': '23'}], 'units': '$^{\\circ}$C'}, {'name': 'Material Type', 'scalars': [{'value': 'RBSN'}]}]",,,
1019,AlN,[{'name': 'NIST_SRD-30'}],['Aluminum nitride'],,"[{'citation': 'Melting Points, Crystallographic Transformation, and Thermodynamic Values, M.E. Schlesinger, Engineered Materials Handbook, Vol. 4, pp. 883-891 (1991), edited by S.J. Schneider, Jr., published by ASM International.'}]",,,,,,,,,,,,Al-N,,,,,,,,,,,,,,,,,,,,,,,,,,,,,,,,,,,,,,,,,,,,,,,,,,,,,,,,,,,,,,,,,,,,,,,,,,,,,,,,,,,,,,,,,,,,,,,,,,,,,,,,,,,,,,,,,,,,,,,,722,"[{'name': 'Temperature', 'scalars': [{'value': '23'}, {'value': '100'}, {'value': '500'}, {'value': '1000'}, {'value': '1500'}, {'value': '2000'}], 'units': '$^{\\circ}$C'}]",J kg$^{-1}$ K$^{-1}$,,,,,,,,,,,,,,,,,,,,,,
1020,Si3N4,[{'name': 'NIST_SRD-30'}],['Silicon nitride'],,"[{'citation': 'Effects of Environment on the Mechanical Behavior of High-Performance Ceramics, G.A. Graves and N.L. Hecht, Report No. UDR-TR-94-136, pp. 1-138 (1995), published by University of Dayton Research Institute.'}]",,,,,,,,,,,,Si-N:Y,,,,,,,,,,,,,,,,,,,,,,,,,Polycrystalline,,,,,,,,,,,,,,,,,,,,,,,,,826,"[{'name': 'Temperature', 'scalars': [{'value': '20'}, {'value': '1000'}, {'value': '1200'}, {'value': '1400'}, {'value': '1000'}, {'value': '1200'}, {'value': '1400'}, {'value': '20'}, {'value': '1000'}, {'value': '1200'}, {'value': '1400'}], 'units': '$^{\\circ}$C'}, {'name': 'Crosshead Speed', 'scalars': [{'value': '0.00004'}, {'value': '0.00004'}, {'value': '0.00004'}, {'value': '0.00004'}, {'value': '0.0004'}, {'value': '0.0004'}, {'value': '0.0004'}, {'value': '0.004'}, {'value': '0.004'}, {'value': '0.004'}, {'value': '0.004'}], 'units': 'cm/s'}]",,,MPa,,,,,,,,,,,,,,,,,,,,,,,,,,,,,,,,,,,,GTE,,,,,,,,,,,,,,,,,,,,,,,,,,,,,,,,,,,,,,,,,,,,,,,,,,,,,,
1021,Si3N4,[{'name': 'NIST_SRD-30'}],['Silicon nitride'],[{'name': 'Reaction Bonding'}],"[{'citation': 'Unlubricated Sliding Friction and Wear of Various Si3N4 Pairs Between 22 °C and 1000 °C, A. Skopp, M. Woydt, and K.H. Habig, Tribology International, Vol. 23 3, pp. 189-199 (1990), published by Butterworth-Heinemann Ltd.'}]",,,,,,,,,,,,Si-N,RB411,,,,,,,,,,,,,,,,,,,,,,,,Polycrystalline,,,,,,,,,,,,,,,,,,,,,,,,,,,,,,,,,5.6,"[{'name': 'Temperature', 'scalars': [{'value': '22'}], 'units': '$^{\\circ}$C'}]",,,MPa m$^{1/2}$,,,,,,,,,,,,,,,,,,,,,,,,,,,,Hoechst CermTec AG,,,,,,,,,,,,,,,,,,,,,,,,,,,,,,,,,,,,,,,,,,,,,,,,,,,,,,
1022,TaC,[{'name': 'NIST_SRD-30'}],['Tantalum carbide'],[{'name': 'Sintering'}],"[{'citation': 'True Heat Capacity of Zirconium, Niobium, and Tantalum Carbides by a Pulse Method, I.I. Petrova and V.Y. Chekhovskoi, High Temperature, Vol. 16 6, pp. 1045-1050 (1979), published by Plenum Publishing Corporation.'}]",,,,,,,,,,,,Ta-C,,,,,,,,,,,,,,,,,,,,,,,,,Polycrystalline,,,,,,,,,,,,,,,,,,,,,,,,,,,,,,,,,,,,,,,,,,,,,,,,,,,,,,,,,,,,,,,,,,,,,,,,,,,,,,,,,,,,,,,,,,,,,,,297,"[{'name': 'Temperature', 'scalars': [{'value': '1645'}, {'value': '1720'}, {'value': '1760'}, {'value': '1855'}, {'value': '1900'}, {'value': '1940'}, {'value': '1995'}, {'value': '2055'}, {'value': '2155'}, {'value': '2230'}, {'value': '2270'}], 'units': 'K'}, {'name': 'Molar Heat Capacity', 'scalars': [{'value': '57.3'}, {'value': '58.0'}, {'value': '58.0'}, {'value': '58.9'}, {'value': '59.1'}, {'value': '58.6'}, {'value': '58.8'}, {'value': '60.4'}, {'value': '60.5'}, {'value': '61.6'}, {'value': '61.8'}], 'units': 'J mol$^{-1}$ K$^{-1}$'}]",J kg$^{-1}$ K$^{-1}$,,,,,,,,,,,,,,,,,,,,,,
1023,SiC,[{'name': 'NIST_SRD-30'}],['Silicon carbide'],[{'name': 'Sintering'}],"[{'citation': 'Physical Property Measurements of High Temperature Composites, D.J. Green, J.R. Hellmann, and M.F. Modest, Projects Within the Center for Advanced Materials, pp. 71-90 (1990), edited by J.R. Hellmann and B.K. Kennedy, published by Center for Advanced Materials, Pennsylvania State University.'}]",,,,,,,,,,,,Si-C,Hexoloy SA,,,,,,,,,,,,,,,,,,,,,,,,Polycrystalline,,,,,,,,,,,,,,,,,,,,,,,,,,,,,,,,,,,,,,,,,,,,,,,,,,,,,,,,,,,,,,,,,Sohio Engineered Materials Co.,,,,,,,,,,,,,,,,,,,,,,,,,,,,,,,,,,,,,,,,,,,,2.68,"[{'name': 'Temperature', 'scalars': [{'value': '150'}, {'value': '200'}, {'value': '300'}, {'value': '400'}, {'value': '500'}, {'value': '600'}, {'value': '700'}, {'value': '800'}, {'value': '900'}, {'value': '1000'}, {'value': '1100'}, {'value': '1200'}, {'value': '1300'}, {'value': '1350'}], 'units': '$^{\\circ}$C'}]",x10$^{-6}$,,,,,,,,
1024,Si3N4,[{'name': 'NIST_SRD-30'}],['Silicon nitride'],,"[{'citation': 'Effects of Environment on the Mechanical Behavior of High-Performance Ceramics, G.A. Graves and N.L. Hecht, Report No. UDR-TR-94-136, pp. 1-138 (1995), published by University of Dayton Research Institute.'}]",,,,,,,,,,,,Si-N:Y,,,,,,,,,,,,,,,,,,,,,,,,,Polycrystalline,,,,,,,,,,,,,,314,"[{'name': 'Temperature', 'scalars': [{'value': '20'}], 'units': '$^{\\circ}$C'}]",,,GPa,,,,,,,,,,,,,,,,,,,,,,,,,,,,,,,,,,,,,,,,,,,,,,,Norton/TRW,,,,,,,,,,,,,,,,,,,,,,,,,,,,,,,,,,,,,,,,,,,,,,,,,,,,,,
1025,TiB2,[{'name': 'NIST_SRD-30'}],['Titanium diboride'],[{'name': 'Hot Pressing'}],"[{'citation': 'Preparation of TiB2 Sintered Compacts by Hot Pressing, H. Itoh, S. Naka, T. Matsudaira, and H. Hamamoto, Journal of Materials Science, Vol. 25, pp. 533-536 (1990), published by Chapman and Hall.'}]",,,,,,,,,,,,Ti-B,,,,,,,,,,,,,,,,,,,,,,,,,Polycrystalline,,,,,,,,,,,,,,,,,,,,,,,,,,,,,,,,,,,,,,,,,,,,,,,,,,,,,,,,,,,,,,,,,,,,,,,,,,,,,,,,,,,,,,,,,,,,,,,,,,,,,,,,,,,,,5.8,"[{'name': 'Temperature', 'scalars': [{'value': '10'}, {'value': '100'}, {'value': '200'}, {'value': '300'}, {'value': '400'}, {'value': '500'}, {'value': '600'}, {'value': '700'}], 'units': '$^{\\circ}$C'}]",x10$^{-6}$,,,,,,,,
1026,Si3N4,[{'name': 'NIST_SRD-30'}],['Silicon nitride'],[{'name': 'Sintering'}],"[{'citation': 'Elastic Properties, Hardness and Indentation Fracture Toughness of $\\beta$-Sialons, J. Piekarczyk, J. Lis, and J. Bialoskorski, Key Engineering Materials, Vol. 89, pp. 541-546 (1994), published by Trans Tech Publications, Switzerland.'}]",,,,,,,,,,,,Si-N,,,,,,,,,,,,,,,,,,,,,,,,,Polycrystalline,,,,,,,,,,,,,,,,,,,,,,,,,,,,,,,,,,,,,,,,,,,,,,,,,,,,,,,,,,,,,,,,,,,,,,,,,,,,,,,,,,,,,115,"[{'name': 'x of Alx', 'scalars': [{'value': '-'}], 'units': 'formula units'}]",GPa,,,,,,,,,,,,,,,,,,,,,,,,,,,,,,,,
1027,ZrO2.xY2O3,[{'name': 'NIST_SRD-30'}],['Zirconia (PSZ)'],,"[{'citation': 'Thermal Diffusivity and Conductivity of Dense Polycrystalline ZrO2 Ceramics: A Survey, D.P.H. Hasselman, L.F. Johnson, L.D. Bentsen, R. Syed, H.L. Lee, and M.V. Swain, American Ceramic Society Bulletin, Vol. 66 5, pp. 799-806 (1987), published by American Ceramic Society.'}]",,,,,,,,,,,,Zr-O:Y,,,,,,,,,,,,,,,,,,,,,,,,,Polycrystalline,,,,5.684,"[{'name': 'Mass Fraction of Stabilizer', 'scalars': [{'value': '2.4'}, {'value': '3.6'}, {'value': '4.0'}, {'value': '5.0'}, {'value': '5.3'}, {'value': '5.4'}, {'value': '5.5'}], 'units': '%'}]",,,g cm$^{-3}$,,,,,,,,,,,,,,,,,,,,,,,,,,,,,,,,,,,,,,,,,,,,,,,,,,,,,,,,,,,,,,,,,,,,,,,,,,,,,,,,,,,,,,,,,,,,,,,,,,,,,,,,,,,,,,,
1028,Al2O3.SiO2,[{'name': 'NIST_SRD-30'}],['Kyanite'],[{'name': 'Natural Specimen'}],"[{'citation': 'Thermal Expansion and High-Temperature Crystal Chemistry of the Al2SiO5 Polymorphs, J.K. Winter and S. Ghose, American Mineralogist, Vol. 64, pp. 573-586 (1979), published by Allen Press, Inc..'}]",,,,,,,,,,,,Al-Si-O,,,,,,,,,,,,,,,,,,,,,,,,,Single Crystal,,,,,,,,,,,,,,,,,,,,,,,,,,,,,,,,,,,,,,,,,,,,,,,,,,,,,,,,,,,,,,,,,,,,,,,,,,,,,,,,,,0.3254,"[{'name': 'Atom : Coordinate', 'scalars': [{'value': 'Al(1) : x'}, {'value': 'Al(1) : y'}, {'value': 'Al(1) : z'}, {'value': 'Al(2) : x'}, {'value': 'Al(2) : y'}, {'value': 'Al(2) : z'}, {'value': 'Al(3) : x'}, {'value': 'Al(3) : y'}, {'value': 'Al(3) : z'}, {'value': 'Al(4) : x'}, {'value': 'Al(4) : y'}, {'value': 'Al(4) : z'}, {'value': 'O(A) : x'}, {'value': 'O(A) : y'}, {'value': 'O(A) : z'}, {'value': 'O(B) : x'}, {'value': 'O(B) : y'}, {'value': 'O(B) : z'}, {'value': 'O(C) : x'}, {'value': 'O(C) : y'}, {'value': 'O(C) : z'}, {'value': 'O(D) : x'}, {'value': 'O(D) : y'}, {'value': 'O(D) : z'}, {'value': 'O(F) : x'}, {'value': 'O(F) : y'}, {'value': 'O(F) : z'}, {'value': 'O(G) : x'}, {'value': 'O(G) : y'}, {'value': 'O(G) : z'}, {'value': 'O(H) : x'}, {'value': 'O(H) : y'}, {'value': 'O(H) : z'}, {'value': 'O(K) : x'}, {'value': 'O(K) : y'}, {'value': 'O(K) : z'}, {'value': 'Al(1) : x'}, {'value': 'Al(1) : y'}, {'value': 'Al(1) : z'}, {'value': 'Al(2) : x'}, {'value': 'Al(2) : y'}, {'value': 'Al(2) : z'}, {'value': 'Al(3) : x'}, {'value': 'Al(3) : y'}, {'value': 'Al(3) : z'}, {'value': 'Al(4) : x'}, {'value': 'Al(4) : y'}, {'value': 'Al(4) : z'}, {'value': 'O(A) : x'}, {'value': 'O(A) : y'}, {'value': 'O(A) : z'}, {'value': 'O(B) : x'}, {'value': 'O(B) : y'}, {'value': 'O(B) : z'}, {'value': 'O(C) : x'}, {'value': 'O(C) : y'}, {'value': 'O(C) : z'}, {'value': 'O(D) : x'}, {'value': 'O(D) : y'}, {'value': 'O(D) : z'}, {'value': 'O(F) : x'}, {'value': 'O(F) : y'}, {'value': 'O(F) : z'}, {'value': 'O(G) : x'}, {'value': 'O(G) : y'}, {'value': 'O(G) : z'}, {'value': 'O(H) : x'}, {'value': 'O(H) : y'}, {'value': 'O(H) : z'}, {'value': 'O(K) : x'}, {'value': 'O(K) : y'}, {'value': 'O(K) : z'}]}, {'name': 'Temperature', 'scalars': [{'value': '25'}, {'value': '25'}, {'value': '25'}, {'value': '25'}, {'value': '25'}, {'value': '25'}, {'value': '25'}, {'value': '25'}, {'value': '25'}, {'value': '25'}, {'value': '25'}, {'value': '25'}, {'value': '25'}, {'value': '25'}, {'value': '25'}, {'value': '25'}, {'value': '25'}, {'value': '25'}, {'value': '25'}, {'value': '25'}, {'value': '25'}, {'value': '25'}, {'value': '25'}, {'value': '25'}, {'value': '25'}, {'value': '25'}, {'value': '25'}, {'value': '25'}, {'value': '25'}, {'value': '25'}, {'value': '25'}, {'value': '25'}, {'value': '25'}, {'value': '25'}, {'value': '25'}, {'value': '25'}, {'value': '600'}, {'value': '600'}, {'value': '600'}, {'value': '600'}, {'value': '600'}, {'value': '600'}, {'value': '600'}, {'value': '600'}, {'value': '600'}, {'value': '600'}, {'value': '600'}, {'value': '600'}, {'value': '600'}, {'value': '600'}, {'value': '600'}, {'value': '600'}, {'value': '600'}, {'value': '600'}, {'value': '600'}, {'value': '600'}, {'value': '600'}, {'value': '600'}, {'value': '600'}, {'value': '600'}, {'value': '600'}, {'value': '600'}, {'value': '600'}, {'value': '600'}, {'value': '600'}, {'value': '600'}, {'value': '600'}, {'value': '600'}, {'value': '600'}, {'value': '600'}, {'value': '600'}, {'value': '600'}], 'units': '$^{\\circ}$C'}]",,,,,,,,,,,,,,,,,,,,,,,,,,,,,,,,,,,,
1029,3Al2O3.2SiO2.xZrO2,[{'name': 'NIST_SRD-30'}],['Mullite composite'],[{'name': 'Sintering'}],"[{'citation': 'Preparation and Properties of Zirconia-Toughened Mullite Ceramics, Q.M. Yuan, J.Q. Tan, and Z.G. Jin, Journal of the American Ceramic Society, Vol. 69 3, pp. 265-267 (1986), published by American Ceramic Society.'}]",,,,,,,,,,,,Al-Si-O:ZrO,,,,,,,,,,,,,,,,,,,,,,,,,Polycrystalline,,,,,,,,,,,,,,192,"[{'name': 'Number of Shock Cycles', 'scalars': [{'value': '0'}, {'value': '1'}, {'value': '3'}, {'value': '0'}, {'value': '1'}, {'value': '3'}, {'value': '0'}, {'value': '1'}, {'value': '3'}, {'value': '0'}, {'value': '1'}, {'value': '3'}, {'value': '0'}, {'value': '1'}, {'value': '3'}, {'value': '0'}, {'value': '1'}, {'value': '3'}, {'value': '0'}, {'value': '1'}, {'value': '3'}, {'value': '0'}, {'value': '1'}, {'value': '3'}, {'value': '0'}, {'value': '1'}, {'value': '3'}, {'value': '0'}, {'value': '1'}, {'value': '3'}, {'value': '0'}, {'value': '1'}, {'value': '3'}]}, {'name': 'ZrO2Grain size', 'scalars': [{'value': '-'}, {'value': '-'}, {'value': '-'}, {'value': '1'}, {'value': '1'}, {'value': '1'}, {'value': '1'}, {'value': '1'}, {'value': '1'}, {'value': '1'}, {'value': '1'}, {'value': '1'}, {'value': '1'}, {'value': '1'}, {'value': '1'}, {'value': '2'}, {'value': '2'}, {'value': '2'}, {'value': '2'}, {'value': '2'}, {'value': '2'}, {'value': '2'}, {'value': '2'}, {'value': '2'}, {'value': '4'}, {'value': '4'}, {'value': '4'}, {'value': '4'}, {'value': '4'}, {'value': '4'}, {'value': '4'}, {'value': '4'}, {'value': '4'}], 'units': '$\\mu$m'}, {'name': 'Volume Fraction of ZrO2', 'scalars': [{'value': '0'}, {'value': '0'}, {'value': '0'}, {'value': '10'}, {'value': '10'}, {'value': '10'}, {'value': '15'}, {'value': '15'}, {'value': '15'}, {'value': '20'}, {'value': '20'}, {'value': '20'}, {'value': '25'}, {'value': '25'}, {'value': '25'}, {'value': '10'}, {'value': '10'}, {'value': '10'}, {'value': '15'}, {'value': '15'}, {'value': '15'}, {'value': '20'}, {'value': '20'}, {'value': '20'}, {'value': '5'}, {'value': '5'}, {'value': '5'}, {'value': '10'}, {'value': '10'}, {'value': '10'}, {'value': '15'}, {'value': '15'}, {'value': '15'}], 'units': '%'}]",,,GPa,,,,,,,,,,,,,,,,,,,,,,,,,,,,,,,,,,,,,,,,,,,,,,,,,,,,,,,,,,,,,,,,,,,,,,,,,,,,,,,,,,,,,,,,,,,,,,,,,,,,,
1030,SiC,[{'name': 'NIST_SRD-30'}],['Silicon carbide'],,"[{'citation': 'Nonmetallic Crystals with High Thermal Conductivity, G.A. Slack, Journal of Physics and Chemistry of Solids, Vol. 34, pp. 321-335 (1973), published by Pergamon Press.'}]",,,,,,,,,,,,Si-C,,,,,,,,,,,,,,,,,,,,,,,,,Single Crystal,,,,,,,,,,,,,,,,,,,,,,,,,,,,,,,,,,,,,,,,,,,,,,,,,,,,,,,,,,,,,,,,,,,,,,,,,,,,,,,,,,,,,,,,,,,,,,,,,,,,,,,9.4,"[{'name': 'Temperature', 'scalars': [{'value': '3.0'}], 'units': 'K'}, {'name': 'Specimen Number', 'scalars': [{'value': 'R66'}]}]",W m$^{-1}$ K$^{-1}$,,,,,,,,,,,,,,
1031,3Al2O3.2SiO2,[{'name': 'NIST_SRD-30'}],['Mullite'],[{'name': 'Sintering'}],"[{'citation': 'Microstructure and Mechanical Properties of Mullite Prepared by the Sol-Gel Method, M.G.M.U. Ismail, Z. Nakai, and S. Somiya, Journal of the American Ceramic Society, Vol. 70 1, pp. C-7-C-8 (1987), published by American Ceramic Society.'}]",,,,,,,,,,,,Al-Si-O,,,,,,,,,,,,,,,,,,,,,,,,,Polycrystalline,,,,,,,,,,,,,,246,"[{'name': 'Temperature', 'scalars': [{'value': '23'}], 'units': '$^{\\circ}$C'}]",,,GPa,,,,,,,,,,,,,,,,,,,,,,,,,,,,,,,,,,,,,,,,,,,,,,,,,,,,,,,,,,,,,,,,,,,,,,,,,,,,,,,,,,,,,,,,,,,,,,,,,,,,,
1032,3Al2O3.2SiO2,[{'name': 'NIST_SRD-30'}],['Mullite'],[{'name': 'Sintering'}],"[{'citation': 'Creep Deformation of Polycrystalline Mullite, Y. Okamoto, H. Fukudome, K. Hayashi, and T. Nishikawa, Journal of the European Ceramic Society, Vol. 6, pp. 161-168 (1990), published by Elsevier Science Limited.'}]",,,,,,,,,,,,Al-Si-O,,,,,,,,,,,,,,,,,,,,,,,,,Polycrystalline,,,,,,,,,,,,,,,,,,,,,,,,,300,"[{'name': 'Temperature', 'scalars': [{'value': '50'}, {'value': '1200'}, {'value': '1300'}, {'value': '1400'}, {'value': '1450'}], 'units': '$^{\\circ}$C'}]",,,MPa,,,,,,,,,,,,,,,,,,,,,,,,,,,,,,,,,,,,,,,,,,,,,,,,,,,,,,,,,,,,,,,,,,,,,,,,,,,,,,,,,,,,,,,,,,
1033,ZrO2.xY2O3,[{'name': 'NIST_SRD-30'}],['Zirconia'],,"[{'citation': 'Youngs Modulus, Flexural Strength, and Fracture  of Yttria-Stabilized Zirconia versus Temperature, J.W. Adams, R. Ruh, and K.S. Mazdiyasni, Journal of the American Ceramic Society, Vol. 80 4, pp. 903-908 (1997), published by American Ceramic Society.'}]",,,,,,,,,,,,Zr-O:Y,,,,,,,,,,,,,,,,,,,,,,,,,Polycrystalline,,,,,,,,,,,,,,222,"[{'name': 'Processing Condition', 'scalars': [{'value': 'Sintered'}, {'value': 'Sintered'}, {'value': 'Sintered'}, {'value': 'Sintered'}, {'value': 'Sintered'}, {'value': 'Sintered'}, {'value': 'Sintered'}, {'value': 'Sintered'}, {'value': 'Sintered'}, {'value': 'Sintered'}, {'value': 'Sintered'}, {'value': 'Sintered'}, {'value': 'Sintered'}, {'value': 'Sintered'}, {'value': 'Sintered'}, {'value': 'Hot Pressed'}, {'value': 'Hot Pressed'}, {'value': 'Hot Pressed'}, {'value': 'Hot Pressed'}, {'value': 'Hot Pressed'}, {'value': 'Hot Pressed'}, {'value': 'Hot Pressed'}, {'value': 'Hot Pressed'}, {'value': 'Hot Pressed'}, {'value': 'Hot Pressed'}, {'value': 'Hot Pressed'}, {'value': 'Hot Pressed'}, {'value': 'Hot Pressed'}, {'value': 'Hot Pressed'}, {'value': 'Hot Pressed'}]}, {'name': 'Density', 'scalars': [{'value': '5.802'}, {'value': '5.802'}, {'value': '5.802'}, {'value': '5.802'}, {'value': '5.802'}, {'value': '5.802'}, {'value': '5.802'}, {'value': '5.802'}, {'value': '5.802'}, {'value': '5.802'}, {'value': '5.802'}, {'value': '5.802'}, {'value': '5.802'}, {'value': '5.802'}, {'value': '5.802'}, {'value': '5.878'}, {'value': '5.878'}, {'value': '5.878'}, {'value': '5.878'}, {'value': '5.878'}, {'value': '5.878'}, {'value': '5.878'}, {'value': '5.878'}, {'value': '5.878'}, {'value': '5.878'}, {'value': '5.878'}, {'value': '5.878'}, {'value': '5.878'}, {'value': '5.878'}, {'value': '5.878'}], 'units': 'g/cm$^{3}$'}, {'name': 'Grain Size', 'scalars': [{'value': '15.0'}, {'value': '15.0'}, {'value': '15.0'}, {'value': '15.0'}, {'value': '15.0'}, {'value': '15.0'}, {'value': '15.0'}, {'value': '15.0'}, {'value': '15.0'}, {'value': '15.0'}, {'value': '15.0'}, {'value': '15.0'}, {'value': '15.0'}, {'value': '15.0'}, {'value': '15.0'}, {'value': '3.0'}, {'value': '3.0'}, {'value': '3.0'}, {'value': '3.0'}, {'value': '3.0'}, {'value': '3.0'}, {'value': '3.0'}, {'value': '3.0'}, {'value': '3.0'}, {'value': '3.0'}, {'value': '3.0'}, {'value': '3.0'}, {'value': '3.0'}, {'value': '3.0'}, {'value': '3.0'}], 'units': '$\\mu$m'}, {'name': 'Temperature', 'scalars': [{'value': '23'}, {'value': '225'}, {'value': '308'}, {'value': '413'}, {'value': '523'}, {'value': '612'}, {'value': '714'}, {'value': '802'}, {'value': '900'}, {'value': '1014'}, {'value': '1111'}, {'value': '1217'}, {'value': '1297'}, {'value': '1343'}, {'value': '1343'}, {'value': '23'}, {'value': '120'}, {'value': '212'}, {'value': '308'}, {'value': '413'}, {'value': '519'}, {'value': '608'}, {'value': '718'}, {'value': '798'}, {'value': '904'}, {'value': '1014'}, {'value': '1115'}, {'value': '1221'}, {'value': '1301'}, {'value': '1356'}], 'units': '$^{\\circ}$C'}]",,,GPa,,,,,,,,,,,,,,,,,,,,,,,,,,,,,,,,,,,,,,,,,,,,,,,,,,,,,,,,,,,,,,,,,,,,,,,,,,,,,,,,,,,,,,,,,,,,,,,,,,,,,
1034,3Al2O3.2SiO2.xZrO2,[{'name': 'NIST_SRD-30'}],['Mullite composite'],[{'name': 'Hot Pressing'}],"[{'citation': 'Thermal Diffusivity/Conductivity and Specific Heat of Mullite-Zirconia-Silicon Carbide Whisker Composites, L.M. Russell, K.Y. Donaldson, D.P.H. Hasselman, R. Ruh, and J.W. Adams, Journal of the American Ceramic Society, Vol. 79 10, pp. 2767-2770 (1996), published by American Ceramic Society.'}]",,,,,,,,,,,,Al-Si-O:ZrO,,,,,,,,,,,,,,,,,,,,,,,,,Polycrystalline,,,,3.80,"[{'name': 'Temperature', 'scalars': [{'value': '20'}], 'units': '$^{\\circ}$C'}]",,,g cm$^{-3}$,,,,,,,,,,,,,,,,,,,,,,,,,,,,,,,,,,,,,,,,,,,,,,,,,,,,,,,,,,,,,,,,,,,,,,,,,,,,,,,,,,,,,,,,,,,,,,,,,,,,,,,,,,,,,,,
1035,Si3N4.xY2O3,[{'name': 'NIST_SRD-30'}],['Silicon nitride'],[{'name': 'Hot Isostatic Pressing'}],"[{'citation': 'Mechanical Properties Characterization of One SiC and Two Si3N4 Commercially Available Ceramics, N.L. Hecht, S.M. Goodrich, L. Chuck, D.E. McCullum, and V.J. Tennery, American Ceramic Society Bulletin, Vol. 71 4, pp. 653-659 (1992), published by American Ceramic Society.'}]",,,,,,,,,,,,Si-N:Y,PY6,,,,,,,,,,,,,,,,,,,,,,,,Polycrystalline,,,,3.23,"[{'name': 'Temperature', 'scalars': [{'value': '23'}], 'units': '$^{\\circ}$C'}]",,,g cm$^{-3}$,,,,,,,,,,,,,,,,,,,,,,,,,,,,,,,,,,,,,,,,,,,,,,,,,,,,,,,,,GTE,,,,,,,,,,,,,,,,,,,,,,,,,,,,,,,,,,,,,,,,,,,,,,,,,,,,,,
1036,SiC,[{'name': 'NIST_SRD-30'}],['Silicon carbide'],,"[{'citation': 'Engineering Properties of Carbides, P.T.B. Shaffer, Engineered Materials Handbook, Vol. 4, pp. 804-811 (1991), edited by S.J. Schneider, Jr., published by ASM International.'}]",,,,,,,,,,,,Si-C,,,,,,,,,,,,,,,,,,,,,,,,,Polycrystalline,,,,,,,,,,,,,,,,,,,,,,,,,700,"[{'name': 'Temperature', 'scalars': [{'value': '23'}], 'units': '$^{\\circ}$C'}, {'name': 'Type', 'scalars': [{'value': 'Hot pressed'}, {'value': 'CVD'}]}]",,,MPa,,,,,,,,,,,,,,,,,,,,,,,,,,,,,,,,,,,,,,,,,,,,,,,,,,,,,,,,,,,,,,,,,,,,,,,,,,,,,,,,,,,,,,,,,,
1037,Al2O3,[{'name': 'NIST_SRD-30'}],['Alumina'],[{'name': 'Sintering'}],"[{'citation': 'Evaluated Material Properties for a Sintered $\\alpha$-Alumina, R.G. Munro, Journal of the American Ceramic Society, Vol. 80 8, pp. 1919-1928 (1997), published by American Ceramic Society.'}]",,,,,,,,,,,,Al-O,,,,,,,,,,,,,,,,,,,,,,,,,Polycrystalline,,,,,,,,,,,,,,,,,,,,,,,,,,,,,,,,,,,,,,,,,,,,,,,,,,,,,,,,,,,,,,,,,,,,,,,,,,,,,,,,,,,,,,,,,,,,,,,755,"[{'name': 'Temperature', 'scalars': [{'value': '20'}, {'value': '500'}, {'value': '1000'}, {'value': '1200'}, {'value': '1400'}, {'value': '1500'}], 'units': '$^{\\circ}$C'}]",J kg$^{-1}$ K$^{-1}$,,,,,,,,,,,,,,,,,,,,,,
1038,Si3N4.xY2O3.yAl2O3,[{'name': 'NIST_SRD-30'}],['Silicon nitride'],[{'name': 'Sintering'}],"[{'citation': 'Microstructural Design of Silicon Nitride with Improved Fracture Toughness: II, Effects of Yttria and Alumina Additives, E.Y. Sun, P.F. Becher, K.P. Plucknett, C.H. Hsueh, K.B. Alexander, S.B. Waters, K. Hirao, and M.E. Brito, Journal of the American Ceramic Society, Vol. 81 11, pp. 2831-2840 (1998), published by American Ceramic Society.'}]",,,,,,,,,,,,Si-N:Al,,,,,,,,,,,,,,,,,,,,,,,,,Polycrystalline,,,,,,,,,,,,,,,,,,,,,,,,,1096,"[{'name': 'Mass Fraction of Y2O3', 'scalars': [{'value': '4.0'}, {'value': '5.0'}, {'value': '6.25'}], 'units': '%'}, {'name': 'Mass Fraction Al2O3', 'scalars': [{'value': '2.8'}, {'value': '2.0'}, {'value': '1.0'}], 'units': '%'}, {'name': 'Relative Density', 'scalars': [{'value': '98'}, {'value': '98'}, {'value': '94'}], 'units': '%'}]",,,MPa,,,,,,,,,,,,,,,,,,,,,,,,,,,,,,,,,,,,,,,,,,,,,,,,,,,,,,,,,,,,,,,,,,,,,,,,,,,,,,,,,,,,,,,,,,
1039,C,[{'name': 'NIST_SRD-30'}],['Diamond (CVD)'],[{'name': 'Chemical Vapor Deposition'}],"[{'citation': 'Round Robin Thermal Conductivity Measurements on CVD Diamond, A. Feldman, Applications of Diamond Films and Related Materials, pp. 627-630 (1995), edited by A. Feldman,Y. Tzeng, W. Yarbrough,M. Yoshikawa,M. Murakawa, published by National Institute of Standards and Technology.'}]",,,,,,,,,,,,C,,,,,,,,,,,,,,,,,,,,,,,,,Polycrystalline,,,,,,,,,,,,,,,,,,,,,,,,,,,,,,,,,,,,,,,,,,,,,,,,,,,,,,,,,,,,,,,,,,,,,,,,,,,,,,,,,,,,,,,,,,,,,,,,,,,,,,,,,,4.2,"[{'name': 'Number of Values', 'scalars': [{'value': '8'}]}, {'name': 'Specimen Name', 'scalars': [{'value': 'SQ-FB'}]}]",cm$^{2}$ s$^{-1}$,,,,,,,,,,,
1040,Si3N4,[{'name': 'NIST_SRD-30'}],['Silicon nitride'],[{'name': 'Sintering'}],"[{'citation': 'Thermal Conductivity of Gas-Pressure-Sintered Silicon Nitride, N. Hirosaki, Y. Okamoto, M. Ando, F. Munakata, and Y. Akimune, Journal of the American Ceramic Society, Vol. 79 11, pp. 2878-2882 (1996), published by American Ceramic Society.'}]",,,,,,,,,,,,Si-N:Nd,,,,,,,,,,,,,,,,,,,,,,,,,Polycrystalline,,,,,,,,,,,,,,,,,,,,,,,,,,,,,,,,,,,,,,,,,,,,,,,,,,,,,,,,,,,,,,,,,,,,,,,,,,,,,,,,,,,,,,,,,,,,,,,698,"[{'name': 'Sintering Temperature', 'scalars': [{'value': '1700'}, {'value': '1700'}, {'value': '1700'}, {'value': '1700'}, {'value': '1700'}, {'value': '1800'}, {'value': '1800'}, {'value': '1800'}, {'value': '1800'}, {'value': '1800'}, {'value': '1900'}, {'value': '1900'}, {'value': '1900'}, {'value': '1900'}, {'value': '1900'}, {'value': '2000'}, {'value': '2000'}, {'value': '2000'}, {'value': '2000'}, {'value': '2000'}], 'units': '$^{\\circ}$C'}, {'name': 'Relative Density', 'scalars': [{'value': '78'}, {'value': '80'}, {'value': '83'}, {'value': '83'}, {'value': '85'}, {'value': '75'}, {'value': '76'}, {'value': '83'}, {'value': '96'}, {'value': '98'}, {'value': '98'}, {'value': '99.5'}, {'value': '99'}, {'value': '100'}, {'value': '100'}, {'value': '97'}, {'value': '95'}, {'value': '99'}, {'value': '100'}, {'value': '100'}], 'units': '%'}, {'name': 'Mole Fraction of Additives', 'scalars': [{'value': '0.5'}, {'value': '1.0'}, {'value': '2.0'}, {'value': '4.0'}, {'value': '8.0'}, {'value': '0.5'}, {'value': '1.0'}, {'value': '2.0'}, {'value': '4.0'}, {'value': '8.0'}, {'value': '0.5'}, {'value': '1.0'}, {'value': '2.0'}, {'value': '4.0'}, {'value': '8.0'}, {'value': '0.5'}, {'value': '1.0'}, {'value': '2.0'}, {'value': '4.0'}, {'value': '8.0'}], 'units': '%'}]",J kg$^{-1}$ K$^{-1}$,,,,,,,,,,,,,,,,,,,,,,
1041,SiC.xDy2O3,[{'name': 'NIST_SRD-30'}],['Silicon carbide composite'],[{'name': 'Hot Pressing'}],"[{'citation': 'Preparation, Microstructure, and Mechanical Properties of Silicon Carbide-Dysprosia Composites, S. Kim and W.M. Kriven, Journal of the American Ceramic Society, Vol. 80 12, pp. 2997-3008 (1997), published by American Ceramic Society.'}]",,,,,,,,,,,,Si-C:Dy,,,,,,,,,,,,,,,,,,,,,,,,,Polycrystalline,,,,,,,,,,,,,,,,,,,,,,,,,,,,,,,,,,,,,,,,,,,,,,,,,,,,,,,,,,,,,,,,,,,,,,,,,,,,,,,,,,,,,184,"[{'name': 'Volume Fraction of Dy2O3', 'scalars': [{'value': '0'}, {'value': '10'}, {'value': '15'}], 'units': '%'}, {'name': 'Density', 'scalars': [{'value': '3.16'}, {'value': '3.53'}, {'value': '3.53'}], 'units': 'g/cm$^{3}$'}]",GPa,,,,,,,,,,,,,,,,,,,,,,,,,,,,,,,,
1042,AlN,[{'name': 'NIST_SRD-30'}],['Aluminum nitride'],[{'name': 'Sintering'}],"[{'citation': 'High Temperature Compressive Tests of Aluminium Nitride: Mechanical Properties and Microstructure, I. Masson, J.P. Feiereisen, J.P. Michel, A. George, A. Mocellin, and P. Blumenfeld, Journal of the European Ceramic Society, Vol. 13, pp. 355-363 (1994), published by Elsevier Science Limited.'}]",,,,,,,,,,,,Al-N,SAlN,,,,,,,,,,,,,,,,,110,,,"[{'name': 'Temperature', 'scalars': [{'value': '1500'}, {'value': '1550'}, {'value': '1600'}, {'value': '1650'}], 'units': '$^{\\circ}$C'}]",10$^{-9}$ s$^{-1}$,,,Polycrystalline,,,,,,,,,,,,,,,,,,,,,,,,,,,,,,,,,,,,,,,,,,,,,,,,,,,,,,,,,,,,,,,,,ESK,,,,,,,,,,,,,,,,,,,,,,,,,,,,,,,,,,,,,,,,,,,,,,,,,,,,,,
1043,SiC,[{'name': 'NIST_SRD-30'}],['Silicon carbide'],[{'name': 'Crystal Growth'}],"[{'citation': 'Thermal Conductivity of Pure and Impure Silicon, Silicon Carbide, and Diamond, G.A. Slack, Journal of Applied Physics, Vol. 35 12, pp. 3460-3466 (1964), published by American Institute of Physics.'}]",,,,,,,,,,,,Si-C,,,,,,,,,,,,,,,,,,,,,,,,,Single Crystal,,,,3.21,"[{'name': 'Temperature', 'scalars': [{'value': '296'}], 'units': 'K'}]",,,g cm$^{-3}$,,,,,,,,,,,,,,,,,,,,,,,,,,,,,,,,,,,,,,,,,,,,,,,,,,,,,,,,,,,,,,,,,,,,,,,,,,,,,,,,,,,,,,,,,,,,,,,,,,,,,,,,,,,,,,,
1044,Si3N4.xY2O3.ySrO,[{'name': 'NIST_SRD-30'}],['Silicon nitride'],[{'name': 'Hot Pressing'}],"[{'citation': 'Ceramic Technology Project Data Base:  September 1992 Summary Report, B.L.P. Keyes, ORNL Report Number:  ORNL/M-2775, pp. 1-171 (1992), published by Oak Ridge National Laboratory.'}]",,,,,,,,,,,,"Si-N:SrO,Y",,,,,,,,,,,,,,,,,,,,,,,,,Polycrystalline,,,,,,,,,,,,,,,,,,,,,,,,,,,,,,,,,6.20,"[{'name': 'Temperature', 'scalars': [{'value': '23'}], 'units': '$^{\\circ}$C'}, {'name': 'Specimen Number', 'scalars': [{'value': 'A'}]}]",,,MPa m$^{1/2}$,,,,,,,,,,,,,,,,,,,,,,,,,,,,,,,,,,,,,,,,,,,,,,,,,,,,,,,,,,,,,,,,,,,,,,,,,,,,,,,,,,
1045,Si3N4,[{'name': 'NIST_SRD-30'}],['Silicon nitride'],[{'name': 'Hot Pressing'}],"[{'citation': 'Short-Crack Toughness and Abrasive Machining of Silicon Nitride, H.H.K. Xu, S. Jahanmir, L.K. Ives, L.S. Job, and K.T. Ritchie, Journal of the American Ceramic Society, Vol. 79 12, pp. 3055-3064 (1996), published by American Ceramic Society.'}]",,,,,,,,,,,,Si-N,,,,,,,,,,,,,,,,,,,,,,,,,Polycrystalline,,,,,,,,,,,,,,,,,,,,,,,,,,,,,,,,,5.0,"[{'name': 'Specimen Number', 'scalars': [{'value': '7'}, {'value': '8'}, {'value': '7'}, {'value': '8'}]}, {'name': 'Crack Type', 'scalars': [{'value': 'short'}, {'value': 'short'}, {'value': 'long'}, {'value': 'long'}]}, {'name': 'Crack Length', 'scalars': [{'value': '27', 'uncertainty': '3'}, {'value': '30', 'uncertainty': '6'}, {'value': '221', 'uncertainty': '15'}, {'value': '300', 'uncertainty': '20'}], 'units': '$\\mu$m'}]",,,MPa m$^{1/2}$,,,,,,,,,,,,,,,,,,,,,,,,,,,,Commercial company,,,,,,,,,,,,,,,,,,,,,,,,,,,,,,,,,,,,,,,,,,,,,,,,,,,,,,
1046,SiC,[{'name': 'NIST_SRD-30'}],['Silicon carbide'],[{'name': 'Sintering'}],"[{'citation': 'Analysis of Candidate Silicon Carbide Recuperator Materials Exposed to Industrial Furnace Environments, J.J. Federer, T.N. Tiegs, D.M. Kotchick, and D. Petrak, ORNL Report Number:  ORNL/TM-9677, pp. 1-61 (1985), published by Oak Ridge National Laboratory.'}]",,,,,,,,,,,,Si-C,NC-430,,,,,,,,,- 54,"[{'name': 'Exposure Time', 'scalars': [{'value': '5545'}, {'value': '530'}, {'value': '4440'}, {'value': '1455'}, {'value': '2280'}, {'value': '3460'}], 'units': 'h'}, {'name': 'Maximum Temperature', 'scalars': [{'value': '1040'}, {'value': '1150'}, {'value': '1175'}, {'value': '1100'}, {'value': '925'}, {'value': '1250'}], 'units': '$^{\\circ}$C'}, {'name': 'Furnace', 'scalars': [{'value': 'Al Remelt1'}, {'value': 'Al Remelt2'}, {'value': 'Forge'}, {'value': 'Reheat'}, {'value': 'Soak Pit 1'}, {'value': 'Soak Pit 2'}]}]",mg cm$^{-2}$ h$^{-1}$,,,,,,,,,,,,,Polycrystalline,,,,,,,,,,,,,,,,,,,,,,,,,,,,,,,,,,,,,,,,,,,,,,,,,,,,,,,,,,,,,,,,,Norton Company,,,,,,,,,,,,,,,,Tube,,,,,,,,,,,,,,,,,,,,,,,,,,,,,,,,,,,,,,
1047,Si3N4,[{'name': 'NIST_SRD-30'}],['Silicon nitride'],,"[{'citation': 'Engineering Properties of Nitrides, S. Hampshire, Engineered Materials Handbook, Vol. 4, pp. 812-820 (1991), edited by S.J. Schneider, Jr., published by ASM International.'}]",,,,,,,,,,,,Si-N,,,,,,,,,,,,,,,,,,,,,,,,,Polycrystalline,,,,,,,,,,,,,,,,,,,,,,,,,,,,,,,,,,,,,,,,,,,,,,,,,,,,,,,,,,,,,,,,,,,,,,,,,,,,,,,,,,,,,,,,,,,,,,,,,,,,,,,10,"[{'name': 'Temperature', 'scalars': [{'value': '25'}, {'value': '1000'}], 'units': '$^{\\circ}$C'}, {'name': 'Material Type', 'scalars': [{'value': 'RBSN'}]}]",W m$^{-1}$ K$^{-1}$,,,,,,,,,,,,,,
1048,TiB2,[{'name': 'NIST_SRD-30'}],['Titanium diboride'],[{'name': 'Hot Pressing'}],"[{'citation': 'Structure-Property Correlations for TiB2-Based Ceramics Densified Using Active Liquid Metals, V.J. Tennery, C.B. Finch, C.S. Yust, and G.W. Clark, Science of Hard Materials, pp. 891-909 (1983), edited by R.K. Viswanadham, D.J. Rowcliffe, and J. Gurland, published by Plenum Press.'}]",,,,,,,,,,,,Ti-B,,,,,,,,,,,,,,,,,,,,,,,,,Polycrystalline,,,,,,,,,,,,,,,,,,,,,,,,,,,,,,,,,,,,,,,,,,,,,,,,,,,,,,,,,,,,,,,,,,,,,,,,,,0.122,"[{'name': 'Grain Size', 'scalars': [{'value': '-'}, {'value': '8'}, {'value': '8'}, {'value': '8'}], 'units': '$\\mu$m'}, {'name': 'Density', 'scalars': [{'value': '4.62'}, {'value': '4.52'}, {'value': '4.50'}, {'value': '4.56'}], 'units': 'g cm$^{-3}$'}]",,,,,,,,,,,,,,,,,,,,,,,,,,,,,,,,,,,,,,,,,,,,
