Repository: ckborg/DSW2018

# DSW2018

## Description
Investigation of a structural ceramics database (WebSCD) curated by the National Institute of Standards and Technology (NIST).
3-week project as part of the UC Berkeley Data Science workshop (DSW2018).
[WebSCD]("https://srdata.nist.gov/CeramicDataPortal/scd")

## Results at-a-glance

~4000 material entries

Most represented mechanical properties: Elastic modulus, flexural strength, fracture toughness.

## Team members
[Prabudhya Bhattacharyya]("http://physics.berkeley.edu/people/graduate-student/prabudhya-bhattacharyya")

[Chris Bronner]("https://chrisbronner.com/")

[Steve Drapcho]("https://www.linkedin.com/in/steven-drapcho-2b939b149/")

File: NIST_CeramicDataSet.csv (part 28 of 103)
1049,SiC,[{'name': 'NIST_SRD-30'}],['Silicon carbide'],,"[{'citation': 'Oxidation Resistance Evaluation of Silicon Carbide Ceramics with Various Additives, M. Maeda, K. Nakamura, and M. Yamada, Journal of the American Ceramic Society, Vol. 72 3, pp. 512-514 (1989), published by American Ceramic Society.'}]",,,,,,,,,,,,Si-C,,,,,,,,,,0.0008,"[{'name': 'Oxidation Time', 'scalars': [{'value': '80'}, {'value': '100'}, {'value': '100'}, {'value': '100'}, {'value': '100'}, {'value': '100'}, {'value': '100'}, {'value': '100'}], 'units': 'h'}, {'name': 'Volume Fraction of Water Vapor', 'scalars': [{'value': '0'}, {'value': '1'}, {'value': '3'}, {'value': '5'}, {'value': '10'}, {'value': '20'}, {'value': '30'}, {'value': '40'}], 'units': '%'}, {'name': 'Sample Number', 'scalars': [{'value': 'A'}]}]",mg cm$^{-2}$ h$^{-1}$,,,,,,,,,,,,,Polycrystalline,,,,,,,,,,,,,,,,,,,,,,,,,,,,,,,,,,,,,,,,,,,,,,,,,,,,,,,,,,,,,,,,,,,,,,,,,,,,,,,,,,,,,,,,,,,,,,,,,,,,,,,,,,,,,,,,,,,,,,,
1050,3Al2O3.2SiO2.xZrO2.yY2O3.wSiC,[{'name': 'NIST_SRD-30'}],['Mullite composite'],[{'name': 'Hot Pressing'}],"[{'citation': 'Thermal Diffusivity/Conductivity and Specific Heat of Mullite-Zirconia-Silicon Carbide Whisker Composites, L.M. Russell, K.Y. Donaldson, D.P.H. Hasselman, R. Ruh, and J.W. Adams, Journal of the American Ceramic Society, Vol. 79 10, pp. 2767-2770 (1996), published by American Ceramic Society.'}]",,,,,,,,,,,,Al-Si-O:ZrO,,,,,,,,,,,,,,,,,,,,,,,,,Polycrystalline,,,,,,,,,,,,,,,,,,,,,,,,,,,,,,,,,,,,,,,,,,,,,,,,,,,,,,,,,,,,,,,,,,,,,,,,,,,,,,,,,,,,,,,,,,,,,,,,,,,,,,,6.3,"[{'name': 'Measurement Direction', 'scalars': [{'value': 'Parallel'}, {'value': 'Parallel'}, {'value': 'Parallel'}, {'value': 'Parallel'}, {'value': 'Parallel'}, {'value': 'Perpendicular'}, {'value': 'Perpendicular'}, {'value': 'Perpendicular'}, {'value': 'Perpendicular'}, {'value': 'Perpendicular'}]}, {'name': 'Temperature', 'scalars': [{'value': '20'}, {'value': '207'}, {'value': '435'}, {'value': '604'}, {'value': '698'}, {'value': '20'}, {'value': '204'}, {'value': '411'}, {'value': '611'}, {'value': '709'}], 'units': '$^{\\circ}$C'}]",W m$^{-1}$ K$^{-1}$,,,,,,,,,,,,,,
1051,Si3N4,[{'name': 'NIST_SRD-30'}],['Silicon nitride'],[{'name': 'Hot Pressing'}],"[{'citation': 'The Evaluation of Environmental Effects in Toughened Ceramics for Advanced Heat Engines Investigation of Selected SiC and Si3N4 Ceramics, N.L.Hecht, G.A.Graves, D.E.McCullum, A.P.Berens, S.Goodrich, J.D.Wolf, J.R.Hoenigman, P.Yaney, D.Grant, and S.Hilton, ORNL Report Number:  ORNL/Sub/84-00221/2, pp. 1-111 (1990), published by Oak Ridge National Laboratory.'}]",,,,,,,,,,,,Si-N,,,,,,,,,,,,,,,,,,,,,,,,,Polycrystalline,,,,,,,,,,,,,,,,,,,,,,,,,,,,,,,,,,,,,,,,,,4,"[{'name': 'Grain Size Range', 'scalars': [{'minimum': '3', 'maximum': '5'}], 'units': '$\\mu$m'}]",,,$\mu$m,,,,,,,,,,,,,,,,,,,Norton/TRW,,,,,,,,,,,,,,,,,,,,,,,,,,,,,,,,,,,,,,,,,,,,,,,,,,,,,,
1052,Si3N4,[{'name': 'NIST_SRD-30'}],['Silicon nitride'],[{'name': 'Sintering'}],"[{'citation': 'The Evaluation of Environmental Effects in Toughened Ceramics for Advanced Heat Engines Investigation of Selected SiC and Si3N4 Ceramics, N.L.Hecht, G.A.Graves, D.E.McCullum, A.P.Berens, S.Goodrich, J.D.Wolf, J.R.Hoenigman, P.Yaney, D.Grant, and S.Hilton, ORNL Report Number:  ORNL/Sub/84-00221/2, pp. 1-111 (1990), published by Oak Ridge National Laboratory.'}]",,,,,,,,,,,,Si-N,,,,,,,,,,,,,,,,,,,1.1,"[{'name': 'Temperature', 'scalars': [{'value': '23'}], 'units': '$^{\\circ}$C'}]",,,,,Polycrystalline,,,,,,,,,,,,,,,,,,,,,,,,,,,,,,,,,,,,,,,,,,,,,,,,,,,,,,,,,,,,,,,,,,,,,,,,,,,,,,,,,,,,,,,,,,,,,,,,,,,,,,,,,,,,,,,,,,,,,,,
1053,ZrO2.xY2O3,[{'name': 'NIST_SRD-30'}],['Zirconia (PSZ)'],,"[{'citation': 'Comparison of the Mechanical Behaviour of Zirconia Partially Stabilized with Yttria and Magnesia, G.A. Gogotsi, A.V. Drozdov, V.P. Zavata, and M.V. Swain, Journal of the Australasian Ceramic Society, Vol. 27 1, pp. 37-49 (1991), published by Tech Publications, Aedermannsdorf, Switzerland.'}]",,,,,,,,,,,,Zr-O:Y,,,,,,,,,,,,,,,,,,,,,,,,,Single Crystal,,,,6.07,"[{'name': 'Temperature', 'scalars': [{'value': '23'}], 'units': '$^{\\circ}$C'}]",,,g cm$^{-3}$,,,,,,,,,,,,,,,,,,,,,,,,,,,,,,,,,,,,,,,,,,,,,,,,,,,,,,,,,Eastern Institute of Refractories Sverdlovsk,,,,,,,,,,,,,,,,,,,,,,,,,,,,,,,,,,,,,,,,,,,,,,,,,,,,,,
1054,Si3N4.xMoSi2,[{'name': 'NIST_SRD-30'}],['Silicon nitride composite'],[{'name': 'Hot Pressing'}],"[{'citation': 'Properties of Silicon Nitride-Molybdenum Disilicide Particulate Ceramic Composites, M. Kao, Journal of the American Ceramic Society, Vol. 76 11, pp. 2879-2883 (1993), published by American Ceramic Society.'}]",,,,,,,,,,,,Si-N:MoSi,,,,,,,,,,0.01,"[{'name': 'Exposure Time', 'scalars': [{'value': '0'}, {'value': '20'}, {'value': '100'}, {'value': '500'}, {'value': '1000'}, {'value': '2000'}, {'value': '2500'}], 'units': 'h'}]",mg cm$^{-2}$ h$^{-1}$,,,,,,,,,,,,,Polycrystalline,,,,,,,,,,,,,,,,,,,,,,,,,,,,,,,,,,,,,,,,,,,,,,,,,,,,,,,,,,,,,,,,,,,,,,,,,,,,,,,,,,,,,,,,,,,,,,,,,,,,,,,,,,,,,,,,,,,,,,,
1055,ThO2,[{'name': 'NIST_SRD-30'}],['Thoria'],[{'name': 'Sintering'}],"[{'citation': 'Thermodynamic Properties of Thorium Dioxide from 298 to 1,200 K, A.C. Victor and T.B. Douglas, Journal of Research of the National Bureau of Standards, Vol. 65 2, pp. 105-111 (1961), published by U.S. National Bureau of Standards.'}]",,,,,,,,,,,,Th-O,,,,,,,,,,,,,,,,,,,,,,,,,Polycrystalline,,,,,,,,,,,,,,,,,,,,,,,,,,,,,,,,,,,,,,,,,,,,,,,,,,,,,,,,,,,,,,,,,,,,,,,,,,,,,,,,,,,,,,,,,,,,,,,233.9,"[{'name': 'Temperature', 'scalars': [{'value': '298.15'}, {'value': '300'}, {'value': '320'}, {'value': '340'}, {'value': '360'}, {'value': '380'}, {'value': '400'}, {'value': '420'}, {'value': '440'}, {'value': '460'}, {'value': '480'}, {'value': '500'}, {'value': '550'}, {'value': '600'}, {'value': '650'}, {'value': '700'}, {'value': '750'}, {'value': '800'}, {'value': '850'}, {'value': '900'}, {'value': '950'}, {'value': '1000'}, {'value': '1050'}, {'value': '1100'}, {'value': '1150'}, {'value': '1200'}], 'units': 'K'}]",J kg$^{-1}$ K$^{-1}$,,,,,,,,,,,,,,,,,,,,,,
1056,SiC.xTiC,[{'name': 'NIST_SRD-30'}],['Silicon carbide composite'],[{'name': 'Hot Isostatic Pressing'}],"[{'citation': 'Microstructure and Mechanical Properties of Hot-Pressed SiC-TiC Composites, H. Endo, M. Ueki, and H. Kubo, Journal of Materials Science, Vol. 26, pp. 3769-3774 (1991), published by Chapman and Hall.'}]",,,,,,,,,,,,Si-C:TiC,,,,,,,,,,,,,,,,,,,,,,,,,Polycrystalline,,,,,,,,,,,,,,,,,,,,,,,,,,,,,,,,,,,,,,,,,,,,,,,,,,,,,,,,,,,,,,,,,,,,,,,,SiC,"[{'name': 'Amount of Phase', 'scalars': [{'value': '1'}, {'value': 'x'}], 'units': 'mol'}]",,,,,,,,,,,,,,,,,,,,,,,,,,,,,,,,,,,,,,,,,,,,,,
1057,SiC,[{'name': 'NIST_SRD-30'}],['Silicon carbide'],[{'name': 'Sintering'}],"[{'citation': 'Mechanical Property Evaluation at Elevated Temperature of Sintered $\\beta$-Silicon Carbide, M.J. Slavin and G.D. Quinn, International Journal of High Technology Ceramics, Vol. 2 1, pp. 47-63 (1986), published by Elsevier Applied Science.'}]",,,,,,,,,,,,Si-C,,,,,,,,,,,,,,,,,,,,,,,,,Polycrystalline,,,,3.07,"[{'name': 'Relative Density', 'scalars': [{'value': '96.7'}], 'units': '%'}, {'name': 'Sample Number', 'scalars': [{'value': '2'}]}]",,,g cm$^{-3}$,,,,,,,,,,,,,,,,,,,,,,,,,,,,,,,,,,,,,,,,,,,,,,,,,,,,,,,,,General Electric Company,,,,,,,,,,,,,,,,Plate,,,,,,,,,,,,,,,,,,,,,,,,,,,,,,,,,,,,,,
1058,3Al2O3.2SiO2,[{'name': 'NIST_SRD-30'}],['Mullite'],[{'name': 'Sintering'}],"[{'citation': 'Microstructure and Mechanical Properties of Mullite Prepared by the Sol-Gel Method, M.G.M.U. Ismail, Z. Nakai, and S. Somiya, Journal of the American Ceramic Society, Vol. 70 1, pp. C-7-C-8 (1987), published by American Ceramic Society.'}]",,,,,,,,,,,,Al-Si-O,,,,,,,,,,,,,,,,,,,,,,,,,Polycrystalline,,,,,,,,,,,,,,,,,,,,,,,,,,,,,,,,,,,,,,,,,,,,,,,,,,,,12.0,"[{'name': 'Temperature', 'scalars': [{'value': '23'}], 'units': '$^{\\circ}$C'}]",,,GPa,,,,,,,,,,,,,,,,,,,,,,,,,,,,,,,,,,,,,,,,,,,,,,,,,,,,,,,,,,,,,,,
1059,L2O3,[{'name': 'NIST_SRD-30'}],['Lutetium oxide'],[{'name': 'Sintering'}],"[{'citation': 'Elastic Properties of Polycrystalline Thulium Oxide and Lutetium Oxide from 20 °C to 1000 °C, W.R. Manning and O. Hunter,Jr., Journal of the American Ceramic Society, Vol. 53 5, pp. 279-280 (1970), published by American Ceramic Society.'}]",,,,,,,,,,,,Lu-O,,,,,,,,,,,,,,,,,,,,,,,,,Polycrystalline,,,,,,,,,,,,,,,,,,,,,,,,,,,,,,,,,,,,,,,,,,,,,,,,,,,,,,,,,,,,,,,,,,,,,,,,,,0.287,"[{'name': 'Temperature', 'scalars': [{'value': '20'}, {'value': '82'}, {'value': '146'}, {'value': '227'}, {'value': '308'}, {'value': '372'}, {'value': '435'}, {'value': '517'}, {'value': '584'}, {'value': '625'}, {'value': '700'}, {'value': '783'}, {'value': '837'}, {'value': '883'}, {'value': '937'}, {'value': '996'}], 'units': '$^{\\circ}$C'}]",,,,,,,,,,,,,,,,,,,,,,,,,,,,,,,,,,,,,,,,,,,,
1060,Al2O3,[{'name': 'NIST_SRD-30'}],['Alumina'],[{'name': 'Hot Pressing'}],"[{'citation': 'New Design Concept of Structural Ceramics, Ceramic Nanocomposites, K. Niihara, International Journal of Thermophysics, Vol. 99 10, pp. 974-982 (1991), published by Ceramic Society of Japan.'}]",,,,,,,,,,,,Al-O,,,,,,,,,,,,,,,,,,,,,,,,,Polycrystalline,,,,,,,,,,,,,,,,,,,,,,,,,,,,,,,,,,,,,,,,,,,,,,,,,,,,19,"[{'name': 'Volume Fraction of SiC', 'scalars': [{'value': '0'}], 'units': '%'}, {'name': 'Temperature', 'scalars': [{'value': '20'}, {'value': '230'}, {'value': '500'}, {'value': '890'}, {'value': '960'}, {'value': '1000'}, {'value': '1200'}], 'units': '$^{\\circ}$C'}]",,,GPa,,,,,,,,,,,,,,,,,,,,,,,,,,,,,,,,,,,,,,,,,,,,,,,,,,,,,,,,,,,,,,,
1061,Si3N4.xMgO,[{'name': 'NIST_SRD-30'}],['Silicon nitride'],[{'name': 'Hot Pressing'}],"[{'citation': 'Property Screening and Evaluation of Ceramic Turbine Materials, D.C. Larsen and J.W. Adams, AFWAL Contract Report TR-83-4141 (1984), published by National Technical Information Service.'}]",,,,,,,,,,,,Si-N:MgO,NC-132,,,,,,,,,,,,,,,,,,,,,,,,Polycrystalline,,,,,,,,,,,,,,,,,,,,,,,,,,,,,,,,,,,,,,,,,,,,,,,,,,,,,,,,,,,,,,,,,Norton Company,,,,,,,,,,,,,,,,,,,,,,,,,,,,,,,,,,,,,,,,,,,,3.01,"[{'name': 'Temperature Range', 'scalars': [{'minimum': '20', 'maximum': '1000'}], 'units': '$^{\\circ}$C'}]",x10$^{-6}$,,,,,,,,
1062,Al2O3,[{'name': 'NIST_SRD-30'}],['Alumina'],[{'name': 'Hot Pressing'}],"[{'citation': 'Effect of Temperature on Toughness Curves in Alumina, H.H.K. Xu, C.P. Ostertag, and R.F. Krause, Jr., Journal of the American Ceramic Society, Vol. 78 1, pp. 260-262 (1995), published by American Ceramic Society.'}]",,,,,,,,,,,,Al-O,,,,,,,,,,,,,,,,,,,,,,,,,Polycrystalline,,,,,,,,,,,,,,,,,,,,,,,,,,,,,,,,,2.52,"[{'name': 'Square Root of Crack Length', 'scalars': [{'value': '7.0'}, {'value': '9.9'}, {'value': '11.1'}, {'value': '13.5'}, {'value': '16.4'}, {'value': '17.4'}, {'value': '18.8'}, {'value': '21.1'}, {'value': '9.1'}, {'value': '13.1'}, {'value': '17.6'}, {'value': '9.1'}, {'value': '14.2'}, {'value': '17.9'}, {'value': '9.7'}, {'value': '12.2'}, {'value': '17.5'}, {'value': '9.5'}, {'value': '12.6'}, {'value': '17.7'}], 'units': '$\\mu$m$^{1/2}$'}, {'name': 'Temperature', 'scalars': [{'value': '25'}, {'value': '25'}, {'value': '25'}, {'value': '25'}, {'value': '25'}, {'value': '25'}, {'value': '25'}, {'value': '25'}, {'value': '400'}, {'value': '400'}, {'value': '400'}, {'value': '700'}, {'value': '700'}, {'value': '700'}, {'value': '1000'}, {'value': '1000'}, {'value': '1000'}, {'value': '1300'}, {'value': '1300'}, {'value': '1300'}], 'units': '$^{\\circ}$C'}]",,,MPa m$^{1/2}$,,,,,,,,,,,,,,,,,,,,,,,,,,,,,,,,,,,,,,,,,,,,,,,,,,,,,,,,,,,,,,,,,,,,,,,,,,,,,,,,,,
1063,SiC,[{'name': 'NIST_SRD-30'}],['Silicon carbide'],[{'name': 'Reaction Bonding'}],"[{'citation': 'Radiant Tube Technology:  Component Test and Design Verification, J.R. Hellmann and P. Strzepa, Projects Within the Center for Advanced Materials, pp. 51-68 (1987), edited by J.R. Hellmann and B.K. Kennedy, published by Center for Advanced Materials, Pennsylvania State University.'}]",,,,,,,,,,,,Si-C,SCRB210,,,,,,,,,,,,,,,,,,,,,,,,Polycrystalline,,,,,,,,,,,,,,,,,,,,,,,,,,,,,,,,,,,,,,,,,,3,"[{'name': 'Bimodal Region', 'scalars': [{'value': 'small'}, {'value': 'large'}]}]",,,$\mu$m,,,,,,,,,,,,,,,,,,,Coors Porcelain Company,,,,,,,,,,,,,,,,,,,,,,,,,,,,,,,,,,,,,,,,,,,,,,,,,,,,,,
1064,3Al2O3.2SiO2.xCordierite,[{'name': 'NIST_SRD-30'}],['Mullite composite'],[{'name': 'Sintering'}],"[{'citation': 'Preparation and Properties of Mullite-Cordierite Composites, B.H. Mussler and M.W. Shafer, American Ceramic Society Bulletin, Vol. 63 5, pp. 705-714 (1984), published by American Ceramic Society.'}]",,,,,,,,,,,,Al-Si-O:Mg,,,,,,,,,,,,,,,,,,,,,,,,,Polycrystalline,,,,,,,,,,,,,,,,,,,,,,,,,,,,,,,,,,,,,,,,,,,,,,,,,,,,,,,,,,,,,,,,,,,,,,,,mullite(3:2),"[{'name': 'Amount of Phase', 'scalars': [{'value': '1'}, {'value': 'x'}], 'units': 'mol'}]",,,,,,,,,,,,,,,,,,,,,,,,,,,,,,,,,,,,,,,,,,,,,,
1065,ZrO2.xY2O3,[{'name': 'NIST_SRD-30'}],['Zirconia (TZP)'],,"[{'citation': 'Characterization Studies of Transformation-Toughened Ceramics, N.L. Hecht, S.M. Goodrich, D.E. McCullum, P.P. Yaney, S.D. Jang, and V.J. Tennery, American Ceramic Society Bulletin, Vol. 71 6, pp. 955-959 (1992), published by American Ceramic Society.'}]",,,,,,,,,,,,Zr-O:Y,Z191,,,,,,,,,,,,,,,,,,,,,,,,,,,,,,,,,,,,,,,,,,,,,,,,,,,,,,,,,,,,,,,,,,,,,,,,,,,,12.7,"[{'name': 'Temperature', 'scalars': [{'value': '23'}], 'units': '$^{\\circ}$C'}]",,,GPa,,,,,,,,,NGK,,,,,,,,,,,,,,,,,,,,,,,,,,,,,,,,,,,,,,,,,,,,,,,,,,,,,,
1066,SiC,[{'name': 'NIST_SRD-30'}],['Silicon carbide'],[{'name': 'Reaction Bonding'}],"[{'citation': 'Performance Verification of New, Low-Cost Ceramics, R.E. Tressler and M. McNallan, Projects Within the Center for Advanced Materials, pp. 64-75 (1987), edited by J.R. Hellmann and B.K. Kennedy, published by Center for Advanced Materials, Pennsylvania State University.'}]",,,,,,,,,,,,Si-C,CS-101K,,,,,,,,,,,,,,,,,,,,,,,,Polycrystalline,,,,,,,,,,,,,,,,,,,,,,,,,,,,,,,,,,,,,,,,,,,,,,,,,,,,,,,,,,,,,,,,,Norton Company,,,,,,,,,,,,,,,,,,,,,,,,,,,,,,,,,,,,,,,,,,,,,,,,,,12.3,"[{'name': 'Oxidation Time', 'scalars': [{'value': '0'}, {'value': '50'}], 'units': 'h'}, {'name': 'Temperature', 'scalars': [{'value': '22'}], 'units': '$^{\\circ}$C'}]",,,
1067,Al2O3.xMgO,[{'name': 'NIST_SRD-30'}],['Alumina'],[{'name': 'Sintering'}],"[{'citation': 'Microstructure and Mechanical Properties of Al2O3, Si3N4, SiC, and ZrO2(PSZ) Ceramics for Slurry Valves, H. Matsui, M. Kawai, T. Takae, K. Hashimoto, S. Takato, and H. Jinno, Journal of the Society of Materials Science, Japan, Vol. 35, pp. 41-47 (1986), published by Kyoto: Nihon Zairyo Gakkai.'}]",,,,,,,,,,,,Al-O:Mg,,,,,,,,,,,,,,,,,,,,,,,,,Polycrystalline,,,,,,,,,,,,,,,,,,,,,,,,,,,,,,,,,,,,,,,,,,,,,,,,,,,,,,,,,,,,,,,,,,,,,,,,,,,,,,,,,,,,,,,,MgO,"[{'name': 'Amount of Element', 'scalars': [{'value': 'x'}], 'units': 'formula units'}]",,,,,,,,,,,,,,,,,,,,,,,,,,,,,,
1068,ZrO2.xY2O3.yCeO2,[{'name': 'NIST_SRD-30'}],['Zirconia (TZP)'],,"[{'citation': 'Ceramic Technology Project Data Base:  September 1992 Summary Report, B.L.P. Keyes, ORNL Report Number:  ORNL/M-2775, pp. 1-171 (1992), published by Oak Ridge National Laboratory.'}]",,,,,,,,,,,,Zr-O:CeO,Y-TZP,,,,,,,,,,,,,,,,,,,,,,,,Polycrystalline,,,,,,,,,,,,,,,,,,,,,,,,,,,,,,,,,7.30,"[{'name': 'Temperature', 'scalars': [{'value': '25'}], 'units': '$^{\\circ}$C'}, {'name': 'Environment', 'scalars': [{'value': 'Controlled Flaw'}, {'value': 'Double Torsion'}, {'value': 'Microindent'}]}, {'name': 'Specimen Number', 'scalars': [{'value': 'A'}]}]",,,MPa m$^{1/2}$,,,,,,,,,,,,,,,,,,,,,,,,,,,,Norton Company,,,,,,,,,,,,,,,,,,,,,,,,,,,,,,,,,,,,,,,,,,,,,,,,,,,,,,
1069,Y3Al5O12,[{'name': 'NIST_SRD-30'}],['Yttrium aluminum garnet (YAG)'],[{'name': 'Crystal Growth'}],"[{'citation': 'Effects of Temperature, Environment, and Orientation on the Fracture Toughness of Single-Crystal YAG, T. Mah and T.A. Parthasarathy, Journal of the American Ceramic Society, Vol. 80 10, pp. 2730-2734 (1997), published by American Ceramic Society.'}]",,,,,,,,,,,,Y-Al-O,,,,,,,,,,,,,,,,,,,,,,,,,Single Crystal,,,,,,,,,,,,,,,,,,,,,,,,,,,,,,,,,1.6,"[{'name': 'Environment', 'scalars': [{'value': 'air'}, {'value': 'air'}, {'value': 'air'}, {'value': 'air'}, {'value': 'air'}, {'value': 'air'}, {'value': 'air'}, {'value': 'air'}, {'value': 'air'}, {'value': 'air'}, {'value': 'air'}, {'value': 'air'}, {'value': 'air'}, {'value': 'air'}, {'value': 'air'}, {'value': 'air'}, {'value': 'air'}, {'value': 'air'}, {'value': 'air'}, {'value': 'air'}, {'value': 'vacuum'}, {'value': 'vacuum'}, {'value': 'vacuum'}, {'value': 'vacuum'}, {'value': 'vacuum'}, {'value': 'vacuum'}, {'value': 'vacuum'}, {'value': 'vacuum'}, {'value': 'vacuum'}, {'value': 'vacuum'}, {'value': 'vacuum'}, {'value': 'vacuum'}, {'value': 'vacuum'}, {'value': 'vacuum'}, {'value': 'vacuum'}, {'value': 'vacuum'}, {'value': 'vacuum'}, {'value': 'vacuum'}]}, {'name': 'Temperature', 'scalars': [{'value': '23'}, {'value': '23'}, {'value': '23'}, {'value': '23'}, {'value': '23'}, {'value': '1200'}, {'value': '1200'}, {'value': '1200'}, {'value': '1200'}, {'value': '1300'}, {'value': '1300'}, {'value': '1400'}, {'value': '1400'}, {'value': '1400'}, {'value': '1400'}, {'value': '1400'}, {'value': '1400'}, {'value': '1600'}, {'value': '1600'}, {'value': '1600'}, {'value': '23'}, {'value': '23'}, {'value': '23'}, {'value': '23'}, {'value': '23'}, {'value': '800'}, {'value': '800'}, {'value': '800'}, {'value': '1200'}, {'value': '1200'}, {'value': '1200'}, {'value': '1200'}, {'value': '1400'}, {'value': '1400'}, {'value': '1400'}, {'value': '1600'}, {'value': '1600'}, {'value': '1600'}], 'units': '$^{\\circ}$C'}]",,,MPa m$^{1/2}$,,,,,,,,,,,,,,,,,,,,,,,,,,,,,,,,,,,,,,,,,,,,,,,,,,,,,,,,,,,,,,,,,,,,,,,,,,,,,,,,,,
1070,3Al2O3.2SiO2.xSiC,[{'name': 'NIST_SRD-30'}],['Mullite composite'],[{'name': 'Hot Pressing'}],"[{'citation': 'Mechanical Properties of SiC Whisker-Reinforced Mullite Composites (Part 1), M. Ashizuka and H. Nakano, Journal of the Ceramic Society of Japan, Vol. 106 9, pp. 843-849 (1998), published by Ceramic Society of Japan.'}]",,,,,,,,,,,,Al-Si-O:SiC,,,,,,,,,,,,,,,,,,,,,,,,,Polycrystalline,,,,,,,,,,,,,,,,,,,,,,,,,366,"[{'name': 'Volume Fraction of SiC', 'scalars': [{'value': '0'}, {'value': '10'}, {'value': '20'}, {'value': '30'}, {'value': '40'}], 'units': '%'}]",,,MPa,,,,,,,,,,,,,,,,,,,,,,,,,,,,,,,,,,,,,,,,,,,,,,,,,,,,,,,,,,,,,,,,,,,,,,,,,,,,,,,,,,,,,,,,,,
1071,FeSi2,[{'name': 'NIST_SRD-30'}],['Iron disilicide'],[{'name': 'Melt Processing'}],"[{'citation': 'Thermodynamic Properties of Iron Silicides FeSi and $\\alpha$-FeSi2, J. Acker, K. Bohmhammel, G.J.K. van den Berg, J.C. van Miltenburg, and C. Kloc, Journal of Chemical Thermodynamics, Vol. 31, pp. 1523-1536 (1999), published by Academic Press Ltd..'}]",,,,,,,,,,,,Fe-Si,,,,,,,,,,,,,,,,,,,,,,,,,Polycrystalline,,,,,,,,,,,,,,,,,,,,,,,,,,,,,,,,,,,,,,,,,,,,,,,,,,,,,,,,,,,,,,,,,,,,,,,,,,,,,,,,,,,,,,,,,,,,,,,158.9,"[{'name': 'Series Number', 'scalars': [{'value': '1'}, {'value': '1'}, {'value': '1'}, {'value': '1'}, {'value': '1'}, {'value': '1'}, {'value': '1'}, {'value': '1'}, {'value': '1'}, {'value': '1'}, {'value': '1'}, {'value': '1'}, {'value': '1'}, {'value': '1'}, {'value': '1'}, {'value': '1'}, {'value': '1'}, {'value': '1'}, {'value': '1'}, {'value': '1'}, {'value': '1'}, {'value': '1'}, {'value': '1'}, {'value': '1'}, {'value': '1'}, {'value': '1'}, {'value': '1'}, {'value': '1'}, {'value': '1'}, {'value': '1'}, {'value': '1'}, {'value': '1'}, {'value': '1'}, {'value': '1'}, {'value': '1'}, {'value': '1'}, {'value': '1'}, {'value': '1'}, {'value': '1'}, {'value': '1'}, {'value': '1'}, {'value': '1'}, {'value': '1'}, {'value': '1'}, {'value': '1'}, {'value': '1'}, {'value': '1'}, {'value': '1'}, {'value': '1'}, {'value': '1'}, {'value': '1'}, {'value': '1'}, {'value': '1'}, {'value': '1'}, {'value': '1'}, {'value': '1'}, {'value': '1'}, {'value': '1'}, {'value': '1'}, {'value': '1'}, {'value': '1'}, {'value': '1'}, {'value': '1'}, {'value': '1'}, {'value': '1'}, {'value': '1'}, {'value': '1'}, {'value': '1'}, {'value': '1'}, {'value': '1'}, {'value': '1'}, {'value': '1'}, {'value': '1'}, {'value': '1'}, {'value': '1'}, {'value': '1'}, {'value': '1'}, {'value': '1'}, {'value': '1'}, {'value': '2'}, {'value': '2'}, {'value': '2'}, {'value': '2'}, {'value': '2'}, {'value': '2'}, {'value': '2'}, {'value': '2'}, {'value': '2'}, {'value': '2'}, {'value': '2'}, {'value': '3'}, {'value': '3'}, {'value': '3'}, {'value': '3'}, {'value': '3'}, {'value': '3'}, {'value': '3'}, {'value': '3'}, {'value': '3'}, {'value': '3'}, {'value': '3'}, {'value': '3'}, {'value': '4'}, {'value': '4'}, {'value': '4'}, {'value': '4'}, {'value': '4'}, {'value': '4'}, {'value': '4'}, {'value': '4'}, {'value': '4'}, {'value': '4'}, {'value': '4'}, {'value': '4'}, {'value': '4'}, {'value': '4'}, {'value': '4'}, {'value': '4'}, {'value': '4'}, {'value': '4'}, {'value': '4'}, {'value': '4'}, {'value': '4'}, {'value': '4'}, {'value': '4'}, {'value': '4'}, {'value': '4'}, {'value': '5'}, {'value': '5'}, {'value': '5'}, {'value': '5'}, {'value': '5'}, {'value': '5'}, {'value': '5'}, {'value': '5'}, {'value': '5'}, {'value': '5'}, {'value': '5'}, {'value': '5'}, {'value': '5'}, {'value': '5'}, {'value': '5'}, {'value': '5'}, {'value': '5'}, {'value': '5'}, {'value': '5'}, {'value': '5'}, {'value': '5'}, {'value': '5'}, {'value': '5'}, {'value': '5'}, {'value': '5'}, {'value': '5'}, {'value': '5'}, {'value': '5'}, {'value': '5'}, {'value': '5'}, {'value': '5'}, {'value': '5'}, {'value': '5'}, {'value': '5'}, {'value': '5'}, {'value': '5'}, {'value': '5'}, {'value': '5'}, {'value': '5'}, {'value': '5'}, {'value': '5'}, {'value': '5'}, {'value': '5'}, {'value': '5'}, {'value': '5'}, {'value': '5'}, {'value': '5'}, {'value': '5'}, {'value': '5'}, {'value': '5'}, {'value': '5'}, {'value': '5'}, {'value': '5'}, {'value': '5'}, {'value': '5'}, {'value': '5'}, {'value': '5'}, {'value': '5'}, {'value': '5'}, {'value': '5'}, {'value': '5'}, {'value': '5'}, {'value': '5'}, {'value': '5'}, {'value': '5'}, {'value': '5'}, {'value': '5'}, {'value': '5'}, {'value': '5'}, {'value': '5'}, {'value': '5'}, {'value': '5'}, {'value': '5'}, {'value': '5'}, {'value': '6'}, {'value': '6'}, {'value': '6'}, {'value': '6'}, {'value': '6'}, {'value': '6'}, {'value': '6'}, {'value': '6'}, {'value': '6'}, {'value': '6'}, {'value': '6'}, {'value': '6'}, {'value': '6'}, {'value': '6'}, {'value': '6'}, {'value': '6'}, {'value': '6'}, {'value': '6'}, {'value': '6'}, {'value': '6'}, {'value': '6'}, {'value': '6'}, {'value': '6'}, {'value': '6'}, {'value': '6'}, {'value': '6'}, {'value': '6'}, {'value': '6'}, {'value': '6'}, {'value': '6'}, {'value': '6'}, {'value': '6'}, {'value': '6'}, {'value': '6'}, {'value': '6'}, {'value': '6'}, {'value': '6'}]}, {'name': 'Temperature', 'scalars': [{'value': '82.34'}, {'value': '85.25'}, {'value': '88.07'}, {'value': '90.86'}, {'value': '93.67'}, {'value': '96.49'}, {'value': '99.31'}, {'value': '102.14'}, {'value': '104.98'}, {'value': '107.83'}, {'value': '110.69'}, {'value': '113.56'}, {'value': '116.44'}, {'value': '119.32'}, {'value': '122.21'}, {'value': '125.10'}, {'value': '128.00'}, {'value': '130.91'}, {'value': '133.82'}, {'value': '136.73'}, {'value': '139.64'}, {'value': '142.57'}, {'value': '145.49'}, {'value': '148.41'}, {'value': '151.34'}, {'value': '154.28'}, {'value': '157.21'}, {'value': '160.15'}, {'value': '163.09'}, {'value': '166.04'}, {'value': '168.99'}, {'value': '171.94'}, {'value': '174.90'}, {'value': '177.85'}, {'value': '180.81'}, {'value': '183.76'}, {'value': '186.69'}, {'value': '189.60'}, {'value': '192.49'}, {'value': '195.36'}, {'value': '198.22'}, {'value': '201.07'}, {'value': '203.90'}, {'value': '206.72'}, {'value': '209.53'}, {'value': '212.33'}, {'value': '215.11'}, {'value': '217.89'}, {'value': '220.65'}, {'value': '223.40'}, {'value': '226.14'}, {'value': '228.86'}, {'value': '231.58'}, {'value': '234.49'}, {'value': '236.99'}, {'value': '239.68'}, {'value': '242.36'}, {'value': '245.03'}, {'value': '247.70'}, {'value': '250.35'}, {'value': '253.01'}, {'value': '255.65'}, {'value': '258.28'}, {'value': '260.91'}, {'value': '263.54'}, {'value': '266.16'}, {'value': '268.76'}, {'value': '271.37'}, {'value': '273.96'}, {'value': '276.55'}, {'value': '279.15'}, {'value': '281.74'}, {'value': '284.32'}, {'value': '286.90'}, {'value': '289.48'}, {'value': '292.05'}, {'value': '294.61'}, {'value': '297.17'}, {'value': '299.73'}, {'value': '10.22'}, {'value': '11.82'}, {'value': '13.67'}, {'value': '15.40'}, {'value': '17.21'}, {'value': '19.23'}, {'value': '21.31'}, {'value': '23.46'}, {'value': '25.70'}, {'value': '28.03'}, {'value': '30.43'}, {'value': '10.59'}, {'value': '12.24'}, {'value': '14.18'}, {'value': '15.92'}, {'value': '17.79'}, {'value': '19.86'}, {'value': '21.96'}, {'value': '24.14'}, {'value': '26.40'}, {'value': '28.74'}, {'value': '31.16'}, {'value': '33.61'}, {'value': '35.30'}, {'value': '36.77'}, {'value': '39.18'}, {'value': '41.40'}, {'value': '43.65'}, {'value': '45.97'}, {'value': '48.34'}, {'value': '50.75'}, {'value': '53.21'}, {'value': '55.70'}, {'value': '58.22'}, {'value': '60.78'}, {'value': '63.37'}, {'value': '65.99'}, {'value': '68.63'}, {'value': '71.30'}, {'value': '74.00'}, {'value': '79.49'}, {'value': '82.23'}, {'value': '84.98'}, {'value': '87.76'}, {'value': '90.56'}, {'value': '93.37'}, {'value': '96.20'}, {'value': '99.03'}, {'value': '101.02'}, {'value': '101.09'}, {'value': '102.61'}, {'value': '105.53'}, {'value': '108.40'}, {'value': '111.26'}, {'value': '114.13'}, {'value': '117.01'}, {'value': '119.89'}, {'value': '122.78'}, {'value': '125.68'}, {'value': '128.58'}, {'value': '131.49'}, {'value': '134.40'}, {'value': '137.31'}, {'value': '140.24'}, {'value': '143.16'}, {'value': '146.09'}, {'value': '149.02'}, {'value': '151.95'}, {'value': '154.89'}, {'value': '157.83'}, {'value': '160.77'}, {'value': '163.71'}, {'value': '166.66'}, {'value': '169.61'}, {'value': '172.56'}, {'value': '175.51'}, {'value': '178.47'}, {'value': '181.42'}, {'value': '184.37'}, {'value': '187.30'}, {'value': '190.21'}, {'value': '193.10'}, {'value': '195.97'}, {'value': '198.83'}, {'value': '201.68'}, {'value': '204.51'}, {'value': '207.33'}, {'value': '210.14'}, {'value': '212.94'}, {'value': '215.73'}, {'value': '218.50'}, {'value': '221.26'}, {'value': '224.01'}, {'value': '226.75'}, {'value': '229.49'}, {'value': '232.21'}, {'value': '234.92'}, {'value': '237.62'}, {'value': '240.31'}, {'value': '243.00'}, {'value': '245.67'}, {'value': '248.34'}, {'value': '251.00'}, {'value': '253.65'}, {'value': '256.30'}, {'value': '258.94'}, {'value': '261.58'}, {'value': '264.20'}, {'value': '266.82'}, {'value': '264.44'}, {'value': '272.05'}, {'value': '274.65'}, {'value': '277.24'}, {'value': '279.84'}, {'value': '282.43'}, {'value': '285.02'}, {'value': '287.60'}, {'value': '290.18'}, {'value': '292.75'}, {'value': '295.82'}, {'value': '297.88'}, {'value': '300.44'}, {'value': '303.91'}, {'value': '306.45'}, {'value': '308.99'}, {'value': '311.53'}, {'value': '314.06'}, {'value': '316.59'}, {'value': '319.11'}, {'value': '321.63'}, {'value': '324.14'}, {'value': '326.65'}, {'value': '329.16'}, {'value': '331.67'}, {'value': '334.17'}, {'value': '336.67'}, {'value': '339.17'}, {'value': '341.67'}, {'value': '344.17'}, {'value': '349.15'}, {'value': '351.64'}, {'value': '354.13'}, {'value': '359.08'}, {'value': '361.56'}, {'value': '364.03'}, {'value': '366.50'}, {'value': '368.96'}, {'value': '371.43'}, {'value': '376.35'}, {'value': '378.81'}, {'value': '381.27'}, {'value': '383.73'}, {'value': '386.18'}, {'value': '388.63'}, {'value': '391.08'}, {'value': '393.53'}, {'value': '395.98'}, {'value': '398.43'}, {'value': '400.88'}], 'units': 'K'}, {'name': 'Cp', 'scalars': [{'value': '2.305'}, {'value': '2.465'}, {'value': '2.624'}, {'value': '2.779'}, {'value': '2.931'}, {'value': '3.086'}, {'value': '3.241'}, {'value': '3.386'}, {'value': '3.532'}, {'value': '3.681'}, {'value': '3.831'}, {'value': '3.978'}, {'value': '4.122'}, {'value': '4.262'}, {'value': '4.397'}, {'value': '4.532'}, {'value': '4.640'}, {'value': '4.792'}, {'value': '4.917'}, {'value': '5.043'}, {'value': '5.163'}, {'value': '5.281'}, {'value': '5.396'}, {'value': '5.510'}, {'value': '5.618'}, {'value': '5.731'}, {'value': '5.849'}, {'value': '5.942'}, {'value': '6.035'}, {'value': '6.132'}, {'value': '6.225'}, {'value': '6.308'}, {'value': '6.408'}, {'value': '6.507'}, {'value': '6.591'}, {'value': '6.656'}, {'value': '6.747'}, {'value': '6.822'}, {'value': '6.894'}, {'value': '6.977'}, {'value': '7.042'}, {'value': '7.112'}, {'value': '7.175'}, {'value': '7.240'}, {'value': '7.307'}, {'value': '7.371'}, {'value': '7.418'}, {'value': '7.470'}, {'value': '7.528'}, {'value': '7.584'}, {'value': '7.634'}, {'value': '7.688'}, {'value': '7.740'}, {'value': '7.788'}, {'value': '7.831'}, {'value': '7.882'}, {'value': '7.928'}, {'value': '7.967'}, {'value': '8.010'}, {'value': '8.059'}, {'value': '8.092'}, {'value': '8.133'}, {'value': '8.168'}, {'value': '8.209'}, {'value': '8.238'}, {'value': '8.276'}, {'value': '8.307'}, {'value': '8.338'}, {'value': '8.372'}, {'value': '8.405'}, {'value': '8.446'}, {'value': '8.476'}, {'value': '8.515'}, {'value': '8.534'}, {'value': '8.573'}, {'value': '8.607'}, {'value': '8.635'}, {'value': '8.672'}, {'value': '8.688'}, {'value': '0.0059'}, {'value': '0.0059'}, {'value': '0.0129'}, {'value': '0.0130'}, {'value': '0.0219'}, {'value': '0.0261'}, {'value': '0.0387'}, {'value': '0.0525'}, {'value': '0.0741'}, {'value': '0.1043'}, {'value': '0.1402'}, {'value': '0.0094'}, {'value': '0.0087'}, {'value': '0.0139'}, {'value': '0.0174'}, {'value': '0.0206'}, {'value': '0.0288'}, {'value': '0.0384'}, {'value': '0.0501'}, {'value': '0.0734'}, {'value': '0.1063'}, {'value': '0.1376'}, {'value': '0.1792'}, {'value': '0.1890'}, {'value': '0.2418'}, {'value': '0.3019'}, {'value': '0.3661'}, {'value': '0.4315'}, {'value': '0.5157'}, {'value': '0.6032'}, {'value': '0.6984'}, {'value': '0.8000'}, {'value': '0.9088'}, {'value': '1.027'}, {'value': '1.155'}, {'value': '1.282'}, {'value': '1.414'}, {'value': '1.550'}, {'value': '1.698'}, {'value': '1.849'}, {'value': '2.135'}, {'value': '2.290'}, {'value': '2.445'}, {'value': '2.600'}, {'value': '2.754'}, {'value': '2.909'}, {'value': '3.065'}, {'value': '3.221'}, {'value': '3.337'}, {'value': '3.338'}, {'value': '3.411'}, {'value': '3.561'}, {'value': '3.711'}, {'value': '3.859'}, {'value': '4.004'}, {'value': '4.148'}, {'value': '4.286'}, {'value': '4.420'}, {'value': '4.556'}, {'value': '4.689'}, {'value': '4.817'}, {'value': '4.943'}, {'value': '5.067'}, {'value': '5.188'}, {'value': '5.305'}, {'value': '5.420'}, {'value': '5.531'}, {'value': '5.642'}, {'value': '5.756'}, {'value': '5.870'}, {'value': '5.958'}, {'value': '6.058'}, {'value': '6.151'}, {'value': '6.245'}, {'value': '6.325'}, {'value': '6.429'}, {'value': '6.525'}, {'value': '6.604'}, {'value': '6.761'}, {'value': '6.763'}, {'value': '6.831'}, {'value': '6.910'}, {'value': '6.989'}, {'value': '7.056'}, {'value': '7.124'}, {'value': '7.184'}, {'value': '7.251'}, {'value': '7.321'}, {'value': '7.381'}, {'value': '7.424'}, {'value': '7.481'}, {'value': '7.541'}, {'value': '7.592'}, {'value': '7.648'}, {'value': '7.700'}, {'value': '7.747'}, {'value': '7.794'}, {'value': '7.843'}, {'value': '7.892'}, {'value': '7.938'}, {'value': '7.982'}, {'value': '8.024'}, {'value': '8.067'}, {'value': '8.113'}, {'value': '8.148'}, {'value': '8.186'}, {'value': '8.231'}, {'value': '8.269'}, {'value': '8.303'}, {'value': '8.341'}, {'value': '8.377'}, {'value': '8.412'}, {'value': '8.446'}, {'value': '8.480'}, {'value': '8.505'}, {'value': '8.543'}, {'value': '8.579'}, {'value': '8.612'}, {'value': '8.645'}, {'value': '8.677'}, {'value': '8.706'}, {'value': '8.735'}, {'value': '8.763'}, {'value': '8.782'}, {'value': '8.809'}, {'value': '8.839'}, {'value': '8.868'}, {'value': '8.877'}, {'value': '8.897'}, {'value': '8.912'}, {'value': '8.945'}, {'value': '8.964'}, {'value': '8.992'}, {'value': '9.015'}, {'value': '9.039'}, {'value': '9.054'}, {'value': '9.086'}, {'value': '9.104'}, {'value': '9.115'}, {'value': '9.171'}, {'value': '9.189'}, {'value': '9.214'}, {'value': '9.260'}, {'value': '9.270'}, {'value': '9.292'}, {'value': '9.320'}, {'value': '9.335'}, {'value': '9.343'}, {'value': '9.362'}, {'value': '9.392'}, {'value': '9.409'}, {'value': '9.407'}, {'value': '9.446'}, {'value': '9.442'}, {'value': '9.477'}, {'value': '9.466'}, {'value': '9.488'}, {'value': '9.503'}, {'value': '9.534'}], 'units': 'M'}, {'name': 'Molar Heat Capacity', 'scalars': [{'value': '19.16'}, {'value': '20.50'}, {'value': '21.82'}, {'value': '23.11'}, {'value': '24.37'}, {'value': '25.66'}, {'value': '26.95'}, {'value': '28.15'}, {'value': '29.37'}, {'value': '30.61'}, {'value': '31.85'}, {'value': '33.08'}, {'value': '34.27'}, {'value': '35.44'}, {'value': '36.56'}, {'value': '37.68'}, {'value': '38.58'}, {'value': '39.84'}, {'value': '40.88'}, {'value': '41.93'}, {'value': '42.93'}, {'value': '43.91'}, {'value': '44.87'}, {'value': '45.81'}, {'value': '46.71'}, {'value': '47.65'}, {'value': '48.63'}, {'value': '49.40'}, {'value': '50.18'}, {'value': '50.98'}, {'value': '51.76'}, {'value': '52.45'}, {'value': '53.28'}, {'value': '54.10'}, {'value': '54.80'}, {'value': '55.34'}, {'value': '56.10'}, {'value': '56.72'}, {'value': '57.32'}, {'value': '58.01'}, {'value': '58.55'}, {'value': '59.13'}, {'value': '59.66'}, {'value': '60.20'}, {'value': '60.75'}, {'value': '61.29'}, {'value': '61.68'}, {'value': '62.11'}, {'value': '62.59'}, {'value': '63.06'}, {'value': '63.47'}, {'value': '63.92'}, {'value': '64.35'}, {'value': '64.75'}, {'value': '65.11'}, {'value': '65.53'}, {'value': '65.92'}, {'value': '66.24'}, {'value': '66.60'}, {'value': '67.01'}, {'value': '67.28'}, {'value': '67.62'}, {'value': '67.91'}, {'value': '68.25'}, {'value': '68.49'}, {'value': '68.81'}, {'value': '69.07'}, {'value': '69.33'}, {'value': '69.61'}, {'value': '69.88'}, {'value': '70.22'}, {'value': '70.47'}, {'value': '70.80'}, {'value': '70.96'}, {'value': '71.28'}, {'value': '71.56'}, {'value': '71.80'}, {'value': '72.10'}, {'value': '72.24'}, {'value': '0.05'}, {'value': '0.05'}, {'value': '0.11'}, {'value': '0.11'}, {'value': '0.18'}, {'value': '0.22'}, {'value': '0.32'}, {'value': '0.44'}, {'value': '0.62'}, {'value': '0.87'}, {'value': '1.17'}, {'value': '0.08'}, {'value': '0.07'}, {'value': '0.12'}, {'value': '0.14'}, {'value': '0.17'}, {'value': '0.24'}, {'value': '0.32'}, {'value': '0.42'}, {'value': '0.61'}, {'value': '0.88'}, {'value': '1.14'}, {'value': '1.49'}, {'value': '1.57'}, {'value': '2.01'}, {'value': '2.51'}, {'value': '3.04'}, {'value': '3.59'}, {'value': '4.29'}, {'value': '5.02'}, {'value': '5.81'}, {'value': '6.65'}, {'value': '7.56'}, {'value': '8.54'}, {'value': '9.60'}, {'value': '10.66'}, {'value': '11.76'}, {'value': '12.89'}, {'value': '14.12'}, {'value': '15.37'}, {'value': '17.75'}, {'value': '19.04'}, {'value': '20.33'}, {'value': '21.62'}, {'value': '22.90'}, {'value': '24.19'}, {'value': '25.48'}, {'value': '26.78'}, {'value': '27.75'}, {'value': '27.75'}, {'value': '28.36'}, {'value': '29.61'}, {'value': '30.86'}, {'value': '32.09'}, {'value': '33.29'}, {'value': '34.49'}, {'value': '35.64'}, {'value': '36.75'}, {'value': '37.88'}, {'value': '38.99'}, {'value': '40.05'}, {'value': '41.10'}, {'value': '42.13'}, {'value': '43.14'}, {'value': '44.11'}, {'value': '45.06'}, {'value': '45.99'}, {'value': '46.91'}, {'value': '47.86'}, {'value': '48.81'}, {'value': '49.54'}, {'value': '50.37'}, {'value': '51.14'}, {'value': '51.92'}, {'value': '52.59'}, {'value': '53.45'}, {'value': '54.25'}, {'value': '54.91'}, {'value': '56.21'}, {'value': '56.23'}, {'value': '56.80'}, {'value': '57.45'}, {'value': '58.11'}, {'value': '58.67'}, {'value': '59.23'}, {'value': '59.73'}, {'value': '60.29'}, {'value': '60.87'}, {'value': '61.37'}, {'value': '61.73'}, {'value': '62.20'}, {'value': '62.70'}, {'value': '63.12'}, {'value': '63.59'}, {'value': '64.02'}, {'value': '64.41'}, {'value': '64.80'}, {'value': '65.21'}, {'value': '65.62'}, {'value': '66.00'}, {'value': '66.37'}, {'value': '66.72'}, {'value': '67.07'}, {'value': '67.46'}, {'value': '67.75'}, {'value': '68.06'}, {'value': '68.44'}, {'value': '68.75'}, {'value': '69.04'}, {'value': '69.35'}, {'value': '69.65'}, {'value': '69.94'}, {'value': '70.22'}, {'value': '70.51'}, {'value': '70.71'}, {'value': '71.03'}, {'value': '71.33'}, {'value': '71.60'}, {'value': '71.88'}, {'value': '72.15'}, {'value': '72.39'}, {'value': '72.63'}, {'value': '72.86'}, {'value': '73.02'}, {'value': '73.24'}, {'value': '73.49'}, {'value': '73.73'}, {'value': '73.81'}, {'value': '73.97'}, {'value': '74.10'}, {'value': '74.37'}, {'value': '74.53'}, {'value': '74.76'}, {'value': '74.96'}, {'value': '75.15'}, {'value': '75.28'}, {'value': '75.55'}, {'value': '75.70'}, {'value': '75.79'}, {'value': '76.25'}, {'value': '76.40'}, {'value': '76.61'}, {'value': '76.99'}, {'value': '77.08'}, {'value': '77.26'}, {'value': '77.49'}, {'value': '77.62'}, {'value': '77.68'}, {'value': '77.84'}, {'value': '78.09'}, {'value': '78.23'}, {'value': '78.21'}, {'value': '78.54'}, {'value': '78.51'}, {'value': '78.80'}, {'value': '78.71'}, {'value': '78.89'}, {'value': '79.01'}, {'value': '79.27'}], 'units': 'J$\\cdot$mol$^{-1}$ K$^{-1}$'}]",J kg$^{-1}$ K$^{-1}$,,,,,,,,,,,,,,,,,,,,,,
1072,C,[{'name': 'NIST_SRD-30'}],['Diamond (CVD)'],[{'name': 'Chemical Vapor Deposition'}],"[{'citation': 'Thermal Properties of Bulk Polycrystalline CVD Diamond, C.J.H. Wort, C.G. Sweeney, M.A. Copper, G.A. Scarsbrook, and R.S. Sussmann, Diamond and Related Materials, Vol. 3, pp. 1158-1167 (1994), published by Elsevier Science S.A..'}]",,,,,,,,,,,,C,,,,,,,,,,,,,,,,,,,,,,,,,Polycrystalline,,,,,,,,,,,,,,,,,,,,,,,,,,,,,,,,,,,,,,,,,,,,,,,,,,,,,,,,,,,,,,,,,,,,,,,,,,,,,,,,,,,,,,,,,,,,,,,0.82,"[{'name': 'Temperature', 'scalars': [{'value': '73'}, {'value': '173'}, {'value': '273'}, {'value': '373'}, {'value': '445'}, {'value': '573'}], 'units': 'K'}]",J kg$^{-1}$ K$^{-1}$,,,,,,,,,,,,,,,,,,,,,,
1073,SiC,[{'name': 'NIST_SRD-30'}],['Silicon carbide'],[{'name': 'Reaction Bonding'}],"[{'citation': 'The Fabrication and Properties of Self-Bonded Silicon Carbide Bodies, C.W. Forrest, P. Kennedy, and J.V. Shennan, Special Ceramics, Vol. 5, pp. 99-123 (1972), published by The British Ceramic Research Association.'}]",,,,,,,,,,,,Si-C,,,,,,,,,,,,,,,,,,,,,,,,,Polycrystalline,,,,,,,,,,,,,,,,,,,,,,,,,,,,,,,,,,,,,,,,,,,,,,,,,,,,,,,,,,,,,,,,,Reactor Fuel Element Laboratories,,,,,,,,,,,,,,,,Rod,,,,,,,,,,,,,,,,,,,,,,91,"[{'name': 'Temperature', 'scalars': [{'value': '300'}, {'value': '400'}, {'value': '590'}, {'value': '800'}, {'value': '980'}, {'value': '1190'}], 'units': '$^{\\circ}$C'}]",W m$^{-1}$ K$^{-1}$,,,,,,,,,,,,,,
1074,SiC,[{'name': 'NIST_SRD-30'}],['Silicon carbide'],,"[{'citation': 'Effects of Environment on the Mechanical Behavior of High-Performance Ceramics, G.A. Graves and N.L. Hecht, Report No. UDR-TR-94-136, pp. 1-138 (1995), published by University of Dayton Research Institute.'}]",,,,,,,,,,,,Si-C,,,,,,,,,,,,,,,,,,,,,,,,,Polycrystalline,,,,,,,,,,,,,,,,,,,,,,,,,537,"[{'name': 'Temperature', 'scalars': [{'value': '1000'}, {'value': '1200'}, {'value': '1400'}, {'value': '20'}, {'value': '1000'}, {'value': '1200'}, {'value': '1400'}], 'units': '$^{\\circ}$C'}, {'name': 'Crosshead Speed', 'scalars': [{'value': '0.00004'}, {'value': '0.00004'}, {'value': '0.00004'}, {'value': '0.004'}, {'value': '0.004'}, {'value': '0.004'}, {'value': '0.004'}], 'units': 'cm/s'}]",,,MPa,,,,,,,,,,,,,,,,,,,,,,,,,,,,,,,,,,,,Morton Intl.,,,,,,,,,,,,,,,,,,,,,,,,,,,,,,,,,,,,,,,,,,,,,,,,,,,,,,
