Repository: ckborg/DSW2018

# DSW2018

## Description
Investigation of a structural ceramics database (WebSCD) curated by the National Institute of Standards and Technology (NIST).
3-week project as part of the UC Berkeley Data Science workshop (DSW2018).
[WebSCD]("https://srdata.nist.gov/CeramicDataPortal/scd")

## Results at-a-glance

~4000 material entries

Most represented mechanical properties: Elastic modulus, flexural strength, fracture toughness.

## Team members
[Prabudhya Bhattacharyya]("http://physics.berkeley.edu/people/graduate-student/prabudhya-bhattacharyya")

[Chris Bronner]("https://chrisbronner.com/")

[Steve Drapcho]("https://www.linkedin.com/in/steven-drapcho-2b939b149/")

File: NIST_CeramicDataSet.csv (part 29 of 103)
1075,(1-x)Al2O3.xAlN,[{'name': 'NIST_SRD-30'}],['Aluminum oxynitride (ALON)'],[{'name': 'Sintering'}],"[{'citation': 'Phase Relations and Reaction Sintering of Transparent Cubic Aluminum Oxynitride Spinel (ALON), J.W. McCauley and N.D. Corbin, Journal of the American Ceramic Society, Vol. 62 9, pp. 476-479 (1979), published by American Ceramic Society.'}]",7.9512,"[{'name': 'Temperature', 'scalars': [{'value': '1975'}], 'units': '$^{\\circ}$C'}, {'name': 'Axis', 'scalars': [{'value': 'a'}]}, {'name': 'Mole Fraction of AlN', 'scalars': [{'value': '37.6'}, {'value': '33.3'}, {'value': '30.0'}], 'units': '%'}]",$\AA$,,,,,,,,,Al-N-O,,,,,,,,,,,,,,,,,,,,,,,,,Polycrystalline,,,,,,,,,,,,,,,,,,,,,,,,,,,,,,,,,,,,,,,,,,,,,,,,,,,,,,,,,,,,,,,,,,,,,,,,,,,,,,,,,,,,,,,,,,,,,,,,,,,,,,,,,,,,,,,,,,,,,,,
1076,Si3N4,[{'name': 'NIST_SRD-30'}],['Silicon nitride'],,"[{'citation': 'Effects of Environment on the Mechanical Behavior of High-Performance Ceramics, G.A. Graves and N.L. Hecht, Report No. UDR-TR-94-136, pp. 1-138 (1995), published by University of Dayton Research Institute.'}]",,,,,,,,,,,,Si-N:Y,,,,,,,,,,,,,,,,,,,,,,,,,Polycrystalline,,,,,,,,,,,,,,,,,,,,,,,,,,,,,,,,,,,,,,,,,,,,,,,,,,,,,,,,,,,,,,,,,Kyocera,,,,,,,,,,,,,,,,,,,,,,,,,,,,,,,,,607,"[{'name': 'Temperature', 'scalars': [{'value': '20'}, {'value': '1250'}, {'value': '1350'}, {'value': '20'}, {'value': '1250'}, {'value': '1350'}], 'units': '$^{\\circ}$C'}, {'name': 'Crosshead Speed', 'scalars': [{'value': '0.00004'}, {'value': '0.00004'}, {'value': '0.00004'}, {'value': '0.004'}, {'value': '0.004'}, {'value': '0.004'}], 'units': 'cm/s'}]",,,MPa,,,,,,,,,,,,,,,,,
1077,HfO2.xEr2O3,[{'name': 'NIST_SRD-30'}],['Hafnia (cubic)'],[{'name': 'Sintering'}],"[{'citation': 'Elastic Properties of Stabilized HfO2 Compositions, S.L. Dole, O. Hunter,Jr., and F.W. Calderwood, Journal of the American Ceramic Society, Vol. 63 3, pp. 136-139 (1980), published by American Ceramic Society.'}]",,,,,,,,,,,,Hf-O:Er,,,,,,,,,,,,,,,,,,,,,,,,,Polycrystalline,,,,,,,,,,,,,,,,,,,,,,,,,,,,,,,,,,,,,,,,,,,,,,,,,,,,,,,,,,,,,,,,,,,,,,,,,,,,,,,,,,,,,,,,,,,,,,,,,,,,,,,,,,,,,6.67,"[{'name': 'Temperature', 'scalars': [{'value': '50'}, {'value': '100'}, {'value': '150'}, {'value': '200'}, {'value': '250'}, {'value': '300'}, {'value': '350'}, {'value': '400'}, {'value': '450'}, {'value': '500'}, {'value': '550'}, {'value': '600'}, {'value': '650'}, {'value': '700'}, {'value': '750'}, {'value': '800'}, {'value': '850'}, {'value': '900'}, {'value': '950'}, {'value': '1000'}, {'value': '1050'}, {'value': '1100'}, {'value': '1150'}, {'value': '1200'}], 'units': '$^{\\circ}$C'}]",x10$^{-6}$,,,,,,,,
1078,AlN,[{'name': 'NIST_SRD-30'}],['Aluminum nitride'],[{'name': 'Sintering'}],"[{'citation': 'Thermal and Mechanical Properties of Neutron-Irradiated Aluminum Nitride, T. Yano and T. Iseki, Journal of Nuclear Materials, Vol. 179, pp. 387-390 (1991), published by Elsevier Science B.V..'}]",,,,,,,,,,,,Al-N,,,,,,,,,,,,,,,,,,,,,,,,,Polycrystalline,,,,,,,,,,,,,,,,,,,,,,,,,,,,,,,,,1.7,"[{'name': 'Volume Swelling', 'scalars': [{'value': '0.00'}, {'value': '0.32'}, {'value': '0.44'}, {'value': '0.63'}], 'units': '%'}]",,,MPa m$^{1/2}$,,,,,,,,,,,,,,,,,,,,,,,,,,,,Tokuyama Soda Co.,,,,,,,,,,,,,,,,,,,,,,,,,,,,,,,,,,,,,,,,,,,,,,,,,,,,,,
1079,SiC,[{'name': 'NIST_SRD-30'}],['Silicon carbide'],[{'name': 'Sintering'}],"[{'citation': 'Strength Distributions of SiC Ceramics After Oxidation and Oxidation Under Load, T.E. Easler, R.C. Bradt, and R.E. Tressler, Journal of the American Ceramic Society, Vol. 64 12, pp. 731-734 (1981), published by American Ceramic Society.'}]",,,,,,,,,,,,"Si-C:B,C",,,,,,,,,,,,,,,,,,,,,,,,,Polycrystalline,,,,,,,,,,,,,,,,,,,,,,,,,575,"[{'name': 'Number of Samples', 'scalars': [{'value': '50'}, {'value': '11'}, {'value': '55'}, {'value': '10'}, {'value': '11'}, {'value': '11'}, {'value': '28'}, {'value': '21'}]}, {'name': 'Oxidation Time', 'scalars': [{'value': '0'}, {'value': '0.5'}, {'value': '1'}, {'value': '12'}, {'value': '20'}, {'value': '50'}, {'value': '1'}, {'value': '1'}], 'units': 'h'}, {'name': 'Static Load', 'scalars': [{'value': '0'}, {'value': '0'}, {'value': '0'}, {'value': '0'}, {'value': '0'}, {'value': '0'}, {'value': '160'}, {'value': '330'}], 'units': 'MPa'}]",,,MPa,,,,,,,,,,,,,,,,,,,,,,,,,,,,,,,,,,,,Carborundum Company,,,,,,,,,,,,,,,,,,,,,,,,,,,,,,,,,,,,,,,,,,,,,,,,,,,,,,
1080,BaTiO3,[{'name': 'NIST_SRD-30'}],['Barium titanate'],[{'name': 'Sintering'}],"[{'citation': 'Anisotropic Microhardness in Single-Crystal and Polycrystalline BaTiO3, E.T. Park, J.L. Routbort, A. Li, and P. Nash, Journal of Materials Science, Vol. 33, pp. 669-673 (1998), published by Chapman and Hall.'}]",,,,,,,,,,,,Ba-Ti-O,,,,,,,,,,,,,,,,,,,,,,,,,Polycrystalline,,,,,,,,,,,,,,,,,,,,,,,,,,,,,,,,,,,,,,,,,,,,,,,,,,,,4.53,"[{'name': 'Specimen Condition', 'scalars': [{'value': 'Unpoled'}, {'value': 'Poled'}, {'value': 'Poled'}]}, {'name': 'Measurement Direction', 'scalars': [{'value': '-'}, {'value': 'Perpendicular'}, {'value': 'Parallel'}]}]",,,GPa,,,,,,,,,,,,,,,,,,,,,,,,,,,,,,,,,,,,,,,,,,,,,,,,,,,,,,,,,,,,,,,
1081,TiB2,[{'name': 'NIST_SRD-30'}],['Titanium diboride'],[{'name': 'Sintering'}],"[{'citation': 'Material Properties of Titanium Diboride, R. G. Munro, Journal of Research of the National Institute of Standards and Technology, Vol. 105 5, pp. 709-720 (2000), published by National Institute of Standards and Technology.'}]",,,,,,,,,,,,Ti-B,,1.8,"[{'name': 'Temperature', 'scalars': [{'value': '20'}], 'units': '$^{\\circ}$C'}]",,,GPa,,,,,,,,,,,,,,,,,,,Polycrystalline,,,,,,,,,,,,,,,,,,,,,,,,,,,,,,,,,,,,,,,,,,,,,,,,,,,,,,,,,,,,,,,,,,,,,,,,,,,,,,,,,,,,,,,,,,,,,,,,,,,,,,,,,,,,,,,,,,,,,,,
1082,3Al2O3.2SiO2,[{'name': 'NIST_SRD-30'}],['Mullite'],[{'name': 'Sintering'}],"[{'citation': 'Creep Deformation of Polycrystalline Mullite, Y. Okamoto, H. Fukudome, K. Hayashi, and T. Nishikawa, Journal of the European Ceramic Society, Vol. 6, pp. 161-168 (1990), published by Elsevier Science Limited.'}]",,,,,,,,,,,,Al-Si-O,,,,,,,,,,,,,,,,,,,1.02,"[{'name': 'Temperature', 'scalars': [{'value': '1365'}, {'value': '1385'}, {'value': '1400'}, {'value': '1420'}, {'value': '1440'}, {'value': '1460'}, {'value': '1480'}, {'value': '1420'}, {'value': '1440'}, {'value': '1460'}, {'value': '1480'}], 'units': '$^{\\circ}$C'}, {'name': 'Grain Size', 'scalars': [{'value': '1.4'}, {'value': '1.4'}, {'value': '1.4'}, {'value': '1.4'}, {'value': '1.4'}, {'value': '1.4'}, {'value': '1.4'}, {'value': '2.1'}, {'value': '2.1'}, {'value': '2.1'}, {'value': '2.1'}], 'units': '$\\mu$m'}]",,,,,Polycrystalline,,,,,,,,,,,,,,,,,,,,,,,,,,,,,,,,,,,,,,,,,,,,,,,,,,,,,,,,,,,,,,,,,,,,,,,,,,,,,,,,,,,,,,,,,,,,,,,,,,,,,,,,,,,,,,,,,,,,,,,
1083,W2B5,[{'name': 'NIST_SRD-30'}],['Ditungsten pentaboride'],[{'name': 'Crystal Growth'}],"[{'citation': 'Crystal Growth of Borides and Carbides of Transition Metals from Molten Aluminum Solutions, I. Higashi, Y. Takahashi, and T. Atoda, Journal of Crystal Growth, Vol. 33, pp. 207-211 (1976), published by Elsevier Science B.V..'}]",2.9838,"[{'name': 'Axis', 'scalars': [{'value': 'a'}, {'value': 'c'}]}]",$\AA$,,,,,,,,,W-B,,,,,,,,,,,,,,,,,,,,,,,,,Single Crystal,,,,,,,,,,,,,,,,,,,,,,,,,,,,,,,,,,,,,,,,,,,,,,,,,,,,,,,,,,,,,,,,,,,,,,,,,,,,,,,,,,,,,,,,,,,,,,,,,,,,,,,,,,,,,,,,,,,,,,,
1084,TiB2,[{'name': 'NIST_SRD-30'}],['Titanium diboride'],[{'name': 'Hot Pressing'}],"[{'citation': 'Structure-Property Correlations for TiB2-Based Ceramics Densified Using Active Liquid Metals, V.J. Tennery, C.B. Finch, C.S. Yust, and G.W. Clark, Science of Hard Materials, pp. 891-909 (1983), edited by R.K. Viswanadham, D.J. Rowcliffe, and J. Gurland, published by Plenum Press.'}]",,,,,,,,,,,,Ti-B,,,,,,,,,,,,,,,,,,,,,,,,,Polycrystalline,,,,,,,,,,,,,,,,,,,,,,,,,,,,,,30,"[{'name': 'Grain Size', 'scalars': [{'value': '-'}, {'value': '8'}, {'value': '8'}, {'value': '8'}], 'units': '$\\mu$m'}, {'name': 'Density', 'scalars': [{'value': '4.62'}, {'value': '4.52'}, {'value': '4.50'}, {'value': '4.56'}], 'units': 'g cm$^{-3}$'}]",J m$^{-2}$,,,,,,,,,,,,,,,,,,,,,,,,,,,,,,,,,,,,,,,,,,,,,,,,,,,,,,,,,,,,,,,,,,,,,,,,,,,,,,,,,,,,,,,
1085,SiC.xAl2O3.yY2O3,[{'name': 'NIST_SRD-30'}],['Silicon carbide'],[{'name': 'Hot Pressing'}],"[{'citation': 'Effect of Additive Amount on Microstructure and Mechanical Properties of Self-Reinforced Silicon Carbide, Y.W. Kim, W. Kim, and D.H. Cho, Journal of Materials Science Letters, Vol. 16, pp. 1384-1386 (1997), published by Chapman and Hall.'}]",,,,,,,,,,,,Si-C,,,,,,,,,,,,,,,,,,,,,,,,,Polycrystalline,,,,,,,,,,,,,,,,,,,,,,,,,588,"[{'name': 'Mass Fraction of Al2O3', 'scalars': [{'value': '3'}, {'value': '3'}, {'value': '6'}, {'value': '6'}, {'value': '12'}, {'value': '12'}], 'units': '%'}, {'name': 'Mass Fraction of Y2O3', 'scalars': [{'value': '2'}, {'value': '2'}, {'value': '4'}, {'value': '4'}, {'value': '8'}, {'value': '8'}], 'units': '%'}, {'name': 'Temperature', 'scalars': [{'value': '23'}, {'value': '900'}, {'value': '23'}, {'value': '900'}, {'value': '23'}, {'value': '900'}], 'units': '$^{\\circ}$C'}]",,,MPa,,,,,,,,,,,,,,,,,,,,,,,,,,,,,,,,,,,,,,,,,,,,,,,,,,,,,,,,,,,,,,,,,,,,,,,,,,,,,,,,,,,,,,,,,,
1086,SiC,[{'name': 'NIST_SRD-30'}],['Silicon carbide'],,"[{'citation': 'Effects of Environment on the Mechanical Behavior of High-Performance Ceramics, G.A. Graves and N.L. Hecht, Report No. UDR-TR-94-136, pp. 1-138 (1995), published by University of Dayton Research Institute.'}]",,,,,,,,,,,,"Si-C:B,C",,,,,,,,,,,,,,,,,,,,,,,,,Polycrystalline,,,,,,,,,,,,,,,,,,,,,,,,,,,,,,,,,,,,,,,,,,,,,,,,,,,,,,,,,,,,,,,,,Carborundum Company,,,,,,,,,,,,,,,,,,,,,,,,,,,,,,,,,234,"[{'name': 'Temperature', 'scalars': [{'value': '20'}, {'value': '1000'}, {'value': '1200'}, {'value': '1400'}], 'units': '$^{\\circ}$C'}, {'name': 'Crosshead Speed', 'scalars': [{'value': '0.004'}], 'units': 'cm/s'}]",,,MPa,,,,,,,,,,,,,,,,,
1087,ZrN,[{'name': 'NIST_SRD-30'}],['Zirconium nitride'],[{'name': 'Sputtering'}],"[{'citation': 'Anisotropy in Residual Strains and the Lattice Parameter of Reactive Sputter-Deposited ZrN Films, A. Laor, L. Zevin, J.L. Pelleg, and N. Croitoru, Thin Solid Films, Vol. 232, pp. 143-148 (1993), published by Elsevier Sequoia.'}]",4.620,"[{'name': 'Diffraction Peak', 'scalars': [{'value': '(111)'}, {'value': '(200)'}, {'value': '(220)'}, {'value': '(311)'}, {'value': '(400)'}, {'value': 'Average'}]}, {'name': 'Temperature', 'scalars': [{'value': '23'}], 'units': '$^{\\circ}$C'}, {'name': 'Axis', 'scalars': [{'value': 'a'}]}]",$\AA$,,,,,,,,,Zr-N,,,,,,,,,,,,,,,,,,,,,,,,,Polycrystalline,,,,,,,,,,,,,,,,,,,,,,,,,,,,,,,,,,,,,,,,,,,,,,,,,,,,,,,,,,,,,,,,,,,,,,,,,,,,,,,,,,,,,,,,,,,,,,,,,,,,,,,,,,,,,,,,,,,,,,,
1088,Si3N4,[{'name': 'NIST_SRD-30'}],['Silicon nitride'],,"[{'citation': 'Engineering Properties of Nitrides, S. Hampshire, Engineered Materials Handbook, Vol. 4, pp. 812-820 (1991), edited by S.J. Schneider, Jr., published by ASM International.'}]",,,,,,,,,,,,Si-N,,,,,,,,,,,,,,,,,,,,,,,,,Polycrystalline,,,,,,,,,,,,,,,,,,,,,,,,,,,,,,,,,,,,,,,,,,,,,,,,,,,,,,,,,,,,,,,,,,,,,,,,,,,,,,,,,,,,,,,,,,,,,,,1200,"[{'name': 'Temperature', 'scalars': [{'value': '25'}], 'units': '$^{\\circ}$C'}, {'name': 'Material Type', 'scalars': [{'value': '1200'}]}]",J kg$^{-1}$ K$^{-1}$,,,,,,,,,,,,,,,,,,,,,,
1089,xAlN.(1-x)Al2O3,[{'name': 'NIST_SRD-30'}],['Aluminum oxynitride (ALON)'],[{'name': 'Hot Pressing'}],"[{'citation': 'Physical and Mechanical Properties of AlN-Al2O3 Ceramic Bodies Prepared by Hot-Pressing, R. Kieffer, W. Wruss, and B. Willer, Revue Internationale des Hautes Temperatures et des Refractaires, Vol. 13, pp. 97-107 (1976), published by Masson.'}]",,,,,,,,,,,,Al-O-N,,,,,,,,,,,,,,,,,,,,,,,,,Polycrystalline,,,,,,,,,,,,,,,,,,,,,,,,,,,,,,,,,,,,,,,,,,,,,,,,,,,,,,,,,,,,,,,,,,,,,,,,,,,,,,,,,,,,,,,,,,,,,,,,,,,,,,,,,,,,,4.84,"[{'name': 'Temperature Range', 'scalars': [{'minimum': '25', 'maximum': '600'}, {'minimum': '25', 'maximum': '600'}, {'minimum': '25', 'maximum': '600'}, {'minimum': '25', 'maximum': '600'}, {'minimum': '25', 'maximum': '600'}, {'minimum': '25', 'maximum': '600'}, {'minimum': '25', 'maximum': '600'}, {'minimum': '25', 'maximum': '600'}, {'minimum': '25', 'maximum': '1000'}, {'minimum': '25', 'maximum': '1000'}, {'minimum': '25', 'maximum': '1000'}, {'minimum': '25', 'maximum': '1000'}, {'minimum': '25', 'maximum': '1000'}, {'minimum': '25', 'maximum': '1000'}, {'minimum': '25', 'maximum': '1000'}, {'minimum': '25', 'maximum': '1000'}, {'minimum': '25', 'maximum': '1300'}, {'minimum': '25', 'maximum': '1300'}, {'minimum': '25', 'maximum': '1300'}, {'minimum': '25', 'maximum': '1300'}, {'minimum': '25', 'maximum': '1300'}, {'minimum': '25', 'maximum': '1300'}, {'minimum': '25', 'maximum': '1300'}, {'minimum': '25', 'maximum': '1300'}, {'minimum': '25', 'maximum': '1300'}], 'units': '$^{\\circ}$C'}, {'name': 'Mole Fraction of Al2O3', 'scalars': [{'value': '0'}, {'value': '10'}, {'value': '20'}, {'value': '30'}, {'value': '40'}, {'value': '50'}, {'value': '60'}, {'value': '70'}, {'value': '0'}, {'value': '10'}, {'value': '20'}, {'value': '30'}, {'value': '40'}, {'value': '50'}, {'value': '60'}, {'value': '70'}, {'value': '0'}, {'value': '10'}, {'value': '20'}, {'value': '30'}, {'value': '40'}, {'value': '50'}, {'value': '60'}, {'value': '70'}, {'value': '100'}], 'units': '%'}]",x10$^{-6}$,,,,,,,,
1090,BeO,[{'name': 'NIST_SRD-30'}],['Beryllia'],[{'name': 'Sintering'}],"[{'citation': 'Creep, Strength, Expansion, and Elastic Moduli of Sintered BeO as a Function of Grain Size, Porosity, and Grain Orientation, R.E. Fryxell and B.A. Chandler, Journal of the American Ceramic Society, Vol. 47 6, pp. 283-291 (1964), published by American Ceramic Society.'}]",,,,,,,,,,,,Be-O,,,,,,,,,,,,,,,,,,,,,,,,,Polycrystalline,,,,,,,,,,,,,,,,,,,,,,,,,83,"[{'name': 'Temperature', 'scalars': [{'value': '20'}, {'value': '20'}, {'value': '20'}, {'value': '20'}, {'value': '20'}, {'value': '20'}, {'value': '20'}, {'value': '20'}, {'value': '20'}, {'value': '20'}, {'value': '20'}, {'value': '20'}, {'value': '20'}, {'value': '20'}, {'value': '300'}, {'value': '300'}, {'value': '300'}, {'value': '300'}, {'value': '300'}, {'value': '300'}, {'value': '300'}, {'value': '300'}, {'value': '300'}, {'value': '300'}, {'value': '300'}, {'value': '300'}, {'value': '300'}, {'value': '300'}, {'value': '500'}, {'value': '500'}, {'value': '500'}, {'value': '500'}, {'value': '500'}, {'value': '500'}, {'value': '500'}, {'value': '500'}, {'value': '500'}, {'value': '500'}, {'value': '500'}, {'value': '500'}, {'value': '500'}, {'value': '500'}, {'value': '800'}, {'value': '800'}, {'value': '800'}, {'value': '800'}, {'value': '800'}, {'value': '800'}, {'value': '800'}, {'value': '800'}, {'value': '800'}, {'value': '800'}, {'value': '800'}, {'value': '800'}, {'value': '800'}, {'value': '800'}, {'value': '1000'}, {'value': '1000'}, {'value': '1000'}, {'value': '1000'}, {'value': '1000'}, {'value': '1000'}, {'value': '1000'}, {'value': '1000'}, {'value': '1000'}, {'value': '1000'}, {'value': '1000'}, {'value': '1000'}, {'value': '1000'}, {'value': '1000'}, {'value': '1200'}, {'value': '1200'}, {'value': '1200'}, {'value': '1200'}, {'value': '1200'}, {'value': '1200'}, {'value': '1200'}, {'value': '1200'}, {'value': '1200'}, {'value': '1200'}, {'value': '1200'}, {'value': '1200'}, {'value': '1200'}, {'value': '1200'}], 'units': '$^{\\circ}$C'}, {'name': 'Density', 'scalars': [{'value': '2.90'}, {'value': '2.90'}, {'value': '2.90'}, {'value': '2.90'}, {'value': '2.90'}, {'value': '2.75'}, {'value': '2.75'}, {'value': '2.75'}, {'value': '2.75'}, {'value': '2.75'}, {'value': '2.60'}, {'value': '2.60'}, {'value': '2.60'}, {'value': '2.60'}, {'value': '2.90'}, {'value': '2.90'}, {'value': '2.90'}, {'value': '2.90'}, {'value': '2.90'}, {'value': '2.75'}, {'value': '2.75'}, {'value': '2.75'}, {'value': '2.75'}, {'value': '2.75'}, {'value': '2.60'}, {'value': '2.60'}, {'value': '2.60'}, {'value': '2.60'}, {'value': '2.90'}, {'value': '2.90'}, {'value': '2.90'}, {'value': '2.90'}, {'value': '2.90'}, {'value': '2.75'}, {'value': '2.75'}, {'value': '2.75'}, {'value': '2.75'}, {'value': '2.75'}, {'value': '2.60'}, {'value': '2.60'}, {'value': '2.60'}, {'value': '2.60'}, {'value': '2.90'}, {'value': '2.90'}, {'value': '2.90'}, {'value': '2.90'}, {'value': '2.90'}, {'value': '2.75'}, {'value': '2.75'}, {'value': '2.75'}, {'value': '2.75'}, {'value': '2.75'}, {'value': '2.60'}, {'value': '2.60'}, {'value': '2.60'}, {'value': '2.60'}, {'value': '2.90'}, {'value': '2.90'}, {'value': '2.90'}, {'value': '2.90'}, {'value': '2.90'}, {'value': '2.75'}, {'value': '2.75'}, {'value': '2.75'}, {'value': '2.75'}, {'value': '2.75'}, {'value': '2.60'}, {'value': '2.60'}, {'value': '2.60'}, {'value': '2.60'}, {'value': '2.90'}, {'value': '2.90'}, {'value': '2.90'}, {'value': '2.90'}, {'value': '2.90'}, {'value': '2.75'}, {'value': '2.75'}, {'value': '2.75'}, {'value': '2.75'}, {'value': '2.75'}, {'value': '2.60'}, {'value': '2.60'}, {'value': '2.60'}, {'value': '2.60'}], 'units': 'g/cm$^{-3}$'}, {'name': 'Grain Size', 'scalars': [{'value': '100'}, {'value': '80'}, {'value': '50'}, {'value': '20'}, {'value': '10'}, {'value': '80'}, {'value': '50'}, {'value': '20'}, {'value': '10'}, {'value': '5'}, {'value': '50'}, {'value': '20'}, {'value': '10'}, {'value': '5'}, {'value': '100'}, {'value': '80'}, {'value': '50'}, {'value': '20'}, {'value': '10'}, {'value': '80'}, {'value': '50'}, {'value': '20'}, {'value': '10'}, {'value': '5'}, {'value': '50'}, {'value': '20'}, {'value': '10'}, {'value': '5'}, {'value': '100'}, {'value': '80'}, {'value': '50'}, {'value': '20'}, {'value': '10'}, {'value': '80'}, {'value': '50'}, {'value': '20'}, {'value': '10'}, {'value': '5'}, {'value': '50'}, {'value': '20'}, {'value': '10'}, {'value': '5'}, {'value': '100'}, {'value': '80'}, {'value': '50'}, {'value': '20'}, {'value': '10'}, {'value': '80'}, {'value': '50'}, {'value': '20'}, {'value': '10'}, {'value': '5'}, {'value': '50'}, {'value': '20'}, {'value': '10'}, {'value': '5'}, {'value': '100'}, {'value': '80'}, {'value': '50'}, {'value': '20'}, {'value': '10'}, {'value': '80'}, {'value': '50'}, {'value': '20'}, {'value': '10'}, {'value': '5'}, {'value': '50'}, {'value': '20'}, {'value': '10'}, {'value': '5'}, {'value': '100'}, {'value': '80'}, {'value': '50'}, {'value': '20'}, {'value': '10'}, {'value': '80'}, {'value': '50'}, {'value': '20'}, {'value': '10'}, {'value': '5'}, {'value': '50'}, {'value': '20'}, {'value': '10'}, {'value': '5'}], 'units': '$\\mu$m'}, {'name': 'Stanard Deviation', 'scalars': [{'value': '16'}, {'value': '6'}, {'value': '14'}, {'value': '24'}, {'value': '27'}, {'value': '7'}, {'value': '21'}, {'value': '15'}, {'value': '19'}, {'value': '25'}, {'value': '6'}, {'value': '35'}, {'value': '21'}, {'value': '30'}, {'value': '18'}, {'value': '24'}, {'value': '50'}, {'value': '36'}, {'value': '38'}, {'value': '-'}, {'value': '-'}, {'value': '19'}, {'value': '26'}, {'value': '-'}, {'value': '20'}, {'value': '35'}, {'value': '19'}, {'value': '-'}, {'value': '21'}, {'value': '25'}, {'value': '21'}, {'value': '24'}, {'value': '22'}, {'value': '-'}, {'value': '-'}, {'value': '18'}, {'value': '30'}, {'value': '-'}, {'value': '39'}, {'value': '17'}, {'value': '24'}, {'value': '18'}, {'value': '22'}, {'value': '14'}, {'value': '23'}, {'value': '33'}, {'value': '42'}, {'value': '-'}, {'value': '-'}, {'value': '28'}, {'value': '17'}, {'value': '-'}, {'value': '13'}, {'value': '27'}, {'value': '27'}, {'value': '30'}, {'value': '19'}, {'value': '15'}, {'value': '15'}, {'value': '26'}, {'value': '32'}, {'value': '-'}, {'value': '-'}, {'value': '16'}, {'value': '30'}, {'value': '-'}, {'value': '19'}, {'value': '29'}, {'value': '36'}, {'value': '-'}, {'value': '24'}, {'value': '27'}, {'value': '20'}, {'value': '23'}, {'value': '19'}, {'value': '-'}, {'value': '-'}, {'value': '21'}, {'value': '13'}, {'value': '-'}, {'value': '24'}, {'value': '22'}, {'value': '16'}, {'value': '25'}], 'units': 'MPa'}]",,,MPa,,,,,,,,,,,,,,,,,,,,,,,,,,,,,,,,,,,,,,,,,,,,,,,,,,,,,,,,,,,,,,,,,,,,,,,,,,,,,,,,,,,,,,,,,,
1091,Al2O3,[{'name': 'NIST_SRD-30'}],['Alumina'],[{'name': 'Sintering'}],"[{'citation': 'Sliding Friction of Ceramics:  Mechanical Action of the Wear Debris, J. Denape and J. Lamon, Journal of Materials Science, Vol. 25, pp. 3592-3604 (1990), published by Chapman and Hall.'}]",,,,,,,,,,,,Al-O,,,,,,,,,,,,,,,,,,,,,,,,,Polycrystalline,,,,,,,,,,,,,,,,,,,,,,,,,,,,,,,,,,,,,,,,,,,,,,,,,,,,,,,,,,,,,,,,,Desmarquest Co.,,,,,,,,,0.25,"[{'name': 'Temperature', 'scalars': [{'value': '23'}], 'units': '$^{\\circ}$C'}]",,,,,,,,,,,,,,,,,,,,,,,,,,,,,,,,,,,,,,,,,,,,
1092,Si6-xAlxOxN8-x,[{'name': 'NIST_SRD-30'}],['Sialon'],[{'name': 'Sintering'}],"[{'citation': 'Sialon Ceramics Made with Mixtures of Y2O3-Nd2O3 as Sintering Aids, P.O. Kall and T. Ekstrom, Journal of the European Ceramic Society, Vol. 6, pp. 119-127 (1990), published by Elsevier Science Limited.'}]",,,,,,,,,,,,Si-Al-O-N:Nd,,,,,,,,,,,,,,,,,,,,,,,,,Polycrystalline,,,,,,,,,,,,,,,,,,,,,,,,,,,,,,,,,4.6,"[{'name': 'Mole Fraction of Nd2O3', 'scalars': [{'value': '0'}, {'value': '25'}, {'value': '50'}, {'value': '75'}, {'value': '100'}], 'units': '%'}, {'name': 'Mole Fraction of Y2O3', 'scalars': [{'value': '100'}, {'value': '75'}, {'value': '50'}, {'value': '25'}, {'value': '0'}], 'units': '%'}, {'name': 'Sintering Temperature', 'scalars': [{'value': '1825'}], 'units': '$^{\\circ}$C'}, {'name': 'Sample Number', 'scalars': [{'value': '2'}]}]",,,MPa m$^{1/2}$,,,,,,,,,,,,,,,,,,,,,,,,,,,,,,,,,,,,,,,,,,,,,,,,,,,,,,,,,,,,,,,,,,,,,,,,,,,,,,,,,,
1093,SiC.xTiC,[{'name': 'NIST_SRD-30'}],['Silicon carbide composite'],[{'name': 'Hot Pressing'}],"[{'citation': 'Mechanical Properties of Particulate Reinforced SiC-based Ceramic Composites, M. Ueki and H. Endo, ISIJ International, Vol. 32 8, pp. 943-952 (1992), published by Iron and Steel Institute of Japan.'}]",,,,,,,,,,,,Si-C:TiC,,,,,,,,,,,,,,,,,,,,,,,,,Polycrystalline,,,,,,,,,,,,,,,,,,,,,,,,,,,,,,,,,,,,,,,,,,,,,,,,,,,,27.8,"[{'name': 'Mass Fraction of TiC', 'scalars': [{'value': '0'}, {'value': '10'}, {'value': '30'}, {'value': '50'}, {'value': '70'}, {'value': '90'}, {'value': '100'}], 'units': '%'}]",,,GPa,,,,,,,,,,,,,,,,,,,,,,,,,,,,,,,,,,,,,,,,,,,,,,,,,,,,,,,,,,,,,,,
1094,C,[{'name': 'NIST_SRD-30'}],['Diamond (CVD)'],[{'name': 'Chemical Vapor Deposition'}],"[{'citation': 'Thermal Properties of Bulk Polycrystalline CVD Diamond, C.J.H. Wort, C.G. Sweeney, M.A. Copper, G.A. Scarsbrook, and R.S. Sussmann, Diamond and Related Materials, Vol. 3, pp. 1158-1167 (1994), published by Elsevier Science S.A..'}]",,,,,,,,,,,,C,,,,,,,,,,,,,,,,,,,,,,,,,Polycrystalline,,,,,,,,,,,,,,,,,,,,,,,,,,,,,,,,,,,,,,,,,,,,,,,,,,,,,,,,,,,,,,,,,,,,,,,,,,,,,,,,,,,,,,,,,,,,,,,,,,,,,,,,,,11.7,"[{'name': 'Temperature', 'scalars': [{'value': '150'}, {'value': '175'}, {'value': '200'}, {'value': '225'}, {'value': '250'}, {'value': '275'}, {'value': '300'}, {'value': '350'}, {'value': '400'}, {'value': '450'}, {'value': '500'}, {'value': '200'}, {'value': '220'}, {'value': '245'}, {'value': '270'}, {'value': '295'}, {'value': '320'}, {'value': '345'}, {'value': '390'}, {'value': '435'}, {'value': '485'}], 'units': 'K'}, {'name': 'Sample Quality', 'scalars': [{'value': 'Low'}, {'value': 'Low'}, {'value': 'Low'}, {'value': 'Low'}, {'value': 'Low'}, {'value': 'Low'}, {'value': 'Low'}, {'value': 'Low'}, {'value': 'Low'}, {'value': 'Low'}, {'value': 'Low'}, {'value': 'High'}, {'value': 'High'}, {'value': 'High'}, {'value': 'High'}, {'value': 'High'}, {'value': 'High'}, {'value': 'High'}, {'value': 'High'}, {'value': 'High'}, {'value': 'High'}]}]",cm$^{2}$ s$^{-1}$,,,,,,,,,,,
1095,ZrO2.xMgO,[{'name': 'NIST_SRD-30'}],['Zirconia (PSZ)'],,"[{'citation': 'Comparison of the Mechanical Behaviour of Zirconia Partially Stabilized with Yttria and Magnesia, G.A. Gogotsi, A.V. Drozdov, V.P. Zavata, and M.V. Swain, Journal of the Australasian Ceramic Society, Vol. 27 1, pp. 37-49 (1991), published by Tech Publications, Aedermannsdorf, Switzerland.'}]",,,,,,,,,,,,Zr-O:MgO,,,,,,,,,,,,,,,,,,,,,,,,,Polycrystalline,,,,,,,,,,,,,,206,"[{'name': 'Temperature', 'scalars': [{'value': '23'}], 'units': '$^{\\circ}$C'}]",,,GPa,,,,,,,,,,,,,,,,,,,,,,,,,,,,,,,,,,,,,,,,,,,,,,,"Nilcra Ceramics, Inc.",,,,,,,,,,,,,,,,,,,,,,,,,,,,,,,,,,,,,,,,,,,,,,,,,,,,,,
1096,SiC.xTiC,[{'name': 'NIST_SRD-30'}],['Silicon carbide composite'],[{'name': 'Hot Pressing'}],"[{'citation': 'In Situ-Toughened Silicon Carbide-Titanium Carbide Composites, K.S. Cho, Y.W. Kim, H.J. Choi, and J.G. Lee, Journal of the American Ceramic Society, Vol. 79 6, pp. 1711-1713 (1996), published by American Ceramic Society.'}]",,,,,,,,,,,,Si-C:TiC,,,,,,,,,,,,,,,,,,,,,,,,,Polycrystalline,,,,,,,,,,,,,,,,,,,,,,,,,,,,,,,,,5.4,"[{'name': 'Relative Density', 'scalars': [{'value': '99.4'}], 'units': '%'}, {'name': 'Specimen Number', 'scalars': [{'value': '3'}]}]",,,MPa m$^{1/2}$,,,,,,,,,,,,,,,,,,,,,,,,,,,,,,,,,,,,,,,,,,,,,,,,,,,,,,,,,,,,,,,,,,,,,,,,,,,,,,,,,,
1097,3Al2O3.2SiO2,[{'name': 'NIST_SRD-30'}],['Mullite'],[{'name': 'Sintering'}],"[{'citation': 'Creep of Hot-Pressed SiC Whisker Reinforced Mullite, R.D. Nixon, S. Chevacharoenkul, R.F. Davis, and T.N. Tiegs, Ceramic Transactions, Vol. 6, pp. 579-603 (1990), edited by S. Somiya, R.F. Davis, and J.A. Pask, published by American Ceramic Society.'}]",,,,,,,,,,,,Al-Si-O,,,,,,,,,,,,,,,,,,6.39,,,"[{'name': 'Applied Stress', 'scalars': [{'value': '100'}], 'units': 'MPa'}, {'name': 'Temperature', 'scalars': [{'value': '1580'}, {'value': '1600'}, {'value': '1620'}, {'value': '1640'}, {'value': '1660'}, {'value': '1680'}, {'value': '1700'}], 'units': 'K'}, {'name': 'Sample Number', 'scalars': [{'value': 'MNG1'}]}]",10$^{-9}$ s$^{-1}$,,,Polycrystalline,,,,,,,,,,,,,,,,,,,,,,,,,,,,,,,,,,,,,,,,,,,,,,,,,,,,,,,,,,,,,,,,,,,,,,,,,,,,,,,,,,,,,,,,,,,,,,,,,,,,,,,,,,,,,,,,,,,,,,,
1098,Dy2O3,[{'name': 'NIST_SRD-30'}],['Dysprosia'],[{'name': 'Sintering'}],"[{'citation': 'Elastic Properties of Polycrystalline Yttrium Oxide, Dysprosium Oxide, Holmium Oxide, and Erbium Oxide:  Room Temperature Measurements, W.R. Manning, O. Hunter, Jr., and B.R. Powell, Jr., Journal of the American Ceramic Society, Vol. 52 8, pp. 436-442 (1969), published by American Ceramic Society.'}]",,,,,,,,,,,,Dy-O,,,,,,,,,,,,,,,,,,,,,,,,,Polycrystalline,,,,,,,,,,,,,,153,"[{'name': 'Volume Fraction of Porosity', 'scalars': [{'value': '2.9'}, {'value': '3.0'}, {'value': '3.3'}, {'value': '3.8'}, {'value': '5.2'}, {'value': '5.8'}, {'value': '6.8'}, {'value': '7.7'}, {'value': '9.0'}, {'value': '9.7'}, {'value': '11.4'}, {'value': '12.3'}, {'value': '14.8'}, {'value': '16.7'}, {'value': '17.5'}, {'value': '18.1'}, {'value': '18.9'}], 'units': '%'}]",,,GPa,,,,,,,,,,,,,,,,,,,,,,,,,,,,,,,,,,,,,,,,,,,,,,,,,,,,,,,,,,,,,,,,,,,,,,,,,,,,,,,,,,,,,,,,,,,,,,,,,,,,,
1099,3Al2O3.2SiO2.xCordierite,[{'name': 'NIST_SRD-30'}],['Mullite composite'],[{'name': 'Sintering'}],"[{'citation': 'Preparation and Properties of Mullite-Cordierite Composites, B.H. Mussler and M.W. Shafer, American Ceramic Society Bulletin, Vol. 63 5, pp. 705-714 (1984), published by American Ceramic Society.'}]",,,,,,,,,,,,Al-Si-O:Mg,,,,,,,,,,,,,,,,,,,,,,,,,Polycrystalline,,,,2.72,"[{'name': 'Volume Fraction of Mullite', 'scalars': [{'value': '40'}, {'value': '40'}, {'value': '40'}, {'value': '40'}, {'value': '40'}, {'value': '40'}, {'value': '40'}, {'value': '20'}, {'value': '40'}, {'value': '40'}, {'value': '40'}, {'value': '60'}, {'value': '80'}, {'value': '50'}, {'value': '60'}, {'value': '60'}, {'value': '60'}], 'units': '%'}, {'name': 'Presintering Time/Gas', 'scalars': [{'value': '2/air'}, {'value': '18/air'}, {'value': '1/vac'}, {'value': '17/He'}, {'value': '16/He'}, {'value': '17/He'}, {'value': '11/He'}, {'value': '18/He'}, {'value': '16/He'}, {'value': '16/He'}, {'value': '18/He'}, {'value': '18/He'}, {'value': '18/He'}, {'value': '1/H2'}, {'value': '3/H2'}, {'value': '2/H2'}, {'value': '2/H2'}], 'units': 'h/gas'}, {'name': 'Sintering 1Time/Gas', 'scalars': [{'value': '2/air'}, {'value': '2/air'}, {'value': '2/vac'}, {'value': '1/He'}, {'value': '2/He'}, {'value': '8/He'}, {'value': '1/He'}, {'value': '0.5/He'}, {'value': '1/He'}, {'value': '1/He'}, {'value': '0.5/He'}, {'value': '0.5/He'}, {'value': '0.5/He'}, {'value': '2/H2'}, {'value': '2/H2'}, {'value': '16/He'}, {'value': '16/He'}], 'units': 'h/gas'}, {'name': 'Sintering 2Time/Gas', 'scalars': [{'value': '-'}, {'value': '-'}, {'value': '-'}, {'value': '-'}, {'value': '-'}, {'value': '-'}, {'value': '-'}, {'value': '2/air'}, {'value': '2/air'}, {'value': '32/air'}, {'value': '2/air'}, {'value': '2/air'}, {'value': '2/air'}, {'value': '2/air'}, {'value': '2/air'}, {'value': '-'}, {'value': '4/air'}], 'units': 'h/gas'}]",,,g cm$^{-3}$,,,,,,,,,,,,,,,,,,,,,,,,,,,,,,,,,,,,,,,,,,,,,,,,,,,,,,,,,,,,,,,,,,,,,,,,,,,,,,,,,,,,,,,,,,,,,,,,,,,,,,,,,,,,,,,
1100,3Al2O3.2SiO2,[{'name': 'NIST_SRD-30'}],['Mullite'],[{'name': 'Hot Pressing'}],"[{'citation': 'Elastic Properties of Mullite, H. Ledbetter, S. Kim, D. Balzar, S. Crudele, and W. Kriven, Journal of the American Ceramic Society, Vol. 81 4, pp. 1025-1028 (1998), published by American Ceramic Society.'}]",,,,,,,,,,,,Al-Si-O,,,,,,,,,,,,,,,,,,,,,,,,,Polycrystalline,,,,3.156,"[{'name': 'Void-free Density', 'scalars': [{'value': '3.168'}], 'units': 'g cm$^{-3}$'}]",,,g cm$^{-3}$,,,,,,,,,,,,,,,,,,,,,,,,,,,,,,,,,,,,,,,,,,,,,,,,,,,,,,,,,,,,,,,,,,,,,,,,,,,,,,,,,,,,,,,,,,,,,,,,,,,,,,,,,,,,,,,
1101,Al2O3.xZrO2,[{'name': 'NIST_SRD-30'}],['Alumina composite'],,"[{'citation': 'Effects of Environment on the Mechanical Behavior of High-Performance Ceramics, G.A. Graves and N.L. Hecht, Report No. UDR-TR-94-136, pp. 1-138 (1995), published by University of Dayton Research Institute.'}]",,,,,,,,,,,,Al-O:ZrO,,,,,,,,,,,,,,,,,,,,,,,,,Polycrystalline,,,,4.4,"[{'name': 'Temperature', 'scalars': [{'value': '23'}], 'units': '$^{\\circ}$C'}]",,,g cm$^{-3}$,,,,,,,,,,,,,,,,,,,,,,,,,,,,,,,,,,,,,,,,,,,,,,,,,,,,,,,,,"Ceramatec, Inc.",,,,,,,,,,,,,,,,,,,,,,,,,,,,,,,,,,,,,,,,,,,,,,,,,,,,,,
1102,ZrO2,[{'name': 'NIST_SRD-30'}],['Zirconia (TZP)'],[{'name': 'Hot Isostatic Pressing'}],"[{'citation': 'Toughness, Crack Resistance and Acoustic Emission of Ceramics, G. A. Gogotsi, A. V. Drozdov, and M. V. Swain, Problemi Prochnosti (Problems of Strength) 1, pp. 39-44 (1991).'}]",,,,,,,,,,,,Zr-O,,,,,,,,,,,,,,,,,,,,,,,,,Polycrystalline,,,,6.02,"[{'name': 'Temperature', 'scalars': [{'value': '293'}], 'units': 'K'}]",,,g cm$^{-3}$,,,,,,,,,,,,,,,,,,,,,,,,,,,,,,,,,,,,,,,,,,,,,,,,,,,,,,,,,Dai-Ichi Kigenso,,,,,,,,,,,,,,,,Bar,,,,,,,,,,,,,,,,,,,,,,,,,,,,,,,,,,,,,,
1103,Si3N4,[{'name': 'NIST_SRD-30'}],['Silicon nitride'],[{'name': 'Reaction Bonding'}],"[{'citation': 'Measurement of Thermal Diffusivity of Reaction Bonded Silicon Nitride, J.J. Serra, M. Jaymes, and M. Cantarel, Journal de Physique, Vol. 47 2, pp. 635-639 (1986), published by Societe Francaise de Physique.'}]",,,,,,,,,,,,Si-N,,,,,,,,,,,,,,,,,,,,,,,,,Polycrystalline,,,,,,,,,,,,,,,,,,,,,,,,,,,,,,,,,,,,,,,,,,,,,,,,,,,,,,,,,,,,,,,,,,,,,,,,Si3N4,"[{'name': 'Mass Fraction', 'scalars': [{'value': '91.0'}, {'value': '4.5'}, {'value': '4.5'}], 'units': '%'}]",,,,,,,,Disk,,,,,,,,,,,,,,,,,,,,,,,,,,,,,,,,,,,,,,
1104,C,[{'name': 'NIST_SRD-30'}],['Diamond'],[{'name': 'Crystal Growth'}],"[{'citation': 'Thermal Conductivity of Isotopically Modified Single Crystal Diamond, L. Wei, P.K. Kuo, R.L. Thomas, T.R. Anthony, and W.F. Banholzer, Physical Review Letters, Vol. 70 24, pp. 3764-3767 (1993), published by American Physical Society.'}]",,,,,,,,,,,,C,,,,,,,,,,,,,,,,,,,,,,,,,Single Crystal,,,,,,,,,,,,,,,,,,,,,,,,,,,,,,,,,,,,,,,,,,,,,,,,,,,,,,,,,,,,,,,,,General Electric Company,,,,,,,,,,,,,,,,,,,,,,,,,,,,,,,,,,,,,,42000,"[{'name': 'Atom Fraction of 13 C', 'scalars': [{'value': '0.1'}, {'value': '0.1'}, {'value': '0.1'}, {'value': '0.1'}, {'value': '0.1'}, {'value': '0.1'}, {'value': '0.1'}, {'value': '0.1'}, {'value': '0.1'}, {'value': '0.1'}, {'value': '0.1'}, {'value': '0.1'}, {'value': '0.1'}, {'value': '0.1'}, {'value': '0.1'}, {'value': '0.1'}, {'value': '0.1'}, {'value': '0.1'}, {'value': '0.1'}, {'value': '0.1'}, {'value': '0.1'}, {'value': '0.1'}, {'value': '0.1'}, {'value': '0.1'}, {'value': '0.1'}, {'value': '0.1'}, {'value': '0.1'}, {'value': '0.1'}, {'value': '0.1'}, {'value': '0.1'}, {'value': '0.1'}, {'value': '0.1'}, {'value': '0.1'}, {'value': '0.1'}, {'value': '0.1'}, {'value': '0.1'}, {'value': '0.1'}, {'value': '0.1'}, {'value': '0.1'}, {'value': '0.1'}, {'value': '0.1'}, {'value': '0.1'}, {'value': '0.1'}, {'value': '0.1'}, {'value': '0.1'}, {'value': '0.1'}, {'value': '0.1'}, {'value': '0.1'}, {'value': '1.1'}, {'value': '1.1'}, {'value': '1.1'}, {'value': '1.1'}, {'value': '1.1'}, {'value': '1.1'}, {'value': '1.1'}, {'value': '1.1'}, {'value': '1.1'}, {'value': '1.1'}, {'value': '1.1'}, {'value': '1.1'}, {'value': '1.1'}, {'value': '1.1'}, {'value': '1.1'}, {'value': '1.1'}, {'value': '1.1'}, {'value': '1.1'}, {'value': '1.1'}, {'value': '1.1'}, {'value': '1.1'}, {'value': '1.1'}, {'value': '1.1'}, {'value': '1.1'}, {'value': '1.1'}, {'value': '1.1'}, {'value': '1.1'}, {'value': '1.1'}, {'value': '1.1'}, {'value': '1.1'}, {'value': '1.1'}, {'value': '1.1'}, {'value': '1.1'}, {'value': '1.1'}], 'units': '%'}, {'name': 'Temperature', 'scalars': [{'value': '103'}, {'value': '108'}, {'value': '109'}, {'value': '108'}, {'value': '118'}, {'value': '117'}, {'value': '121'}, {'value': '122'}, {'value': '124'}, {'value': '128'}, {'value': '131'}, {'value': '133'}, {'value': '135'}, {'value': '143'}, {'value': '138'}, {'value': '139'}, {'value': '141'}, {'value': '143'}, {'value': '144'}, {'value': '148'}, {'value': '154'}, {'value': '154'}, {'value': '159'}, {'value': '164'}, {'value': '165'}, {'value': '168'}, {'value': '171'}, {'value': '173'}, {'value': '178'}, {'value': '184'}, {'value': '185'}, {'value': '190'}, {'value': '193'}, {'value': '199'}, {'value': '202'}, {'value': '205'}, {'value': '218'}, {'value': '224'}, {'value': '246'}, {'value': '265'}, {'value': '278'}, {'value': '279'}, {'value': '302'}, {'value': '304'}, {'value': '317'}, {'value': '324'}, {'value': '333'}, {'value': '378'}, {'value': '125'}, {'value': '126'}, {'value': '137'}, {'value': '148'}, {'value': '150'}, {'value': '169'}, {'value': '171'}, {'value': '173'}, {'value': '177'}, {'value': '178'}, {'value': '187'}, {'value': '187'}, {'value': '191'}, {'value': '195'}, {'value': '205'}, {'value': '208'}, {'value': '226'}, {'value': '224'}, {'value': '230'}, {'value': '258'}, {'value': '261'}, {'value': '266'}, {'value': '271'}, {'value': '276'}, {'value': '284'}, {'value': '299'}, {'value': '306'}, {'value': '314'}, {'value': '321'}, {'value': '333'}, {'value': '345'}, {'value': '351'}, {'value': '372'}, {'value': '382'}], 'units': 'K'}]",W m$^{-1}$ K$^{-1}$,,,,,,,,,,,,,,
1105,YBa2ZrO6,[{'name': 'NIST_SRD-30'}],['Yttrium barium zirconate'],[{'name': 'Sintering'}],"[{'citation': 'Elastic and Thermal Properties of Yttrium Barium Zirconate, R. Sreekumar, J. Isaac, J. Philip, K.V. Paulose, M.T. Sebastian, and A.D. Damodaran, Physica Status Solidi (a), Vol. 133, pp. 341-347 (1992), published by Akademie Verlag Gmb H.'}]",,,,,,,,,,,,Y-Ba-Zr-O,,,,,,,,,,,,,,,,,,,,,,,,,Polycrystalline,,,,,,,,,,,,,,,,,,,,,,,,,,,,,,,,,,,,,,,,,,,,,,,,,,,,,,,,,,,,,,,,,,,,,,,,,,,,,,,,,,,,,,,,,,,,,,,,,,,,,,,0.186,"[{'name': 'Temperature', 'scalars': [{'value': '92'}, {'value': '114'}, {'value': '128'}, {'value': '143'}, {'value': '159'}, {'value': '174'}, {'value': '189'}, {'value': '210'}, {'value': '234'}, {'value': '265'}, {'value': '294'}], 'units': 'K'}]",W m$^{-1}$ K$^{-1}$,,,,,,,,,,,,,,
1106,B4C,[{'name': 'NIST_SRD-30'}],['Boron carbide'],[{'name': 'Hot Pressing'}],"[{'citation': 'Effect of Pressing Technique on the Boron Carbide Structure, B. L. Grabchuk and M. A. Kuzenkova, Theory and Practice of Powders Pressing, pp. 131-134 (1975), published by First All-Union Seminary on Theory and Technology.'}]",,,,,,,,,,,,B-C,,,,,,,,,,,,,,,,,,,,,,,,,Polycrystalline,,,,,,,,,,,,,,,,,,,,,,,,,216,"[{'name': 'Processing Condition', 'scalars': [{'value': 'Sintered'}, {'value': 'Hot Pressed'}]}]",,,MPa,,,,,,,,,,,,,,,,,,,,,,,,,,,,,,,,,,,,,,,,,,,,,,,,,,,,,,,,,,,,,,,,,,,,,,,,,,,,,,,,,,,,,,,,,,
1107,3Al2O3.2SiO2.xZrO2.yY2O3.wSiC,[{'name': 'NIST_SRD-30'}],['Mullite composite'],[{'name': 'Hot Pressing'}],"[{'citation': 'Thermal Diffusivity/Conductivity and Specific Heat of Mullite-Zirconia-Silicon Carbide Whisker Composites, L.M. Russell, K.Y. Donaldson, D.P.H. Hasselman, R. Ruh, and J.W. Adams, Journal of the American Ceramic Society, Vol. 79 10, pp. 2767-2770 (1996), published by American Ceramic Society.'}]",,,,,,,,,,,,Al-Si-O:ZrO,,,,,,,,,,,,,,,,,,,,,,,,,Polycrystalline,,,,3.25,"[{'name': 'Temperature', 'scalars': [{'value': '20'}], 'units': '$^{\\circ}$C'}]",,,g cm$^{-3}$,,,,,,,,,,,,,,,,,,,,,,,,,,,,,,,,,,,,,,,,,,,,,,,,,,,,,,,,,,,,,,,,,,,,,,,,,,,,,,,,,,,,,,,,,,,,,,,,,,,,,,,,,,,,,,,
1108,ZrO2.xY2O3,[{'name': 'NIST_SRD-30'}],['Zirconia (TZP)'],[{'name': 'Sintering'}],"[{'citation': 'Zirconates as New Materials for Thermal Barrier Coatings, R. Vassen, X. Cao, F. Tietz, D. Basu, and D. Stover, Journal of the American Ceramic Society, Vol. 83 8, pp. 2023-2028 (2000), published by American Ceramic Society.'}]",,,,,,,,,,,,Zr-O:Y,,,,,,,,,,,,,,,,,,,,,,,,,Polycrystalline,,,,,,,,,,,,,,,,,,,,,,,,,,,,,,,,,,,,,,,,,,,,,,,,,,,,,,,,,,,,,,,,,,,,,,,,,,,,,,,,,,,,,,,,,,,,,,,558,"[{'name': 'Temperature', 'scalars': [{'value': '300'}, {'value': '408'}, {'value': '499'}, {'value': '596'}, {'value': '694'}, {'value': '797'}, {'value': '907'}, {'value': '998'}, {'value': '1034'}, {'value': '1059'}, {'value': '1077'}, {'value': '1095'}, {'value': '1113'}, {'value': '1156'}, {'value': '1199'}, {'value': '1235'}, {'value': '1260'}, {'value': '1278'}, {'value': '1300'}], 'units': '$^{\\circ}$C'}]",J kg$^{-1}$ K$^{-1}$,,,,,,,,,,,,,,,,,,,,,,
1109,Al4+2xSi2-2xO10-x,[{'name': 'NIST_SRD-30'}],['Mullite'],,"[{'citation': 'Structure Refinement of Mullite by the Rietveld Method and a New Method for Estimation of Chemical Composition, T. Ban and K. Okada, Journal of the American Ceramic Society, Vol. 75 1, pp. 227-230 (1992), published by American Ceramic Society.'}]",7.5640,"[{'name': 'Temperature', 'scalars': [{'value': '23'}], 'units': '$^{\\circ}$C'}, {'name': 'Axis', 'scalars': [{'value': 'a'}, {'value': 'b'}, {'value': 'c'}]}, {'name': 'Specimen Number', 'scalars': [{'value': 'SH1000.1'}]}]",$\AA$,,,,,,,,,Al-Si-O,,,,,,,,,,,,,,,,,,,,,,,,,Polycrystalline,,,,,,,,,,,,,,,,,,,,,,,,,,,,,,,,,,,,,,,,,,,,,,,,,,,,,,,,,,,,,,,,,,,,,,,,,,,,,,,,,,,,,,,,,,,,,,,,,,,,,,,,,,,,,,,,,,,,,,,
