Repository: ckborg/DSW2018

# DSW2018

## Description
Investigation of a structural ceramics database (WebSCD) curated by the National Institute of Standards and Technology (NIST).
3-week project as part of the UC Berkeley Data Science workshop (DSW2018).
[WebSCD]("https://srdata.nist.gov/CeramicDataPortal/scd")

## Results at-a-glance

~4000 material entries

Most represented mechanical properties: Elastic modulus, flexural strength, fracture toughness.

## Team members
[Prabudhya Bhattacharyya]("http://physics.berkeley.edu/people/graduate-student/prabudhya-bhattacharyya")

[Chris Bronner]("https://chrisbronner.com/")

[Steve Drapcho]("https://www.linkedin.com/in/steven-drapcho-2b939b149/")

File: NIST_CeramicDataSet.csv (part 30 of 103)
1110,ZrO2,[{'name': 'NIST_SRD-30'}],['Zirconia (PSZ)'],,"[{'citation': 'Effects of Environment on the Mechanical Behavior of High-Performance Ceramics, G.A. Graves and N.L. Hecht, Report No. UDR-TR-94-136, pp. 1-138 (1995), published by University of Dayton Research Institute.'}]",,,,,,,,,,,,Zr-O:MgO,,,,,,,,,,,,,,,,,,,,,,,,,Polycrystalline,,,,,,,,,,,,,,,,,,,,,,,,,621,"[{'name': 'Temperature', 'scalars': [{'value': '25'}, {'value': '25'}, {'value': '250'}, {'value': '800'}, {'value': '1050'}, {'value': '1050'}, {'value': '25'}, {'value': '25'}, {'value': '250'}, {'value': '500'}, {'value': '800'}, {'value': '1050'}, {'value': '1050'}, {'value': '25'}, {'value': '25'}, {'value': '250'}, {'value': '500'}, {'value': '800'}, {'value': '25'}, {'value': '25'}, {'value': '250'}, {'value': '250'}, {'value': '800'}, {'value': '800'}, {'value': '1050'}, {'value': '1050'}], 'units': '$^{\\circ}$C'}, {'name': 'Crosshead Speed', 'scalars': [{'value': '0.00004'}, {'value': '0.00004'}, {'value': '0.00004'}, {'value': '0.00004'}, {'value': '0.00004'}, {'value': '0.00004'}, {'value': '0.0004'}, {'value': '0.0004'}, {'value': '0.0004'}, {'value': '0.0004'}, {'value': '0.0004'}, {'value': '0.0004'}, {'value': '0.0004'}, {'value': '0.0021'}, {'value': '0.0021'}, {'value': '0.0021'}, {'value': '0.0021'}, {'value': '0.0021'}, {'value': '0.0064'}, {'value': '0.0064'}, {'value': '0.0064'}, {'value': '0.0064'}, {'value': '0.0064'}, {'value': '0.0064'}, {'value': '0.0064'}, {'value': '0.0064'}], 'units': 'cm/s'}, {'name': 'Atmosphere', 'scalars': [{'value': 'Dry N2'}, {'value': '10% H2O'}, {'value': '10% H2O'}, {'value': '10% H2O'}, {'value': 'Dry N2'}, {'value': '10% H2O'}, {'value': 'Dry N2'}, {'value': '10% H2O'}, {'value': '10% H2O'}, {'value': '10% H2O'}, {'value': '10% H2O'}, {'value': 'Dry N2'}, {'value': '10% H2O'}, {'value': 'Dry N2'}, {'value': '10% H2O'}, {'value': '10% H2O'}, {'value': '10% H2O'}, {'value': '10% H2O'}, {'value': 'Dry N2'}, {'value': '10% H2O'}, {'value': 'Dry N2'}, {'value': '10% H2O'}, {'value': 'Dry N2'}, {'value': '10% H2O'}, {'value': 'Dry N2'}, {'value': '10% H2O'}]}]",,,MPa,,,,,,,,,,,,,,,,,,,,,,,,,,,,,,,,,,,,"Nilcra Ceramics, Inc.",,,,,,,,,,,,,,,,,,,,,,,,,,,,,,,,,,,,,,,,,,,,,,,,,,,,,,
1111,ThO2,[{'name': 'NIST_SRD-30'}],['Thoria'],[{'name': 'Sintering'}],"[{'citation': 'Rigidity Modulus of Some Pure Oxide Bodies, E. Ryshkewitch, Journal of the American Ceramic Society, Vol. 34 10, pp. 322-326 (1951), published by American Ceramic Society.'}]",,,,,,,,,,,,Th-O,,,,,,,,,,,,,,,,,,,,,,,,,Polycrystalline,,,,,,,,,,,,,,,,,,,,,,,,,,,,,,,,,,,,,,,,,,,,,,,,,,,,,,,,,,,,,,,,,,,,,,,,,,0.17,"[{'name': 'Temperature', 'scalars': [{'value': '20'}], 'units': '$^{\\circ}$C'}, {'name': 'Specimen Number', 'scalars': [{'value': '2'}]}]",,,,,,,,,,,,,,,,,,,,,,,,,,,,,,,,,,,,,,,,,,,,
1112,SiC,[{'name': 'NIST_SRD-30'}],['Silicon carbide'],[{'name': 'Sintering'}],"[{'citation': 'Sliding Friction of Ceramics:  Mechanical Action of the Wear Debris, J. Denape and J. Lamon, Journal of Materials Science, Vol. 25, pp. 3592-3604 (1990), published by Chapman and Hall.'}]",,,,,,,,,,,,Si-C,,,,,,,,,,,,,,,,,,,,,,,,,Polycrystalline,,,,,,,,,,,,,,,,,,,,,,,,,,,,,,,,,,,,,,0.59,"[{'name': 'Sliding Speed', 'scalars': [{'value': '0.10'}, {'value': '0.25'}, {'value': '0.50'}, {'value': '1.0'}, {'value': '2.0'}, {'value': '4.0'}], 'units': 'm/s'}]",,,,,,,,,,,,,,,,,,,,,,,,,,Ceramiques et Composites,,,,,,,,,,,,,,,,,,,,,,,,,,,,,,,,,,,,,,,,,,,,,,,,,,,,,,
1113,MgO,[{'name': 'NIST_SRD-30'}],['Magnesia'],,"[{'citation': 'Engineering Properties of Single Oxides, M. Miyayama, K. Koumoto, and H. Yanagida, Engineered Materials Handbook, Vol. 4, pp. 748-757 (1991), edited by S.J. Schneider, Jr., published by ASM International.'}]",,,,,,,,,,,,Mg-O,,,,,,,,,,,,,,,,,,,,,,,,,,,,,,,,,,,,,,,,,,,,,,,,,,,,,,,,,,,,,,,,,,,,,,,,,,,,,,,,,,,,,,,,,,,,,,,,,,,,,,,,,,,,,,,,,,,,,,,,925,"[{'name': 'Temperature', 'scalars': [{'value': '300'}, {'value': '500'}, {'value': '1000'}, {'value': '1500'}, {'value': '2000'}, {'value': '2500'}], 'units': 'K'}, {'name': 'Molar Heat Capacity', 'scalars': [{'value': '37.3'}, {'value': '44.5'}, {'value': '49.6'}, {'value': '52.6'}, {'value': '55.3'}, {'value': '57.9'}], 'units': 'J mol$^{-1}$ K$^{-1}$'}]",J kg$^{-1}$ K$^{-1}$,,,,,,,,,,,,,,,,,,,,,,
1114,Si3N4,[{'name': 'NIST_SRD-30'}],['Silicon nitride'],[{'name': 'Sintering'}],"[{'citation': 'Formation and Characteristics of Silicon Nitride-Lithium Aluminum Silicate Ceramics:  Part II, Mechanical and Thermal Properties, D.J. Kim, P. Greil, and G. Petzow, Advanced Ceramic Materials, Vol. 2 4, pp. 822-826 (1987), published by American Ceramic Society.'}]",,,,,,,,,,,,Si-N,,,,,,,,,,,,,,,,,,,,,,,,,Polycrystalline,,,,,,,,,,,,,,,,,,,,,,,,,,,,,,,,,,,,,,,,,,,,,,,,,,,,,,,,,,,,,,,,,,,,,,,,,,,,,,,,,,,,,,,,,,,,,,,,,,,,,,,,,,,,,3.58,"[{'name': 'Temperature Interval', 'scalars': [{'minimum': '40', 'maximum': '700'}, {'minimum': '40', 'maximum': '1200'}, {'minimum': '40', 'maximum': '1200'}, {'minimum': '40', 'maximum': '1200'}], 'units': '$^{\\circ}$C'}, {'name': 'Measurement Cycle', 'scalars': [{'value': 'Heating'}, {'value': 'Cooling'}, {'value': 'Heating'}, {'value': 'Cooling'}]}, {'name': 'Devitrified', 'scalars': [{'value': 'no'}, {'value': 'no'}, {'value': 'yes'}, {'value': 'yes'}]}]",x10$^{-6}$,,,,,,,,
1115,AlN,[{'name': 'NIST_SRD-30'}],['Aluminum nitride'],[{'name': 'Hot Pressing'}],"[{'citation': 'High-Temperature Creep and Cavitation of Polycrystalline Aluminum Nitride, Z.C. Jou and A.V. Virkar, Journal of the American Ceramic Society, Vol. 73 7, pp. 1928-1935 (1990), published by American Ceramic Society.'}]",,,,,,,,,,,,Al-N,,,,,,,,,,,,,,,,,,,,,,,,,Polycrystalline,,,,3.258,"[{'name': 'Temperature', 'scalars': [{'value': '296'}], 'units': 'K'}]",,,g cm$^{-3}$,,,,,,,,,,,,,,,,,,,,,,,,,,,,,,,,,,,,,,,,,,,,,,,,,,,,,,,,,,,,,,,,,,,,,,,,,,,,,,,,,,,,,,,,,,,,,,,,,,,,,,,,,,,,,,,
1116,TiB2,[{'name': 'NIST_SRD-30'}],['Titanium diboride'],[{'name': 'Hot Isostatic Pressing'}],"[{'citation': 'Densification of Titanium Diboride by Hot Isostatic Pressing and Production of Near-Net-Shape Components, J. Besson, F. Valin, P. Lointier, and M. Boncoeur, Journal of Materials Engineering and Performance, Vol. 1 5, pp. 637-649 (1992), published by ASM International.'}]",,,,,,,,,,,,Ti-B,,,,,,,,,,,,,,,,,,,,,,,,,Polycrystalline,,,,,,,,,,,,,,,,,,,,,,,,,,,,,,,,,,,,,,,,,,,,,,,,,,,,22,"[{'name': 'Powder', 'scalars': [{'value': 'A'}]}, {'name': 'Temperature', 'scalars': [{'value': '20'}], 'units': '$^{\\circ}$C'}]",,,GPa,,,,,,,,,,,,,,,,,,,,,,,,,,,,,,,,,,,,,,,,,,,,,,,,,,,,,,,,,,,,,,,
1117,BaZrO3,[{'name': 'NIST_SRD-30'}],['Barium zirconate'],,"[{'citation': 'Thermal Expansion of SrZrO3 and BaZrO3 Perovskites, Y. Zhao and D.J. Weidner, Physics and Chemistry of Minerals, Vol. 18, pp. 294-301 (1991), published by Springer-Verlag.'}]",4.1896,"[{'name': 'Space Group', 'scalars': [{'value': 'Pm3m'}]}, {'name': 'Formula units per Cell', 'scalars': [{'value': '1'}], 'units': 'Z'}, {'name': 'Axis', 'scalars': [{'value': 'a'}]}, {'name': 'Temperature', 'scalars': [{'value': '20'}, {'value': '25'}, {'value': '200'}, {'value': '400'}, {'value': '600'}, {'value': '800'}, {'value': '1000'}], 'units': '$^{\\circ}$C'}]",$\AA$,,,,,,,,,Ba-Zr-O,,,,,,,,,,,,,,,,,,,,,,,,,Polycrystalline,,,,,,,,,,,,,,,,,,,,,,,,,,,,,,,,,,,,,,,,,,,,,,,,,,,,,,,,,,,,,,,,,,,,,,,,,,,,,,,,,,,,,,,,,,,,,,,,,,,,,,,,,,,,,,,,,,,,,,,
1118,ReB2,[{'name': 'NIST_SRD-30'}],['Rhenium diboride'],[{'name': 'Melt Processing'}],"[{'citation': 'Thermal Expansion Studies on the Group IV-VII Transition Metal Diborides, B. Lonnberg, Journal of the Less-Common Metals, Vol. 141, pp. 145-156 (1988), published by Elsevier Sequoia.'}]",,,,,,,,,,,,Re-B,,,,,,,,,,,,,,,,,,,,,,,,,Polycrystalline,,,,,,,,,,,,,,,,,,,,,,,,,,,,,,,,,,,,,,,,,,,,,,,,,,,,,,,,,,,,,,,,,,,,,,,,,,,,,,,,,,,,,,,,,,,,,,,,,,,,,,,,,,,,,4.5,"[{'name': 'Axis', 'scalars': [{'value': 'a'}, {'value': 'a'}, {'value': 'a'}, {'value': 'a'}, {'value': 'a'}, {'value': 'a'}, {'value': 'a'}, {'value': 'a'}, {'value': 'a'}, {'value': 'a'}, {'value': 'a'}, {'value': 'a'}, {'value': 'a'}, {'value': 'c'}, {'value': 'c'}, {'value': 'c'}, {'value': 'c'}, {'value': 'c'}, {'value': 'c'}, {'value': 'c'}, {'value': 'c'}, {'value': 'c'}, {'value': 'c'}, {'value': 'c'}, {'value': 'c'}, {'value': 'c'}]}, {'name': 'Temperature', 'scalars': [{'value': '300'}, {'value': '400'}, {'value': '500'}, {'value': '600'}, {'value': '700'}, {'value': '800'}, {'value': '900'}, {'value': '1000'}, {'value': '1100'}, {'value': '1200'}, {'value': '1300'}, {'value': '1400'}, {'value': '1500'}, {'value': '300'}, {'value': '400'}, {'value': '500'}, {'value': '600'}, {'value': '700'}, {'value': '800'}, {'value': '900'}, {'value': '1000'}, {'value': '1100'}, {'value': '1200'}, {'value': '1300'}, {'value': '1400'}, {'value': '1500'}], 'units': 'K'}]",x10$^{-6}$,,,,,,,,
1119,BeO,[{'name': 'NIST_SRD-30'}],['Beryllia'],[{'name': 'Sintering'}],"[{'citation': 'Creep, Strength, Expansion, and Elastic Moduli of Sintered BeO as a Function of Grain Size, Porosity, and Grain Orientation, R.E. Fryxell and B.A. Chandler, Journal of the American Ceramic Society, Vol. 47 6, pp. 283-291 (1964), published by American Ceramic Society.'}]",,,,,,,,,,,,Be-O,,,,,,,,,,,,,,,,,,36.61,,,"[{'name': 'Grain Size', 'scalars': [{'value': '3'}, {'value': '6'}, {'value': '8'}, {'value': '10'}, {'value': '11'}, {'value': '12'}, {'value': '15'}, {'value': '15'}, {'value': '15'}, {'value': '16'}, {'value': '17'}, {'value': '18'}, {'value': '18'}, {'value': '18'}, {'value': '20'}, {'value': '33'}, {'value': '35'}, {'value': '39'}, {'value': '41'}, {'value': '42'}, {'value': '46'}, {'value': '71'}, {'value': '79'}], 'units': '$\\mu$m'}, {'name': 'Density', 'scalars': [{'value': '2.80'}, {'value': '2.58'}, {'value': '2.86'}, {'value': '2.87'}, {'value': '2.62'}, {'value': '2.76'}, {'value': '2.87'}, {'value': '2.76'}, {'value': '2.58'}, {'value': '2.88'}, {'value': '2.79'}, {'value': '2.76'}, {'value': '2.78'}, {'value': '2.75'}, {'value': '2.93'}, {'value': '2.90'}, {'value': '2.67'}, {'value': '2.65'}, {'value': '2.97'}, {'value': '2.91'}, {'value': '2.97'}, {'value': '2.94'}, {'value': '2.92'}], 'units': 'g/cm$^{-3}$'}, {'name': 'Porosity', 'scalars': [{'value': '7.1'}, {'value': '14.3'}, {'value': '5.0'}, {'value': '4.7'}, {'value': '13.1'}, {'value': '8.3'}, {'value': '4.8'}, {'value': '8.3'}, {'value': '14.2'}, {'value': '4.4'}, {'value': '7.3'}, {'value': '8.4'}, {'value': '7.6'}, {'value': '8.6'}, {'value': '2.8'}, {'value': '3.6'}, {'value': '11.3'}, {'value': '12.1'}, {'value': '1.4'}, {'value': '3.5'}, {'value': '1.4'}, {'value': '2.3'}, {'value': '3.0'}], 'units': '%'}, {'name': 'Applied Stress', 'scalars': [{'value': '6.9'}, {'value': '13.8'}, {'value': '20.7'}, {'value': '41.4'}, {'value': '20.7'}, {'value': '20.7'}, {'value': '20.7'}, {'value': '41.4'}, {'value': '20.7'}, {'value': '6.9'}, {'value': '20.7'}, {'value': '20.7'}, {'value': '41.4'}, {'value': '55.2'}, {'value': '41.4'}, {'value': '20.7'}, {'value': '55.2'}, {'value': '69.0'}, {'value': '20.7'}, {'value': '41.4'}, {'value': '13.8'}, {'value': '69.0'}, {'value': '69.0'}], 'units': 'MPa'}]",10$^{-9}$ s$^{-1}$,,,Polycrystalline,,,,,,,,,,,,,,,,,,,,,,,,,,,,,,,,,,,,,,,,,,,,,,,,,,,,,,,,,,,,,,,,,,,,,,,,,,,,,,,,,,,,,,,,,,,,,,,,,,,,,,,,,,,,,,,,,,,,,,,
1120,ZrO2.xY2O3,[{'name': 'NIST_SRD-30'}],['Zirconia (PSZ)'],[{'name': 'Melt Processing'}],"[{'citation': 'Strength and Fracture Toughness of Zirconia Crystals, G.A. Gogotsi, E.E. Lomonova, and V.G. Pejchev, Journal of the European Ceramic Society, Vol. 11, pp. 123-132 (1993), published by Elsevier Science Limited.'}]",,,,,,,,,,,,Zr-O:Y,,,,,,,,,,,,,,,,,,,,,,,,,Single Crystal,,,,,,,,,,,,,,173,"[{'name': 'Temperature', 'scalars': [{'value': '23'}, {'value': '23'}, {'value': '-140'}, {'value': '20'}, {'value': '800'}, {'value': '1000'}, {'value': '1400'}], 'units': '$^{\\circ}$C'}, {'name': 'Test Type', 'scalars': [{'value': 'Dynamic'}, {'value': 'Static'}, {'value': 'Static'}, {'value': 'Static'}, {'value': 'Static'}, {'value': 'Static'}, {'value': 'Static'}]}, {'name': 'Specimen Number', 'scalars': [{'value': '3a'}]}]",,,GPa,,,,,,,,,,,,,,,,,,,,,,,,,,,,,,,,,,,,,,,,,,,,,,,,,,,,,,,,,,,,,,,,,,,,,,,,,,,,,,,,,,,,,,,,,,,,,,,,,,,,,
1121,C,[{'name': 'NIST_SRD-30'}],['Diamond'],[{'name': 'Natural Specimen'}],"[{'citation': 'The Thermal Expansions of Thoria, Periclase, and Diamond, B.J. Skinner, American Mineralogist, Vol. 42, pp. 39-55 (1957), published by Mineralogical Society of America.'}]",3.56679,"[{'name': 'Axis', 'scalars': [{'value': 'a'}]}, {'name': 'Temperature', 'scalars': [{'value': '21.5'}, {'value': '25.0'}, {'value': '87.2'}, {'value': '157.2'}, {'value': '233.1'}, {'value': '308.5'}, {'value': '377.7'}, {'value': '453.0'}, {'value': '513.3'}, {'value': '584.5'}, {'value': '657.7'}, {'value': '729.2'}], 'units': '$^{\\circ}$C'}]",$\AA$,,,,,,,,,C,,,,,,,,,,,,,,,,,,,,,,,,,Polycrystalline,,,,,,,,,,,,,,,,,,,,,,,,,,,,,,,,,,,,,,,,,,,,,,,,,,,,,,,,,,,,,,,,,,,,,,,,,,,,,,,,,,,,,,,,,,,,,,,,,,,,,,,,,,,,,,,,,,,,,,,
1122,Al2O3.xSiO2.yB2O3,[{'name': 'NIST_SRD-30'}],['Alumina composite'],,"[{'citation': 'Ceramic Oxide Fibers:  Building Blocks for New Applications, T.L. Tompkins, Ceramic Industry, Vol. 144 4, pp. 45-50 (1995), published by Business News Publishing Co..'}]",,,,,,,,,,,,Al-O:B,Nextel 440,,,,,,,,,,,,,,,,,,,,,,,,Polycrystalline,,,,,,,,,,,,,,,,,,,,,,,,,,,,,,,,,,,,,,,,,,,,,,,,,,,,,,,,,,,,,,,,,3M Company,,,,,,,,,,,,,,,,,,,,,,,,,,,,,,,,,2000,"[{'name': 'Temperature', 'scalars': [{'value': '23'}], 'units': '$^{\\circ}$C'}]",,,MPa,,,,,,,,,,,,,,,,,
1123,ZrO2,[{'name': 'NIST_SRD-30'}],['Zirconia'],[{'name': 'Slip Casting'}],"[{'citation': 'Properties of Ceramics Manufactured on Base ZrO2 Partly Stabilized by Y2O3, T. V. Chusovitina, Yu. S. Toporov, M. G. Tretnikova, Ogneupori (Refractories) 6, pp. 5-7 (1991).'}]",,,,,,,,,,,,Zr-O,,,,,,,,,,,,,,,,,,,,,,,,,Polycrystalline,,,,,,,,,,,,,,,,,,,,,,,,,300,"[{'name': 'Sintering Temperature', 'scalars': [{'value': '1773'}, {'value': '1723'}, {'value': '1673'}, {'value': '1623'}, {'value': '1573'}, {'value': '1573'}, {'value': '1573'}]}]",,,MPa,,,,,,,,,,,,,,,,,,,,,,,,,,,,,,,,,,,,,,,,,,,,,,,,,,,,Bar,,,,,,,,,,,,,,,,,,,,,,,,,,,,,,,,,,,,,,
1124,ZrO2.xY2O3,[{'name': 'NIST_SRD-30'}],['Zirconia (PSZ)'],[{'name': 'Melt Processing'}],"[{'citation': 'Physical, Microstructural and Thermomechanical Properties of ZrO2 Single Crystals, R.P. Ingel, D. Lewis, B.A. Bender, and R.W. Rice, Advances in Ceramics, Vol. 12, pp. 408-414 (1984), published by American Ceramic Society.'}]",,,,,,,,,,,,Zr-O:Y,,,,,,,,,,,,,,,,,,,,,,,,,Single Crystal,,,,,,,,,,,,,,233,"[{'name': 'Mass Fraction of Stabilizer', 'scalars': [{'value': '5'}, {'value': '20'}], 'units': '%'}, {'name': 'Stabilizer', 'scalars': [{'value': 'Y2O3'}]}, {'name': 'Temperature', 'scalars': [{'value': '23'}], 'units': '$^{\\circ}$C'}]",,,GPa,,,,,,,,,,,,,,,,,,,,,,,,,,,,,,,,,,,,,,,,,,,,,,,,,,,,,,,,,,,,,,,,,,,,,,,,,,,,,,,,,,,,,,,,,,,,,,,,,,,,,
1125,Nd2O3,[{'name': 'NIST_SRD-30'}],['Neodymium oxide'],,"[{'citation': 'The Heat Content, Specific Heat and Entropy of La2O3, Pr6O11 and Nd2O3 Between 30 and 900°, J.O. Blomeke and W.T. Ziegler, Journal of the American Chemical Society, Vol. 73, pp. 5099-5102 (1951), published by American Chemical Society.'}]",,,,,,,,,,,,Nd-O,,,,,,,,,,,,,,,,,,,,,,,,,Polycrystalline,,,,,,,,,,,,,,,,,,,,,,,,,,,,,,,,,,,,,,,,,,,,,,,,,,,,,,,,,,,,,,,,,,,,,,,,,,,,,,,,,,,,,,,,,,,,,,,352.85,"[{'name': 'Temperature', 'scalars': [{'value': '384'}, {'value': '400'}, {'value': '450'}, {'value': '500'}, {'value': '550'}, {'value': '600'}, {'value': '650'}, {'value': '700'}, {'value': '750'}, {'value': '800'}, {'value': '850'}, {'value': '900'}, {'value': '950'}, {'value': '1000'}, {'value': '1050'}, {'value': '1100'}, {'value': '1150'}, {'value': '1171'}], 'units': 'K'}, {'name': 'Molar Heat Capacity', 'scalars': [{'value': '118.75'}, {'value': '120.06'}, {'value': '123.55'}, {'value': '126.38'}, {'value': '128.80'}, {'value': '130.92'}, {'value': '132.84'}, {'value': '134.61'}, {'value': '136.28'}, {'value': '137.86'}, {'value': '139.37'}, {'value': '140.84'}, {'value': '142.26'}, {'value': '143.65'}, {'value': '145.02'}, {'value': '146.37'}, {'value': '147.69'}, {'value': '148.25'}], 'units': 'J mol$^{-1}$ K$^{-1}$'}]",J kg$^{-1}$ K$^{-1}$,,,,,,,,,,,,,,,,,,,,,,
1126,Gd2O3,[{'name': 'NIST_SRD-30'}],['Gadolinia'],[{'name': 'Sintering'}],"[{'citation': 'Elastic Properties of Polycrystalline Monoclinic Gd2O3, J.A. Haglund and O.Hunter,Jr., Journal of the American Ceramic Society, Vol. 56 6, pp. 327-330 (1973), published by American Ceramic Society.'}]",,,,100.3,"[{'name': 'Volume Fraction of Porosity', 'scalars': [{'value': '0.0347'}, {'value': '0.0347'}, {'value': '0.0347'}, {'value': '0.0347'}, {'value': '0.0347'}, {'value': '0.0347'}, {'value': '0.0347'}, {'value': '0.0347'}, {'value': '0.0347'}, {'value': '0.0347'}, {'value': '0.0347'}, {'value': '0.0347'}, {'value': '0.0347'}, {'value': '0.0347'}, {'value': '0.0347'}, {'value': '0.0347'}, {'value': '0.0347'}, {'value': '0.0347'}, {'value': '0.0347'}, {'value': '0.0347'}, {'value': '0.0347'}, {'value': '0.0347'}, {'value': '0.0347'}, {'value': '0.0347'}, {'value': '0.0347'}, {'value': '0.0347'}, {'value': '0.2297'}, {'value': '0.2297'}, {'value': '0.2297'}, {'value': '0.2297'}, {'value': '0.2297'}, {'value': '0.2297'}, {'value': '0.2297'}, {'value': '0.2297'}, {'value': '0.2297'}, {'value': '0.2297'}, {'value': '0.2297'}, {'value': '0.2297'}, {'value': '0.2297'}, {'value': '0.2297'}, {'value': '0.2297'}, {'value': '0.2297'}, {'value': '0.2297'}, {'value': '0.2297'}, {'value': '0.2297'}, {'value': '0.2297'}, {'value': '0.2297'}, {'value': '0.2297'}, {'value': '0.2297'}, {'value': '0.2297'}, {'value': '0.2297'}, {'value': '0.2297'}, {'value': '0.3660'}, {'value': '0.3660'}, {'value': '0.3660'}, {'value': '0.3660'}, {'value': '0.3660'}, {'value': '0.3660'}, {'value': '0.3660'}, {'value': '0.3660'}, {'value': '0.3660'}, {'value': '0.3660'}, {'value': '0.3660'}, {'value': '0.3660'}, {'value': '0.3660'}, {'value': '0.3660'}, {'value': '0.3660'}, {'value': '0.3660'}, {'value': '0.3660'}, {'value': '0.3660'}, {'value': '0.3660'}, {'value': '0.3660'}, {'value': '0.3660'}, {'value': '0.3660'}, {'value': '0.3660'}, {'value': '0.3660'}, {'value': '0.3660'}, {'value': '0.3660'}]}, {'name': 'Temperature', 'scalars': [{'value': '55'}, {'value': '110'}, {'value': '158'}, {'value': '195'}, {'value': '262'}, {'value': '323'}, {'value': '377'}, {'value': '456'}, {'value': '524'}, {'value': '578'}, {'value': '651'}, {'value': '705'}, {'value': '754'}, {'value': '815'}, {'value': '882'}, {'value': '912'}, {'value': '961'}, {'value': '1016'}, {'value': '1070'}, {'value': '1119'}, {'value': '1167'}, {'value': '1204'}, {'value': '1228'}, {'value': '1283'}, {'value': '1332'}, {'value': '1374'}, {'value': '65'}, {'value': '97'}, {'value': '164'}, {'value': '199'}, {'value': '260'}, {'value': '332'}, {'value': '392'}, {'value': '460'}, {'value': '527'}, {'value': '570'}, {'value': '649'}, {'value': '703'}, {'value': '740'}, {'value': '813'}, {'value': '849'}, {'value': '916'}, {'value': '965'}, {'value': '1013'}, {'value': '1068'}, {'value': '1105'}, {'value': '1147'}, {'value': '1190'}, {'value': '1220'}, {'value': '1269'}, {'value': '1317'}, {'value': '1360'}, {'value': '37'}, {'value': '74'}, {'value': '135'}, {'value': '171'}, {'value': '238'}, {'value': '306'}, {'value': '391'}, {'value': '452'}, {'value': '507'}, {'value': '567'}, {'value': '641'}, {'value': '690'}, {'value': '744'}, {'value': '800'}, {'value': '848'}, {'value': '903'}, {'value': '958'}, {'value': '1013'}, {'value': '1055'}, {'value': '1104'}, {'value': '1147'}, {'value': '1189'}, {'value': '1226'}, {'value': '1275'}, {'value': '1311'}, {'value': '1354'}], 'units': '$^{\\circ}$C'}]",,,GPa,,,,Gd-O,,,,,,,,,,,,,,,,,,,,,,,,,Polycrystalline,,,,,,,,,,,,,,,,,,,,,,,,,,,,,,,,,,,,,,,,,,,,,,,,,,,,,,,,,,,,,,,,,,,,,,,,,,,,,,,,,,,,,,,,,,,,,,,,,,,,,,,,,,,,,,,,,,,,,,,
1127,Si3N4,[{'name': 'NIST_SRD-30'}],['Silicon nitride'],[{'name': 'Hot Pressing'}],"[{'citation': 'Fracture Toughness of Ceramics using the SEVNB Method:  Preliminary Results, J. Kubler, Ceramic Engineering and Science Proceedings, Vol. 18 4, pp. 155-162 (1997), published by American Ceramic Society.'}]",,,,,,,,,,,,Si-N,,,,,,,,,,,,,,,,,,,,,,,,,Polycrystalline,,,,,,,,,,,,,,,,,,,,,,,,,,,,,,,,,2.62,"[{'name': 'Specimen Size', 'scalars': [{'value': '3 x 4'}], 'units': 'mm x mm'}, {'name': 'Notch Polishing', 'scalars': [{'value': 'hand'}]}]",,,MPa m$^{1/2}$,,,,,,,,,,,,,,,,,,,,,,,,,,,,BASF,,,,,,,,,,,,,,,,,,,,,,,,,,,,,,,,,,,,,,,,,,,,,,,,,,,,,,
1128,TiB2,[{'name': 'NIST_SRD-30'}],['Titanium diboride'],,"[{'citation': 'Structural and Mechanical Properties of TiB2 and TiC Prepared by Self-Propagating High-Temperature Synthesis/Dynamic Compaction, L. Wang, M.R. Wixom, and L.T. Thompson, Journal of Materials Science, Vol. 29, pp. 534-543 (1994), published by Chapman and Hall.'}]",,,,,,,,,,,,Ti-B,,,,,,,,,,,,,,,,,,,,,,,,,,,,,,,,,,,,,,,,,,,,,,,,,,,,,,,,,,,,,,,,,,,,,,,,,,,,,33,"[{'name': 'Relative Density', 'scalars': [{'value': '99.3'}, {'value': '97.2'}, {'value': '84.6'}], 'units': '%'}, {'name': 'Temperature', 'scalars': [{'value': '23'}], 'units': '$^{\\circ}$C'}]",,,GPa,,,,,,,,,,,,,,,,,,,,,,,,,,,,,,,,,,,,,,,,,,,,,,,,,,,,,,,,,,,,,,,
1129,TiB2,[{'name': 'NIST_SRD-30'}],['Titanium diboride'],[{'name': 'Sintering'}],"[{'citation': 'Material Properties of Titanium Diboride, R. G. Munro, Journal of Research of the National Institute of Standards and Technology, Vol. 105 5, pp. 709-720 (2000), published by National Institute of Standards and Technology.'}]",,,,,,,,,,,,Ti-B,,,,,,,,,,,,,,,,,,,,,,,,,Polycrystalline,,,,,,,,,,,,,,,,,,,,,,,,,,,,,,,,,,,,,,,,,,,,,,,,,,,,,,,,,,,,-2.77,"[{'name': 'Temperature', 'scalars': [{'value': '20'}], 'units': '$^{\\circ}$C'}]",,,,,,,,,,,,,,,,,,,,,,,,,,,,,,,,,,,,,,,,,,,,,,,,,,,,,,,,,,
1130,Si3N4.xY2O3.yAl2O3,[{'name': 'NIST_SRD-30'}],['Silicon nitride'],[{'name': 'Hot Pressing'}],"[{'citation': 'Fracture and Intermediate Temperature Instability in Yttria-Doped Hot-Pressed Silicon Nitrides, R.K. Govila, American Ceramic Society Bulletin, Vol. 65 9, pp. 1287-1292 (1986), published by American Ceramic Society.'}]",,,,,,,,,,,,Si-N:Al,,,,,,,,,,,,,,,,,,,,,,,,,Polycrystalline,,,,,,,,,,,,,,,,,,,,,,,,,,,,,,,,,,,,,,,,,,,,,,,,,,,,,,,,,Al,"[{'name': 'Mass Fraction of Impurity', 'scalars': [{'value': '0.50'}, {'value': '0.05'}, {'value': '0.75'}, {'value': '0.10'}, {'value': '3.00'}], 'units': '%'}]",,,,,,,,,,,,,,,,,,,,,,,Disk,,,,,,,,,,,,,,,,,,,,,,,,,,,,,,,,,,,,,,
1131,3Al2O3.2SiO2,[{'name': 'NIST_SRD-30'}],['Mullite'],[{'name': 'Sintering'}],"[{'citation': 'Sintering, Hardness and Indentation Fracture Toughness (KIC) of Mullite and its Composite with 15 wt% X-Phase Sialon, C.C. Anya and A. Hendry, Journal of the European Ceramic Society, Vol. 13, pp. 247-256 (1994), published by Elsevier Science Ltd..'}]",,,,,,,,,,,,Al-Si-O,,,,,,,,,,,,,,,,,,,,,,,,,Polycrystalline,,,,,,,,,,,,,,,,,,,,,,,,,,,,,,,,,,,,,,,,,,2.6,"[{'name': 'Processing Condition', 'scalars': [{'value': 'Milled'}]}, {'name': 'Density', 'scalars': [{'value': '3.15'}, {'value': '3.11'}], 'units': 'g/cm$^{3}$'}]",,,$\mu$m,,,,,,,,,,,,,,,,,,,,,,,,,,,,,,,,,,,,,,,,,,,,,,,,,,,,,,,,,,,,,,,,,,,,,,,,,
1132,ZrO2.xY2O3,[{'name': 'NIST_SRD-30'}],['Zirconia (PSZ)'],,"[{'citation': 'Comparison of the Mechanical Behaviour of Zirconia Partially Stabilized with Yttria and Magnesia, G.A. Gogotsi, A.V. Drozdov, V.P. Zavata, and M.V. Swain, Journal of the Australasian Ceramic Society, Vol. 27 1, pp. 37-49 (1991), published by Tech Publications, Aedermannsdorf, Switzerland.'}]",,,,,,,,,,,,Zr-O:Y,,,,,,,,,,,,,,,,,,,,,,,,,Single Crystal,,,,,,,,,,,,,,223,"[{'name': 'Temperature', 'scalars': [{'value': '23'}], 'units': '$^{\\circ}$C'}]",,,GPa,,,,,,,,,,,,,,,,,,,,,,,,,,,,,,,,,,,,,,,,,,,,,,,Eastern Institute of Refractories Sverdlovsk,,,,,,,,,,,,,,,,,,,,,,,,,,,,,,,,,,,,,,,,,,,,,,,,,,,,,,
1133,C,[{'name': 'NIST_SRD-30'}],['Diamond'],[{'name': 'Crystal Growth'}],"[{'citation': 'Thermal Conductivity of Diamond Between 170 K and 1200 K and the Isotope Effect, J.R. Olson, R.O. Pohl, J.W. Vandersande, A. Zoltan, T.R. Anthony, and W.F. Banholzer, Physical Review B, Vol. 47 22, pp. 14850-14856 (1993), published by American Physical Society.'}]",,,,,,,,,,,,C,,,,,,,,,,,,,,,,,,,,,,,,,Single Crystal,,,,,,,,,,,,,,,,,,,,,,,,,,,,,,,,,,,,,,,,,,,,,,,,,,,,,,,,,,,,,,,,,General Electric Company,,,,,,,,,,,,,,,,,,,,,,,,,,,,,,,,,,,,,,7900,"[{'name': 'Atom Fraction of 13 C', 'scalars': [{'value': '0.07'}, {'value': '0.07'}, {'value': '0.07'}, {'value': '0.07'}, {'value': '0.07'}, {'value': '0.07'}, {'value': '0.07'}, {'value': '0.07'}, {'value': '0.07'}, {'value': '0.07'}, {'value': '0.07'}, {'value': '0.07'}, {'value': '0.07'}, {'value': '0.07'}, {'value': '0.07'}, {'value': '0.07'}, {'value': '0.07'}, {'value': '0.07'}, {'value': '0.07'}, {'value': '0.07'}, {'value': '0.07'}, {'value': '1.1'}, {'value': '1.1'}, {'value': '1.1'}, {'value': '1.1'}, {'value': '1.1'}, {'value': '1.1'}, {'value': '1.1'}, {'value': '1.1'}, {'value': '1.1'}, {'value': '1.1'}, {'value': '1.1'}, {'value': '1.1'}, {'value': '1.1'}, {'value': '1.1'}, {'value': '1.1'}, {'value': '1.1'}, {'value': '1.1'}, {'value': '1.1'}, {'value': '1.1'}, {'value': '1.1'}, {'value': '1.1'}, {'value': '1.1'}, {'value': '1.1'}, {'value': 'Natural IIa'}, {'value': 'Natural IIa'}, {'value': 'Natural IIa'}, {'value': 'Natural IIa'}, {'value': 'Natural IIa'}, {'value': 'Natural IIa'}, {'value': 'Natural IIa'}, {'value': 'Natural IIa'}, {'value': 'Natural IIa'}, {'value': 'Natural IIa'}, {'value': 'Natural IIa'}, {'value': 'Natural IIa'}, {'value': 'Natural IIa'}, {'value': 'Natural IIa'}, {'value': 'Natural IIa'}, {'value': 'Natural IIa'}, {'value': 'Natural IIa'}, {'value': 'Natural IIa'}, {'value': 'Natural IIa'}, {'value': 'Natural IIa'}, {'value': 'Natural IIa'}, {'value': 'Natural IIa'}, {'value': 'Natural IIa'}], 'units': '%'}, {'name': 'Temperature', 'scalars': [{'value': '190'}, {'value': '190'}, {'value': '200'}, {'value': '200'}, {'value': '210'}, {'value': '210'}, {'value': '210'}, {'value': '230'}, {'value': '240'}, {'value': '240'}, {'value': '250'}, {'value': '260'}, {'value': '270'}, {'value': '270'}, {'value': '290'}, {'value': '300'}, {'value': '300'}, {'value': '310'}, {'value': '310'}, {'value': '310'}, {'value': '310'}, {'value': '150'}, {'value': '160'}, {'value': '160'}, {'value': '160'}, {'value': '170'}, {'value': '180'}, {'value': '180'}, {'value': '200'}, {'value': '200'}, {'value': '200'}, {'value': '220'}, {'value': '220'}, {'value': '240'}, {'value': '250'}, {'value': '250'}, {'value': '260'}, {'value': '270'}, {'value': '270'}, {'value': '300'}, {'value': '320'}, {'value': '320'}, {'value': '320'}, {'value': '330'}, {'value': '470'}, {'value': '480'}, {'value': '500'}, {'value': '510'}, {'value': '530'}, {'value': '570'}, {'value': '600'}, {'value': '630'}, {'value': '690'}, {'value': '690'}, {'value': '730'}, {'value': '810'}, {'value': '870'}, {'value': '930'}, {'value': '970'}, {'value': '970'}, {'value': '1000'}, {'value': '1100'}, {'value': '1100'}, {'value': '1200'}, {'value': '1200'}, {'value': '1200'}, {'value': '1200'}], 'units': 'K'}]",W m$^{-1}$ K$^{-1}$,,,,,,,,,,,,,,
1134,Al2O3.xNb2O5,[{'name': 'NIST_SRD-30'}],['Alumina'],[{'name': 'Sintering'}],"[{'citation': 'Effect of Addition of Niobium Oxide on the Thermal Conductivity of Alumina, W.N. Santos, P.I. Filho, and R. Taylor, Journal of the European Ceramic Society, Vol. 18, pp. 807-811 (1998), published by Elsevier Science Ltd..'}]",,,,,,,,,,,,Al-O,,,,,,,,,,,,,,,,,,,,,,,,,Polycrystalline,,,,,,,,,,,,,,,,,,,,,,,,,,,,,,,,,,,,,,,,,,,,,,,,,,,,,,,,,,,,,,,,,,,,,,,,,,,,,,,,,,,,,,,,,,,,,,,,,,,,,,,,,,0.043,"[{'name': 'Sintering Temperature', 'scalars': [{'value': '1673'}, {'value': '1673'}, {'value': '1673'}, {'value': '1673'}, {'value': '1673'}, {'value': '1673'}, {'value': '1673'}, {'value': '1673'}, {'value': '1673'}, {'value': '1673'}, {'value': '1673'}, {'value': '1673'}, {'value': '1673'}, {'value': '1673'}, {'value': '1673'}, {'value': '1673'}, {'value': '1673'}, {'value': '1673'}, {'value': '1673'}, {'value': '1673'}, {'value': '1673'}, {'value': '1673'}, {'value': '1673'}, {'value': '1673'}, {'value': '1673'}, {'value': '1673'}, {'value': '1673'}, {'value': '1673'}, {'value': '1673'}, {'value': '1673'}, {'value': '1673'}, {'value': '1673'}, {'value': '1673'}, {'value': '1673'}, {'value': '1673'}, {'value': '1673'}, {'value': '1673'}, {'value': '1673'}, {'value': '1673'}, {'value': '1673'}, {'value': '1673'}, {'value': '1673'}, {'value': '1673'}, {'value': '1673'}, {'value': '1673'}, {'value': '1673'}, {'value': '1673'}, {'value': '1673'}, {'value': '1673'}, {'value': '1673'}, {'value': '1673'}, {'value': '1673'}, {'value': '1673'}, {'value': '1673'}, {'value': '1673'}, {'value': '1723'}, {'value': '1723'}, {'value': '1723'}, {'value': '1723'}, {'value': '1723'}, {'value': '1723'}, {'value': '1723'}, {'value': '1723'}, {'value': '1723'}, {'value': '1723'}, {'value': '1723'}, {'value': '1723'}, {'value': '1723'}, {'value': '1723'}, {'value': '1723'}, {'value': '1723'}, {'value': '1723'}, {'value': '1723'}, {'value': '1723'}, {'value': '1723'}, {'value': '1723'}, {'value': '1723'}, {'value': '1723'}, {'value': '1723'}, {'value': '1723'}, {'value': '1723'}, {'value': '1723'}, {'value': '1723'}, {'value': '1723'}, {'value': '1723'}, {'value': '1723'}, {'value': '1723'}, {'value': '1723'}, {'value': '1723'}, {'value': '1723'}, {'value': '1723'}, {'value': '1723'}, {'value': '1723'}, {'value': '1723'}, {'value': '1723'}, {'value': '1723'}, {'value': '1723'}, {'value': '1723'}, {'value': '1723'}, {'value': '1723'}, {'value': '1723'}, {'value': '1723'}, {'value': '1723'}, {'value': '1723'}, {'value': '1723'}, {'value': '1723'}, {'value': '1723'}, {'value': '1723'}, {'value': '1723'}, {'value': '1723'}, {'value': '1723'}, {'value': '1723'}], 'units': 'K'}, {'name': 'Mole Fraction of Nb2O5', 'scalars': [{'value': '1'}, {'value': '1'}, {'value': '1'}, {'value': '1'}, {'value': '1'}, {'value': '1'}, {'value': '1'}, {'value': '1'}, {'value': '1'}, {'value': '2'}, {'value': '2'}, {'value': '2'}, {'value': '2'}, {'value': '2'}, {'value': '2'}, {'value': '2'}, {'value': '2'}, {'value': '2'}, {'value': '2'}, {'value': '3'}, {'value': '3'}, {'value': '3'}, {'value': '3'}, {'value': '3'}, {'value': '3'}, {'value': '3'}, {'value': '3'}, {'value': '3'}, {'value': '3'}, {'value': '4'}, {'value': '4'}, {'value': '4'}, {'value': '4'}, {'value': '4'}, {'value': '4'}, {'value': '4'}, {'value': '4'}, {'value': '4'}, {'value': '5'}, {'value': '5'}, {'value': '5'}, {'value': '5'}, {'value': '5'}, {'value': '5'}, {'value': '5'}, {'value': '5'}, {'value': '5'}, {'value': '5'}, {'value': '6'}, {'value': '6'}, {'value': '6'}, {'value': '6'}, {'value': '6'}, {'value': '6'}, {'value': '6'}, {'value': '1'}, {'value': '1'}, {'value': '1'}, {'value': '1'}, {'value': '1'}, {'value': '1'}, {'value': '1'}, {'value': '1'}, {'value': '1'}, {'value': '1'}, {'value': '2'}, {'value': '2'}, {'value': '2'}, {'value': '2'}, {'value': '2'}, {'value': '2'}, {'value': '2'}, {'value': '2'}, {'value': '2'}, {'value': '2'}, {'value': '3'}, {'value': '3'}, {'value': '3'}, {'value': '3'}, {'value': '3'}, {'value': '3'}, {'value': '3'}, {'value': '3'}, {'value': '3'}, {'value': '3'}, {'value': '4'}, {'value': '4'}, {'value': '4'}, {'value': '4'}, {'value': '4'}, {'value': '4'}, {'value': '4'}, {'value': '4'}, {'value': '4'}, {'value': '4'}, {'value': '5'}, {'value': '5'}, {'value': '5'}, {'value': '5'}, {'value': '5'}, {'value': '5'}, {'value': '5'}, {'value': '5'}, {'value': '5'}, {'value': '6'}, {'value': '6'}, {'value': '6'}, {'value': '6'}, {'value': '6'}, {'value': '6'}, {'value': '6'}, {'value': '6'}], 'units': '%'}, {'name': 'Temperature', 'scalars': [{'value': '375'}, {'value': '468'}, {'value': '686'}, {'value': '778'}, {'value': '890'}, {'value': '994'}, {'value': '1085'}, {'value': '1180'}, {'value': '1275'}, {'value': '379'}, {'value': '472'}, {'value': '569'}, {'value': '682'}, {'value': '782'}, {'value': '890'}, {'value': '990'}, {'value': '1085'}, {'value': '1180'}, {'value': '1280'}, {'value': '376'}, {'value': '468'}, {'value': '573'}, {'value': '682'}, {'value': '778'}, {'value': '890'}, {'value': '990'}, {'value': '1085'}, {'value': '1180'}, {'value': '1275'}, {'value': '372'}, {'value': '469'}, {'value': '682'}, {'value': '778'}, {'value': '886'}, {'value': '990'}, {'value': '1081'}, {'value': '1180'}, {'value': '1275'}, {'value': '381'}, {'value': '468'}, {'value': '468'}, {'value': '569'}, {'value': '682'}, {'value': '782'}, {'value': '886'}, {'value': '990'}, {'value': '1180'}, {'value': '1275'}, {'value': '381'}, {'value': '682'}, {'value': '778'}, {'value': '890'}, {'value': '990'}, {'value': '1089'}, {'value': '1275'}, {'value': '374'}, {'value': '469'}, {'value': '577'}, {'value': '680'}, {'value': '775'}, {'value': '882'}, {'value': '981'}, {'value': '1079'}, {'value': '1170'}, {'value': '1277'}, {'value': '378'}, {'value': '468'}, {'value': '577'}, {'value': '680'}, {'value': '775'}, {'value': '878'}, {'value': '985'}, {'value': '1079'}, {'value': '1174'}, {'value': '1277'}, {'value': '374'}, {'value': '465'}, {'value': '578'}, {'value': '677'}, {'value': '777'}, {'value': '880'}, {'value': '983'}, {'value': '1087'}, {'value': '1173'}, {'value': '1272'}, {'value': '376'}, {'value': '468'}, {'value': '573'}, {'value': '681'}, {'value': '776'}, {'value': '875'}, {'value': '987'}, {'value': '1086'}, {'value': '1172'}, {'value': '1271'}, {'value': '375'}, {'value': '571'}, {'value': '681'}, {'value': '779'}, {'value': '879'}, {'value': '987'}, {'value': '1086'}, {'value': '1172'}, {'value': '1275'}, {'value': '372'}, {'value': '463'}, {'value': '576'}, {'value': '680'}, {'value': '775'}, {'value': '874'}, {'value': '1086'}, {'value': '1275'}], 'units': 'K'}]",cm$^{2}$ s$^{-1}$,,,,,,,,,,,
1135,ZrB2,[{'name': 'NIST_SRD-30'}],['Zirconium diboride'],[{'name': 'Hot Pressing'}],"[{'citation': 'Elastic Properties of Polycrystalline TiB2, ZrB2, and HfB2 from Room Temperature to 1300 K, D.E. Wiley, W.R. Manning, and O. Hunter,Jr., Journal of the Less-Common Metals, Vol. 18, pp. 149-157 (1969), published by Elsevier Sequoia.'}]",,,,,,,,,,,,Zr-B,,,,,,,,,,,,,,,,,,,,,,,,,Polycrystalline,,,,5.814,"[{'name': 'Specimen Number', 'scalars': [{'value': '4'}]}]",,,g cm$^{-3}$,,,,,,,,,,,,,,,,,,,,,,,,,,,,,,,,,,,,,,,,,,,,,,,,,,,,,,,,,Carborundum Company,,,,,,,,,,,,,,,,,,,,,,,,,,,,,,,,,,,,,,,,,,,,,,,,,,,,,,
1136,(1-x-y)Al2O3.xAlN.yTiN,[{'name': 'NIST_SRD-30'}],['Aluminum oxynitride composite'],[{'name': 'Hot Pressing'}],"[{'citation': 'Mechanical Properties and Oxidation Behavior of Al2O3-AlN-TiN Composites, Y.G. Gogotsi, F. Porz, and V.P. Yaroshenko, Journal of the American Ceramic Society, Vol. 75 8, pp. 2251-2259 (1992), published by American Ceramic Society.'}]",,,,,,,,,,,,Al-O-N:TiN,,,,,,,,,,,,,,,,,,,,,,,,,Polycrystalline,,,,,,,,,,,,,,,,,,,,,,,,,,,,,,,,,,,,,,,,,,,,,,,,,,,,15.2,"[{'name': 'Temperature', 'scalars': [{'value': '23'}], 'units': '$^{\\circ}$C'}, {'name': 'Mass Fraction of AlN', 'scalars': [{'value': '0'}, {'value': '8'}, {'value': '15'}, {'value': '29'}, {'value': '55'}, {'value': '58'}], 'units': '%'}]",,,GPa,,,,,,,,,,,,,,,,,,,,,,,,,,,,,,,,,,,,,,,,,,,,,,,,,,,,,,,,,,,,,,,
1137,Si3N4,[{'name': 'NIST_SRD-30'}],['Silicon nitride'],,"[{'citation': 'Burner Rig Hot Corrosion of Silicon Carbide and Silicon Nitride, D.S. Fox and J.L. Smialek, Journal of the American Ceramic Society, Vol. 73 2, pp. 303-311 (1990), published by American Ceramic Society.'}]",,,,,,,,,,,,Si-N,,,,,,,,,,,,,,,,,,,,,,,,,,,,,,,,,,,,,,,,,,,,,,,,,,872,"[{'name': 'Temperature', 'scalars': [{'value': '22'}], 'units': '$^{\\circ}$C'}, {'name': 'Corrosion Time', 'scalars': [{'value': '0'}, {'value': '40'}], 'units': 'h'}]",,,MPa,,,,,,,,,,,,,,,,,,,,,,,,,,,,,,,,,,,,Toshiba,,,,,,,,,,,,,,,,,,,,,,,,,,,,,,,,,,,,,,,,,,,,,,,,,,,,,,
1138,AlN,[{'name': 'NIST_SRD-30'}],['Aluminum nitride'],[{'name': 'Sintering'}],"[{'citation': 'Sintering, Oxidation and Mechanical Properties of Hot Pressed Aluminium Nitride, P. Boch, J.C. Glandus, J. Jarrige, J.P. Lecompte, and J. Mexmain, Ceramics International, Vol. 8 1, pp. 34-40 (1982), published by Elsevier Applied Science.'}]",,,,,,,,,,,,Al-N,,,,,,,,,,,,,AlN,"[{'name': 'Amount of Species', 'scalars': [{'value': '4'}, {'value': '3'}, {'value': '2'}, {'value': '2'}], 'units': 'mol'}, {'name': 'Type of Species', 'scalars': [{'value': 'Reactant'}, {'value': 'Reactant'}, {'value': 'Product'}, {'value': 'Product'}]}, {'name': 'Reaction Number', 'scalars': [{'value': '1'}]}]",,,,,,,,,,,Polycrystalline,,,,,,,,,,,,,,,,,,,,,,,,,,,,,,,,,,,,,,,,,,,,,,,,,,,,,,,,,,,,,,,,,,,,,,,,,,,,,,,,,,,,,,,,,,,,,,,,,,,,,,,,,,,,,,,,,,,,,,,
1139,Si3N4.xLaO2.yAl2O3,[{'name': 'NIST_SRD-30'}],['Silicon nitride composite'],,"[{'citation': 'Ceramic Technology Project Data Base:  September 1992 Summary Report, B.L.P. Keyes, ORNL Report Number:  ORNL/M-2775, pp. 1-171 (1992), published by Oak Ridge National Laboratory.'}]",,,,,,,,,,,,Si-N:Al,,,,,,,,,,,,,,,,,,,,,,,,,Polycrystalline,,,,,,,,,,,,,,,,,,,,,,,,,1065,"[{'name': 'Temperature', 'scalars': [{'value': '22'}], 'units': '$^{\\circ}$C'}, {'name': 'Specimen Number', 'scalars': [{'value': 'D'}]}]",,,MPa,,,,,,,,,,,,,,,,,,,,,,,,,,,,,,,,,,,,,,,,,,,,,,,,,,,,,,,,,,,,,,,,,,,,,,,,,,,,,,,,,,,,,,,,,,
1140,ZrO2,[{'name': 'NIST_SRD-30'}],['Zirconia'],,"[{'citation': 'Axial Thermal Exapnsion of ZrO2 and HfO2 in the Range Room Temperature to 1400 °C, R.N. Patil and E.C. Subbarao, Journal of Applied Crystallography, Vol. 2, pp. 281-288 (1969), published by International Union of Crystallography.'}]",,,,,,,,,99.307,"[{'name': 'Temperature', 'scalars': [{'value': '33'}, {'value': '163'}, {'value': '319'}, {'value': '475'}, {'value': '633'}, {'value': '798'}, {'value': '932'}, {'value': '956'}, {'value': '985'}, {'value': '1014'}, {'value': '1040'}, {'value': '1089'}, {'value': '1144'}], 'units': '$^{\\circ}$C'}]",$^{\circ}$ (degree,Zr-O,,,,,,,,,,,,,,,,,,,,,,,,,Polycrystalline,,,,,,,,,,,,,,,,,,,,,,,,,,,,,,,,,,,,,,,,,,,,,,,,,,,,,,,,,,,,,,,,,Atomic Energy Establishment (India),,,,,,,,,,,,,,,,,,,,,,,,,,,,,,,,,,,,,,,,,,,,,,,,,,,,,,
1141,3Al2O3.2SiO2.xZrO2.yY2O3.wSiC,[{'name': 'NIST_SRD-30'}],['Mullite composite'],[{'name': 'Hot Pressing'}],"[{'citation': 'Thermal Diffusivity/Conductivity and Specific Heat of Mullite-Zirconia-Silicon Carbide Whisker Composites, L.M. Russell, K.Y. Donaldson, D.P.H. Hasselman, R. Ruh, and J.W. Adams, Journal of the American Ceramic Society, Vol. 79 10, pp. 2767-2770 (1996), published by American Ceramic Society.'}]",,,,,,,,,,,,Al-Si-O:ZrO,,,,,,,,,,,,,,,,,,,,,,,,,Polycrystalline,,,,,,,,,,,,,,,,,,,,,,,,,,,,,,,,,,,,,,,,,,,,,,,,,,,,,,,,,,,,,,,,,,,,,,,,,,,,,,,,,,,,,,,,,,,,,,,,,,,,,,,,,,0.0292,"[{'name': 'Measurement Direction', 'scalars': [{'value': 'Parallel'}, {'value': 'Parallel'}, {'value': 'Parallel'}, {'value': 'Parallel'}, {'value': 'Parallel'}, {'value': 'Parallel'}, {'value': 'Parallel'}, {'value': 'Parallel'}, {'value': 'Perpendicular'}, {'value': 'Perpendicular'}, {'value': 'Perpendicular'}]}, {'name': 'Temperature', 'scalars': [{'value': '20'}, {'value': '218'}, {'value': '438'}, {'value': '604'}, {'value': '617'}, {'value': '796'}, {'value': '800'}, {'value': '1000'}, {'value': '20'}, {'value': '218'}, {'value': '1000'}], 'units': '$^{\\circ}$C'}]",cm$^{2}$ s$^{-1}$,,,,,,,,,,,
