Repository: ckborg/DSW2018

# DSW2018

## Description
Investigation of a structural ceramics database (WebSCD) curated by the National Institute of Standards and Technology (NIST).
3-week project as part of the UC Berkeley Data Science workshop (DSW2018).
[WebSCD]("https://srdata.nist.gov/CeramicDataPortal/scd")

## Results at-a-glance

~4000 material entries

Most represented mechanical properties: Elastic modulus, flexural strength, fracture toughness.

## Team members
[Prabudhya Bhattacharyya]("http://physics.berkeley.edu/people/graduate-student/prabudhya-bhattacharyya")

[Chris Bronner]("https://chrisbronner.com/")

[Steve Drapcho]("https://www.linkedin.com/in/steven-drapcho-2b939b149/")

File: NIST_CeramicDataSet.csv (part 31 of 103)
1142,Si3N4.xY2O3.yAl2O3,[{'name': 'NIST_SRD-30'}],['Silicon nitride composite'],,"[{'citation': 'Ceramic Technology Project Data Base:  September 1992 Summary Report, B.L.P. Keyes, ORNL Report Number:  ORNL/M-2775, pp. 1-171 (1992), published by Oak Ridge National Laboratory.'}]",,,,,,,,,,,,Si-N:Al,,,,,,,,,,,,,,,,,,,,,,,,,Polycrystalline,,,,,,,,,,,,,,,,,,,,,,,,,1234,"[{'name': 'Temperature', 'scalars': [{'value': '22'}], 'units': '$^{\\circ}$C'}, {'name': 'Specimen Number', 'scalars': [{'value': 'E'}]}]",,,MPa,,,,,,,,,,,,,,,,,,,,,,,,,,,,,,,,,,,,,,,,,,,,,,,,,,,,,,,,,,,,,,,,,,,,,,,,,,,,,,,,,,,,,,,,,,
1143,BN,[{'name': 'NIST_SRD-30'}],['Boron nitride (cubic)'],,"[{'citation': 'Green Light to Aluminum Nitride, P.T.B. Shaffer, J.R. Schorr, and R.L. Hexemer, Ceramic Industry, Vol. 132 5, pp. 25-27 (1989), published by Corcoran Communications, Inc..'}]",,,,,,,,,,,,B-N,,,,,,,,,,,,,,,,,,,,,,,,,Polycrystalline,,,,,,,,,,,,,,,,,,,,,,,,,,,,,,,,,,,,,,,,,,,,,,,,,,,,,,,,,,,,,,,,,,,,,,,,,,,,,,,,,,,,,,,,,,,,,,,,,,,,,,,,,,,,,12.2,"[{'name': 'Temperature', 'scalars': [{'value': '23'}], 'units': '$^{\\circ}$C'}]",x10$^{-6}$,,,,,,,,
1144,MgO,[{'name': 'NIST_SRD-30'}],['Magnesia'],,"[{'citation': 'Melting Points, Crystallographic Transformation, and Thermodynamic Values, M.E. Schlesinger, Engineered Materials Handbook, Vol. 4, pp. 883-891 (1991), edited by S.J. Schneider, Jr., published by ASM International.'}]",,,,,,,,,,,,Mg-O,,,,,,,,,,,,,,,,,,,,,,,,,,,,,,,,,,,,,,,,,,,,,,,,,,,,,,,,,,,,,,,,,,,,,,,,,,,,,,,,,,,,,,,,,,,,,,,,,,,,,,,,,,,,,,,,,,,,,,,,911,"[{'name': 'Temperature', 'scalars': [{'value': '23'}, {'value': '100'}, {'value': '500'}, {'value': '1000'}, {'value': '1500'}, {'value': '2000'}], 'units': '$^{\\circ}$C'}]",J kg$^{-1}$ K$^{-1}$,,,,,,,,,,,,,,,,,,,,,,
1145,ZrO2,[{'name': 'NIST_SRD-30'}],['Zirconia'],[{'name': 'Slip Casting'}],"[{'citation': 'Strength and Resistance to Cracks in Ceramics Based on ZrO2, G. A. Gogotsi, V. I. Komolikov, D. Yu. Ostrovoy a. o., Problemi Prochnosti (Problems of Strength) 1, pp. 50-52 (1988).'}]",,,,,,,,,,,,Zr-O,,,,,,,,,,,,,,,,,,,,,,,,,Polycrystalline,,,,,,,,,,,,,,214,"[{'name': 'Temperature', 'scalars': [{'value': '293'}], 'units': 'K'}]",,,GPa,,,,,,,,,,,,,,,,,,,,,,,,,,,,,,,,,,,,,,,,,,,,,,,,,,,,,,,,,,,,,,,Rod,,,,,,,,,,,,,,,,,,,,,,,,,,,,,,,,,,,,,,
1146,TiCx,[{'name': 'NIST_SRD-30'}],['Titanium carbide'],[{'name': 'Hot Pressing'}],"[{'citation': 'Effect of Ordering on the Structure and Specific Heat of Nonstoichiometric Titanium Carbide, V.N. Lipatnikov and A.I. Gusev, JETP Letters, Vol. 69 9, pp. 669-675 (1999), published by American Institute of Physics.'}]",,,,,,,,,,,,Ti-C,,,,,,,,,,,,,,,,,,,,,,,,,Polycrystalline,,,,,,,,,,,,,,,,,,,,,,,,,,,,,,,,,,,,,,,,,,,,,,,,,,,,,,,,,,,,,,,,,,,,,,,,,,,,,,,,,,,,,,,,,,,,,,,596,"[{'name': 'x of TiCx', 'scalars': [{'value': '0.54'}, {'value': '0.54'}, {'value': '0.54'}, {'value': '0.54'}, {'value': '0.54'}, {'value': '0.54'}, {'value': '0.54'}, {'value': '0.54'}, {'value': '0.54'}, {'value': '0.54'}, {'value': '0.54'}, {'value': '0.54'}, {'value': '0.54'}, {'value': '0.54'}, {'value': '0.54'}, {'value': '0.54'}, {'value': '0.54'}, {'value': '0.54'}, {'value': '0.54'}, {'value': '0.54'}, {'value': '0.54'}, {'value': '0.54'}, {'value': '0.54'}, {'value': '0.54'}, {'value': '0.54'}, {'value': '0.54'}, {'value': '0.54'}, {'value': '0.54'}, {'value': '0.54'}, {'value': '0.54'}, {'value': '0.54'}, {'value': '0.54'}, {'value': '0.54'}, {'value': '0.54'}, {'value': '0.54'}, {'value': '0.54'}, {'value': '0.54'}, {'value': '0.54'}, {'value': '0.54'}, {'value': '0.54'}, {'value': '0.54'}, {'value': '0.54'}, {'value': '0.54'}, {'value': '0.54'}, {'value': '0.54'}, {'value': '0.54'}, {'value': '0.54'}, {'value': '0.54'}, {'value': '0.54'}, {'value': '0.54'}, {'value': '0.54'}, {'value': '0.54'}, {'value': '0.54'}, {'value': '0.54'}, {'value': '0.54'}, {'value': '0.54'}, {'value': '0.54'}, {'value': '0.54'}, {'value': '0.54'}, {'value': '0.54'}, {'value': '0.54'}, {'value': '0.54'}, {'value': '0.54'}, {'value': '0.54'}, {'value': '0.54'}, {'value': '0.54'}, {'value': '0.54'}, {'value': '0.54'}, {'value': '0.54'}, {'value': '0.58'}, {'value': '0.58'}, {'value': '0.58'}, {'value': '0.58'}, {'value': '0.58'}, {'value': '0.58'}, {'value': '0.58'}, {'value': '0.58'}, {'value': '0.58'}, {'value': '0.58'}, {'value': '0.58'}, {'value': '0.58'}, {'value': '0.58'}, {'value': '0.58'}, {'value': '0.58'}, {'value': '0.58'}, {'value': '0.58'}, {'value': '0.58'}, {'value': '0.58'}, {'value': '0.58'}, {'value': '0.58'}, {'value': '0.58'}, {'value': '0.58'}, {'value': '0.58'}, {'value': '0.58'}, {'value': '0.58'}, {'value': '0.58'}, {'value': '0.58'}, {'value': '0.58'}, {'value': '0.58'}, {'value': '0.58'}, {'value': '0.58'}, {'value': '0.58'}, {'value': '0.58'}, {'value': '0.58'}, {'value': '0.58'}, {'value': '0.58'}, {'value': '0.58'}, {'value': '0.58'}, {'value': '0.58'}, {'value': '0.58'}, {'value': '0.58'}, {'value': '0.58'}, {'value': '0.58'}, {'value': '0.58'}, {'value': '0.58'}, {'value': '0.58'}, {'value': '0.58'}, {'value': '0.58'}, {'value': '0.58'}, {'value': '0.58'}, {'value': '0.58'}, {'value': '0.58'}, {'value': '0.58'}, {'value': '0.58'}, {'value': '0.58'}, {'value': '0.58'}, {'value': '0.58'}, {'value': '0.58'}, {'value': '0.58'}, {'value': '0.58'}, {'value': '0.58'}, {'value': '0.58'}, {'value': '0.58'}, {'value': '0.58'}, {'value': '0.58'}, {'value': '0.58'}, {'value': '0.58'}, {'value': '0.62'}, {'value': '0.62'}, {'value': '0.62'}, {'value': '0.62'}, {'value': '0.62'}, {'value': '0.62'}, {'value': '0.62'}, {'value': '0.62'}, {'value': '0.62'}, {'value': '0.62'}, {'value': '0.62'}, {'value': '0.62'}, {'value': '0.62'}, {'value': '0.62'}, {'value': '0.62'}, {'value': '0.62'}, {'value': '0.62'}, {'value': '0.62'}, {'value': '0.62'}, {'value': '0.62'}, {'value': '0.62'}, {'value': '0.62'}, {'value': '0.62'}, {'value': '0.62'}, {'value': '0.62'}, {'value': '0.62'}, {'value': '0.62'}, {'value': '0.62'}, {'value': '0.62'}, {'value': '0.62'}, {'value': '0.62'}, {'value': '0.62'}, {'value': '0.62'}, {'value': '0.62'}, {'value': '0.62'}, {'value': '0.62'}, {'value': '0.62'}, {'value': '0.62'}, {'value': '0.62'}, {'value': '0.62'}, {'value': '0.62'}, {'value': '0.62'}, {'value': '0.62'}, {'value': '0.62'}, {'value': '0.62'}, {'value': '0.62'}, {'value': '0.62'}, {'value': '0.62'}, {'value': '0.62'}, {'value': '0.62'}, {'value': '0.62'}, {'value': '0.62'}, {'value': '0.62'}, {'value': '0.62'}, {'value': '0.62'}, {'value': '0.62'}, {'value': '0.62'}, {'value': '0.62'}, {'value': '0.62'}, {'value': '0.62'}, {'value': '0.62'}, {'value': '0.62'}, {'value': '0.62'}, {'value': '0.62'}, {'value': '0.62'}, {'value': '0.62'}, {'value': '0.62'}, {'value': '0.62'}, {'value': '0.62'}, {'value': '0.62'}, {'value': '0.62'}, {'value': '0.62'}, {'value': '0.62'}, {'value': '0.62'}, {'value': '0.62'}, {'value': '0.62'}], 'units': 'formula units'}, {'name': 'Temperature', 'scalars': [{'value': '293'}, {'value': '309'}, {'value': '333'}, {'value': '349'}, {'value': '365'}, {'value': '381'}, {'value': '397'}, {'value': '413'}, {'value': '429'}, {'value': '445'}, {'value': '470'}, {'value': '494'}, {'value': '510'}, {'value': '526'}, {'value': '542'}, {'value': '558'}, {'value': '574'}, {'value': '598'}, {'value': '622'}, {'value': '638'}, {'value': '654'}, {'value': '670'}, {'value': '686'}, {'value': '702'}, {'value': '727'}, {'value': '743'}, {'value': '767'}, {'value': '791'}, {'value': '815'}, {'value': '831'}, {'value': '863'}, {'value': '888'}, {'value': '904'}, {'value': '920'}, {'value': '928'}, {'value': '944'}, {'value': '960'}, {'value': '976'}, {'value': '992'}, {'value': '1008'}, {'value': '1016'}, {'value': '1024'}, {'value': '1031'}, {'value': '1031'}, {'value': '1039'}, {'value': '1046'}, {'value': '1053'}, {'value': '1053'}, {'value': '1060'}, {'value': '1060'}, {'value': '1067'}, {'value': '1067'}, {'value': '1074'}, {'value': '1082'}, {'value': '1081'}, {'value': '1089'}, {'value': '1098'}, {'value': '1099'}, {'value': '1101'}, {'value': '1110'}, {'value': '1119'}, {'value': '1127'}, {'value': '1135'}, {'value': '1159'}, {'value': '1183'}, {'value': '1200'}, {'value': '1224'}, {'value': '1240'}, {'value': '1264'}, {'value': '294'}, {'value': '302'}, {'value': '326'}, {'value': '351'}, {'value': '375'}, {'value': '399'}, {'value': '424'}, {'value': '440'}, {'value': '464'}, {'value': '505'}, {'value': '529'}, {'value': '553'}, {'value': '586'}, {'value': '602'}, {'value': '626'}, {'value': '659'}, {'value': '683'}, {'value': '699'}, {'value': '740'}, {'value': '772'}, {'value': '797'}, {'value': '821'}, {'value': '837'}, {'value': '854'}, {'value': '878'}, {'value': '902'}, {'value': '927'}, {'value': '943'}, {'value': '951'}, {'value': '967'}, {'value': '983'}, {'value': '991'}, {'value': '999'}, {'value': '999'}, {'value': '1007'}, {'value': '1015'}, {'value': '1023'}, {'value': '1023'}, {'value': '1030'}, {'value': '1030'}, {'value': '1038'}, {'value': '1046'}, {'value': '1054'}, {'value': '1062'}, {'value': '1070'}, {'value': '1070'}, {'value': '1086'}, {'value': '1094'}, {'value': '1094'}, {'value': '1103'}, {'value': '1111'}, {'value': '1112'}, {'value': '1112'}, {'value': '1112'}, {'value': '1121'}, {'value': '1129'}, {'value': '1153'}, {'value': '1177'}, {'value': '1194'}, {'value': '1210'}, {'value': '1218'}, {'value': '1234'}, {'value': '1259'}, {'value': '1275'}, {'value': '1275'}, {'value': '1299'}, {'value': '1315'}, {'value': '1348'}, {'value': '294'}, {'value': '302'}, {'value': '318'}, {'value': '334'}, {'value': '351'}, {'value': '367'}, {'value': '383'}, {'value': '407'}, {'value': '432'}, {'value': '448'}, {'value': '480'}, {'value': '497'}, {'value': '521'}, {'value': '545'}, {'value': '570'}, {'value': '586'}, {'value': '602'}, {'value': '618'}, {'value': '634'}, {'value': '667'}, {'value': '683'}, {'value': '699'}, {'value': '724'}, {'value': '748'}, {'value': '772'}, {'value': '788'}, {'value': '813'}, {'value': '837'}, {'value': '853'}, {'value': '870'}, {'value': '894'}, {'value': '910'}, {'value': '926'}, {'value': '942'}, {'value': '959'}, {'value': '966'}, {'value': '974'}, {'value': '982'}, {'value': '990'}, {'value': '990'}, {'value': '998'}, {'value': '1006'}, {'value': '1006'}, {'value': '1014'}, {'value': '1014'}, {'value': '1022'}, {'value': '1029'}, {'value': '1037'}, {'value': '1037'}, {'value': '1044'}, {'value': '1052'}, {'value': '1060'}, {'value': '1068'}, {'value': '1077'}, {'value': '1077'}, {'value': '1086'}, {'value': '1087'}, {'value': '1095'}, {'value': '1096'}, {'value': '1104'}, {'value': '1104'}, {'value': '1113'}, {'value': '1121'}, {'value': '1145'}, {'value': '1161'}, {'value': '1177'}, {'value': '1194'}, {'value': '1210'}, {'value': '1226'}, {'value': '1242'}, {'value': '1259'}, {'value': '1275'}, {'value': '1291'}, {'value': '1307'}, {'value': '1315'}, {'value': '1348'}], 'units': 'K'}, {'name': 'Molar Heat Capacity', 'scalars': [{'value': '32.4'}, {'value': '33.2'}, {'value': '34.0'}, {'value': '34.0'}, {'value': '34.9'}, {'value': '34.9'}, {'value': '35.7'}, {'value': '36.5'}, {'value': '37.3'}, {'value': '37.3'}, {'value': '37.3'}, {'value': '38.1'}, {'value': '38.2'}, {'value': '39.0'}, {'value': '39.0'}, {'value': '39.8'}, {'value': '39.8'}, {'value': '39.8'}, {'value': '40.6'}, {'value': '40.6'}, {'value': '40.7'}, {'value': '40.7'}, {'value': '41.5'}, {'value': '41.5'}, {'value': '41.5'}, {'value': '41.5'}, {'value': '42.3'}, {'value': '42.4'}, {'value': '42.4'}, {'value': '42.4'}, {'value': '43.2'}, {'value': '43.2'}, {'value': '43.2'}, {'value': '43.3'}, {'value': '43.3'}, {'value': '43.3'}, {'value': '44.1'}, {'value': '44.1'}, {'value': '44.1'}, {'value': '44.9'}, {'value': '46.5'}, {'value': '47.3'}, {'value': '48.9'}, {'value': '50.5'}, {'value': '52.1'}, {'value': '53.7'}, {'value': '56.9'}, {'value': '59.3'}, {'value': '61.8'}, {'value': '63.4'}, {'value': '66.6'}, {'value': '68.2'}, {'value': '70.6'}, {'value': '73.0'}, {'value': '73.8'}, {'value': '74.6'}, {'value': '72.2'}, {'value': '67.4'}, {'value': '60.2'}, {'value': '57.0'}, {'value': '54.6'}, {'value': '53.0'}, {'value': '53.0'}, {'value': '53.0'}, {'value': '53.0'}, {'value': '53.1'}, {'value': '53.1'}, {'value': '53.9'}, {'value': '53.9'}, {'value': '33.3'}, {'value': '33.3'}, {'value': '34.1'}, {'value': '34.2'}, {'value': '35.0'}, {'value': '35.9'}, {'value': '35.9'}, {'value': '36.7'}, {'value': '37.6'}, {'value': '37.6'}, {'value': '38.5'}, {'value': '39.3'}, {'value': '39.4'}, {'value': '39.4'}, {'value': '40.3'}, {'value': '40.3'}, {'value': '41.2'}, {'value': '41.2'}, {'value': '41.2'}, {'value': '42.1'}, {'value': '41.3'}, {'value': '42.2'}, {'value': '42.2'}, {'value': '42.2'}, {'value': '42.2'}, {'value': '42.3'}, {'value': '42.3'}, {'value': '42.3'}, {'value': '42.4'}, {'value': '43.2'}, {'value': '44.8'}, {'value': '46.5'}, {'value': '48.1'}, {'value': '48.9'}, {'value': '50.5'}, {'value': '51.4'}, {'value': '53.0'}, {'value': '54.6'}, {'value': '57.1'}, {'value': '57.9'}, {'value': '60.3'}, {'value': '61.9'}, {'value': '63.6'}, {'value': '66.0'}, {'value': '66.8'}, {'value': '68.5'}, {'value': '70.1'}, {'value': '68.5'}, {'value': '66.9'}, {'value': '65.3'}, {'value': '59.6'}, {'value': '55.6'}, {'value': '53.1'}, {'value': '52.3'}, {'value': '51.5'}, {'value': '50.7'}, {'value': '50.8'}, {'value': '51.6'}, {'value': '51.6'}, {'value': '51.6'}, {'value': '51.7'}, {'value': '51.7'}, {'value': '51.7'}, {'value': '51.7'}, {'value': '51.7'}, {'value': '51.8'}, {'value': '51.8'}, {'value': '51.8'}, {'value': '33.3'}, {'value': '33.3'}, {'value': '34.1'}, {'value': '35.0'}, {'value': '35.0'}, {'value': '35.8'}, {'value': '36.7'}, {'value': '36.7'}, {'value': '37.5'}, {'value': '37.6'}, {'value': '37.6'}, {'value': '38.4'}, {'value': '38.5'}, {'value': '39.3'}, {'value': '39.4'}, {'value': '40.2'}, {'value': '40.2'}, {'value': '41.1'}, {'value': '41.1'}, {'value': '41.1'}, {'value': '42.0'}, {'value': '42.0'}, {'value': '42.0'}, {'value': '42.9'}, {'value': '42.9'}, {'value': '42.9'}, {'value': '43.0'}, {'value': '43.8'}, {'value': '43.8'}, {'value': '43.9'}, {'value': '44.7'}, {'value': '44.7'}, {'value': '45.6'}, {'value': '47.2'}, {'value': '47.2'}, {'value': '48.9'}, {'value': '49.7'}, {'value': '51.3'}, {'value': '52.1'}, {'value': '53.8'}, {'value': '54.6'}, {'value': '56.2'}, {'value': '57.0'}, {'value': '57.8'}, {'value': '59.5'}, {'value': '62.7'}, {'value': '65.2'}, {'value': '68.4'}, {'value': '71.6'}, {'value': '74.9'}, {'value': '77.3'}, {'value': '79.0'}, {'value': '78.2'}, {'value': '74.9'}, {'value': '70.9'}, {'value': '66.0'}, {'value': '62.0'}, {'value': '58.0'}, {'value': '54.7'}, {'value': '53.1'}, {'value': '51.5'}, {'value': '49.9'}, {'value': '49.9'}, {'value': '49.9'}, {'value': '50.8'}, {'value': '50.8'}, {'value': '50.8'}, {'value': '50.8'}, {'value': '51.7'}, {'value': '51.7'}, {'value': '51.7'}, {'value': '51.7'}, {'value': '52.6'}, {'value': '52.6'}, {'value': '52.6'}, {'value': '52.7'}], 'units': 'J$\\cdot$mol$^{-1}$$\\cdot$K$^{-1}$'}]",J kg$^{-1}$ K$^{-1}$,,,,,,,,,,,,,,,,,,,,,,
1147,SiC,[{'name': 'NIST_SRD-30'}],['Silicon carbide'],[{'name': 'Hot Pressing'}],"[{'citation': 'Materials for High-Temperature Ceramic Heat Exchanges, V.J. Tennery and P.F. Becher, DOE Report DE82-002874 (1981), published by Oak Ridge National Laboratory, Metals and Ceramics Division.'}]",,,,,,,,,,,,Si-C,,,,,,,,,,,,,,,,,,,,,,,,,Polycrystalline,,,,,,,,,,,,,,,,,,,,,,,,,644,"[{'name': 'Temperature', 'scalars': [{'value': '25'}], 'units': '$^{\\circ}$C'}, {'name': 'Test Condition', 'scalars': [{'value': 'A'}, {'value': 'B'}, {'value': 'C'}]}]",,,MPa,,,,,,,,,,,,,,,,,,,,,,,,,,,,,,,,,,,,Norton Company,,,,,,,,,,,,,,,,,,,,,,,,,,,,,,,,,,,,,,,,,,,,,,,,,,,,,,
1148,Al2O3,[{'name': 'NIST_SRD-30'}],['Alumina'],[{'name': 'Sintering'}],"[{'citation': 'Part 2: Data Reviews, Section I: High Alumina Ceramics, R. Morrell, Handbook of Properties of Technical and Engineering Ceramics, Vol. 2, pp. 13-35 (1987), published by Her Majestys Stationery Office (London).'}]",,,,,,,,,,,,Al-O,,,,,,,,,,,,,,,,,,,,,,,,,Polycrystalline,,,,,,,,,,,,,,,,,,,,,,,,,,,,,,,,,,,,,,,,,,,,,,,,,,,,,,,,,,,,,,,,,,,,,,,,,,,,,,,,,,,,,,,,,,,,,,,,,,,,,,,,,,,,,5.4,"[{'name': 'Temperature', 'scalars': [{'value': '20'}, {'value': '125'}, {'value': '225'}, {'value': '425'}, {'value': '625'}, {'value': '825'}, {'value': '1025'}, {'value': '1225'}, {'value': '1425'}], 'units': '$^{\\circ}$C'}]",x10$^{-6}$,,,,,,,,
1149,Si3N4,[{'name': 'NIST_SRD-30'}],,[{'name': 'Hot Pressing'}],"[{'citation': 'Influence of Thermal Quenching on Surface Fracture Toughness and Microhardness of Si3N4, SiAlON, and SiC, D. Chakraborty, A.K. Mukhopadhyay, and J. Mukerji, Revue Internationale des Hautes Temperatures et des Refractaires, Vol. 22, pp. 105-113 (1985), published by Masson.'}]",,,,,,,,,,,,Si-N,,,,,,,,,,,,,,,,,,,,,,,,,Polycrystalline,,,,,,,,,,,,,,,,,,,,,,,,,,,,,,,,,,,,,,,,,,,,,,,,,,,,20.29,"[{'name': 'Number of Quenches', 'scalars': [{'value': '0'}, {'value': '1'}, {'value': '2'}, {'value': '3'}, {'value': '4'}, {'value': '10'}, {'value': '15'}, {'value': '20'}, {'value': '0'}, {'value': '1'}, {'value': '2'}, {'value': '3'}, {'value': '4'}, {'value': '10'}, {'value': '15'}, {'value': '20'}, {'value': '0'}, {'value': '1'}, {'value': '2'}, {'value': '3'}, {'value': '4'}, {'value': '10'}, {'value': '15'}, {'value': '20'}]}, {'name': 'Quenching Temperature', 'scalars': [{'value': '1300'}, {'value': '1300'}, {'value': '1300'}, {'value': '1300'}, {'value': '1300'}, {'value': '1300'}, {'value': '1300'}, {'value': '1300'}, {'value': '1400'}, {'value': '1400'}, {'value': '1400'}, {'value': '1400'}, {'value': '1400'}, {'value': '1400'}, {'value': '1400'}, {'value': '1400'}, {'value': '1500'}, {'value': '1500'}, {'value': '1500'}, {'value': '1500'}, {'value': '1500'}, {'value': '1500'}, {'value': '1500'}, {'value': '1500'}], 'units': '$^{\\circ}$C'}, {'name': 'Measurement Temperature', 'scalars': [{'value': '22'}], 'units': '$^{\\circ}$C'}]",,,GPa,,,,,,,,,,,,,,,,,,,,,,,,,,,,,,,,,,,,,,,,,,,,,,,,,,,,,,,,,,,,,,,
1150,Y3Al5O12,[{'name': 'NIST_SRD-30'}],['Yttrium aluminum garnet (YAG)'],[{'name': 'Melt Processing'}],"[{'citation': 'High-Temperature Creep of Some Single Crystal Oxides, G.S. Corman, Ceramic Engineering and Science Proceedings, Vol. 12 9, pp. 1745-1766 (1991), published by American Ceramic Society.'}]",,,,,,,,,,,,Y-Al-O,,,,,,,,,,,,,,,,,,190,,,"[{'name': 'Temperature', 'scalars': [{'value': '1850'}, {'value': '1850'}, {'value': '1750'}, {'value': '1850'}, {'value': '1800'}, {'value': '1750'}, {'value': '1650'}, {'value': '1850'}, {'value': '1800'}, {'value': '1650'}, {'value': '1850'}, {'value': '1800'}, {'value': '1650'}, {'value': '1750'}, {'value': '1650'}, {'value': '1850'}, {'value': '1750'}, {'value': '1650'}, {'value': '1850'}, {'value': '1800'}, {'value': '1750'}, {'value': '1650'}, {'value': '1850'}, {'value': '1800'}, {'value': '1750'}, {'value': '1750'}, {'value': '1650'}, {'value': '1650'}, {'value': '1750'}, {'value': '1650'}, {'value': '1850'}, {'value': '1750'}, {'value': '1850'}, {'value': '1750'}, {'value': '1650'}, {'value': '1850'}, {'value': '1750'}, {'value': '1650'}, {'value': '1850'}, {'value': '1750'}, {'value': '1650'}], 'units': '$^{\\circ}$C'}, {'name': 'Applied Stress', 'scalars': [{'value': '50'}, {'value': '70'}, {'value': '70'}, {'value': '100'}, {'value': '100'}, {'value': '100'}, {'value': '100'}, {'value': '140'}, {'value': '140'}, {'value': '140'}, {'value': '200'}, {'value': '200'}, {'value': '200'}, {'value': '280'}, {'value': '280'}, {'value': '100'}, {'value': '100'}, {'value': '100'}, {'value': '140'}, {'value': '140'}, {'value': '140'}, {'value': '140'}, {'value': '200'}, {'value': '200'}, {'value': '200'}, {'value': '200'}, {'value': '200'}, {'value': '200'}, {'value': '280'}, {'value': '280'}, {'value': '100'}, {'value': '100'}, {'value': '140'}, {'value': '140'}, {'value': '140'}, {'value': '200'}, {'value': '200'}, {'value': '200'}, {'value': '280'}, {'value': '280'}, {'value': '280'}], 'units': 'MPa'}, {'name': 'Crystal Direction', 'scalars': [{'value': '100'}, {'value': '100'}, {'value': '100'}, {'value': '100'}, {'value': '100'}, {'value': '100'}, {'value': '100'}, {'value': '100'}, {'value': '100'}, {'value': '100'}, {'value': '100'}, {'value': '100'}, {'value': '100'}, {'value': '100'}, {'value': '100'}, {'value': '110'}, {'value': '110'}, {'value': '110'}, {'value': '110'}, {'value': '110'}, {'value': '110'}, {'value': '110'}, {'value': '110'}, {'value': '110'}, {'value': '110'}, {'value': '110'}, {'value': '110'}, {'value': '110'}, {'value': '110'}, {'value': '110'}, {'value': '111'}, {'value': '111'}, {'value': '111'}, {'value': '111'}, {'value': '111'}, {'value': '111'}, {'value': '111'}, {'value': '111'}, {'value': '111'}, {'value': '111'}, {'value': '111'}]}]",10$^{-9}$ s$^{-1}$,,,Single Crystal,,,,,,,,,,,,,,,,,,,,,,,,,,,,,,,,,,,,,,,,,,,,,,,,,,,,,,,,,,,,,,,,,,,,,,,,,,,,,,,,,,,,,,,,,,,,,,,,,,,,,,,,,,,,,,,,,,,,,,,
1151,ZrO2.xY2O3,[{'name': 'NIST_SRD-30'}],['Zirconia (PSZ)'],,"[{'citation': 'The Measurement of Sliding Friction and Wear of Ceramics at High Temperature, M.G. Gee, C.S. Matharu, E.A. Almond, and T.S. Eyre, Wear, Vol. 138, pp. 169-187 (1990), published by Elsevier Science S.A..'}]",,,,,,,,,,,,Zr-O:Y,,,,,,,,,,,,,,,,,,,,,,,,,Polycrystalline,,,,,,,,,,,,,,,,,,,,,,,,,,,,,,,,,,,,,,,,,,,,,,,,,,,,,,,,,,,,,,,,,,,,,,,,ZrO2,"[{'name': 'Mass Fraction of Phase', 'scalars': [{'value': '92.2'}, {'value': '5.28'}, {'value': '2.14'}, {'value': '0.12'}], 'units': '%'}]",,,,,,,,,,,,,,,,,,,,,,,,,,,,,,,,,,,,,,,,,,,,,,
1152,TiB2.xB4C.yFe,[{'name': 'NIST_SRD-30'}],['Titanium diboride composite'],[{'name': 'Sintering'}],"[{'citation': 'Effect of Iron and Boron Carbide on the Densification and Mechanical Properties of Titanium Diboride Ceramics, E.S. Kang, C.W. Jang, C.H. Lee, C.H. Kim, and D.K. Kim, Journal of the American Ceramic Society, Vol. 72 20, pp. 1868-1872 (1989), published by American Ceramic Society.'}]",,,,,,,,,,,,Ti-B:B,,,,,,,,,,,,,,,,,,,,,,,,,Polycrystalline,,,,,,,,,,,,,,,,,,,,,,,,,270,"[{'name': 'Mass Fraction of B4C', 'scalars': [{'value': '0'}, {'value': '5'}, {'value': '10'}, {'value': '20'}, {'value': '40'}], 'units': '%'}]",,,MPa,,,,,,,,,,,,,,,,,,,,,,,,,,,,,,,,,,,,,,,,,,,,,,,,,,,,,,,,,,,,,,,,,,,,,,,,,,,,,,,,,,,,,,,,,,
1153,Si6-xAlxOxN8-x,[{'name': 'NIST_SRD-30'}],['Sialon'],[{'name': 'Sintering'}],"[{'citation': 'Mechanical Properties of Sialon, C.R.M. Silva, F.C.L. Melo, O.M. Macedo Silva, Materials Science and Engineering A, Vol. 209, pp. 175-179 (1996), published by Elsevier Sequoia.'}]",,,,,,,,,,,,Si-Al-O-N,,,,,,,,,,,,,,,,,,,,,,,,,Polycrystalline,,,,,,,,,,,,,,,,,,,,,,,,,,,,,,,,,6.55,"[{'name': 'Sample Number', 'scalars': [{'value': '1'}, {'value': '2'}, {'value': '3'}, {'value': '4'}, {'value': '5'}, {'value': '6'}]}, {'name': 'Relative Density', 'scalars': [{'value': '85'}, {'value': '92'}, {'value': '90'}, {'value': '98'}, {'value': '98'}, {'value': '98'}], 'units': '%'}]",,,MPa m$^{1/2}$,,,,,,,,,,,,,,,,,,,,,,,,,,,,,,,,,,,,,,,,,,,,,,,,,,,,,,,,,,,,,,,,,,,,,,,,,,,,,,,,,,
1154,C,[{'name': 'NIST_SRD-30'}],['Diamond'],,"[{'citation': 'Engineering Properties of Diamond and Graphite, P.D. Ownby and R.W. Stewart, Engineered Materials Handbook, Vol. 4, pp. 821-834 (1991), edited by S.J. Schneider, Jr., published by ASM International.'}]",,,,,,,,,,,,C,,,,,,,,,,,,,,,,,,,,,,,,,,,,,,,,,,,,,,,,,,,,,,,,,,,,,,,,,,,,,,,,,,,,,,,,,,,,,,,,,,,,,,,,,,,,,,,,,,,,,,,,,,,,,,,,,,,,,,,,,,,,,,,,10,"[{'name': 'Temperature', 'scalars': [{'value': '3'}, {'value': '10'}, {'value': '40'}, {'value': '65'}, {'value': '100'}, {'value': '290'}, {'value': '10'}, {'value': '100'}, {'value': '290'}], 'units': 'K'}, {'name': 'Type', 'scalars': [{'value': 'Synthetic'}, {'value': 'Synthetic'}, {'value': 'Synthetic'}, {'value': 'Synthetic'}, {'value': 'Synthetic'}, {'value': 'Synthetic'}, {'value': 'Thin Films'}, {'value': 'Thin Films'}, {'value': 'Thin Films'}]}]",W m$^{-1}$ K$^{-1}$,,,,,,,,,,,,,,
1155,Sm2O3,[{'name': 'NIST_SRD-30'}],['Samarium oxide'],[{'name': 'Sintering'}],"[{'citation': 'Elastic Properties of Polycrystalline Monoclinic Sm2O3, O. Hunter, H.J. Korklan, and R.R. Suchomel, Journal of the American Ceramic Society, Vol. 57 6, pp. 267-268 (1974), published by American Ceramic Society.'}]",,,,,,,,,,,,Sm-O,,,,,,,,,,,,,,,,,,,,,,,,,Polycrystalline,,,,,,,,,,,,,,,,,,,,,,,,,,,,,,,,,,,,,,,,,,,,,,,,,,1.27,"[{'name': 'Volume Fraction of Porosity', 'scalars': [{'value': '0.019'}]}, {'name': 'Temperature', 'scalars': [{'value': '102'}, {'value': '204'}, {'value': '301'}, {'value': '405'}, {'value': '506'}, {'value': '603'}, {'value': '704'}, {'value': '805'}, {'value': '906'}, {'value': '1003'}, {'value': '1107'}, {'value': '1208'}, {'value': '1309'}, {'value': '1406'}], 'units': '$^{\\circ}$C'}]",,,,,,,,,,,,,,,,,,,,,,,,,,,,,,,,,,,,,,,,,,,,,,,,,,,,,,,,,,,,,,,,,,,,
1156,TiB2,[{'name': 'NIST_SRD-30'}],['Titanium diboride'],,"[{'citation': 'Titanium Diboride, C. Mroz, American Ceramic Society Bulletin, Vol. 73 6, pp. 136-137 (1994), published by American Ceramic Society.'}]",,,,,,,,,,,,Ti-B,,,,,,,,,,,,,,,,,,,,,,,,,,,,,,,,,,,,,,,,,,,,,,,,,,450,"[{'name': 'Typical Range', 'scalars': [{'minimum': '350', 'maximum': '575'}], 'units': 'MPa'}, {'name': 'Temperature', 'scalars': [{'value': '23'}], 'units': '$^{\\circ}$C'}]",,,MPa,,,,,,,,,,,,,,,,,,,,,,,,,,,,,,,,,,,,,,,,,,,,,,,,,,,,,,,,,,,,,,,,,,,,,,,,,,,,,,,,,,,,,,,,,,
1157,Si3N4,[{'name': 'NIST_SRD-30'}],['Silicon nitride'],,"[{'citation': 'Effects of Environment on the Mechanical Behavior of High-Performance Ceramics, G.A. Graves and N.L. Hecht, Report No. UDR-TR-94-136, pp. 1-138 (1995), published by University of Dayton Research Institute.'}]",,,,,,,,,,,,"Si-N:SrO,Y",,,,,,,,,,,,,,,,,,,,,,,,,Polycrystalline,,,,,,,,,,,,,,,,,,,,,,,,,444,"[{'name': 'Temperature', 'scalars': [{'value': '1300'}, {'value': '20'}, {'value': '1300'}], 'units': '$^{\\circ}$C'}, {'name': 'Crosshead Speed', 'scalars': [{'value': '0.00004'}, {'value': '0.004'}, {'value': '0.004'}], 'units': 'cm/s'}]",,,MPa,,,,,,,,,,,,,,,,,,,,,,,,,,,,,,,,,,,,Garrett,,,,,,,,,,,,,,,,,,,,,,,,,,,,,,,,,,,,,,,,,,,,,,,,,,,,,,
1158,SiC,[{'name': 'NIST_SRD-30'}],['Silicon carbide'],[{'name': 'Reaction Sintering'}],"[{'citation': 'Materials for High-Temperature Ceramic Heat Exchanges, V.J. Tennery and P.F. Becher, DOE Report DE82-002874 (1981), published by Oak Ridge National Laboratory, Metals and Ceramics Division.'}]",,,,,,,,,,,,Si-C,,,,,,,,,,,,,,,,,,,,,,,,,Polycrystalline,,,,,,,,,,,,,,,,,,,,,,,,,228,"[{'name': 'Temperature', 'scalars': [{'value': '25'}], 'units': '$^{\\circ}$C'}, {'name': 'Test Condition', 'scalars': [{'value': 'A'}, {'value': 'B'}, {'value': 'C'}]}]",,,MPa,,,,,,,,,,,,,,,,,,,,,,,,,,,,,,,,,,,,Carborundum Company,,,,,,,,,,,,,,,,,,,,,,,,,,,,,,,,,,,,,,,,,,,,,,,,,,,,,,
1159,Y3Al5O12,[{'name': 'NIST_SRD-30'}],['Yttrium aluminum garnet (YAG)'],[{'name': 'Melt Processing'}],"[{'citation': 'High-Temperature Creep of Some Single Crystal Oxides, G.S. Corman, Ceramic Engineering and Science Proceedings, Vol. 12 9, pp. 1745-1766 (1991), published by American Ceramic Society.'}]",,,,,,,,,,,,Y-Al-O,,,,,,,,,,,,,,,,,,,,,,,,,Single Crystal,,,,,,,,,,,,,,,,,,,,,,,,,,,,,,,,,,,,,,,,,,,,,,,,,,,,,,,,,,,,,,,,,,,,,,,,,,,,,,,,,,,,,119.5,"[{'name': 'dG/dT', 'scalars': [{'value': '7.2'}], 'units': 'MPa/K'}]",GPa,,,,,,,,,,,,,,,,,,,,,,,,,,,,,,,,
1160,B4C,[{'name': 'NIST_SRD-30'}],['Boron carbide'],[{'name': 'Hot Pressing'}],"[{'citation': 'Influence of the Mode of Grinding on Structure and Physico- Mechanical Properties of Hot Pressed Boron Carbide, V. V. Kovalchuk, D. A. Kotlyar, V. M. Volkogon, R. G. Timchenko, and V. V. Lychko, Poroshkovaya Metallurgiya (Metallurgy of Powders) 12, pp. 67-70 (1988).'}]",,,,,,,,,,,,B-C,,,,,,,,,,,,,,,,,,,,,,,,,Polycrystalline,,,,,,,,,,,,,,,,,,,,,,,,,,,,,,,,,,,,,,,,,,4.5,"[{'name': 'Volume Fraction of Grains', 'scalars': [{'value': '0'}, {'value': '0'}, {'value': '0'}, {'value': '0.2'}, {'value': '2.3'}, {'value': '8.8'}, {'value': '23.9'}, {'value': '42.8'}, {'value': '18.4'}, {'value': '2.4'}, {'value': '0.8'}, {'value': '0.4'}, {'value': '0'}, {'value': '0'}, {'value': '0'}, {'value': '0'}, {'value': '-'}], 'units': '%'}, {'name': 'Numberof granules', 'scalars': [{'value': '669'}, {'value': '1172'}, {'value': '1116'}, {'value': '1950'}, {'value': '6096'}, {'value': '10372'}, {'value': '15235'}, {'value': '15565'}, {'value': '4305'}, {'value': '289'}, {'value': '49'}, {'value': '14'}, {'value': '0'}, {'value': '0'}, {'value': '0'}, {'value': '0'}, {'value': '-'}]}]",,,$\mu$m,,,,,,,,,,,,,,,,,,,,,,,,,,,,,,,,,,,Bar,,,,,,,,,,,,,,,,,,,,,,,,,,,,,,,,,,,,,,
1161,Si3N4.xMgO,[{'name': 'NIST_SRD-30'}],['Silicon nitride'],[{'name': 'Sintering'}],"[{'citation': 'Effect of Relative Humidity on Repetitive Impact Behavior of Machined Silicon Nitride, S.R. Srinivasan and P.J. Blau, Journal of the American Ceramic Society, Vol. 77 3, pp. 683-688 (1994), published by American Ceramic Society.'}]",,,,,,,,,,,,Si-N:MgO,NBD200,,,,,,,,,,,,,,,,,,,,,,,,Polycrystalline,,,,,,,,,,,,,,,,,,,,,,,,,,,,,,,,,4.1,"[{'name': 'Temperature', 'scalars': [{'value': '23'}], 'units': '$^{\\circ}$C'}]",,,MPa m$^{1/2}$,,,,,,,,,,,,,,,,,,,,,,,,,,,,Cerbec,,,,,,,,,,,,,,,,,,,,,,,,,,,,,,,,,,,,,,,,,,,,,,,,,,,,,,
1162,Al2O3,[{'name': 'NIST_SRD-30'}],['Alumina'],[{'name': 'Hot Pressing'}],"[{'citation': 'Mechanical Behaviour of Polycrystalline BeO, Al2O3, and AlN at High Pressure, H.C. Heard and C.F. Cline, Journal of Materials Science, Vol. 15, pp. 1889-1897 (1980), published by Chapman and Hall.'}]",,,,,,,,,,,,Al-O,,4.8,"[{'name': 'Uniaxial Stress Applied', 'scalars': [{'value': '0.1'}, {'value': '0.2'}, {'value': '0.2'}, {'value': '0.4'}, {'value': '0.6'}, {'value': '0.8'}, {'value': '0.9'}, {'value': '1.1'}, {'value': '1.3'}], 'units': 'MPa'}]",,,GPa,,,,,,,,,,,,,,,,,,,Polycrystalline,,,,,,,,,,,,,,,,,,,,,,,,,,,,,,,,,,,,,,,,,,,,,,,,,,,,,,,,,,,,,,,,,,,,,,,,,,,,,,,,,,,,,,,,,,,,,,,,,,,,,,,,,,,,,,,,,,,,,,,
1163,WB,[{'name': 'NIST_SRD-30'}],['Tungsten boride'],,"[{'citation': 'High-Temperature Thermodynamic Properties of Some Refractory Borides, R. Mezaki, E.W. Tilleux, D.W. Barnes, and J.L. Margrave, Thermodynamics of Nuclear Materials, pp. 775-788 (1962), published by International Atomic Energy Agency, Vienna.'}]",,,,,,,,,,,,W-B,,,,,,,,,,,,,,,,,,,,,,,,,Polycrystalline,,,,,,,,,,,,,,,,,,,,,,,,,,,,,,,,,,,,,,,,,,,,,,,,,,,,,,,,,,,,,,,,,,,,,,,,,,,,,,,,,,,,,,,,,,,,,,,172,"[{'name': 'Temperature', 'scalars': [{'value': '298.16'}, {'value': '300'}, {'value': '400'}, {'value': '500'}, {'value': '600'}, {'value': '700'}, {'value': '800'}, {'value': '900'}, {'value': '1000'}, {'value': '1100'}, {'value': '1200'}], 'units': 'K'}, {'name': 'Molar Heat Capacity', 'scalars': [{'value': '33.5'}, {'value': '33.8'}, {'value': '43.68'}, {'value': '48.07'}, {'value': '50.33'}, {'value': '51.55'}, {'value': '52.26'}, {'value': '52.59'}, {'value': '52.76'}, {'value': '52.84'}, {'value': '52.80'}], 'units': 'J mol$^{-1}$ K$^{-1}$'}]",J kg$^{-1}$ K$^{-1}$,,,,,,,,,,,,,,,,,,,,,,
1164,Si3N4,[{'name': 'NIST_SRD-30'}],['Silicon nitride'],,"[{'citation': 'Ceramic Technology Project Data Base:  September 1992 Summary Report, B.L.P. Keyes, ORNL Report Number:  ORNL/M-2775, pp. 1-171 (1992), published by Oak Ridge National Laboratory.'}]",,,,,,,,,,,,Si-N,,,,,,,,,,,,,,,,,,,,,,,,,Polycrystalline,,,,3.39,"[{'name': 'Temperature', 'scalars': [{'value': '23'}], 'units': '$^{\\circ}$C'}, {'name': 'Specimen Number', 'scalars': [{'value': 'A'}]}]",,,g cm$^{-3}$,,,,,,,,,,,,,,,,,,,,,,,,,,,,,,,,,,,,,,,,,,,,,,,,,,,,,,,,,Kyocera,,,,,,,,,,,,,,,,,,,,,,,,,,,,,,,,,,,,,,,,,,,,,,,,,,,,,,
1165,C,[{'name': 'NIST_SRD-30'}],['Diamond'],[{'name': 'Natural Specimen'}],"[{'citation': 'Effect of Isotopic Constitution of Diamond on Its Elastic Constants:  13C Diamond, the Hardest Known Material, A.K. Ramdas, S. Rodriguez, M. Grimsditch, T.R. Anthony, and W.F. Banholzer, Physical Review Letters, Vol. 71 1, pp. 189-192 (1993), published by American Physical Society.'}]",,,,,,,,,,,,C,,,,,,,,,,,,,,,,,,,,,,,,,Single Crystal,,,,,,,,,,,,,,,,,,,"[[{'value': '1078.8', 'uncertainty': '0.4'}, {'value': '0'}, {'value': '0'}, {'value': '0'}, {'value': '0'}, {'value': '0'}], [{'value': '0'}, {'value': '0'}, {'value': '0'}, {'value': '0'}, {'value': '0'}, {'value': '0'}], [{'value': '0'}, {'value': '0'}, {'value': '0'}, {'value': '0'}, {'value': '0'}, {'value': '0'}], [{'value': '0'}, {'value': '0'}, {'value': '0'}, {'value': '0'}, {'value': '0'}, {'value': '0'}], [{'value': '0'}, {'value': '0'}, {'value': '0'}, {'value': '0'}, {'value': '0'}, {'value': '0'}], [{'value': '0'}, {'value': '0'}, {'value': '0'}, {'value': '0'}, {'value': '0'}, {'value': '0'}]]","[{'name': 'Specimen', 'scalars': [{'value': 'Natural 12C'}]}]",GPa,,,,,,,,,,,,,,,,,,,,,,,,,,,,,,,,,,,,,,,,,,,,,,,,,,,,,,,,,,,,,,,,,,,,,,,,,,,,,,,,,,,,,,,,,,,,,,,,,,
1166,Al2O3.xLa,[{'name': 'NIST_SRD-30'}],['Alumina'],[{'name': 'Hot Pressing'}],"[{'citation': 'Effect of Yttrium and Lanthanum on the Tensile Creep Behavior of Aluminum Oxide, J. Cho, M.P. Harmer, H.M. Chan, J.M. Rickman, and A.M. Thompson, Journal of the American Ceramic Society, Vol. 80 4, pp. 1013-1017 (1997), published by American Ceramic Society.'}]",,,,,,,,,,,,Al-O:La,,,,,,,,,,,,,,,,,,490,,,"[{'name': 'Temperature', 'scalars': [{'value': '1350'}, {'value': '1325'}, {'value': '1300'}, {'value': '1275'}, {'value': '1225'}, {'value': '1200'}], 'units': '$^{\\circ}$C'}]",10$^{-9}$ s$^{-1}$,,,Polycrystalline,,,,,,,,,,,,,,,,,,,,,,,,,,,,,,,,,,,,,,,,,,,,,,,,,,,,,,,,,,,,,,,,,,,,,,,,,,,,,,,,,,,,,,,,,,,,,,,,,,,,,,,,,,,,,,,,,,,,,,,
1167,Si3N4.xLa2O3.yAl2O3,[{'name': 'NIST_SRD-30'}],['Silicon nitride composite'],,"[{'citation': 'Ceramic Technology Project Data Base:  September 1992 Summary Report, B.L.P. Keyes, ORNL Report Number:  ORNL/M-2775, pp. 1-171 (1992), published by Oak Ridge National Laboratory.'}]",,,,,,,,,,,,Si-N:Al,,,,,,,,,,,,,,,,,,,,,,,,,Polycrystalline,,,,,,,,,,,,,,,,,,,,,,,,,,,,,,,,,6.7,"[{'name': 'Temperature', 'scalars': [{'value': '23'}], 'units': '$^{\\circ}$C'}, {'name': 'Specimen Number', 'scalars': [{'value': 'A'}]}]",,,MPa m$^{1/2}$,,,,,,,,,,,,,,,,,,,,,,,,,,,,,,,,,,,,,,,,,,,,,,,,,,,,,,,,,,,,,,,,,,,,,,,,,,,,,,,,,,
1168,BeO,[{'name': 'NIST_SRD-30'}],['Beryllia'],[{'name': 'Flux Growth'}],"[{'citation': 'Creep of Beryllia Single Crystals, G.S. Corman, Journal of the American Ceramic Society, Vol. 75 1, pp. 71-76 (1992), published by American Ceramic Society.'}]",,,,,,,,,,,,Be-O,,,,,,,,,,,,,,,,,,,4.65,"[{'name': 'Crystal Orientation', 'scalars': [{'minimum': '1', 'maximum': '101'}, {'minimum': '1', 'maximum': '100'}]}]",,,,,Single Crystal,,,,,,,,,,,,,,,,,,,,,,,,,,,,,,,,,,,,,,,,,,,,,,,,,,,,,,,,,,,,,,,,,,,,,,,,,,,,,,,,,,,,,,,,,,,,,,,,,,,,,,,,,,,,,,,,,,,,,,,
1169,SiC,[{'name': 'NIST_SRD-30'}],['Silicon carbide'],[{'name': 'Sintering'}],"[{'citation': 'Investigation of Selected Si3N4 and SiC Ceramics, N.L. Hecht, D.E. McCullum, and G.A. Graves, Ceramic Materials and Components for Engines, pp. 806-816 (1988), edited by V.J. Tennery, published by American Ceramic Society.'}]",,,,,,,,,,,,Si-C,Hexoloy SA,,,,,,,,,,,,,,,,,,,,,,,,Polycrystalline,,,,,,,,,,,,,,,,,,,,,,,,,,,,,,,,,2.6,"[{'name': 'Temperature', 'scalars': [{'value': '25'}], 'units': '$^{\\circ}$C'}]",,,MPa m$^{1/2}$,,,,,,,,,,,,,,,,,,,,,,,,,,,,Sohio Engineered Materials Co.,,,,,,,,,,,,,,,,,,,,,,,,,,,,,,,,,,,,,,,,,,,,,,,,,,,,,,
1170,Si3N4,[{'name': 'NIST_SRD-30'}],['Silicon nitride'],[{'name': 'Reaction Bonding'}],"[{'citation': 'High-Strength Reaction-Bonded Silicon Nitride, J.E. Ritter, S.V. Nair, P.A. Gennari, and W.A. Dunlay, Advanced Ceramic Materials, Vol. 3 4, pp. 415-417 (1988), published by American Ceramic Society.'}]",,,,,,,,,,,,Si-N,,,,,,,,,,,,,,,,,,,,,,,,,Polycrystalline,,,,,,,,,,,,,,,,,,,,,,,,,,,,,,,,,,,,,,,,,,0.5,"[{'name': 'Grain Size Range', 'scalars': [{'minimum': '0.2', 'maximum': '0.7'}], 'units': '$\\mu$m'}]",,,$\mu$m,,,,,,,,,,,,,,,,,,,,,,,,,,,,,,,,,,,,,,,,,,,,,,,,,,,,,,,,,,,,,,,,,,,,,,,,,
1171,Al2O3,[{'name': 'NIST_SRD-30'}],['Alumina'],[{'name': 'Sintering'}],"[{'citation': 'Development of Corundum Ceramics with Low Sintering Temperature, F. Ya. Kharitonov, S. S. Vishnevskaya, G. I. Barashenkov, and Yu. V. Salyuk, Ogneupori (Refractories) 1, pp. 15-18 (1986).'}]",,,,,,,,,,,,Al-O,,,,,,,,,,,,,,,,,,,,,,,,,Polycrystalline,,,,,,,,,,,,,,,,,,,,,,,,,370,"[{'name': 'Temperature', 'scalars': [{'value': '293'}], 'units': 'K'}]",,,MPa,,,,,,,,,,,,,,,,,,,,,,,,,,,,,,,,,,,,,,,,,,,,,,,,,,,,Bar,,,,,,,,,,,,,,,,,,,,,,,,,,,,,,,,,,,,,,
1172,B4C,[{'name': 'NIST_SRD-30'}],['Boron carbide'],,"[{'citation': 'Engineering Properties of Carbides, P.T.B. Shaffer, Engineered Materials Handbook, Vol. 4, pp. 804-811 (1991), edited by S.J. Schneider, Jr., published by ASM International.'}]",,,,,,,,,,,,B-C,,,,,,,,,,,,,,,,,,,,,,,,,Polycrystalline,,,,,,,,,,,,,,,,,,,,,,,,,,,,,,,,,,,,,,,,,,,,,,,,,,,,,,,,,,,,,,,,,,,,,,,,,,,,,,,,,,,,,,,,,,14.5,"[{'name': 'Temperature', 'scalars': [{'value': '23'}], 'units': '$^{\\circ}$C'}, {'name': 'Type', 'scalars': [{'value': 'Longitudinal'}, {'value': 'Shear'}]}]",km/s,,,,,,,,,,,,,,,,,,,,,,,,,,,
1173,Tm2O3,[{'name': 'NIST_SRD-30'}],['Thulium oxide'],[{'name': 'Sintering'}],"[{'citation': 'Elastic Properties of Polycrystalline Thulium Oxide and Lutetium Oxide from 20 °C to 1000 °C, W.R. Manning and O. Hunter,Jr., Journal of the American Ceramic Society, Vol. 53 5, pp. 279-280 (1970), published by American Ceramic Society.'}]",,,,,,,,,,,,Tm-O,,,,,,,,,,,,,,,,,,,,,,,,,Polycrystalline,,,,,,,,,,,,,,,,,,,,,,,,,,,,,,,,,,,,,,,,,,,,,,,,,,,,,,,,,,,,,,,,,,,,,,,,,,0.292,"[{'name': 'Temperature', 'scalars': [{'value': '20'}, {'value': '96'}, {'value': '152'}, {'value': '217'}, {'value': '290'}, {'value': '367'}, {'value': '428'}, {'value': '518'}, {'value': '597'}, {'value': '654'}, {'value': '711'}, {'value': '795'}, {'value': '857'}, {'value': '896'}, {'value': '964'}, {'value': '1000'}], 'units': '$^{\\circ}$C'}]",,,,,,,,,,,,,,,,,,,,,,,,,,,,,,,,,,,,,,,,,,,,
1174,ZrO2.xY2O3,[{'name': 'NIST_SRD-30'}],['Zirconia (PSZ)'],,"[{'citation': 'The Measurement of Sliding Friction and Wear of Ceramics at High Temperature, M.G. Gee, C.S. Matharu, E.A. Almond, and T.S. Eyre, Wear, Vol. 138, pp. 169-187 (1990), published by Elsevier Science S.A..'}]",,,,,,,,,,,,Zr-O:Y,,,,,,,,,,,,,,,,,,,,,,,,,Polycrystalline,,,,,,,,,,,,,,,,,,,,,,,,,,,,,,,,,,,,,,,,,,,,,,,,,,,,,,,,,,,,,,13.643,"[{'name': 'Specimen Component', 'scalars': [{'value': 'lower'}, {'value': 'lower'}, {'value': 'lower'}, {'value': 'lower'}, {'value': 'upper'}, {'value': 'upper'}, {'value': 'upper'}, {'value': 'upper'}]}, {'name': 'Temperature', 'scalars': [{'value': '23'}, {'value': '300'}, {'value': '600'}, {'value': '900'}, {'value': '23'}, {'value': '300'}, {'value': '600'}, {'value': '900'}], 'units': '$^{\\circ}$C'}, {'name': 'Environment', 'scalars': [{'value': 'air'}]}]",mm$^{3}$ m$^{-1}$ N$^{-1}$,,,,,,,,,,,,,,,,,,,,,,,,,,,,,,,,,,,,,,,,,,,,,,,,,,,,,,,
1175,Si3N4.xMoSi2,[{'name': 'NIST_SRD-30'}],['Silicon nitride composite'],[{'name': 'Hot Pressing'}],"[{'citation': 'Properties of Silicon Nitride-Molybdenum Disilicide Particulate Ceramic Composites, M. Kao, Journal of the American Ceramic Society, Vol. 76 11, pp. 2879-2883 (1993), published by American Ceramic Society.'}]",,,,,,,,,,,,Si-N:MoSi,,,,,,,,,,,,,,,,,,,,,,,,,Polycrystalline,,,,,,,,,,,,,,,,,,,,,,,,,,,,,,,,,3.6,"[{'name': 'Temperatures', 'scalars': [{'value': '23'}], 'units': '$^{\\circ}$C'}, {'name': 'Number of Samples', 'scalars': [{'value': '5'}]}, {'name': 'Relative Density', 'scalars': [{'value': '99.1'}, {'value': '99.3'}], 'units': '%'}, {'name': 'Volume Fraction of MoSi2', 'scalars': [{'value': '15'}, {'value': '30'}], 'units': '%'}]",,,MPa m$^{1/2}$,,,,,,,,,,,,,,,,,,,,,,,,,,,,,,,,,,,,,,,,,,,,,,,,,,,,,,,,,,,,,,,,,,,,,,,,,,,,,,,,,,
