Repository: ckborg/DSW2018

# DSW2018

## Description
Investigation of a structural ceramics database (WebSCD) curated by the National Institute of Standards and Technology (NIST).
3-week project as part of the UC Berkeley Data Science workshop (DSW2018).
[WebSCD]("https://srdata.nist.gov/CeramicDataPortal/scd")

## Results at-a-glance

~4000 material entries

Most represented mechanical properties: Elastic modulus, flexural strength, fracture toughness.

## Team members
[Prabudhya Bhattacharyya]("http://physics.berkeley.edu/people/graduate-student/prabudhya-bhattacharyya")

[Chris Bronner]("https://chrisbronner.com/")

[Steve Drapcho]("https://www.linkedin.com/in/steven-drapcho-2b939b149/")

File: NIST_CeramicDataSet.csv (part 32 of 103)
1176,Si3N4.xY2O3.yAl2O3,[{'name': 'NIST_SRD-30'}],['Silicon nitride composite'],,"[{'citation': 'Ceramic Technology Project Data Base:  September 1992 Summary Report, B.L.P. Keyes, ORNL Report Number:  ORNL/M-2775, pp. 1-171 (1992), published by Oak Ridge National Laboratory.'}]",,,,,,,,,,,,Si-N:Al,,,,,,,,,,,,,,,,,,,,,,,,,Polycrystalline,,,,,,,,,,,,,,,,,,,,,,,,,1142,"[{'name': 'Temperature', 'scalars': [{'value': '25'}, {'value': '1200'}], 'units': '$^{\\circ}$C'}, {'name': 'Specimen Number', 'scalars': [{'value': 'Q'}]}]",,,MPa,,,,,,,,,,,,,,,,,,,,,,,,,,,,,,,,,,,,,,,,,,,,,,,,,,,,,,,,,,,,,,,,,,,,,,,,,,,,,,,,,,,,,,,,,,
1177,Si3N4,[{'name': 'NIST_SRD-30'}],['Silicon nitride'],[{'name': 'Hot Pressing'}],"[{'citation': 'The Evaluation of Environmental Effects in Toughened Ceramics for Advanced Heat Engines Investigation of Selected SiC and Si3N4 Ceramics, N.L.Hecht, G.A.Graves, D.E.McCullum, A.P.Berens, S.Goodrich, J.D.Wolf, J.R.Hoenigman, P.Yaney, D.Grant, and S.Hilton, ORNL Report Number:  ORNL/Sub/84-00221/2, pp. 1-111 (1990), published by Oak Ridge National Laboratory.'}]",,,,,,,,,,,,Si-N,,,,,,,,,,,,,,,,,,,,,,,,,Polycrystalline,,,,,,,,,,,,,,,,,,,,,,,,,,,,,,,,,,,,,,,,,,,,,,,,,,,,,,,,,,,,,,,,,Norton/TRW,,,,,,,,,,,,,,,,,,,,,,,,,,,,,,,,,,,,,,,,,,,,3.3,"[{'name': 'Temperature', 'scalars': [{'value': '1460'}], 'units': '$^{\\circ}$C'}, {'name': 'Specimen Number', 'scalars': [{'value': '6'}]}]",x10$^{-6}$,,,,,,,,
1178,ZrO2.xY2O3,[{'name': 'NIST_SRD-30'}],['Zirconia'],[{'name': 'Crystal Growth'}],"[{'citation': 'Single-Crystal Elastic Constants of Yttria-Stabilized Zirconia in the Range 20 °C to 700 °C, H.M. Kandil, J.D. Greiner, and J.F. Smith, Journal of the American Ceramic Society, Vol. 67 5, pp. 341-346 (1984), published by American Ceramic Society.'}]",,,,,,,,,,,,Zr-O:Y,,,,,,,,,,,,,,,,,,,,,,,,,Single Crystal,,,,,,,,,,,,,,,,,,,"[[{'value': '353.8'}, {'value': '94.0'}, {'value': '0'}, {'value': '0'}, {'value': '0'}, {'value': '0'}], [{'value': '94.0'}, {'value': '0'}, {'value': '0'}, {'value': '0'}, {'value': '0'}, {'value': '0'}], [{'value': '0'}, {'value': '0'}, {'value': '0'}, {'value': '0'}, {'value': '0'}, {'value': '0'}], [{'value': '0'}, {'value': '0'}, {'value': '0'}, {'value': '56.2'}, {'value': '0'}, {'value': '0'}], [{'value': '0'}, {'value': '0'}, {'value': '0'}, {'value': '0'}, {'value': '0'}, {'value': '0'}], [{'value': '0'}, {'value': '0'}, {'value': '0'}, {'value': '0'}, {'value': '0'}, {'value': '0'}]]","[{'name': 'Mole Fraction of Y2O3', 'scalars': [{'value': '8.1'}, {'value': '8.1'}, {'value': '8.1'}, {'value': '11.1'}, {'value': '11.1'}, {'value': '11.1'}, {'value': '11.1'}, {'value': '11.1'}, {'value': '11.1'}, {'value': '11.1'}, {'value': '11.1'}, {'value': '11.1'}, {'value': '11.1'}, {'value': '11.1'}, {'value': '11.1'}, {'value': '11.1'}, {'value': '11.1'}, {'value': '11.1'}, {'value': '11.1'}, {'value': '11.1'}, {'value': '11.1'}, {'value': '11.1'}, {'value': '11.1'}, {'value': '11.1'}, {'value': '11.1'}, {'value': '11.1'}, {'value': '11.1'}, {'value': '12.1'}, {'value': '12.1'}, {'value': '12.1'}, {'value': '12.1'}, {'value': '12.1'}, {'value': '12.1'}, {'value': '12.1'}, {'value': '12.1'}, {'value': '12.1'}, {'value': '12.1'}, {'value': '12.1'}, {'value': '12.1'}, {'value': '12.1'}, {'value': '12.1'}, {'value': '12.1'}, {'value': '12.1'}, {'value': '12.1'}, {'value': '12.1'}, {'value': '12.1'}, {'value': '12.1'}, {'value': '12.1'}, {'value': '12.1'}, {'value': '12.1'}, {'value': '12.1'}, {'value': '15.5'}, {'value': '15.5'}, {'value': '15.5'}, {'value': '15.5'}, {'value': '15.5'}, {'value': '15.5'}, {'value': '15.5'}, {'value': '15.5'}, {'value': '15.5'}, {'value': '15.5'}, {'value': '15.5'}, {'value': '15.5'}, {'value': '15.5'}, {'value': '15.5'}, {'value': '15.5'}, {'value': '15.5'}, {'value': '15.5'}, {'value': '15.5'}, {'value': '15.5'}, {'value': '15.5'}, {'value': '15.5'}, {'value': '15.5'}, {'value': '15.5'}, {'value': '15.5'}, {'value': '17.9'}, {'value': '17.9'}, {'value': '17.9'}, {'value': '17.9'}, {'value': '17.9'}, {'value': '17.9'}, {'value': '17.9'}, {'value': '17.9'}, {'value': '17.9'}, {'value': '17.9'}, {'value': '17.9'}, {'value': '17.9'}, {'value': '17.9'}, {'value': '17.9'}, {'value': '17.9'}, {'value': '17.9'}, {'value': '17.9'}, {'value': '17.9'}, {'value': '17.9'}, {'value': '17.9'}, {'value': '17.9'}, {'value': '17.9'}, {'value': '17.9'}, {'value': '17.9'}], 'units': '%'}, {'name': 'Temperature', 'scalars': [{'value': '20'}, {'value': '20'}, {'value': '20'}, {'value': '20'}, {'value': '100'}, {'value': '200'}, {'value': '300'}, {'value': '400'}, {'value': '500'}, {'value': '600'}, {'value': '700'}, {'value': '20'}, {'value': '100'}, {'value': '200'}, {'value': '300'}, {'value': '400'}, {'value': '500'}, {'value': '600'}, {'value': '700'}, {'value': '20'}, {'value': '100'}, {'value': '200'}, {'value': '300'}, {'value': '400'}, {'value': '500'}, {'value': '600'}, {'value': '700'}, {'value': '20'}, {'value': '100'}, {'value': '200'}, {'value': '300'}, {'value': '400'}, {'value': '500'}, {'value': '600'}, {'value': '700'}, {'value': '20'}, {'value': '100'}, {'value': '200'}, {'value': '300'}, {'value': '400'}, {'value': '500'}, {'value': '600'}, {'value': '700'}, {'value': '20'}, {'value': '100'}, {'value': '200'}, {'value': '300'}, {'value': '400'}, {'value': '500'}, {'value': '600'}, {'value': '700'}, {'value': '20'}, {'value': '100'}, {'value': '200'}, {'value': '300'}, {'value': '400'}, {'value': '500'}, {'value': '600'}, {'value': '700'}, {'value': '20'}, {'value': '100'}, {'value': '200'}, {'value': '300'}, {'value': '400'}, {'value': '500'}, {'value': '600'}, {'value': '700'}, {'value': '20'}, {'value': '100'}, {'value': '200'}, {'value': '300'}, {'value': '400'}, {'value': '500'}, {'value': '600'}, {'value': '700'}, {'value': '20'}, {'value': '100'}, {'value': '200'}, {'value': '300'}, {'value': '400'}, {'value': '500'}, {'value': '600'}, {'value': '700'}, {'value': '20'}, {'value': '100'}, {'value': '200'}, {'value': '300'}, {'value': '400'}, {'value': '500'}, {'value': '600'}, {'value': '700'}, {'value': '20'}, {'value': '100'}, {'value': '200'}, {'value': '300'}, {'value': '400'}, {'value': '500'}, {'value': '600'}, {'value': '700'}], 'units': '$^{\\circ}$C'}]",GPa,,,,,,,,,,,,,,,,,,,,,,,,,,,,,,,,,,,,,,,,,,,,CERES Corp.,,,,,,,,,,,,,,,,,,,,,,,,,,,,,,,,,,,,,,,,,,,,,,,,,,,,,,
1179,BN,[{'name': 'NIST_SRD-30'}],['Boron nitride'],,"[{'citation': 'High-Temperature Thermodynamic Properties of Some Refractory Borides, R. Mezaki, E.W. Tilleux, D.W. Barnes, and J.L. Margrave, Thermodynamics of Nuclear Materials, pp. 775-788 (1962), published by International Atomic Energy Agency, Vienna.'}]",,,,,,,,,,,,B-N,,,,,,,,,,,,,,,,,,,,,,,,,Polycrystalline,,,,,,,,,,,,,,,,,,,,,,,,,,,,,,,,,,,,,,,,,,,,,,,,,,,,,,,,,,,,,,,,,,,,,,,,,,,,,,,,,,,,,,,,,,,,,,,497,"[{'name': 'Temperature', 'scalars': [{'value': '298.16'}, {'value': '300'}, {'value': '400'}, {'value': '500'}, {'value': '600'}, {'value': '700'}, {'value': '800'}, {'value': '900'}, {'value': '1000'}, {'value': '1100'}, {'value': '1200'}], 'units': 'K'}, {'name': 'Molar Heat Capacity', 'scalars': [{'value': '12.3'}, {'value': '12.7'}, {'value': '25.4'}, {'value': '32.0'}, {'value': '36.4'}, {'value': '39.5'}, {'value': '42.09'}, {'value': '44.31'}, {'value': '46.32'}, {'value': '48.20'}, {'value': '49.96'}], 'units': 'J mol$^{-1}$ K$^{-1}$'}]",J kg$^{-1}$ K$^{-1}$,,,,,,,,,,,,,,,,,,,,,,
1180,MgO,[{'name': 'NIST_SRD-30'}],['Magnesia'],[{'name': 'Crystal Growth'}],"[{'citation': 'Temperature Coefficients of Elastic Constants of Single Crystal MgO between 80 K and 1300 K, Y. Sumino, O.L. Anderson, and I. Suzuki, Physics and Chemistry of Minerals, Vol. 9, pp. 38-47 (1983), published by Springer-Verlag.'}]",,,,,,,,,,,,Mg-O,,,,,,,,,,,,,,,,,,,,,,,,,Single Crystal,,,,,,,,,,,,,,319.1,"[{'name': 'Temperature', 'scalars': [{'value': '0'}, {'value': '100'}, {'value': '200'}, {'value': '300'}, {'value': '400'}, {'value': '500'}, {'value': '600'}, {'value': '700'}, {'value': '800'}, {'value': '900'}, {'value': '1000'}, {'value': '1200'}, {'value': '1400'}, {'value': '1600'}, {'value': '1800'}, {'value': '2000'}, {'value': '2200'}, {'value': '2400'}, {'value': '2600'}, {'value': '2800'}, {'value': '3000'}, {'value': '3100'}], 'units': 'K'}, {'name': 'Density', 'scalars': [{'value': '3.603'}, {'value': '3.602'}, {'value': '3.597'}, {'value': '3.587'}, {'value': '3.575'}, {'value': '3.562'}, {'value': '3.548'}, {'value': '3.533'}, {'value': '3.519'}, {'value': '3.503'}, {'value': '3.488'}, {'value': '3.456'}, {'value': '3.424'}, {'value': '3.391'}, {'value': '3.357'}, {'value': '3.321'}, {'value': '3.285'}, {'value': '3.247'}, {'value': '3.209'}, {'value': '3.170'}, {'value': '3.131'}, {'value': '3.111'}], 'units': 'g/cm$^{3}$'}]",,,GPa,,,,,,,,,,,,,,,,,,,,,,,,,,,,,,,,,,,,,,,,,,,,,,,W. and C. Spicer Company,,,,,,,,,,,,,,,,,,,,,,,,,,,,,,,,,,,,,,,,,,,,,,,,,,,,,,
1181,Er2O3,[{'name': 'NIST_SRD-30'}],['Erbia'],[{'name': 'Crystal Growth'}],"[{'citation': 'Elastic Constants of Erbia Single Crystals, A.A. Sharif, F. Chu, A. Mirsa, T. E. Mitchell, and J.J. Petrovic, Journal of the American Ceramic Society, Vol. 83 9, pp. 2246-2250 (2000), published by American Ceramic Society.'}]",,,,,,,,,,,,Er-O,,,,,,,,,,,,,,,,,,,,,,,,,Single Crystal,,,,,,,,,,,,,,,,,,,,,,,,,,,,,,,,,,,,,,,,,,,,,,,,,,,,,,,,,,,,,,,,,,,,,,,,,,0.338,"[{'name': 'Temperature', 'scalars': [{'value': '23'}], 'units': '$^{\\circ}$C'}]",,,,,,,,,,,,,,,,,,,,,,,,,,,,,,,,,,,,,,,,,,,,
1182,Al2O3,[{'name': 'NIST_SRD-30'}],['Alumina'],[{'name': 'Sintering'}],"[{'citation': 'Effects of Ceramic Microstructures on Strength and Fracture Surface Energy, G.K. Bansal, Proceedings of the Sixth International Materials Symposium, pp. 860-871 (1976), edited by R.M. Fulrath and J.A. Pask, published by Westview Press (Boulder Colorado).'}]",,,,,,,,,,,,Al-O,,,,,,,,,,,,,,,,,,,,,,,,,Polycrystalline,,,,,,,,,,,,,,318,"[{'name': 'Temperature', 'scalars': [{'value': '22'}], 'units': '$^{\\circ}$C'}]",,,GPa,,,,,,,,,,,,,,,,,,,,,,,,,,,,,,,,,,,,,,,,,,,,,,,3M Company,,,,,,,,,,,,,,,,,,,,,,,,,,,,,,,,,,,,,,,,,,,,,,,,,,,,,,
1183,TiB2,[{'name': 'NIST_SRD-30'}],['Titanium diboride'],[{'name': 'Hot Pressing'}],"[{'citation': 'Elastic Properties of Polycrystalline TiB2, ZrB2, and HfB2 from Room Temperature to 1300 K, D.E. Wiley, W.R. Manning, and O. Hunter,Jr., Journal of the Less-Common Metals, Vol. 18, pp. 149-157 (1969), published by Elsevier Sequoia.'}]",,,,,,,,,,,,Ti-B,,,,,,,,,,,,,,,,,,,,,,,,,Polycrystalline,,,,4.21,"[{'name': 'Specimen Number', 'scalars': [{'value': 'Average'}]}]",,,g cm$^{-3}$,,,,,,,,,,,,,,,,,,,,,,,,,,,,,,,,,,,,,,,,,,,,,,,,,,,,,,,,,Carborundum Company,,,,,,,,,,,,,,,,,,,,,,,,,,,,,,,,,,,,,,,,,,,,,,,,,,,,,,
1184,Si3N4.xMoSi2,[{'name': 'NIST_SRD-30'}],['Silicon nitride composite'],[{'name': 'Hot Pressing'}],"[{'citation': 'Properties of Silicon Nitride-Molybdenum Disilicide Particulate Ceramic Composites, M. Kao, Journal of the American Ceramic Society, Vol. 76 11, pp. 2879-2883 (1993), published by American Ceramic Society.'}]",,,,,,,,,,,,Si-N:MoSi,,,,,,,,,,,,,,,,,,,,,,,,,Polycrystalline,,,,,,,,,,,,,,,,,,,,,,,,,,,,,,,,,,,,,,,,,,,,,,,,,,,,,,,,,,,,,,,,,,,,,,,,Si3N4,"[{'name': 'Amount of Phase', 'scalars': [{'value': '1'}, {'value': 'x'}], 'units': 'mol'}]",,,,,,,,,,,,,,,,,,,,,,,,,,,,,,,,,,,,,,,,,,,,,,
1185,SiC,[{'name': 'NIST_SRD-30'}],['Silicon carbide'],[{'name': 'Sintering'}],"[{'citation': 'Material Properties of a Sintered $\\alpha$-SiC, R.G. Munro, Journal of Physical and Chemical Reference Data, Vol. 26 5, pp. 1195-1203 (1997), published by American Chemical Society.'}]",,,,,,,,,,,,Si-C,,,,,,,,,,,,,,,,,,,,,,,,,Polycrystalline,,,,3.16 (1%),"[{'name': 'Temperature', 'scalars': [{'value': '20'}, {'value': '500'}, {'value': '1000'}, {'value': '1200'}, {'value': '1400'}, {'value': '1500'}], 'units': '$^{\\circ}$C'}]",,,g cm$^{-3}$,,,,,,,,,,,,,,,,,,,,,,,,,,,,,,,,,,,,,,,,,,,,,,,,,,,,,,,,,,,,,,,,,,,,,,,,,,,,,,,,,,,,,,,,,,,,,,,,,,,,,,,,,,,,,,,
1186,SiC,[{'name': 'NIST_SRD-30'}],['Silicon carbide'],[{'name': 'Hot Pressing'}],"[{'citation': 'Specific Heat of Some High Temperature Materials, B.E. Walker, C.T. Ewing, and R.R. Miller, Journal of Chemical and Engineering Data, Vol. 7 4, pp. 595-597 (1962), published by American Chemical Society.'}]",,,,,,,,,,,,Si-C,,,,,,,,,,,,,,,,,,,,,,,,,Polycrystalline,,,,,,,,,,,,,,,,,,,,,,,,,,,,,,,,,,,,,,,,,,,,,,,,,,,,,,,,,,,,,,,,,Commercial company,,,,,,,,,,,,,,,,,,,,,,,,,,,,,,682,"[{'name': 'Temperature', 'scalars': [{'value': '30'}, {'value': '100'}, {'value': '200'}, {'value': '300'}, {'value': '400'}, {'value': '500'}, {'value': '600'}, {'value': '700'}, {'value': '800'}], 'units': '$^{\\circ}$C'}]",J kg$^{-1}$ K$^{-1}$,,,,,,,,,,,,,,,,,,,,,,
1187,TiB2.xB4C.yFe,[{'name': 'NIST_SRD-30'}],['Titanium diboride composite'],[{'name': 'Sintering'}],"[{'citation': 'Effect of Iron and Boron Carbide on the Densification and Mechanical Properties of Titanium Diboride Ceramics, E.S. Kang, C.W. Jang, C.H. Lee, C.H. Kim, and D.K. Kim, Journal of the American Ceramic Society, Vol. 72 20, pp. 1868-1872 (1989), published by American Ceramic Society.'}]",,,,,,,,,,,,Ti-B:B,,,,,,,,,,,,,,,,,,,,,,,,,Polycrystalline,,,,,,,,,,,,,,,,,,,,,,,,,,,,,,,,,,,,,,,,,,,,,,,,,,,,,,,,,,,,,,,,,,,,,,,,TiB2,"[{'name': 'Mass Fraction of Phase', 'scalars': [{'value': '99.5-x'}, {'value': 'x'}, {'value': '0.5'}], 'units': '%'}]",,,,,,,,,,,,,,,,,,,,,,,,,,,,,,,,,,,,,,,,,,,,,,
1188,3Al2O3.2SiO2.xZrO2.yY2O3,[{'name': 'NIST_SRD-30'}],['Mullite composite'],[{'name': 'Hot Pressing'}],"[{'citation': 'Thermal Diffusivity/Conductivity and Specific Heat of Mullite-Zirconia-Silicon Carbide Whisker Composites, L.M. Russell, K.Y. Donaldson, D.P.H. Hasselman, R. Ruh, and J.W. Adams, Journal of the American Ceramic Society, Vol. 79 10, pp. 2767-2770 (1996), published by American Ceramic Society.'}]",,,,,,,,,,,,Al-Si-O:ZrO,,,,,,,,,,,,,,,,,,,,,,,,,Polycrystalline,,,,,,,,,,,,,,,,,,,,,,,,,,,,,,,,,,,,,,,,,,,,,,,,,,,,,,,,,,,,,,,,,,,,,,,,,,,,,,,,,,,,,,,,,,,,,,,660,"[{'name': 'Temperature', 'scalars': [{'value': '20'}, {'value': '56'}, {'value': '102'}, {'value': '151'}, {'value': '196'}, {'value': '246'}, {'value': '295'}, {'value': '347'}, {'value': '393'}, {'value': '446'}, {'value': '495'}, {'value': '547'}, {'value': '593'}, {'value': '646'}, {'value': '702'}], 'units': '$^{\\circ}$C'}]",J kg$^{-1}$ K$^{-1}$,,,,,,,,,,,,,,,,,,,,,,
1189,AlN,[{'name': 'NIST_SRD-30'}],['Aluminum nitride'],[{'name': 'Sintering'}],"[{'citation': 'Thermal and Mechanical Properties of Neutron-Irradiated Aluminum Nitride, T. Yano and T. Iseki, Journal of Nuclear Materials, Vol. 179, pp. 387-390 (1991), published by Elsevier Science B.V..'}]",,,,,,,,,,,,Al-N,,,,,,,,,,,,,,,,,,,,,,,,,Polycrystalline,,,,,,,,,,,,,,,,,,,,,,,,,354,"[{'name': 'Volume Swelling', 'scalars': [{'value': '0.00'}, {'value': '0.32'}, {'value': '0.44'}, {'value': '0.63'}], 'units': '%'}]",,,MPa,,,,,,,,,,,,,,,,,,,,,,,,,,,,,,,,,,,,Tokuyama Soda Co.,,,,,,,,,,,,,,,,,,,,,,,,,,,,,,,,,,,,,,,,,,,,,,,,,,,,,,
1190,Al2O3,[{'name': 'NIST_SRD-30'}],['Alumina'],[{'name': 'Injection Molding'}],"[{'citation': 'Fabrication of Engineering Ceramics by Injection Moulding a Suspension with Optimum Powder Properties, Part II - Mechanical Properties and Wear Behaviour, R.E.F.Q. Nogueira, D.T. Gawne, and M.J. Edirisinghe, Journal of Materials Science, Vol. 28, pp. 4821-4828 (1993), published by Chapman and Hall.'}]",,,,,,,,,,,,Al-O,,,,,,,,,,,,,,,,,,,,,,,,,Polycrystalline,,,,,,,,,,,,,,,,,,,,,,,,,,,,,,,,,,,,,,,,,,,,,,,,,,,,,,,,,,,,,,,,,,,,,,,,,,,,,,,,,,,,,,,,,,,,,,,,,,,,,,,,,,,,,,,,,,,7,"[{'name': 'Temperature', 'scalars': [{'value': '23'}], 'units': '$^{\\circ}$C'}]",,,
1191,Si3N4,[{'name': 'NIST_SRD-30'}],['Silicon nitride'],[{'name': 'Hot Isostatic Pressing'}],"[{'citation': 'Unlubricated Sliding Friction and Wear of Various Si3N4 Pairs Between 22 °C and 1000 °C, A. Skopp, M. Woydt, and K.H. Habig, Tribology International, Vol. 23 3, pp. 189-199 (1990), published by Butterworth-Heinemann Ltd.'}]",,,,,,,,,,,,Si-N,FX-950,,,,,,,,,,,,,,,,,,,,,,,,Polycrystalline,,,,,,,,,,,,,,300,"[{'name': 'Temperature', 'scalars': [{'value': '22'}], 'units': '$^{\\circ}$C'}]",,,GPa,,,,,,,,,,,,,,,,,,,,,,,,,,,,,,,,,,,,,,,,,,,,,,,Toshiba,,,,,,,,,,,,,,,,,,,,,,,,,,,,,,,,,,,,,,,,,,,,,,,,,,,,,,
1192,MgO,[{'name': 'NIST_SRD-30'}],['Magnesia'],,"[{'citation': 'Engineering Properties of Single Oxides, M. Miyayama, K. Koumoto, and H. Yanagida, Engineered Materials Handbook, Vol. 4, pp. 748-757 (1991), edited by S.J. Schneider, Jr., published by ASM International.'}]",,,,,,,,,,,,Mg-O,,,,,,,,,,,,,,,,,,,,,,,,,,,,,,,,,,,,,,,,,,,,,,,,,,,,,,,,,,,,,,,,,,,,,,,,,,,,,,,,,,,,,,,,,,,,,,,,,,,,,,,,,,,,,,,,,,,,,,,,,,,,,,,,1,"[{'name': 'Temperature', 'scalars': [{'value': '2'}, {'value': '5'}, {'value': '10'}, {'value': '27'}, {'value': '60'}, {'value': '100'}, {'value': '400'}], 'units': 'K'}]",W m$^{-1}$ K$^{-1}$,,,,,,,,,,,,,,
1193,C,[{'name': 'NIST_SRD-30'}],['Diamond (CVD)'],[{'name': 'Chemical Vapor Deposition'}],"[{'citation': 'Fracture Strength Measurement of Filament Assisted CVD Polycrystalline Diamond Films, G.F. Cardinale and C.J. Robinson, Journal of Materials Research, Vol. 7 6, pp. 1432-1437 (1992), published by Materials Research Society.'}]",,,,,,,,,,,,C,,,,,,,,,,,,,,,,,,,,,,,,,Polycrystalline,,,,,,,,,,,,,,,,,,,,,,,,,1380,"[{'name': 'Aperture Radius', 'scalars': [{'value': '0.95'}], 'units': 'cm'}, {'name': 'Sample Thickness', 'scalars': [{'value': '12'}], 'units': '$\\mu$m'}, {'name': 'Grain Size', 'scalars': [{'value': '5.2'}], 'units': '$\\mu$m'}, {'name': 'Group/Sample Numbers', 'scalars': [{'value': 'I/B-14'}]}]",,,MPa,,,,,,,,,,,,,,,,,,,,,,,,,,,,,,,,,,,,,,,,,,,,,,,,,,,,,,,,,,,,,,,,,,,,,,,,,,,,,,,,,,,,,,,,,,
1194,Si3N4,[{'name': 'NIST_SRD-30'}],['Silicon nitride'],[{'name': 'Sintering'}],"[{'citation': 'Formation and Characteristics of Silicon Nitride-Lithium Aluminum Silicate Ceramics:  Part II, Mechanical and Thermal Properties, D.J. Kim, P. Greil, and G. Petzow, Advanced Ceramic Materials, Vol. 2 4, pp. 822-826 (1987), published by American Ceramic Society.'}]",,,,,,,,,,,,Si-N,,,,,,,,,,,,,,,,,,,,,,,,,Polycrystalline,,,,,,,,,,,,,,,,,,,,,,,,,404,"[{'name': 'Devitrified', 'scalars': [{'value': 'no'}, {'value': 'yes'}]}]",,,MPa,,,,,,,,,,,,,,,,,,,,,,,,,,,,,,,,,,,,,,,,,,,,,,,,,,,,,,,,,,,,,,,,,,,,,,,,,,,,,,,,,,,,,,,,,,
1195,Al2O3.xCeO2.yZrO2,[{'name': 'NIST_SRD-30'}],['Alumina composite'],[{'name': 'Sintering'}],"[{'citation': 'Ceramic Technology Project Data Base:  September 1992 Summary Report, B.L.P. Keyes, ORNL Report Number:  ORNL/M-2775, pp. 1-171 (1992), published by Oak Ridge National Laboratory.'}]",,,,,,,,,,,,Al-O:CeO,,,,,,,,,,,,,,,,,,,,,,,,,Polycrystalline,,,,,,,,,,,,,,,,,,,,,,,,,889,"[{'name': 'Temperature', 'scalars': [{'value': '25'}], 'units': '$^{\\circ}$C'}, {'name': 'Process Condition 2', 'scalars': [{'value': '-'}]}, {'name': 'Process Condition 1', 'scalars': [{'value': '-'}]}, {'name': 'Specimen Number', 'scalars': [{'value': 'D'}]}]",,,MPa,,,,,,,,,,,,,,,,,,,,,,,,,,,,,,,,,,,,Norton Company,,,,,,,,,,,,,,,,,,,,,,,,,,,,,,,,,,,,,,,,,,,,,,,,,,,,,,
1196,ZrO2.xY2O3,[{'name': 'NIST_SRD-30'}],['Zirconia (PSZ)'],[{'name': 'Melt Processing'}],"[{'citation': 'The Elastic Constants and Interatomic Binding in Yttria-Stabilized Zirconia, N.G. Pace, G.A. Saunders, Z. Sumengen, and J.S. Thorp, Journal of Materials Science, Vol. 4, pp. 1106-1110 (1969), published by Chapman and Hall.'}]",,,,,,,,,,,,Zr-O:Y,,,,,,,,,,,,,,,,,,,,,,,,,Polycrystalline,,,,,,,,,,,,,,303,"[{'name': 'Temperature', 'scalars': [{'value': '77'}, {'value': '196'}, {'value': '77'}, {'value': '196'}], 'units': 'K'}, {'name': 'Mole Fraction of Y2O3', 'scalars': [{'value': '8'}, {'value': '8'}, {'value': '12'}, {'value': '12'}], 'units': '%'}]",,,GPa,,,,,,,,,,,,,,,,,,,,,,,,,,,,,,,,,,,,,,,,,,,,,,,,,,,,,,,,,,,,,,,,,,,,,,,,,,,,,,,,,,,,,,,,,,,,,,,,,,,,,
1197,Si2N2O,[{'name': 'NIST_SRD-30'}],['Silicon oxynitride'],,"[{'citation': 'Engineering Properties of Nitrides, S. Hampshire, Engineered Materials Handbook, Vol. 4, pp. 812-820 (1991), edited by S.J. Schneider, Jr., published by ASM International.'}]",,,,,,,,,,,,Si-O-N,,,,,,,,,,,,,,,,,,,,,,,,,Polycrystalline,,,,,,,,,,,,,,,,,,,,,,,,,,,,,,,,,,,,,,,,,,,,,,,,,,,,,,,,,,,,,,,,,,,,,,,,,,,,,,,,,,,,,,,,,,,,,,,,,,,,,,,9,"[{'name': 'Temperature', 'scalars': [{'value': '25'}], 'units': '$^{\\circ}$C'}, {'name': 'Material Type', 'scalars': [{'value': 'Si2N2O'}]}]",W m$^{-1}$ K$^{-1}$,,,,,,,,,,,,,,
1198,Si3N4,[{'name': 'NIST_SRD-30'}],['Silicon nitride'],[{'name': 'Hot Isostatic Pressing'}],"[{'citation': 'Fracture Toughness of Ceramics using the SEVNB Method:  Preliminary Results, J. Kubler, Ceramic Engineering and Science Proceedings, Vol. 18 4, pp. 155-162 (1997), published by American Ceramic Society.'}]",,,,,,,,,,,,Si-N,,,,,,,,,,,,,,,,,,,,,,,,,Polycrystalline,,,,,,,,,,,,,,,,,,,,,,,,,,,,,,,,,5.10,"[{'name': 'Specimen Size', 'scalars': [{'value': '3 x 4'}, {'value': '2 x 2.5'}], 'units': 'mm x mm'}, {'name': 'Notch Polishing', 'scalars': [{'value': 'hand'}, {'value': 'machine'}]}]",,,MPa m$^{1/2}$,,,,,,,,,,,,,,,,,,,,,,,,,,,,ESK,,,,,,,,,,,,,,,,,,,,,,,,,,,,,,,,,,,,,,,,,,,,,,,,,,,,,,
1199,ZrO2.xY2O3,[{'name': 'NIST_SRD-30'}],['Zirconia (TZP)'],,"[{'citation': 'Evaluation of Japanese Yttria Tetragonal Zirconia Polycrystal (Y-TZP) Materials, J.J. Swab, Ceramic Engineering and Science Proceedings, Vol. 8 7, pp. 886-891 (1987), published by American Ceramic Society.'}]",,,,,,,,,,,,Zr-O:Y,,,,,,,,,,,,,,,,,,,,,,,,,Polycrystalline,,,,5.840,"[{'name': 'Oxidation Temperature', 'scalars': [{'value': '-'}, {'value': '200'}, {'value': '1000'}, {'value': '1000'}], 'units': '$^{\\circ}$C'}, {'name': 'Oxidation Time', 'scalars': [{'value': '-'}, {'value': '50'}, {'value': '100'}, {'value': '500'}], 'units': 'h'}, {'name': 'Test Temperature', 'scalars': [{'value': '23'}], 'units': '$^{\\circ}$C'}]",,,g cm$^{-3}$,,,,,,,,,,,,,,,,,,,,,,,,,,,,,,,,,,,,,,,,,,,,,,,,,,,,,,,,,AC Sparkplug,,,,,,,,,,,,,,,,,,,,,,,,,,,,,,,,,,,,,,,,,,,,,,,,,,,,,,
1200,Si3N4.xY2O3.yAl2O3,[{'name': 'NIST_SRD-30'}],['Silicon nitride'],[{'name': 'Hot Pressing'}],"[{'citation': 'Fracture and Intermediate Temperature Instability in Yttria-Doped Hot-Pressed Silicon Nitrides, R.K. Govila, American Ceramic Society Bulletin, Vol. 65 9, pp. 1287-1292 (1986), published by American Ceramic Society.'}]",,,,,,,,,,,,Si-N:Al,,,,,,,,,,,,,,,,,,,,,,,,,Polycrystalline,,,,,,,,,,,,,,,,,,,,,,,,,,,,,,,,,,,,,,,,,,,,,,,,,,,,,,,,,,,,,,,,,,,,,,,,,,,,,,,,,Disk,,,,,,,,,,,,,,,,,,,,,,,,,,,,,,,,,,,,886,"[{'name': 'Temperature', 'scalars': [{'value': '20'}, {'value': '400'}, {'value': '500'}, {'value': '600'}, {'value': '700'}, {'value': '800'}, {'value': '1000'}], 'units': '$^{\\circ}$C'}]",MPa
1201,Si6-xAlxOxN8-x,[{'name': 'NIST_SRD-30'}],['Sialon'],,"[{'citation': 'Engineering Properties of Nitrides, S. Hampshire, Engineered Materials Handbook, Vol. 4, pp. 812-820 (1991), edited by S.J. Schneider, Jr., published by ASM International.'}]",,,,,,,,,,,,Si-Al-O-N,,,,,,,,,,,,,,,,,,,,,,,,,Polycrystalline,,,,,,,,,,,,,,,,,,,,,,,,,850,"[{'name': 'Temperature', 'scalars': [{'value': '25'}], 'units': '$^{\\circ}$C'}, {'name': 'Material Type', 'scalars': [{'value': 'Sialon'}]}]",,,MPa,,,,,,,,,,,,,,,,,,,,,,,,,,,,,,,,,,,,,,,,,,,,,,,,,,,,,,,,,,,,,,,,,,,,,,,,,,,,,,,,,,,,,,,,,,
1202,Al2O3,[{'name': 'NIST_SRD-30'}],['Alumina'],[{'name': 'Sintering'}],"[{'citation': 'Ultrasonic Study of Elasticity-Porosity Relationship in Polycrystalline Alumina, A. Nagarajan, Journal of Applied Physics, Vol. 42 10, pp. 3693-3696 (1971), published by American Institute of Physics.'}]",,,,,,,,,,,,Al-O,,,,,,,,,,,,,,,,,,,,,,,,,Polycrystalline,,,,,,,,,,,,,,,,,,,,,,,,,,,,,,,,,,,,,,,,,,,,,,,,,,,,,,,,,,,,,,,,,,,,,,,,,,,,,,,,,,,,,,,,,,6.31,"[{'name': 'Mode', 'scalars': [{'value': 'Shear'}, {'value': 'Shear'}, {'value': 'Shear'}, {'value': 'Shear'}, {'value': 'Shear'}, {'value': 'Shear'}, {'value': 'Shear'}, {'value': 'Shear'}, {'value': 'Shear'}, {'value': 'Shear'}, {'value': 'Shear'}, {'value': 'Shear'}, {'value': 'Shear'}, {'value': 'Shear'}, {'value': 'Shear'}, {'value': 'Shear'}, {'value': 'Shear'}, {'value': 'Longitudinal'}, {'value': 'Longitudinal'}, {'value': 'Longitudinal'}, {'value': 'Longitudinal'}, {'value': 'Longitudinal'}, {'value': 'Longitudinal'}, {'value': 'Longitudinal'}, {'value': 'Longitudinal'}, {'value': 'Longitudinal'}, {'value': 'Longitudinal'}, {'value': 'Longitudinal'}, {'value': 'Longitudinal'}, {'value': 'Longitudinal'}, {'value': 'Longitudinal'}, {'value': 'Longitudinal'}, {'value': 'Longitudinal'}]}, {'name': 'Volume Fraction of Porosity', 'scalars': [{'value': '0.010'}, {'value': '0.029'}, {'value': '0.050'}, {'value': '0.060'}, {'value': '0.074'}, {'value': '0.091'}, {'value': '0.108'}, {'value': '0.122'}, {'value': '0.132'}, {'value': '0.141'}, {'value': '0.201'}, {'value': '0.211'}, {'value': '0.244'}, {'value': '0.268'}, {'value': '0.325'}, {'value': '0.363'}, {'value': '0.402'}, {'value': '0.007'}, {'value': '0.033'}, {'value': '0.050'}, {'value': '0.074'}, {'value': '0.102'}, {'value': '0.105'}, {'value': '0.112'}, {'value': '0.121'}, {'value': '0.129'}, {'value': '0.140'}, {'value': '0.200'}, {'value': '0.207'}, {'value': '0.248'}, {'value': '0.324'}, {'value': '0.360'}, {'value': '0.398'}]}]",km/s,,,,,,,,,,,,,,,,,,,,,,,,,,,
1203,Si3N4,[{'name': 'NIST_SRD-30'}],['Silicon nitride'],[{'name': 'Sintering'}],"[{'citation': 'Elastic Properties, Hardness and Indentation Fracture Toughness of $\\beta$-Sialons, J. Piekarczyk, J. Lis, and J. Bialoskorski, Key Engineering Materials, Vol. 89, pp. 541-546 (1994), published by Trans Tech Publications, Switzerland.'}]",,,,,,,,,,,,Si-N,,,,,,,,,,,,,,,,,,,,,,,,,Polycrystalline,,,,,,,,,,,,,,,,,,,,,,,,,,,,,,,,,,,,,,,,,,,,,,,,,,,,,,,,,,,,,,,,,,,,,,,,,,0.269,"[{'name': 'x of Alx', 'scalars': [{'value': '-'}], 'units': 'formula units'}]",,,,,,,,,,,,,,,,,,,,,,,,,,,,,,,,,,,,,,,,,,,,
1204,Al2O3,[{'name': 'NIST_SRD-30'}],['Alumina'],[{'name': 'Melt Processing'}],"[{'citation': 'High-Temperature Creep of Some Single Crystal Oxides, G.S. Corman, Ceramic Engineering and Science Proceedings, Vol. 12 9, pp. 1745-1766 (1991), published by American Ceramic Society.'}]",,,,,,,,,,,,Al-O,,,,,,,,,,,,,,,,,,,4.54,"[{'name': 'Stress Range', 'scalars': [{'minimum': '140', 'maximum': '400'}, {'minimum': '25', 'maximum': '100'}], 'units': 'MPa'}, {'name': 'Temperature Range', 'scalars': [{'minimum': '1650', 'maximum': '1850'}, {'minimum': '1200', 'maximum': '1700'}], 'units': '$^{\\circ}$C'}, {'name': 'Crystal Direction', 'scalars': [{'value': '0001'}, {'value': '42$^{\\circ}$/0001'}]}]",,,,,Single Crystal,,,,,,,,,,,,,,,,,,,,,,,,,,,,,,,,,,,,,,,,,,,,,,,,,,,,,,,,,,,,,,,,,,,,,,,,,,,,,,,,,,,,,,,,,,,,,,,,,,,,,,,,,,,,,,,,,,,,,,,
1205,Ho2O3,[{'name': 'NIST_SRD-30'}],['Holmia'],[{'name': 'Sintering'}],"[{'citation': 'Elastic Properties of Polycrystalline Yttrium Oxide, Holmium Oxide, and Erbium Oxide:  High-Temperature Measurements, W.R. Manning and O. Hunter, Jr., Journal of the American Ceramic Society, Vol. 52 9, pp. 492-496 (1969), published by American Ceramic Society.'}]",,,,,,,,,,,,Ho-O,,,,,,,,,,,,,,,,,,,,,,,,,Polycrystalline,,,,,,,,,,,,,,105.8,"[{'name': 'Volume Fraction of Porosity', 'scalars': [{'value': '0.182'}, {'value': '0.182'}, {'value': '0.182'}, {'value': '0.182'}, {'value': '0.182'}, {'value': '0.182'}, {'value': '0.182'}, {'value': '0.182'}, {'value': '0.182'}, {'value': '0.182'}, {'value': '0.182'}, {'value': '0.182'}, {'value': '0.182'}, {'value': '0.182'}, {'value': '0.182'}, {'value': '0.182'}, {'value': '0.182'}, {'value': '0.182'}, {'value': '0.182'}, {'value': '0.182'}, {'value': '0.182'}, {'value': '0.133'}, {'value': '0.133'}, {'value': '0.133'}, {'value': '0.133'}, {'value': '0.133'}, {'value': '0.133'}, {'value': '0.133'}, {'value': '0.133'}, {'value': '0.133'}, {'value': '0.133'}, {'value': '0.133'}, {'value': '0.133'}, {'value': '0.133'}, {'value': '0.133'}, {'value': '0.133'}, {'value': '0.133'}, {'value': '0.133'}, {'value': '0.133'}, {'value': '0.133'}, {'value': '0.133'}, {'value': '0.074'}, {'value': '0.074'}, {'value': '0.074'}, {'value': '0.074'}, {'value': '0.074'}, {'value': '0.074'}, {'value': '0.074'}, {'value': '0.074'}, {'value': '0.074'}, {'value': '0.074'}, {'value': '0.074'}, {'value': '0.074'}, {'value': '0.074'}, {'value': '0.074'}, {'value': '0.074'}, {'value': '0.074'}, {'value': '0.074'}, {'value': '0.074'}, {'value': '0.074'}, {'value': '0.074'}, {'value': '0.074'}], 'units': '%'}, {'name': 'Temperature', 'scalars': [{'value': '24'}, {'value': '63'}, {'value': '107'}, {'value': '159'}, {'value': '206'}, {'value': '260'}, {'value': '314'}, {'value': '363'}, {'value': '400'}, {'value': '452'}, {'value': '499'}, {'value': '535'}, {'value': '597'}, {'value': '626'}, {'value': '687'}, {'value': '722'}, {'value': '756'}, {'value': '806'}, {'value': '835'}, {'value': '899'}, {'value': '946'}, {'value': '23'}, {'value': '58'}, {'value': '102'}, {'value': '151'}, {'value': '210'}, {'value': '256'}, {'value': '311'}, {'value': '357'}, {'value': '421'}, {'value': '483'}, {'value': '547'}, {'value': '596'}, {'value': '618'}, {'value': '726'}, {'value': '763'}, {'value': '817'}, {'value': '842'}, {'value': '888'}, {'value': '938'}, {'value': '992'}, {'value': '25'}, {'value': '74'}, {'value': '111'}, {'value': '155'}, {'value': '211'}, {'value': '243'}, {'value': '283'}, {'value': '327'}, {'value': '391'}, {'value': '440'}, {'value': '504'}, {'value': '558'}, {'value': '602'}, {'value': '631'}, {'value': '656'}, {'value': '749'}, {'value': '804'}, {'value': '833'}, {'value': '868'}, {'value': '929'}, {'value': '993'}], 'units': '$^{\\circ}$C'}]",,,GPa,,,,,,,,,,,,,,,,,,,,,,,,,,,,,,,,,,,,,,,,,,,,,,,,,,,,,,,,,,,,,,,,,,,,,,,,,,,,,,,,,,,,,,,,,,,,,,,,,,,,,
1206,Si3N4.xY2O3,[{'name': 'NIST_SRD-30'}],['Silicon nitride'],[{'name': 'Hot Isostatic Pressing'}],"[{'citation': 'Mechanical Properties Characterization of One SiC and Two Si3N4 Commercially Available Ceramics, N.L. Hecht, S.M. Goodrich, L. Chuck, D.E. McCullum, and V.J. Tennery, American Ceramic Society Bulletin, Vol. 71 4, pp. 653-659 (1992), published by American Ceramic Society.'}]",,,,,,,,,,,,Si-N:Y,PY6,,,,,,,,,,,,,,,,,,,,,,,,Polycrystalline,,,,,,,,,,,,,,,,,,,,,,,,,,,,,,,,,,,,,,,,,,,,,,,,,,,,15,"[{'name': 'Temperature', 'scalars': [{'value': '23'}], 'units': '$^{\\circ}$C'}]",,,GPa,,,,,,,,,GTE,,,,,,,,,,,,,,,,,,,,,,,,,,,,,,,,,,,,,,,,,,,,,,,,,,,,,,
1207,Al2O3.xMgO,[{'name': 'NIST_SRD-30'}],['Alumina'],[{'name': 'Sintering'}],"[{'citation': 'Microstructure and Mechanical Properties of Al2O3, Si3N4, SiC, and ZrO2(PSZ) Ceramics for Slurry Valves, H. Matsui, M. Kawai, T. Takae, K. Hashimoto, S. Takato, and H. Jinno, Journal of the Society of Materials Science, Japan, Vol. 35, pp. 41-47 (1986), published by Kyoto: Nihon Zairyo Gakkai.'}]",,,,,,,,,,,,Al-O:Mg,,,,,,,,,,,,,,,,,,,,,,,,,Polycrystalline,,,,,,,,,,,,,,340,"[{'name': 'Temperature', 'scalars': [{'value': '23'}], 'units': '$^{\\circ}$C'}]",,,GPa,,,,,,,,,,,,,,,,,,,,,,,,,,,,,,,,,,,,,,,,,,,,,,,,,,,,,,,,,,,,,,,,,,,,,,,,,,,,,,,,,,,,,,,,,,,,,,,,,,,,,
1208,Si6-xAlxOxN8-x,[{'name': 'NIST_SRD-30'}],['Sialon'],[{'name': 'Sintering'}],"[{'citation': 'Elastic Properties, Hardness and Indentation Fracture Toughness of $\\beta$-Sialons, J. Piekarczyk, J. Lis, and J. Bialoskorski, Key Engineering Materials, Vol. 89, pp. 541-546 (1994), published by Trans Tech Publications, Switzerland.'}]",,,,,,,,,,,,Si-Al-O-N,,,,,,,,,,,,,,,,,,,,,,,,,Polycrystalline,,,,,,,,,,,,,,246,"[{'name': 'x of Alx', 'scalars': [{'value': '1'}, {'value': '2'}, {'value': '3'}, {'value': '4'}], 'units': 'formula units'}]",,,GPa,,,,,,,,,,,,,,,,,,,,,,,,,,,,,,,,,,,,,,,,,,,,,,,,,,,,,,,,,,,,,,,,,,,,,,,,,,,,,,,,,,,,,,,,,,,,,,,,,,,,,
1209,ZrO2,[{'name': 'NIST_SRD-30'}],['Zirconia (monoclinic)'],[{'name': 'Sintering'}],"[{'citation': 'Sonic Analysis for Solid Bodies, N.N. Ault and H.F.G. Ueltz, Journal of the American Ceramic Society, Vol. 36 6, pp. 199-203 (1953), published by American Ceramic Society.'}]",,,,,,,,,,,,Zr-O,,,,,,,,,,,,,,,,,,,,,,,,,Polycrystalline,,,,,,,,,,,,,,91.6,"[{'name': 'Thermal Cycle', 'scalars': [{'value': 'Heating'}, {'value': 'Heating'}, {'value': 'Heating'}, {'value': 'Heating'}, {'value': 'Heating'}, {'value': 'Heating'}, {'value': 'Heating'}, {'value': 'Heating'}, {'value': 'Heating'}, {'value': 'Heating'}, {'value': 'Heating'}, {'value': 'Heating'}, {'value': 'Heating'}, {'value': 'Heating'}, {'value': 'Heating'}, {'value': 'Heating'}, {'value': 'Heating'}, {'value': 'Heating'}, {'value': 'Heating'}, {'value': 'Cooling'}, {'value': 'Cooling'}, {'value': 'Cooling'}]}, {'name': 'Temperature', 'scalars': [{'value': '24'}, {'value': '79'}, {'value': '100'}, {'value': '138'}, {'value': '205'}, {'value': '239'}, {'value': '281'}, {'value': '340'}, {'value': '386'}, {'value': '415'}, {'value': '458'}, {'value': '483'}, {'value': '496'}, {'value': '512'}, {'value': '533'}, {'value': '554'}, {'value': '575'}, {'value': '592'}, {'value': '706'}, {'value': '287'}, {'value': '160'}, {'value': '29'}], 'units': '$^{\\circ}$C'}]",,,GPa,,,,,,,,,,,,,,,,,,,,,,,,,,,,,,,,,,,,,,,,,,,,,,,,,,,,,,,,,,,,,,,,,,,,,,,,,,,,,,,,,,,,,,,,,,,,,,,,,,,,,
1210,SiC,[{'name': 'NIST_SRD-30'}],['Silicon carbide'],[{'name': 'Sintering'}],"[{'citation': 'Tensile Testing of Ceramics, S.G. Seshadri and K.Y. Chia, Journal of the American Ceramic Society, Vol. 70 10, pp. C242-C244 (1987), published by American Ceramic Society.'}]",,,,,,,,,,,,Si-C,,,,,,,,,,,,,,,,,,,,,,,,,Polycrystalline,,,,,,,,,,,,,,421,"[{'name': 'Temperature', 'scalars': [{'value': '23'}], 'units': '$^{\\circ}$C'}]",,,GPa,,,,,,,,,,,,,,,,,,,,,,,,,,,,,,,,,,,,,,,,,,,,,,,,,,,,,,,,,,,,,,,,,,,,,,,,,,,,,,,,,,,,,,,,,,,,,,,,,,,,,
1211,TiB2.xNi,[{'name': 'NIST_SRD-30'}],['Titanium diboride'],[{'name': 'Hot Pressing'}],"[{'citation': 'Effect of Microstructure on the Properties of TiB2 Ceramics, M.K. Ferber, P.F. Becher, and C.B. Finch, Journal of the American Ceramic Society, Vol. 66, pp. C-2-C-4 (1983), published by American Ceramic Society.'}]",,,,,,,,,,,,Ti-B:Ni,,,,,,,,,,,,,,,,,,,,,,,,,Polycrystalline,,,,,,,,,,,,,,,,,,,,,,,,,,,,,,,,,3.7,"[{'name': 'Sample Number', 'scalars': [{'value': 'T100B'}]}]",,,MPa m$^{1/2}$,,,,,,,,,,,,,,,,,,,,,,,,,,,,,,,,,,,,,,,,,,,,,,,,,,,,,,,,,,,,,,,,,,,,,,,,,,,,,,,,,,
1212,BxC,[{'name': 'NIST_SRD-30'}],['Boron carbide'],[{'name': 'Hot Pressing'}],"[{'citation': 'Thermal Conductivity of Boron Carbides, C. Wood, D. Emin, and P.E. Gray, Physical Review B, Vol. 31 10, pp. 6811-6814 (1985), published by American Physical Society.'}]",,,,,,,,,,,,B-C,,,,,,,,,,,,,,,,,,,,,,,,,Polycrystalline,,,,2.38,"[{'name': 'x of BxC', 'scalars': [{'value': '4'}, {'value': '6.5'}, {'value': '7.5'}, {'value': '9'}, {'value': '9'}], 'units': 'formula units'}, {'name': 'Relative Density', 'scalars': [{'value': '98'}, {'value': '96'}, {'value': '100'}, {'value': '98'}, {'value': '44'}], 'units': '%'}]",,,g cm$^{-3}$,,,,,,,,,,,,,,,,,,,,,,,,,,,,,,,,,,,,,,,,,,,,,,,,,,,,,,,,,,,,,,,,,,,,,,,,,,,,,,,,,,,,,,,,,,,,,,,,,,,,,,,,,,,,,,,
1213,ZrO2.xY2O3,[{'name': 'NIST_SRD-30'}],['Zirconia (cubic)'],[{'name': 'Melt Processing'}],"[{'citation': 'Deformation Mechanisms for High-Temperature Creep of High Yttria Content Stabilized Zirconia Single Crystals, D. Gomez-Garcia, J. Martinez-Fernandez, A. Dominguez-Rodriguez, P. Eveno, and J. Castaing, Acta Materialia, Vol. 44 3, pp. 991-999 (1996), published by Acta Metallurgica Inc..'}]",,,,,,,,,,,,Zr-O:Y,,,,,,,,,,,,,,,772,"[{'name': 'Temperature Range', 'scalars': [{'minimum': '1400', 'maximum': '1500'}, {'minimum': '1500', 'maximum': '1800'}], 'units': '$^{\\circ}$C'}]",kJ mol$^{-1}$,,,,,,,,Single Crystal,,,,,,,,,,,,,,,,,,,,,,,,,,,,,,,,,,,,,,,,,,,,,,,,,,,,,,,,,,,,,,,,,CERES Corp.,,,,,,,,,,,,,,,,,,,,,,,,,,,,,,,,,,,,,,,,,,,,,,,,,,,,,,
1214,MgO,[{'name': 'NIST_SRD-30'}],['Magnesia'],,"[{'citation': 'Thermal Expansion of Periclase and Olivine, and their Anharmonic Properties, I. Suzuki, Journal of Physics of the Earth, Vol. 23, pp. 145-159 (1975), published by Seismological Society of Japan.'}]",,,,,,,,,,,,Mg-O,,,,,,,,,,,,,,,,,,,,,,,,,Single Crystal,743,"[{'name': 'Temperature', 'scalars': [{'value': '30'}], 'units': '$^{\\circ}$C'}]",K,,,,,,,,,,,,,,,,,,,,,,,,,,,,,,,,,,,,,,,,,,,,,,,,,,,,,,,,,,,,,,W. and C. Spicer Company,,,,,,,,,,,,,,,,,,,,,,,,,,,,,,,,,,,,,,,,,,,,,,,,,,,,,,
1215,SiC.xAlN,[{'name': 'NIST_SRD-30'}],['Silicon carbide composite'],[{'name': 'Hot Pressing'}],"[{'citation': 'Microstructure-Property Relations of Hot-Pressed Silicon Carbide-Aluminum Nitride Compositions at Room and Elevated Temperatures, A.H. Lubis, N.L. Hecht, and G.A. Graves,Jr., Journal of the American Ceramic Society, Vol. 82 9, pp. 2481-2489 (1999), published by American Ceramic Society.'}]",,,,,,,,,,,,Si-C:AlN,,,,,,,,,,,,,,,,,,,,,,,,,Polycrystalline,,,,,,,,,,,,,,,,,,,,,,,,,,,,,,,,,,,,,,,,,,,,,,,,,,,,,,,,,,,,,,,,,,,,,,,,,,,,,,,,,,,,,,,,,,,,,,,,,,,,,,,,,,,,,5.0,"[{'name': 'Mole Fraction of AlN', 'scalars': [{'value': '0'}, {'value': '10'}, {'value': '25'}, {'value': '50'}, {'value': '75'}, {'value': '90'}, {'value': '100'}], 'units': '%'}]",x10$^{-6}$,,,,,,,,
1216,Si3N4.xY2O3,[{'name': 'NIST_SRD-30'}],['Silicon nitride'],[{'name': 'Hot Isostatic Pressing'}],"[{'citation': 'Mechanical Properties Characterization of One SiC and Two Si3N4 Commercially Available Ceramics, N.L. Hecht, S.M. Goodrich, L. Chuck, D.E. McCullum, and V.J. Tennery, American Ceramic Society Bulletin, Vol. 71 4, pp. 653-659 (1992), published by American Ceramic Society.'}]",,,,,,,,,,,,Si-N:Y,PY6,,,,,,,,,,,,,,,,,,,,,,,,Polycrystalline,,,,,,,,,,,,,,310,"[{'name': 'Temperature', 'scalars': [{'value': '20'}], 'units': '$^{\\circ}$C'}]",,,GPa,,,,,,,,,,,,,,,,,,,,,,,,,,,,,,,,,,,,,,,,,,,,,,,GTE,,,,,,,,,,,,,,,,,,,,,,,,,,,,,,,,,,,,,,,,,,,,,,,,,,,,,,
1217,SiC,[{'name': 'NIST_SRD-30'}],['Silicon carbide'],,"[{'citation': 'Effects of Environment on the Mechanical Behavior of High-Performance Ceramics, G.A. Graves and N.L. Hecht, Report No. UDR-TR-94-136, pp. 1-138 (1995), published by University of Dayton Research Institute.'}]",,,,,,,,,,,,Si-C:TiB,,,,,,,,,,,,,,,,,,,,,,,,,Polycrystalline,,,,,,,,,,,,,,,,,,,,,,,,,378,"[{'name': 'Temperature', 'scalars': [{'value': '1000'}, {'value': '1200'}, {'value': '1400'}, {'value': '20'}, {'value': '1000'}, {'value': '1200'}, {'value': '1400'}], 'units': '$^{\\circ}$C'}, {'name': 'Crosshead Speed', 'scalars': [{'value': '0.00004'}, {'value': '0.00004'}, {'value': '0.00004'}, {'value': '0.004'}, {'value': '0.004'}, {'value': '0.004'}, {'value': '0.004'}], 'units': 'cm/s'}]",,,MPa,,,,,,,,,,,,,,,,,,,,,,,,,,,,,,,,,,,,Carborundum Company,,,,,,,,,,,,,,,,,,,,,,,,,,,,,,,,,,,,,,,,,,,,,,,,,,,,,,
