Repository: ckborg/DSW2018

# DSW2018

## Description
Investigation of a structural ceramics database (WebSCD) curated by the National Institute of Standards and Technology (NIST).
3-week project as part of the UC Berkeley Data Science workshop (DSW2018).
[WebSCD]("https://srdata.nist.gov/CeramicDataPortal/scd")

## Results at-a-glance

~4000 material entries

Most represented mechanical properties: Elastic modulus, flexural strength, fracture toughness.

## Team members
[Prabudhya Bhattacharyya]("http://physics.berkeley.edu/people/graduate-student/prabudhya-bhattacharyya")

[Chris Bronner]("https://chrisbronner.com/")

[Steve Drapcho]("https://www.linkedin.com/in/steven-drapcho-2b939b149/")

File: NIST_CeramicDataSet.csv (part 33 of 103)
1218,BeO,[{'name': 'NIST_SRD-30'}],['Beryllia'],[{'name': 'Crystal Growth'}],"[{'citation': 'High-Pressure and High-Temperature Crystal Chemistry of Beryllium Oxide, R.M. Hazen and L.W. Finger, Journal of Applied Physics, Vol. 59 11, pp. 3728-3733 (1986), published by American Institute of Physics.'}]",2.6983,"[{'name': 'Axis', 'scalars': [{'value': 'a'}, {'value': 'a'}, {'value': 'a'}, {'value': 'a'}, {'value': 'a'}, {'value': 'a'}, {'value': 'a'}, {'value': 'a'}, {'value': 'a'}, {'value': 'a'}, {'value': 'a'}, {'value': 'a'}, {'value': 'a'}, {'value': 'a'}, {'value': 'a'}, {'value': 'a'}, {'value': 'a'}, {'value': 'a'}, {'value': 'a'}, {'value': 'a'}, {'value': 'c'}, {'value': 'c'}, {'value': 'c'}, {'value': 'c'}, {'value': 'c'}, {'value': 'c'}, {'value': 'c'}, {'value': 'c'}, {'value': 'c'}, {'value': 'c'}, {'value': 'c'}, {'value': 'c'}, {'value': 'c'}, {'value': 'c'}, {'value': 'c'}, {'value': 'c'}, {'value': 'c'}, {'value': 'c'}, {'value': 'c'}, {'value': 'c'}]}, {'name': 'Temperature', 'scalars': [{'value': '25'}, {'value': '25'}, {'value': '25'}, {'value': '25'}, {'value': '25'}, {'value': '25'}, {'value': '25'}, {'value': '25'}, {'value': '25'}, {'value': '25'}, {'value': '150'}, {'value': '270'}, {'value': '390'}, {'value': '390'}, {'value': '490'}, {'value': '590'}, {'value': '690'}, {'value': '690'}, {'value': '800'}, {'value': '910'}, {'value': '25'}, {'value': '25'}, {'value': '25'}, {'value': '25'}, {'value': '25'}, {'value': '25'}, {'value': '25'}, {'value': '25'}, {'value': '25'}, {'value': '25'}, {'value': '150'}, {'value': '270'}, {'value': '390'}, {'value': '390'}, {'value': '490'}, {'value': '590'}, {'value': '690'}, {'value': '690'}, {'value': '800'}, {'value': '910'}], 'units': '$^{\\circ}$C'}, {'name': 'Pressure', 'scalars': [{'value': '0.0'}, {'value': '1.1'}, {'value': '2.2'}, {'value': '3.2'}, {'value': '3.7'}, {'value': '3.8'}, {'value': '4.0'}, {'value': '4.4'}, {'value': '5.0'}, {'value': '5.7'}, {'value': '0.0'}, {'value': '0.0'}, {'value': '0.0'}, {'value': '0.0'}, {'value': '0.0'}, {'value': '0.0'}, {'value': '0.0'}, {'value': '0.0'}, {'value': '0.0'}, {'value': '0.0'}, {'value': '0.0'}, {'value': '1.1'}, {'value': '2.2'}, {'value': '3.2'}, {'value': '3.7'}, {'value': '3.8'}, {'value': '4.0'}, {'value': '4.4'}, {'value': '5.0'}, {'value': '5.7'}, {'value': '0.0'}, {'value': '0.0'}, {'value': '0.0'}, {'value': '0.0'}, {'value': '0.0'}, {'value': '0.0'}, {'value': '0.0'}, {'value': '0.0'}, {'value': '0.0'}, {'value': '0.0'}], 'units': 'GPa'}]",$\AA$,,,,,,,,,Be-O,,,,,,,,,,,,,,,,,,,,,,,,,Single Crystal,,,,,,,,,,,,,,,,,,,,,,,,,,,,,,,,,,,,,,,,,,,,,,,,,,,,,,,,,,,,,,,,,,,,,,,,,,,,,,,,,,,,,,,,,,,,,,,,,,,,,,,,,,,,,,,,,,,,,,,
1219,BaTiO3,[{'name': 'NIST_SRD-30'}],['Barium titanate'],[{'name': 'Sintering'}],"[{'citation': 'Perovskite-Type BaTiO3 Ceramics Containing Particulate SiC - Part II, H.J. Hwang and K. Niihara, Journal of Materials Science, Vol. 33, pp. 549-558 (1998), published by Chapman and Hall.'}]",,,,,,,,,,,,Ba-Ti-O,,,,,,,,,,,,,,,,,,,,,,,,,Polycrystalline,,,,,,,,,,,,,,,,,,,,,,,,,174,"[{'name': 'Volume Fraction of SiC', 'scalars': [{'value': '0'}, {'value': '1'}, {'value': '3'}, {'value': '5'}], 'units': '%'}, {'name': 'Relative Density', 'scalars': [{'value': '99.9'}, {'value': '98.0'}, {'value': '96.2'}, {'value': '95.8'}], 'units': '%'}]",,,MPa,,,,,,,,,,,,,,,,,,,,,,,,,,,,,,,,,,,,,,,,,,,,,,,,,,,,,,,,,,,,,,,,,,,,,,,,,,,,,,,,,,,,,,,,,,
1220,Al2O3.xZrO2,[{'name': 'NIST_SRD-30'}],['Alumina composite'],[{'name': 'Sintering'}],"[{'citation': 'Ultrasonic Characterization of Zirconia-Toughened Alumina Ceramics, K.K. Phani, S. Mukherjee, and D. Basu, Journal of the American Ceramic Society, Vol. 79 12, pp. 3331-3335 (1996), published by American Ceramic Society.'}]",,,,,,,,,,,,Al-O:ZrO,,,,,,,,,,,,,,,,,,,,,,,,,Polycrystalline,,,,,,,,,,,,,,,,,,,,,,,,,,,,,,,,,,,,,,,,,,,,,,,,,,,,,,,,,,,,,,,,,,,,,,,,,,,,,,,,,,,,,,,,,,10.86,"[{'name': 'Mode', 'scalars': [{'value': 'Longitudinal'}, {'value': 'Longitudinal'}, {'value': 'Longitudinal'}, {'value': 'Longitudinal'}, {'value': 'Longitudinal'}, {'value': 'Longitudinal'}, {'value': 'Longitudinal'}, {'value': 'Longitudinal'}, {'value': 'Longitudinal'}, {'value': 'Longitudinal'}, {'value': 'Longitudinal'}, {'value': 'Longitudinal'}, {'value': 'Shear'}, {'value': 'Shear'}, {'value': 'Shear'}, {'value': 'Shear'}, {'value': 'Shear'}, {'value': 'Shear'}, {'value': 'Shear'}, {'value': 'Shear'}, {'value': 'Shear'}, {'value': 'Shear'}, {'value': 'Shear'}, {'value': 'Shear'}]}, {'name': 'Volume Fraction of ZrO2', 'scalars': [{'value': '0'}, {'value': '0.30'}, {'value': '0.07'}, {'value': '0.10'}, {'value': '0.14'}, {'value': '0.40'}, {'value': '0.50'}, {'value': '0.72'}, {'value': '0.79'}, {'value': '0.85'}, {'value': '0.93'}, {'value': '1.00'}, {'value': '0'}, {'value': '0.30'}, {'value': '0.07'}, {'value': '0.10'}, {'value': '0.14'}, {'value': '0.40'}, {'value': '0.50'}, {'value': '0.72'}, {'value': '0.79'}, {'value': '0.85'}, {'value': '0.93'}, {'value': '1.00'}]}]",km/s,,,,,,,,,,,,,,,,,,,,,,,,,,,
1221,MgO,[{'name': 'NIST_SRD-30'}],['Magnesia'],,"[{'citation': 'Thermal Expansion of Periclase and Olivine, and their Anharmonic Properties, I. Suzuki, Journal of Physics of the Earth, Vol. 23, pp. 145-159 (1975), published by Seismological Society of Japan.'}]",,,,,,,,,,,,Mg-O,,,,,,,,,,,,,,,,,,,,,,,,,Single Crystal,,,,,,,,,,,,,,,,,,,,,,,,,,,,,,,,,,,,,,,,,,,,,,,,,,,,,,,,,,,,,,,,,W. and C. Spicer Company,,,,,,,,,,,,,,,,,,,,,,,,,,,,,,,,,,,,,,,,,,,,0.0,"[{'name': 'Temperature', 'scalars': [{'value': '-250'}, {'value': '-200'}, {'value': '-150'}, {'value': '-100'}, {'value': '-50'}, {'value': '0'}, {'value': '20'}, {'value': '30'}, {'value': '50'}, {'value': '100'}, {'value': '150'}, {'value': '200'}, {'value': '250'}, {'value': '300'}, {'value': '350'}, {'value': '400'}, {'value': '450'}, {'value': '500'}, {'value': '550'}, {'value': '600'}, {'value': '650'}, {'value': '700'}, {'value': '750'}, {'value': '800'}, {'value': '850'}, {'value': '900'}, {'value': '950'}, {'value': '1000'}, {'value': '1050'}, {'value': '1100'}, {'value': '1150'}, {'value': '1200'}, {'value': '1250'}, {'value': '1300'}, {'value': '1350'}, {'value': '1400'}, {'value': '1450'}, {'value': '1500'}], 'units': '$^{\\circ}$C'}]",x10$^{-6}$,,,,,,,,
1222,3Al2O3.2SiO2,[{'name': 'NIST_SRD-30'}],['Mullite'],[{'name': 'Hot Pressing'}],"[{'citation': 'Synthesis and Mechanical Properties of Stoichiometric Aluminum Silicate (Mullite), K.S. Mazdiyasni and L.M. Brown, Journal of the American Ceramic Society, Vol. 55, pp. 548-552 (1972), published by American Ceramic Society.'}]",,,,,,,,,,,,Al-Si-O,,,,,,,,,,,,,,,,,,,,,,,,,Polycrystalline,,,,,,,,,,,,,,,,,,,,,,,,,270,"[{'name': 'Temperature', 'scalars': [{'value': '23'}], 'units': '$^{\\circ}$C'}]",,,MPa,,,,,,,,,,,,,,,,,,,,,,,,,,,,,,,,,,,,,,,,,,,,,,,,,,,,,,,,,,,,,,,,,,,,,,,,,,,,,,,,,,,,,,,,,,
1223,ZrO2.xY2O3,[{'name': 'NIST_SRD-30'}],['Zirconia (TZP)'],[{'name': 'Sintering'}],"[{'citation': 'The Effects of Notch Width on the SENB Toughness for Oxide Ceramics, J. Wang, W.M. Rainforth, T. Wadsworth, and R. Stevens, Journal of the European Ceramic Society, Vol. 10, pp. 21-31 (1992), published by Elsevier Science Limited.'}]",,,,,,,,,,,,Zr-O:Y,,,,,,,,,,,,,,,,,,,,,,,,,Polycrystalline,,,,,,,,,,,,,,,,,,,,,,,,,,,,,,,,,17.2,"[{'name': 'Grain Size', 'scalars': [{'value': '1.4'}], 'units': '$\\mu$m'}, {'name': 'Notch Width', 'scalars': [{'value': '250'}, {'value': '510'}, {'value': '800'}, {'value': '1800'}], 'units': '$\\mu$m'}, {'name': 'Specimen Number', 'scalars': [{'value': 'I'}]}]",,,MPa m$^{1/2}$,,,,,,,,,,,,,,,,,,,,,,,,,,,,,,,,,,,,,,,,,,,,,,,,,,,,,,,,,,,,,,,,,,,,,,,,,,,,,,,,,,
1224,Al2O3.xSiC,[{'name': 'NIST_SRD-30'}],['Alumina composite'],[{'name': 'Hot Pressing'}],"[{'citation': 'Tensile Creep Behavior of Alumina/Silicon Carbide Nanocomposite, T. Ohji, A. Nakahira, T. Hirano, and K. Niihara, Journal of the American Ceramic Society, Vol. 77 12, pp. 3259-3262 (1994), published by American Ceramic Society.'}]",,,,,,,,,,,,Al-O:SiC,,,,,,,,,,,,,,,,,,0.25,,,"[{'name': 'Applied Stress', 'scalars': [{'value': '50'}, {'value': '100'}, {'value': '150'}, {'value': '100'}, {'value': '100'}, {'value': '150'}, {'value': '200'}], 'units': 'MPa'}, {'name': 'Temperature', 'scalars': [{'value': '1200'}], 'units': '$^{\\circ}$C'}, {'name': 'Stress Mode', 'scalars': [{'value': 'tension'}, {'value': 'tension'}, {'value': 'tension'}, {'value': 'flexure'}, {'value': 'flexure'}, {'value': 'flexure'}, {'value': 'flexure'}]}]",10$^{-9}$ s$^{-1}$,,,Polycrystalline,,,,,,,,,,,,,,,,,,,,,,,,,,,,,,,,,,,,,,,,,,,,,,,,,,,,,,,,,,,,,,,,,,,,,,,,,,,,,,,,,,,,,,,,,,,,,,,,,,,,,,,,,,,,,,,,,,,,,,,
1225,AlN,[{'name': 'NIST_SRD-30'}],['Aluminum nitride'],[{'name': 'Sintering'}],"[{'citation': 'Oxidation of Aluminum Nitride, E.W. Osborne and M.G. Norton, Journal of Materials Science, Vol. 33, pp. 3859-3865 (1998), published by Chapman and Hall.'}]",,,,,,,,,,,,Al-N,Shapal,,,,,,,,,0.1,"[{'name': 'Oxidation Temperature', 'scalars': [{'value': '1150'}, {'value': '1150'}, {'value': '1150'}, {'value': '1150'}, {'value': '1350'}, {'value': '1350'}, {'value': '1350'}, {'value': '1350'}, {'value': '1500'}, {'value': '1500'}, {'value': '1500'}, {'value': '1500'}, {'value': '1750'}, {'value': '1750'}, {'value': '1750'}, {'value': '1750'}], 'units': '$^{\\circ}$C'}, {'name': 'Oxidation Time', 'scalars': [{'value': '0.0'}, {'value': '0.5'}, {'value': '1.0'}, {'value': '2.0'}, {'value': '0.0'}, {'value': '0.5'}, {'value': '1.0'}, {'value': '2.0'}, {'value': '0.0'}, {'value': '0.5'}, {'value': '1.0'}, {'value': '2.0'}, {'value': '0.0'}, {'value': '0.5'}, {'value': '1.0'}, {'value': '2.0'}], 'units': 'h'}]",mg cm$^{-2}$ h$^{-1}$,,,,,,,,,,,,,Polycrystalline,,,,,,,,,,,,,,,,,,,,,,,,,,,,,,,,,,,,,,,,,,,,,,,,,,,,,,,,,,,,,,,,,Tokuyama Soda Co.,,,,,,,,,,,,,,,,,,,,,,,,,,,,,,,,,,,,,,,,,,,,,,,,,,,,,,
1226,3Al2O3.2SiO2.ySi6-xAlxOxN8-x,[{'name': 'NIST_SRD-30'}],['Mullite composite'],[{'name': 'Sintering'}],"[{'citation': 'Sintering, Hardness and Indentation Fracture Toughness (KIC) of Mullite and its Composite with 15 wt% X-Phase Sialon, C.C. Anya and A. Hendry, Journal of the European Ceramic Society, Vol. 13, pp. 247-256 (1994), published by Elsevier Science Ltd..'}]",,,,,,,,,,,,Al-Si-O:sialon,,,,,,,,,,,,,,,,,,,,,,,,,Polycrystalline,,,,,,,,,,,,,,,,,,,,,,,,,,,,,,,,,,,,,,,,,,,,,,,,,,,,11.8,"[{'name': 'Processing Condition', 'scalars': [{'value': 'Milled'}, {'value': 'Milled'}, {'value': 'Unmilled'}]}, {'name': 'Density', 'scalars': [{'value': '3.10'}, {'value': '3.12'}, {'value': '2.98'}], 'units': 'g/cm$^{3}$'}]",,,GPa,,,,,,,,,,,,,,,,,,,,,,,,,,,,,,,,,,,,,,,,,,,,,,,,,,,,,,,,,,,,,,,
1227,Si3N4,[{'name': 'NIST_SRD-30'}],['Silicon nitride'],[{'name': 'Hot Pressing'}],"[{'citation': 'The Evaluation of Environmental Effects in Toughened Ceramics for Advanced Heat Engines Investigation of Selected SiC and Si3N4 Ceramics, N.L.Hecht, G.A.Graves, D.E.McCullum, A.P.Berens, S.Goodrich, J.D.Wolf, J.R.Hoenigman, P.Yaney, D.Grant, and S.Hilton, ORNL Report Number:  ORNL/Sub/84-00221/2, pp. 1-111 (1990), published by Oak Ridge National Laboratory.'}]",,,,,,,,,,,,Si-N,,,,,,,,,,,,,,,,,,,,,,,,,Polycrystalline,,,,,,,,,,,,,,,,,,,,,,,,,,,,,,,,,4.8,"[{'name': 'Temperature', 'scalars': [{'minimum': '2.8', 'maximum': '6.6'}], 'units': '$^{\\circ}$C'}, {'name': 'Test Type', 'scalars': [{'value': '23'}]}]",,,MPa m$^{1/2}$,,,,,,,,,,,,,,,,,,,,,,,,,,,,,,,,,,,,,,,,,,,,,,,,,,,,,,,,,,,,,,,,,,,,,,,,,,,,,,,,,,
1228,AlN.xBN,[{'name': 'NIST_SRD-30'}],['Aluminum nitride composite'],[{'name': 'Hot Pressing'}],"[{'citation': 'Hot-Pressed BN-AlN Ceramic Composites with High Thermal Conductivity - Part II, T. Kanai, A. Ando, and K. Tanemoto, Japanese Journal of Applied Physics, Vol. 31 5A, pp. 1426-1427 (1992), published by Publication Office, Japanese Journal of Applied Physics.'}]",,,,,,,,,,,,Al-N:BN,,,,,,,,,,,,,,,,,,,,,,,,,Polycrystalline,,,,,,,,,,,,,,,,,,,,,,,,,106,"[{'name': 'Angle from Hot Press Axis', 'scalars': [{'value': '90'}, {'value': '90'}, {'value': '90'}, {'value': '90'}, {'value': '90'}, {'value': '-'}, {'value': '0'}, {'value': '0'}, {'value': '0'}, {'value': '0'}, {'value': '0'}], 'units': 'degrees'}, {'name': 'Mass Fraction of BN', 'scalars': [{'value': '75'}, {'value': '50'}, {'value': '40'}, {'value': '30'}, {'value': '20'}, {'value': '0'}, {'value': '75'}, {'value': '50'}, {'value': '40'}, {'value': '30'}, {'value': '20'}], 'units': '%'}]",,,MPa,,,,,,,,,,,,,,,,,,,,,,,,,,,,,,,,,,,,,,,,,,,,,,,,,,,,,,,,,,,,,,,,,,,,,,,,,,,,,,,,,,,,,,,,,,
1229,SiC,[{'name': 'NIST_SRD-30'}],['Silicon carbide'],[{'name': 'Hot Pressing'}],"[{'citation': 'Thermal Conductivity in Hot-Pressed Silicon Carbide, D.M. Liu and B.W. Lin, Ceramics International, Vol. 22, pp. 407-414 (1996), published by Elsevier Science Ltd..'}]",,,,,,,,,,,,Si-C,,,,,,,,,,,,,,,,,,,,,,,,,Polycrystalline,,,,,,,,,,,,,,,,,,,,,,,,,,,,,,,,,,,,,,,,,,,,,,,,,,,,,,,,,,,,,,,,,,,,,,,,,,,,,,,,,,,,,,,,,,,,,,,,,,,,,,,86,"[{'name': 'Sample Number', 'scalars': [{'value': 'A'}, {'value': 'A'}, {'value': 'A'}, {'value': 'A'}, {'value': 'A'}, {'value': 'A'}, {'value': 'A'}, {'value': 'A'}, {'value': 'A'}, {'value': 'B'}, {'value': 'B'}, {'value': 'B'}, {'value': 'B'}, {'value': 'B'}, {'value': 'B'}, {'value': 'B'}, {'value': 'B'}, {'value': 'B'}, {'value': 'C'}, {'value': 'C'}, {'value': 'C'}, {'value': 'C'}, {'value': 'C'}, {'value': 'C'}, {'value': 'C'}, {'value': 'C'}, {'value': 'C'}, {'value': 'D'}, {'value': 'D'}, {'value': 'D'}, {'value': 'D'}, {'value': 'D'}, {'value': 'D'}, {'value': 'D'}, {'value': 'D'}, {'value': 'D'}]}, {'name': 'Temperature', 'scalars': [{'value': '23'}, {'value': '101'}, {'value': '202'}, {'value': '302'}, {'value': '401'}, {'value': '502'}, {'value': '601'}, {'value': '701'}, {'value': '800'}, {'value': '24'}, {'value': '102'}, {'value': '202'}, {'value': '302'}, {'value': '402'}, {'value': '502'}, {'value': '601'}, {'value': '701'}, {'value': '801'}, {'value': '23'}, {'value': '101'}, {'value': '202'}, {'value': '301'}, {'value': '409'}, {'value': '501'}, {'value': '601'}, {'value': '700'}, {'value': '800'}, {'value': '24'}, {'value': '102'}, {'value': '202'}, {'value': '302'}, {'value': '402'}, {'value': '502'}, {'value': '601'}, {'value': '701'}, {'value': '800'}], 'units': '$^{\\circ}$C'}]",W m$^{-1}$ K$^{-1}$,,,,,,,,,,,,,,
1230,BN,[{'name': 'NIST_SRD-30'}],['Boron nitride (cubic)'],[{'name': 'Crystal Growth'}],"[{'citation': 'Experimental and Theoretical Equation of State of Cubic Boron Nitride, E. Knittle, R.M. Wentzcovitch, R. Jeanloz, and M.L. Cohen, Nature, Vol. 337 26, pp. 349-352 (1989), published by Macmillan Magazines Ltd.'}]",3.605,"[{'name': 'Axis', 'scalars': [{'value': 'a'}]}, {'name': 'Temperature', 'scalars': [{'value': '23'}], 'units': '$^{\\circ}$C'}, {'name': 'Pressure', 'scalars': [{'value': '3.2', 'uncertainty': '0.2'}, {'value': '6.5', 'uncertainty': '0.3'}, {'value': '12.5', 'uncertainty': '2.1'}, {'value': '17.9', 'uncertainty': '2.1'}, {'value': '48.0', 'uncertainty': '4.2'}, {'value': '76.5', 'uncertainty': '4.7'}, {'value': '82.8', 'uncertainty': '5.2'}, {'value': '101.8', 'uncertainty': '6.8'}, {'value': '112.0', 'uncertainty': '7.3'}, {'value': '115.6', 'uncertainty': '7.1'}], 'units': 'GPa'}]",$\AA$,,,,,,,,,B-N,,,,,,,,,,,,,,,,,,,,,,,,,Single Crystal,,,,,,,,,,,,,,,,,,,,,,,,,,,,,,,,,,,,,,,,,,,,,,,,,,,,,,,,,,,,,,,,,General Electric Company,,,,,,,,,,,,,,,,,,,,,,,,,,,,,,,,,,,,,,,,,,,,,,,,,,,,,,
1231,Si3N4,[{'name': 'NIST_SRD-30'}],['Silicon nitride'],[{'name': 'Sintering'}],"[{'citation': 'Creep of Sintered Silicon Nitride, D. Chakraborty and A.K. Mukhopadhyay, Ceramics International, Vol. 15, pp. 237-245 (1989), published by Elsevier Applied Science.'}]",,,,,,,,,,,,Si-N,,,,,,,,,,,,,,,,,,,3.0,"[{'name': 'Temperature', 'scalars': [{'value': '1200'}, {'value': '1300'}], 'units': '$^{\\circ}$C'}, {'name': 'Sample Number', 'scalars': [{'value': 'B'}]}]",,,,,Polycrystalline,,,,,,,,,,,,,,,,,,,,,,,,,,,,,,,,,,,,,,,,,,,,,,,,,,,,,,,,,,,,,,,,,,,,,,,,,,,,,,,,,,,,,,,,,,,,,,,,,,,,,,,,,,,,,,,,,,,,,,,
1232,$\beta$-Si3Al3O3N5,[{'name': 'NIST_SRD-30'}],['Sialon'],[{'name': 'Liquid Phase Sintering'}],"[{'citation': 'Microstructure and Mechanical Properties of $\\beta$-Si3Al3O3N5 Ceramics, E. Kokmeijer, G. de With, and R. Metselaar, Journal of the European Ceramic Society, Vol. 8, pp. 71-80 (1991), published by Elsevier Science Limited.'}]",,,,,,,,,,,,Si-Al-O-N,,,,,,,,,,,,,,,,,,,,,,,,,Polycrystalline,,,,,,,,,,,,,,,,,,,,,,,,,,,,,,,,,,,,,,,,,,,,,,,,,,,,15.1,"[{'name': 'Batch Number', 'scalars': [{'value': '1'}, {'value': '2'}, {'value': '3'}, {'value': '4'}, {'value': '5'}, {'value': '6'}, {'value': '7'}, {'value': '8'}, {'value': '9'}, {'value': '10'}, {'value': '11'}, {'value': '12'}, {'value': '13'}, {'value': '14'}, {'value': '15'}, {'value': '16'}, {'value': '17'}, {'value': '18'}, {'value': '19'}, {'value': '20'}, {'value': '21'}]}]",,,GPa,,,,,,,,,,,,,,,,,,,,,,,,,,,,,,,,,,,,,,,,,,,,,,,,,,,,,,,,,,,,,,,
1233,TiB2,[{'name': 'NIST_SRD-30'}],['Titanium diboride'],[{'name': 'Hot Pressing'}],"[{'citation': 'Friction and Wear Test of Titanium Boride Ceramics at Elevated Temperatures, T. Senda, Y. Yamamoto, and Y. Ochi, Journal of the Ceramic Society of Japan, Vol. 101 4, pp. 461-465 (1993), published by Ceramic Society of Japan.'}]",,,,,,,,,,,,Ti-B,,,,,,,,,,,,,,,,,,,,,,,,,Polycrystalline,,,,,,,,,,,,,,,,,,,,,,,,,,,,,,,,,,,,,,,,,,,,,,,,,,,,,,,,,,,,,,- 4.16,"[{'name': 'Temperature', 'scalars': [{'value': '23'}, {'value': '200'}, {'value': '400'}, {'value': '600'}, {'value': '1000'}], 'units': '$^{\\circ}$C'}]",mm$^{3}$ m$^{-1}$ N$^{-1}$,Commercial company,,,,,,,,,,,,,,,,,,,,,,,,,,,,,,,,,,,,,,,,,,,,,,,,,,,,,,
1234,Si3N4,[{'name': 'NIST_SRD-30'}],['Silicon nitride'],[{'name': 'Crystal Growth'}],"[{'citation': 'The Crystal Structure of $\\beta$-Si3N4; Structural and Stability Considerations Between $\\alpha$- and $\\beta$-Si3N4, R. Grun, Acta Crystallographica B, Vol. 35, pp. 800-804 (1979), published by Munksgaard International Booksellers and Publishers Ltd..'}]",,,,,,,,,,,,Si-N,,,,,,,,,,,,,,,,,,,,,,,,,Single Crystal,,,,,,,,,,,,,,,,,,,,,,,,,,,,,,,,,,,,,,,,,,,,,,,,,,,,,,,,,,,,,,,,,,,,,,,,,,,,,,,,,,0.7686,"[{'name': 'Atom : Coordinate', 'scalars': [{'value': 'Si : x'}, {'value': 'Si : y'}, {'value': 'Si : z'}, {'value': 'N(1) : x'}, {'value': 'N(1) : y'}, {'value': 'N(1) : z'}, {'value': 'N(2) : x'}, {'value': 'N(2) : y'}, {'value': 'N(2) : z'}]}, {'name': 'Temperature', 'scalars': [{'value': '23'}], 'units': '$^{\\circ}$C'}]",,,,,,,,,,,,,,,,,,,,,,,,,,,,,,,,,,,,
1235,SiC,[{'name': 'NIST_SRD-30'}],['Silicon carbide'],[{'name': 'Reaction Bonding'}],"[{'citation': 'Radiant Tube Technology:  Component Test and Design Verification, J.R. Hellmann and P. Strzepa, Projects Within the Center for Advanced Materials, pp. 51-68 (1987), edited by J.R. Hellmann and B.K. Kennedy, published by Center for Advanced Materials, Pennsylvania State University.'}]",,,,,,,,,,,,Si-C,SCRB210,,,,,,,,,,,,,,,,,,,,,,,,Polycrystalline,,,,,,,,,,,,,,,,,,,,,,,,,,,,,,,,,,,,,,,,,,,,,,,,,,,,,,,,,,,,,,,,,Coors Porcelain Company,,,,,,,,,0.16,"[{'name': 'Temperature', 'scalars': [{'value': '23'}], 'units': '$^{\\circ}$C'}]",,,,,,,,,,,,,,,,,,,,,,,,,,,,,,,,,,,,,,,,,,,,
1236,AlN.xSiC,[{'name': 'NIST_SRD-30'}],['Aluminum nitride composite'],[{'name': 'Sintering'}],"[{'citation': 'Pressureless Sintering and High-Temperature Strength of SiC-AlN Ceramics, J.F. Li and R. Watanabe, Journal of the Ceramic Society of Japan, Vol. 102 8, pp. 727-731 (1994), published by Ceramic Society of Japan.'}]",,,,,,,,,,,,Al-N:SiC,,,,,,,,,,,,,,,,,,,,,,,,,Polycrystalline,,,,,,,,,,,,,,,,,,,,,,,,,,,,,,,,,2.01,"[{'name': 'Sintering Temperature', 'scalars': [{'value': '1850'}, {'value': '1875'}, {'value': '1900'}], 'units': '$^{\\circ}$C'}, {'name': 'Volume Fraction of SiC', 'scalars': [{'value': '0'}, {'value': '30'}, {'value': '50'}], 'units': '%'}]",,,MPa m$^{1/2}$,,,,,,,,,,,,,,,,,,,,,,,,,,,,,,,,,,,,,,,,,,,,,,,,,,,,,,,,,,,,,,,,,,,,,,,,,,,,,,,,,,
1237,Si3N4,[{'name': 'NIST_SRD-30'}],['Silicon nitride'],[{'name': 'Hot Pressing'}],"[{'citation': 'The Evaluation of Environmental Effects in Toughened Ceramics for Advanced Heat Engines Investigation of Selected SiC and Si3N4 Ceramics, N.L.Hecht, G.A.Graves, D.E.McCullum, A.P.Berens, S.Goodrich, J.D.Wolf, J.R.Hoenigman, P.Yaney, D.Grant, and S.Hilton, ORNL Report Number:  ORNL/Sub/84-00221/2, pp. 1-111 (1990), published by Oak Ridge National Laboratory.'}]",,,,,,,,,,,,Si-N,,,,,,,,,,,,,,,460,"[{'name': 'Temperature', 'scalars': [{'value': '23'}], 'units': '$^{\\circ}$C'}]",kJ mol$^{-1}$,,,,,,,,Polycrystalline,,,,,,,,,,,,,,,,,,,,,,,,,,,,,,,,,,,,,,,,,,,,,,,,,,,,,,,,,,,,,,,,,,,,,,,,,,,,,,,,,,,,,,,,,,,,,,,,,,,,,,,,,,,,,,,,,,,,,,,
1238,Al2O3.xMo,[{'name': 'NIST_SRD-30'}],['Alumina composite'],[{'name': 'Hot Pressing'}],"[{'citation': 'Fabrication and Mechanical Behaviour of Al2O3/Mo Nanocomposites, M. Nawa, T. Sekino, and K. Niihara, Journal of Materials Science, Vol. 29, pp. 3185-3192 (1994), published by Chapman and Hall.'}]",,,,,,,,,,,,Al-O:Mo,,,,,,,,,,,,,,,,,,,,,,,,,Polycrystalline,,,,,,,,,,,,,,,,,,,,,,,,,588,"[{'name': 'Volume Fraction of Mo', 'scalars': [{'value': '0'}, {'value': '0'}, {'value': '0'}, {'value': '5'}, {'value': '5'}, {'value': '5'}, {'value': '7.5'}, {'value': '7.5'}, {'value': '7.5'}, {'value': '7.5'}, {'value': '10'}, {'value': '10'}, {'value': '10'}, {'value': '10'}, {'value': '15'}, {'value': '15'}, {'value': '15'}, {'value': '15'}, {'value': '20'}, {'value': '20'}, {'value': '20'}, {'value': '20'}], 'units': '%'}, {'name': 'Hot Pressing Temperature', 'scalars': [{'value': '1400'}, {'value': '1500'}, {'value': '1600'}, {'value': '1400'}, {'value': '1500'}, {'value': '1600'}, {'value': '1400'}, {'value': '1500'}, {'value': '1600'}, {'value': '1700'}, {'value': '1400'}, {'value': '1500'}, {'value': '1600'}, {'value': '1700'}, {'value': '1400'}, {'value': '1500'}, {'value': '1600'}, {'value': '1700'}, {'value': '1400'}, {'value': '1500'}, {'value': '1600'}, {'value': '1700'}], 'units': '$^{\\circ}$C'}]",,,MPa,,,,,,,,,,,,,,,,,,,,,,,,,,,,,,,,,,,,,,,,,,,,,,,,,,,,,,,,,,,,,,,,,,,,,,,,,,,,,,,,,,,,,,,,,,
1239,SiC,[{'name': 'NIST_SRD-30'}],['Silicon carbide'],[{'name': 'Sintering'}],"[{'citation': 'Investigation of Selected Si3N4 and SiC Ceramics, N.L. Hecht, D.E. McCullum, and G.A. Graves, Ceramic Materials and Components for Engines, pp. 806-816 (1988), edited by V.J. Tennery, published by American Ceramic Society.'}]",,,,,,,,,,,,Si-C,Hexoloy SA,,,,,,,,,,,,,,,,,,,,,,,,Polycrystalline,,,,,,,,,,,,,,,,,,,,,,,,,,,,,,,,,,,,,,,,,,,,,,,,,,,,,,,,,,,,,,,,,Sohio Engineered Materials Co.,,,,,,,,,,,,,,,,,,,,,,,,,,,,,,,,,,,,,,,,,,,,5,"[{'name': 'Temperature', 'scalars': [{'minimum': '25', 'maximum': '1450'}], 'units': '$^{\\circ}$C'}]",x10$^{-6}$,,,,,,,,
1240,ZrO2.xY2O3,[{'name': 'NIST_SRD-30'}],['Zirconia (TZP)'],,"[{'citation': 'Characterization Studies of Transformation-Toughened Ceramics, N.L. Hecht, S.M. Goodrich, D.E. McCullum, P.P. Yaney, S.D. Jang, and V.J. Tennery, American Ceramic Society Bulletin, Vol. 71 6, pp. 955-959 (1992), published by American Ceramic Society.'}]",,,,,,,,,,,,Zr-O:Y,Z-201,,,,,,,,,,,,,,,,,,,,,,,,,,,,,,,,,,,,,,,,,,,,,,,,,,,,,,,,,,,,,,,,,,,,,,,,,,,,,,,,,,,,,,,,,Kyocera,,,,,,,,,,,,,,,,,,,,,,,,,,,,,,,,,,,,,,,,,,,,11.0,"[{'name': 'Temperature', 'scalars': [{'value': '23'}], 'units': '$^{\\circ}$C'}]",x10$^{-6}$,,,,,,,,
1241,Al2O3,[{'name': 'NIST_SRD-30'}],['Alumina'],[{'name': 'Sintering'}],"[{'citation': 'Indentation Brittleness of Ceramics:  A Fresh Approach, J.B. Quinn and G.D. Quinn, Journal of Materials Science, Vol. 32, pp. 4331-4346 (1997), published by Chapman and Hall.'}]",,,,,,,,,,,,Al-O,,,,,,,,,,,,,,,,,,,,,,,,,Polycrystalline,,,,,,,,,,,,,,,,,,,,,,,,,,,,,,,,,,,,,,,,,,,,,,,,,,,,19.1,"[{'name': 'Load', 'scalars': [{'value': '5'}, {'value': '8'}, {'value': '10'}, {'value': '13'}, {'value': '14'}, {'value': '17'}, {'value': '19'}, {'value': '24'}, {'value': '29'}, {'value': '39'}, {'value': '44'}, {'value': '49'}], 'units': 'N'}]",,,GPa,,,,,,,,,Coors Ceramics,,,,,,,,,,,,,,,,,,,,,,,,,,,,,,,,,,,,,,,,,,,,,,,,,,,,,,
1242,Al2O3,[{'name': 'NIST_SRD-30'}],['Alumina'],,"[{'citation': 'Porous High-strength Ceramics Based on Alumina, E. S. Lukin, O. V. Gorshkov, O. V. Logina a. o., Ogneupori (Refractories) 10, pp. 23-25 (1989).'}]",,,,,,,,,,,,Al-O,,,,,,,,,,,,,,,,,,,,,,,,,Polycrystalline,,,,,,,,,,,,,,,,,,,,,,,,,,,,,,,,,,,,,,,,,,,,,,,,,,,,,,,,,,,,,,,,,,,,,,,,,,,,,,34.0,"[{'name': 'Pressing Pressure', 'scalars': [{'value': '100'}, {'value': '100'}, {'value': '100'}, {'value': '100'}, {'value': '200'}, {'value': '300'}], 'units': 'MPa'}, {'name': 'Grain Size', 'scalars': [{'value': '120'}, {'value': '63'}, {'value': '20'}, {'value': '5'}, {'value': '5'}, {'value': '5'}], 'units': '$\\mu$m'}]",%,,,,,,,,,,,,,,,,,,,,,,,,,,,,,,,,,,,,,,,
1243,HfB2,[{'name': 'NIST_SRD-30'}],['Hafnium diboride'],[{'name': 'Hot Pressing'}],"[{'citation': 'Elastic Properties of Polycrystalline TiB2, ZrB2, and HfB2 from Room Temperature to 1300 K, D.E. Wiley, W.R. Manning, and O. Hunter,Jr., Journal of the Less-Common Metals, Vol. 18, pp. 149-157 (1969), published by Elsevier Sequoia.'}]",,,,,,,,,,,,Hf-B,,,,,,,,,,,,,,,,,,,,,,,,,Polycrystalline,,,,,,,,,,,,,,,,,,,,,,,,,,,,,,,,,,,,,,,,,,,,,,,,,,1.11,"[{'name': 'Temperature', 'scalars': [{'value': '65'}, {'value': '122'}, {'value': '147'}, {'value': '223'}, {'value': '287'}, {'value': '312'}, {'value': '350'}, {'value': '389'}, {'value': '427'}, {'value': '471'}, {'value': '509'}, {'value': '586'}, {'value': '631'}, {'value': '662'}, {'value': '694'}, {'value': '752'}, {'value': '784'}, {'value': '816'}, {'value': '873'}, {'value': '937'}], 'units': '$^{\\circ}$C'}]",,,,,,,,,,,,,,Carborundum Company,,,,,,,,,,,,,,,,,,,,,,,,,,,,,,,,,,,,,,,,,,,,,,,,,,,,,,
1244,C,[{'name': 'NIST_SRD-30'}],['Diamond'],,"[{'citation': 'Diamond - Ceramic Coating of the Future, K.E. Spear, Journal of the American Ceramic Society, Vol. 72 2, pp. 171-191 (1989), published by American Ceramic Society.'}]",,,,,,,,,,,,C,,,,,,,,,,,,,,,,,,,,,,,,,Single Crystal,,,,,,,,,,,,,,,,,,,,,,,,,,,,,,,,,,,,,,,,,,,,,,,,,,,,,,,,,,,,,,,,,,,,,,,,,,,,,,,,,,,,,,,,,,,,,,,,,,,,,,,800,"[{'name': 'Temperature', 'scalars': [{'value': '293'}], 'units': 'K'}, {'name': 'Diamond Type', 'scalars': [{'value': 'Ia'}, {'value': 'IIa'}]}]",W m$^{-1}$ K$^{-1}$,,,,,,,,,,,,,,
1245,MgO.xSiC,[{'name': 'NIST_SRD-30'}],['Magnesia'],[{'name': 'Hot Pressing'}],"[{'citation': 'Thermal Diffusivity/Conductivity of Magnesium Oxide/Silicon Carbide Composites, J. Luo, R. Stevens, and R. Taylor, Journal of the American Ceramic Society, Vol. 80 3, pp. 699-704 (1997), published by American Ceramic Society.'}]",,,,,,,,,,,,Mg-O:SiC,,,,,,,,,,,,,,,,,,,,,,,,,Polycrystalline,,,,,,,,,,,,,,,,,,,,,,,,,,,,,,,,,,,,,,,,,,,,,,,,,,,,,,,,,,,,,,,,,,,,,,,,,,,,,,,,,,,,,,,,,,,,,,,,,,,,,,,,,,0.072,"[{'name': 'Volume Fraction of SiC', 'scalars': [{'value': '0'}, {'value': '0'}, {'value': '0'}, {'value': '0'}, {'value': '0'}, {'value': '0'}, {'value': '0'}, {'value': '0'}, {'value': '0'}, {'value': '0'}, {'value': '0'}, {'value': '0'}, {'value': '0'}, {'value': '0'}, {'value': '0'}, {'value': '0'}, {'value': '0'}, {'value': '0'}, {'value': '0'}, {'value': '5'}, {'value': '5'}, {'value': '5'}, {'value': '5'}, {'value': '5'}, {'value': '5'}, {'value': '5'}, {'value': '5'}, {'value': '5'}, {'value': '5'}, {'value': '10'}, {'value': '10'}, {'value': '10'}, {'value': '10'}, {'value': '10'}, {'value': '10'}, {'value': '10'}, {'value': '10'}, {'value': '10'}, {'value': '10'}, {'value': '10'}, {'value': '10'}, {'value': '10'}, {'value': '10'}, {'value': '10'}, {'value': '10'}, {'value': '10'}, {'value': '20'}, {'value': '20'}, {'value': '20'}, {'value': '20'}, {'value': '20'}, {'value': '20'}, {'value': '20'}, {'value': '20'}, {'value': '20'}, {'value': '20'}, {'value': '20'}, {'value': '30'}, {'value': '30'}, {'value': '30'}, {'value': '30'}, {'value': '30'}, {'value': '30'}, {'value': '30'}, {'value': '30'}, {'value': '30'}, {'value': '30'}, {'value': '30'}, {'value': '30'}, {'value': '30'}], 'units': '%'}, {'name': 'Relative Density', 'scalars': [{'value': '98.0'}, {'value': '98.0'}, {'value': '98.0'}, {'value': '98.0'}, {'value': '98.0'}, {'value': '98.0'}, {'value': '98.0'}, {'value': '98.0'}, {'value': '98.0'}, {'value': '98.0'}, {'value': '98.0'}, {'value': '98.0'}, {'value': '98.0'}, {'value': '98.0'}, {'value': '98.0'}, {'value': '98.0'}, {'value': '98.0'}, {'value': '98.0'}, {'value': '98.0'}, {'value': '91.5'}, {'value': '91.5'}, {'value': '91.5'}, {'value': '9.15'}, {'value': '91.5'}, {'value': '91.5'}, {'value': '91.5'}, {'value': '9.15'}, {'value': '91.5'}, {'value': '91.5'}, {'value': '94.0'}, {'value': '94.0'}, {'value': '94.0'}, {'value': '94.0'}, {'value': '94.0'}, {'value': '94.0'}, {'value': '94.0'}, {'value': '94.0'}, {'value': '94.0'}, {'value': '94.0'}, {'value': '94.0'}, {'value': '94.0'}, {'value': '94.0'}, {'value': '94.0'}, {'value': '94.0'}, {'value': '94.0'}, {'value': '94.0'}, {'value': '98.5'}, {'value': '98.5'}, {'value': '98.5'}, {'value': '98.5'}, {'value': '98.5'}, {'value': '98.5'}, {'value': '98.5'}, {'value': '98.5'}, {'value': '98.5'}, {'value': '98.5'}, {'value': '98.5'}, {'value': '97.5'}, {'value': '97.5'}, {'value': '97.5'}, {'value': '97.5'}, {'value': '97.5'}, {'value': '97.5'}, {'value': '97.5'}, {'value': '97.5'}, {'value': '97.5'}, {'value': '97.5'}, {'value': '97.5'}, {'value': '97.5'}, {'value': '97.5'}], 'units': '%'}, {'name': 'Temperature', 'scalars': [{'value': '196'}, {'value': '196'}, {'value': '242'}, {'value': '280'}, {'value': '311'}, {'value': '319'}, {'value': '380'}, {'value': '380'}, {'value': '418'}, {'value': '464'}, {'value': '495'}, {'value': '564'}, {'value': '648'}, {'value': '656'}, {'value': '748'}, {'value': '755'}, {'value': '855'}, {'value': '954'}, {'value': '1000'}, {'value': '197'}, {'value': '296'}, {'value': '403'}, {'value': '419'}, {'value': '518'}, {'value': '603'}, {'value': '679'}, {'value': '794'}, {'value': '893'}, {'value': '1000'}, {'value': '204'}, {'value': '258'}, {'value': '304'}, {'value': '350'}, {'value': '372'}, {'value': '418'}, {'value': '472'}, {'value': '480'}, {'value': '526'}, {'value': '564'}, {'value': '610'}, {'value': '648'}, {'value': '702'}, {'value': '771'}, {'value': '870'}, {'value': '909'}, {'value': '1000'}, {'value': '196'}, {'value': '296'}, {'value': '365'}, {'value': '480'}, {'value': '564'}, {'value': '633'}, {'value': '694'}, {'value': '755'}, {'value': '839'}, {'value': '916'}, {'value': '1000'}, {'value': '203'}, {'value': '250'}, {'value': '303'}, {'value': '365'}, {'value': '464'}, {'value': '564'}, {'value': '572'}, {'value': '648'}, {'value': '732'}, {'value': '725'}, {'value': '817'}, {'value': '908'}, {'value': '1000'}], 'units': '$^{\\circ}$C'}]",cm$^{2}$ s$^{-1}$,,,,,,,,,,,
1246,ZrO2.xY2O3,[{'name': 'NIST_SRD-30'}],['Zirconia (TZP)'],,"[{'citation': 'Comparison of the Mechanical Behaviour of Zirconia Partially Stabilized with Yttria and Magnesia, G.A. Gogotsi, A.V. Drozdov, V.P. Zavata, and M.V. Swain, Journal of the Australasian Ceramic Society, Vol. 27 1, pp. 37-49 (1991), published by Tech Publications, Aedermannsdorf, Switzerland.'}]",,,,,,,,,,,,Zr-O:Y,,,,,,,,,,,,,,,,,,,,,,,,,Polycrystalline,,,,,,,,,,,,,,205,"[{'name': 'Temperature', 'scalars': [{'value': '23'}], 'units': '$^{\\circ}$C'}]",,,GPa,,,,,,,,,,,,,,,,,,,,,,,,,,,,,,,,,,,,,,,,,,,,,,,,,,,,,,,,,,,,,,,,,,,,,,,,,,,,,,,,,,,,,,,,,,,,,,,,,,,,,
1247,C,[{'name': 'NIST_SRD-30'}],['Diamond'],,"[{'citation': 'Thermal Conductivity of Pure and Impure Silicon, Silicon Carbide, and Diamond, G.A. Slack, Journal of Applied Physics, Vol. 35 12, pp. 3460-3466 (1964), published by American Institute of Physics.'}]",,,,,,,,,,,,C,,,,,,,,,,,,,,,,,,,,,,,,,Single Crystal,,,,,,,,,,,,,,,,,,,,,,,,,,,,,,,,,,,,,,,,,,,,,,,,,,,,,,,,,,,,,,,,,,,,,,,,,,,,,,,,,,,,,,,,,,14.4,"[{'name': 'Temperature', 'scalars': [{'value': '296'}], 'units': 'K'}]",km/s,,,,,,,,,,,,,,,,,,,,,,,,,,,
1248,Y2O3.xSiC,[{'name': 'NIST_SRD-30'}],['Yttria composite'],[{'name': 'Hot Pressing'}],"[{'citation': 'Oxidation-Induced Strengthening and Toughening Behavior in Micro- and Nano-Composites of Y2O3/SiC System, M. Yoshimura, T. Ohji, M. Sando, Y.H. Choa, T. Sekino, and K. Niihara, Materials Letters, Vol. 35, pp. 139-143 (1998), published by Elsevier Science B.V..'}]",,,,,,,,,,,,Y-O:SiC,,,,,,,,,,,,,,,,,,,,,,,,,Polycrystalline,,,,,,,,,,,,,,178,"[{'name': 'Volume Fraction of SiC', 'scalars': [{'value': '5'}], 'units': '%'}, {'name': 'Y2O3Grain Size', 'scalars': [{'value': '0.75'}, {'value': '0.85'}], 'units': '$\\mu$m'}, {'name': 'SiCGrain Size', 'scalars': [{'value': '0.3'}, {'value': '5'}], 'units': '$\\mu$m'}]",,,GPa,,,,,,,,,,,,,,,,,,,,,,,,,,,,,,,,,,,,,,,,,,,,,,,,,,,,,,,,,,,,,,,,,,,,,,,,,,,,,,,,,,,,,,,,,,,,,,,,,,,,,
1249,ZrO2.xY2O3.yFe2O3,[{'name': 'NIST_SRD-30'}],['Zirconia (cubic)'],[{'name': 'Sintering'}],"[{'citation': 'Elastic Constants of the Iron Oxide Doped Yttria-Stabilized Zirconia, M.A. Ewaida, A.A. Higazy, B. Bridge, and M.M. Abou Sekkina, Journal of Materials Science, Vol. 24, pp. 3660-3666 (1989), published by Chapman and Hall.'}]",,,,,,,,,,,,Zr-O:Y,,,,,,,,,,,,,,,,,,,,,,,,,Polycrystalline,,,,5.2872,"[{'name': 'Sample Number', 'scalars': [{'value': 'Z-1'}, {'value': 'Z-2'}, {'value': 'Z-3'}, {'value': 'Z-4'}, {'value': 'Z-5'}, {'value': 'Z-6'}, {'value': 'Z-7'}, {'value': 'Z-8'}, {'value': 'Z-9'}, {'value': 'Z-10'}, {'value': 'Z-11'}, {'value': 'Z-12'}, {'value': 'Z-1'}, {'value': 'Z-2'}, {'value': 'Z-3'}, {'value': 'Z-4'}, {'value': 'Z-5'}, {'value': 'Z-6'}, {'value': 'Z-7'}, {'value': 'Z-8'}, {'value': 'Z-9'}, {'value': 'Z-10'}, {'value': 'Z-12'}]}, {'name': 'Sintering Temperature', 'scalars': [{'value': '1350'}, {'value': '1350'}, {'value': '1350'}, {'value': '1350'}, {'value': '1350'}, {'value': '1350'}, {'value': '1350'}, {'value': '1350'}, {'value': '1350'}, {'value': '1350'}, {'value': '1350'}, {'value': '1350'}, {'value': '1450'}, {'value': '1450'}, {'value': '1450'}, {'value': '1450'}, {'value': '1450'}, {'value': '1450'}, {'value': '1450'}, {'value': '1450'}, {'value': '1450'}, {'value': '1450'}, {'value': '1450'}], 'units': '$^{\\circ}$C'}, {'name': 'Molar Volume', 'scalars': [{'value': '25.25'}, {'value': '25.03'}, {'value': '26.06'}, {'value': '26.16'}, {'value': '25.90'}, {'value': '25.36'}, {'value': '25.57'}, {'value': '23.96'}, {'value': '22.34'}, {'value': '22.10'}, {'value': '22.31'}, {'value': '22.71'}, {'value': '23.58'}, {'value': '23.52'}, {'value': '23.86'}, {'value': '24.49'}, {'value': '24.44'}, {'value': '23.91'}, {'value': '24.94'}, {'value': '23.27'}, {'value': '21.67'}, {'value': '21.84'}, {'value': '22.37'}], 'units': 'cm$^{3}$/mol'}]",,,g cm$^{-3}$,,,,,,,,,,,,,,,,,,,,,,,,,,,,,,,,,,,,,,,,,,,,,,,,,,,,,,,,,,,,,,,,,,,,,,,,,,,,,,,,,,,,,,,,,,,,,,,,,,,,,,,,,,,,,,,
1250,Si3N4,[{'name': 'NIST_SRD-30'}],['Silicon nitride'],[{'name': 'Sintering'}],"[{'citation': 'Creep of Sintered Silicon Nitride, D. Chakraborty and A.K. Mukhopadhyay, Ceramics International, Vol. 15, pp. 237-245 (1989), published by Elsevier Applied Science.'}]",,,,,,,,,,,,Si-N,,,,,,,,,,,,,,,,,,,,,,,,,Polycrystalline,,,,3.12,"[{'name': 'Sample Number', 'scalars': [{'value': 'B'}]}]",,,g cm$^{-3}$,,,,,,,,,,,,,,,,,,,,,,,,,,,,,,,,,,,,,,,,,,,,,,,,,,,,,,,,,,,,,,,,,,,,,,,,,,,,,,,,,,,,,,,,,,,,,,,,,,,,,,,,,,,,,,,
1251,Si2N2O,[{'name': 'NIST_SRD-30'}],['Silicon oxynitride'],[{'name': 'Reaction Sintering'}],"[{'citation': 'Effect of Additives on Some Properties of Silicon Oxynitride Ceramics, M. Ohashi, S. Kanzaki, and H. Tabata, Journal of Materials Science, Vol. 26, pp. 2608-2614 (1991), published by Chapman and Hall.'}]",,,,,,,,,,,,Si-O-N,,,,,,,,,,,,,,,,,,,,,,,,,Polycrystalline,,,,,,,,,,,,,,,,,,,,,,,,,,,,,,,,,2.4,"[{'name': 'Mole Fraction of Additive', 'scalars': [{'value': '2.0'}, {'value': '3.0'}, {'value': '1.5'}, {'value': '1.0'}, {'value': '1.5'}, {'value': '1.5'}, {'value': '1.0'}, {'value': '1.5'}, {'value': '1.5'}, {'value': '1.0'}, {'value': '1.5'}, {'value': '1.5'}, {'value': '0.5'}, {'value': '1.0'}, {'value': '2.0'}, {'value': '3.0'}, {'value': '5.0'}, {'value': '2.5'}, {'value': '5.0'}, {'value': '10.0'}, {'value': '20.0'}, {'value': '30.0'}, {'value': '50.0'}, {'value': '2.0'}, {'value': '3.0'}, {'value': '5.0'}, {'value': '10.0'}, {'value': '30.0'}, {'value': '50.0'}, {'value': '3.0'}, {'value': '10.0'}, {'value': '50.0'}], 'units': '%'}, {'name': 'Additive', 'scalars': [{'value': 'CeO2'}, {'value': 'CeO2'}, {'value': 'Nd2O3'}, {'value': 'Sm2O3'}, {'value': 'Sm2O3'}, {'value': 'Gd2O3'}, {'value': 'Dy2O3'}, {'value': 'Dy2O3'}, {'value': 'Er2O3'}, {'value': 'Yb2O3'}, {'value': 'Yb2O3'}, {'value': 'Y2O3'}, {'value': 'MgO'}, {'value': 'MgO'}, {'value': 'MgO'}, {'value': 'MgO'}, {'value': 'MgO'}, {'value': 'Al2O3'}, {'value': 'Al2O3'}, {'value': 'Al2O3'}, {'value': 'Al2O3'}, {'value': 'Al2O3'}, {'value': 'Al2O3'}, {'value': 'ZrO2'}, {'value': 'ZrO2'}, {'value': 'ZrO2'}, {'value': 'ZrO2'}, {'value': 'ZrO2'}, {'value': 'ZrO2'}, {'value': 'ZrO2+Y2O3'}, {'value': 'ZrO2+Y2O3'}, {'value': 'ZrO2+Y2O3'}]}]",,,MPa m$^{1/2}$,,,,,,,,,,,,,,,,,,,,,,,,,,,,,,,,,,,,,,,,,,,,,,,,,,,,,,,,,,,,,,,,,,,,,,,,,,,,,,,,,,
1252,Al2O3,[{'name': 'NIST_SRD-30'}],['Alumina'],,"[{'citation': 'Effect of Porosity on Youngs Modulus of Alumina, F.P. Knudsen, Journal of the American Ceramic Society, Vol. 45 2, pp. 94-95 (1962), published by American Ceramic Society.'}]",,,,,,,,,,,,Al-O,,,,,,,,,,,,,,,,,,,,,,,,,Polycrystalline,,,,,,,,,,,,,,379,"[{'name': 'Source', 'scalars': [{'value': 'Spriggs'}, {'value': 'Spriggs'}, {'value': 'Spriggs'}, {'value': 'Spriggs'}, {'value': 'Spriggs'}, {'value': 'Spriggs'}, {'value': 'Spriggs'}, {'value': 'Spriggs'}, {'value': 'Spriggs'}, {'value': 'Spriggs'}, {'value': 'Spriggs'}, {'value': 'Spriggs'}, {'value': 'Spriggs'}, {'value': 'Spriggs'}, {'value': 'Spriggs'}, {'value': 'Schofield'}, {'value': 'Schofield'}, {'value': 'Schofield'}, {'value': 'Schofield'}, {'value': 'Schofield'}, {'value': 'Schofield'}, {'value': 'Schofield'}, {'value': 'Duckworth'}, {'value': 'Duckworth'}, {'value': 'Duckworth'}, {'value': 'Duckworth'}, {'value': 'Majumder'}, {'value': 'Majumder'}, {'value': 'Majumder'}, {'value': 'Majumder'}]}, {'name': 'Volume Fraction of Porosity', 'scalars': [{'value': '0.006'}, {'value': '0.008'}, {'value': '0.011'}, {'value': '0.022'}, {'value': '0.034'}, {'value': '0.065'}, {'value': '0.106'}, {'value': '0.118'}, {'value': '0.131'}, {'value': '0.161'}, {'value': '0.168'}, {'value': '0.206'}, {'value': '0.231'}, {'value': '0.300'}, {'value': '0.321'}, {'value': '0.023'}, {'value': '0.057'}, {'value': '0.071'}, {'value': '0.094'}, {'value': '0.111'}, {'value': '0.142'}, {'value': '0.209'}, {'value': '0.070'}, {'value': '0.205'}, {'value': '0.217'}, {'value': '0.343'}, {'value': '0.285'}, {'value': '0.350'}, {'value': '0.386'}, {'value': '0.412'}]}]",,,GPa,,,,,,,,,,,,,,,,,,,,,,,,,,,,,,,,,,,,,,,,,,,,,,,,,,,,,,,,,,,,,,,,,,,,,,,,,,,,,,,,,,,,,,,,,,,,,,,,,,,,,
1253,ZrB2,[{'name': 'NIST_SRD-30'}],['Zirconium diboride'],[{'name': 'Hot Pressing'}],"[{'citation': 'Elastic Properties of Polycrystalline TiB2, ZrB2, and HfB2 from Room Temperature to 1300 K, D.E. Wiley, W.R. Manning, and O. Hunter,Jr., Journal of the Less-Common Metals, Vol. 18, pp. 149-157 (1969), published by Elsevier Sequoia.'}]",,,,,,,,,,,,Zr-B,,,,,,,,,,,,,,,,,,,,,,,,,Polycrystalline,,,,5.790,"[{'name': 'Specimen Number', 'scalars': [{'value': '2'}]}]",,,g cm$^{-3}$,,,,,,,,,,,,,,,,,,,,,,,,,,,,,,,,,,,,,,,,,,,,,,,,,,,,,,,,,Carborundum Company,,,,,,,,,,,,,,,,,,,,,,,,,,,,,,,,,,,,,,,,,,,,,,,,,,,,,,
