Repository: ckborg/DSW2018

# DSW2018

## Description
Investigation of a structural ceramics database (WebSCD) curated by the National Institute of Standards and Technology (NIST).
3-week project as part of the UC Berkeley Data Science workshop (DSW2018).
[WebSCD]("https://srdata.nist.gov/CeramicDataPortal/scd")

## Results at-a-glance

~4000 material entries

Most represented mechanical properties: Elastic modulus, flexural strength, fracture toughness.

## Team members
[Prabudhya Bhattacharyya]("http://physics.berkeley.edu/people/graduate-student/prabudhya-bhattacharyya")

[Chris Bronner]("https://chrisbronner.com/")

[Steve Drapcho]("https://www.linkedin.com/in/steven-drapcho-2b939b149/")

File: NIST_CeramicDataSet.csv (part 34 of 103)
1254,ZrO2.xMgO,[{'name': 'NIST_SRD-30'}],['Zirconia (PSZ)'],,"[{'citation': 'Comparison of the Mechanical Behaviour of Zirconia Partially Stabilized with Yttria and Magnesia, G.A. Gogotsi, A.V. Drozdov, V.P. Zavata, and M.V. Swain, Journal of the Australasian Ceramic Society, Vol. 27 1, pp. 37-49 (1991), published by Tech Publications, Aedermannsdorf, Switzerland.'}]",,,,,,,,,,,,Zr-O:MgO,,,,,,,,,,,,,,,,,,,,,,,,,Polycrystalline,,,,5.71,"[{'name': 'Temperature', 'scalars': [{'value': '23'}], 'units': '$^{\\circ}$C'}]",,,g cm$^{-3}$,,,,,,,,,,,,,,,,,,,,,,,,,,,,,,,,,,,,,,,,,,,,,,,,,,,,,,,,,"Nilcra Ceramics, Inc.",,,,,,,,,,,,,,,,,,,,,,,,,,,,,,,,,,,,,,,,,,,,,,,,,,,,,,
1255,HfO2.xY2O3,[{'name': 'NIST_SRD-30'}],['Hafnia (PSH)'],[{'name': 'Sintering'}],"[{'citation': 'Elastic Properties of Partially-Stabilized HfO2 Compositions, R.W. Scheidecker, O. Hunter,Jr., and F.W. Calderwood, Journal of Materials Science, Vol. 14, pp. 2284-2288 (1979), published by Chapman and Hall.'}]",,,,,,,,,,,,Hf-O:Y,,,,,,,,,,,,,,,,,,,,,,,,,Polycrystalline,,,,,,,,,,,,,,204,"[{'name': 'Volume Fraction of Porosity', 'scalars': [{'value': '0.0779'}, {'value': '0.0904'}, {'value': '0.1013'}, {'value': '-'}, {'value': '-'}, {'value': '-'}, {'value': '-'}, {'value': '-'}, {'value': '-'}, {'value': '-'}, {'value': '-'}, {'value': '-'}, {'value': '-'}, {'value': '-'}, {'value': '-'}, {'value': '-'}, {'value': '-'}, {'value': '-'}, {'value': '-'}, {'value': '-'}, {'value': '-'}]}, {'name': 'Thermal Cycle', 'scalars': [{'value': '-'}, {'value': '-'}, {'value': '-'}, {'value': 'Heating'}, {'value': 'Heating'}, {'value': 'Heating'}, {'value': 'Heating'}, {'value': 'Heating'}, {'value': 'Heating'}, {'value': 'Heating'}, {'value': 'Heating'}, {'value': 'Heating'}, {'value': 'Heating'}, {'value': 'Heating'}, {'value': 'Cooling'}, {'value': 'Cooling'}, {'value': 'Cooling'}, {'value': 'Cooling'}, {'value': 'Cooling'}, {'value': 'Cooling'}, {'value': 'Cooling'}]}, {'name': 'Temperature', 'scalars': [{'value': '23'}, {'value': '23'}, {'value': '23'}, {'value': '19'}, {'value': '122'}, {'value': '287'}, {'value': '484'}, {'value': '599'}, {'value': '702'}, {'value': '831'}, {'value': '982'}, {'value': '1274'}, {'value': '1575'}, {'value': '1610'}, {'value': '1279'}, {'value': '1000'}, {'value': '879'}, {'value': '715'}, {'value': '508'}, {'value': '259'}, {'value': '21'}], 'units': '$^{\\circ}$C'}]",,,GPa,,,,,,,,,,,,,,,,,,,,,,,,,,,,,,,,,,,,,,,,,,,,,,,,,,,,,,,,,,,,,,,,,,,,,,,,,,,,,,,,,,,,,,,,,,,,,,,,,,,,,
1256,ZrO2.xCeO2,[{'name': 'NIST_SRD-30'}],['Zirconia (TZP)'],[{'name': 'Sintering'}],"[{'citation': 'Strength, Fracture Toughness and Vickers Hardness of CeO2-Stabilized Tetragonal ZrO2 Polycrystals (Ce-TZP), K. Tsukuma and M. Shimada, Journal of Materials Science, Vol. 20, pp. 1178-1184 (1985), published by Chapman and Hall.'}]",,,,,,,,,,,,Zr-O:CeO,,,,,,,,,,,,,,,,,,,,,,,,,Polycrystalline,,,,,,,,,,,,,,,,,,,,,,,,,620,"[{'name': 'Mole Fraction of CeO2', 'scalars': [{'value': '8.6'}, {'value': '9.5'}, {'value': '10.8'}, {'value': '12.2'}, {'value': '15.8'}, {'value': '8.6'}, {'value': '9.5'}, {'value': '10.8'}, {'value': '12.2'}, {'value': '15.8'}, {'value': '8.6'}, {'value': '9.5'}, {'value': '10.8'}, {'value': '12.2'}, {'value': '15.8'}], 'units': '%'}, {'name': 'Grain Size', 'scalars': [{'value': '0.5'}, {'value': '0.5'}, {'value': '0.5'}, {'value': '0.5'}, {'value': '0.5'}, {'value': '1.0'}, {'value': '1.0'}, {'value': '1.0'}, {'value': '1.0'}, {'value': '1.0'}, {'value': '2.5'}, {'value': '2.5'}, {'value': '2.5'}, {'value': '2.5'}, {'value': '2.5'}], 'units': '$\\mu$m'}]",,,MPa,,,,,,,,,,,,,,,,,,,,,,,,,,,,,,,,,,,,,,,,,,,,,,,,,,,,,,,,,,,,,,,,,,,,,,,,,,,,,,,,,,,,,,,,,,
1257,WC.xCo,[{'name': 'NIST_SRD-30'}],['Tungsten carbide'],,"[{'citation': 'Engineering Properties of Carbides, P.T.B. Shaffer, Engineered Materials Handbook, Vol. 4, pp. 804-811 (1991), edited by S.J. Schneider, Jr., published by ASM International.'}]",,,,,,,,,,,,W-C,,5.86,"[{'name': 'Temperature', 'scalars': [{'value': '23'}], 'units': '$^{\\circ}$C'}, {'name': 'Type', 'scalars': [{'value': '97WC-3Co'}, {'value': '94WC-6Co'}, {'value': '90WC-10Co'}, {'value': '84WC-16Co'}, {'value': '75WC-25Co'}]}]",,,GPa,,,,,,,,,,,,,,,,,,,Polycrystalline,,,,,,,,,,,,,,,,,,,,,,,,,,,,,,,,,,,,,,,,,,,,,,,,,,,,,,,,,,,,,,,,,,,,,,,,,,,,,,,,,,,,,,,,,,,,,,,,,,,,,,,,,,,,,,,,,,,,,,,
1258,TiB2,[{'name': 'NIST_SRD-30'}],['Titanium diboride'],,"[{'citation': 'Titanium Diboride, C. Mroz, American Ceramic Society Bulletin, Vol. 73 6, pp. 136-137 (1994), published by American Ceramic Society.'}]",,,,,,,,,,,,Ti-B,,,,,,,,,,,,,,,,,,,,,,,,,,,,,,,,,,,,,,,540,"[{'name': 'Typical Range', 'scalars': [{'minimum': '510', 'maximum': '575'}], 'units': 'GPa'}, {'name': 'Temperature', 'scalars': [{'value': '23'}], 'units': '$^{\\circ}$C'}]",,,GPa,,,,,,,,,,,,,,,,,,,,,,,,,,,,,,,,,,,,,,,,,,,,,,,,,,,,,,,,,,,,,,,,,,,,,,,,,,,,,,,,,,,,,,,,,,,,,,,,,,,,,
1259,Gd2O3,[{'name': 'NIST_SRD-30'}],['Gadolinia'],[{'name': 'Sintering'}],"[{'citation': 'Elastic Properties of Polycrystalline Monoclinic Gd2O3, J.A. Haglund and O.Hunter,Jr., Journal of the American Ceramic Society, Vol. 56 6, pp. 327-330 (1973), published by American Ceramic Society.'}]",,,,,,,,,,,,Gd-O,,,,,,,,,,,,,,,,,,,,,,,,,Polycrystalline,,,,,,,,,,,,,,,,,,,,,,,,,,,,,,,,,,,,,,,,,,,,,,,,,,,,,,,,,,,,,,,,,,,,,,,,,,0.287,"[{'name': 'Volume Fraction of Porosity', 'scalars': [{'value': '0.025'}, {'value': '0.028'}, {'value': '0.034'}, {'value': '0.105'}, {'value': '0.116'}, {'value': '0.124'}, {'value': '0.207'}, {'value': '0.224'}, {'value': '0.228'}, {'value': '0.231'}, {'value': '0.351'}, {'value': '0.360'}, {'value': '0.361'}, {'value': '0.364'}, {'value': '0.367'}, {'value': '0.370'}, {'value': '0.370'}, {'value': '0.0347'}, {'value': '0.0347'}, {'value': '0.0347'}, {'value': '0.0347'}, {'value': '0.0347'}, {'value': '0.0347'}, {'value': '0.0347'}, {'value': '0.0347'}, {'value': '0.0347'}, {'value': '0.0347'}, {'value': '0.0347'}, {'value': '0.0347'}, {'value': '0.0347'}, {'value': '0.0347'}, {'value': '0.0347'}, {'value': '0.0347'}, {'value': '0.0347'}, {'value': '0.0347'}, {'value': '0.0347'}, {'value': '0.0347'}, {'value': '0.0347'}, {'value': '0.0347'}, {'value': '0.0347'}, {'value': '0.0347'}, {'value': '0.0347'}, {'value': '0.0347'}, {'value': '0.2297'}, {'value': '0.2297'}, {'value': '0.2297'}, {'value': '0.2297'}, {'value': '0.2297'}, {'value': '0.2297'}, {'value': '0.2297'}, {'value': '0.2297'}, {'value': '0.2297'}, {'value': '0.2297'}, {'value': '0.2297'}, {'value': '0.2297'}, {'value': '0.2297'}, {'value': '0.2297'}, {'value': '0.2297'}, {'value': '0.2297'}, {'value': '0.2297'}, {'value': '0.2297'}, {'value': '0.2297'}, {'value': '0.2297'}, {'value': '0.2297'}, {'value': '0.2297'}, {'value': '0.2297'}, {'value': '0.2297'}, {'value': '0.2297'}, {'value': '0.2297'}, {'value': '-'}]}, {'name': 'Temperature', 'scalars': [{'value': '23'}, {'value': '23'}, {'value': '23'}, {'value': '23'}, {'value': '23'}, {'value': '23'}, {'value': '23'}, {'value': '23'}, {'value': '23'}, {'value': '23'}, {'value': '23'}, {'value': '23'}, {'value': '23'}, {'value': '23'}, {'value': '23'}, {'value': '23'}, {'value': '23'}, {'value': '41'}, {'value': '90'}, {'value': '138'}, {'value': '180'}, {'value': '254'}, {'value': '309'}, {'value': '382'}, {'value': '449'}, {'value': '516'}, {'value': '558'}, {'value': '637'}, {'value': '686'}, {'value': '741'}, {'value': '802'}, {'value': '875'}, {'value': '905'}, {'value': '948'}, {'value': '1008'}, {'value': '1051'}, {'value': '1106'}, {'value': '1160'}, {'value': '1191'}, {'value': '1228'}, {'value': '1276'}, {'value': '1313'}, {'value': '1355'}, {'value': '51'}, {'value': '96'}, {'value': '149'}, {'value': '197'}, {'value': '252'}, {'value': '324'}, {'value': '385'}, {'value': '452'}, {'value': '520'}, {'value': '568'}, {'value': '641'}, {'value': '690'}, {'value': '738'}, {'value': '799'}, {'value': '847'}, {'value': '915'}, {'value': '957'}, {'value': '1012'}, {'value': '1054'}, {'value': '1091'}, {'value': '1134'}, {'value': '1176'}, {'value': '1207'}, {'value': '1268'}, {'value': '1304'}, {'value': '1347'}, {'value': '-'}], 'units': '$^{\\circ}$C'}]",,,,,,,,,,,,,,,,,,,,,,,,,,,,,,,,,,,,,,,,,,,,
1260,TiB2,[{'name': 'NIST_SRD-30'}],['Titanium diboride'],[{'name': 'Hot Isostatic Pressing'}],"[{'citation': 'Densification of Titanium Diboride by Hot Isostatic Pressing and Production of Near-Net-Shape Components, J. Besson, F. Valin, P. Lointier, and M. Boncoeur, Journal of Materials Engineering and Performance, Vol. 1 5, pp. 637-649 (1992), published by ASM International.'}]",,,,,,,,,,,,Ti-B,,,,,,,,,,,,,,,,,,,,,,,,,Polycrystalline,,,,,,,,,,,,,,141,"[{'name': 'Relative Density', 'scalars': [{'value': '68'}, {'value': '76'}, {'value': '86'}, {'value': '91'}, {'value': '96'}, {'value': '100'}], 'units': '%'}]",,,GPa,,,,,,,,,,,,,,,,,,,,,,,,,,,,,,,,,,,,,,,,,,,,,,,,,,,,,,,,,,,,,,,,,,,,,,,,,,,,,,,,,,,,,,,,,,,,,,,,,,,,,
1261,SiC,[{'name': 'NIST_SRD-30'}],['Silicon carbide'],[{'name': 'Hot Pressing'}],"[{'citation': 'The Evaluation of Environmental Effects in Toughened Ceramics for Advanced Heat Engines Investigation of Selected SiC and Si3N4 Ceramics, N.L.Hecht, G.A.Graves, D.E.McCullum, A.P.Berens, S.Goodrich, J.D.Wolf, J.R.Hoenigman, P.Yaney, D.Grant, and S.Hilton, ORNL Report Number:  ORNL/Sub/84-00221/2, pp. 1-111 (1990), published by Oak Ridge National Laboratory.'}]",,,,,,,,,,,,Si-C,,,,,,,,,,,,,,,,,,,0.9,"[{'name': 'Temperature', 'scalars': [{'value': '23'}], 'units': '$^{\\circ}$C'}]",,,,,Polycrystalline,,,,,,,,,,,,,,,,,,,,,,,,,,,,,,,,,,,,,,,,,,,,,,,,,,,,,,,,,,,,,,,,,,,,,,,,,,,,,,,,,,,,,,,,,,,,,,,,,,,,,,,,,,,,,,,,,,,,,,,
1262,Si3N4,[{'name': 'NIST_SRD-30'}],['Silicon nitride'],[{'name': 'Hot Isostatic Pressing'}],"[{'citation': 'Wear Mechanisms of Advanced Materials, S.M. Hsu, R.G. Munro, and Y.S. Wang, Projects Within the Center for Advanced Materials, pp. 165-174 (1989), edited by J.R. Hellmann and B.K. Kennedy, published by Center for Advanced Materials, Pennsylvania State University.'}]",,,,,,,,,,,,Si-N,NBD-100,,,,,,,,,,,,,,,,,,,,,,,,Polycrystalline,,,,,,,,,,,,,,,,,,,,,,,,,,,,,,,,,,,,,,,,,,,,,,,,,,,,24.4,"[{'name': 'Temperature', 'scalars': [{'value': '20'}, {'value': '200'}, {'value': '300'}, {'value': '400'}, {'value': '500'}, {'value': '600'}, {'value': '700'}, {'value': '800'}, {'value': '900'}, {'value': '1000'}, {'value': '1100'}, {'value': '1200'}], 'units': '$^{\\circ}$C'}]",,,GPa,,,,,,,,,Norton Company,,,,,,,,,,,,,,,,Rod,,,,,,,,,,,,,,,,,,,,,,,,,,,,,,,,,,,,,,
1263,SiC.xTiB2,[{'name': 'NIST_SRD-30'}],['Silicon carbide composite'],[{'name': 'Hot Pressing'}],"[{'citation': 'Effects of Additive Amount on Microstructure and Fracture Toughness of SiC-TiB2 Composites, K.S. Cho, H.J. Choi, J.G. Lee, and Y.W. Kim, Ceramics International, Vol. 24, pp. 299-305 (1998), published by Elsevier Science Ltd..'}]",,,,,,,,,,,,Si-C:TiB,,,,,,,,,,,,,,,,,,,,,,,,,Polycrystalline,,,,3.611,"[{'name': 'Annealing Time at 1950 $^{\\circ}$C', 'scalars': [{'value': '0'}, {'value': '2'}, {'value': '6'}, {'value': '12'}], 'units': 'h'}, {'name': 'Relative Density', 'scalars': [{'value': '97.4'}, {'value': '97.0'}, {'value': '96.8'}, {'value': '95.5'}], 'units': '%'}, {'name': 'Specimen Number', 'scalars': [{'value': 'ST2'}]}]",,,g cm$^{-3}$,,,,,,,,,,,,,,,,,,,,,,,,,,,,,,,,,,,,,,,,,,,,,,,,,,,,,,,,,,,,,,,,,,,,,,,,,,,,,,,,,,,,,,,,,,,,,,,,,,,,,,,,,,,,,,,
1264,(1-x)ZrO2.xY2O3,[{'name': 'NIST_SRD-30'}],['Zirconia'],,"[{'citation': 'Low Temperature Heat Capacities of Zirconia and Yttria-Doped Zirconia (ZrO2)1-x(Y2O3)x (x = 0, 0.0200, 0.0396), T. Shirakami, T. Tojo, T. Atake, T. Mori, and H. Yamamura, Thermochimica Acta, Vol. 267, pp. 415-420 (1995), published by Elsevier Science B.V..'}]",,,,,,,,,,,,Zr-O:Y,,,,,,,,,,,,,,,,,,,,,,,,,Polycrystalline,,,,,,,,,,,,,,,,,,,,,,,,,,,,,,,,,,,,,,,,,,,,,,,,,,,,,,,,,,,,,,,,,,,,,,,,,,,,,,,,,,,,,,,,,,,,,,,54.2,"[{'name': 'Phase', 'scalars': [{'value': 'tetragonal'}, {'value': 'tetragonal'}, {'value': 'tetragonal'}, {'value': 'tetragonal'}, {'value': 'tetragonal'}, {'value': 'tetragonal'}, {'value': 'tetragonal'}, {'value': 'tetragonal'}, {'value': 'tetragonal'}, {'value': 'tetragonal'}, {'value': 'tetragonal'}, {'value': 'mixed'}, {'value': 'mixed'}, {'value': 'mixed'}, {'value': 'mixed'}, {'value': 'mixed'}, {'value': 'mixed'}, {'value': 'mixed'}, {'value': 'mixed'}, {'value': 'mixed'}, {'value': 'mixed'}, {'value': 'mixed'}, {'value': 'monoclinic'}, {'value': 'monoclinic'}, {'value': 'monoclinic'}, {'value': 'monoclinic'}, {'value': 'monoclinic'}, {'value': 'monoclinic'}, {'value': 'monoclinic'}, {'value': 'monoclinic'}, {'value': 'monoclinic'}, {'value': 'monoclinic'}, {'value': 'monoclinic'}]}, {'name': 'Mole Fraction of Y2O3', 'scalars': [{'value': '0.0396'}, {'value': '0.0396'}, {'value': '0.0396'}, {'value': '0.0396'}, {'value': '0.0396'}, {'value': '0.0396'}, {'value': '0.0396'}, {'value': '0.0396'}, {'value': '0.0396'}, {'value': '0.0396'}, {'value': '0.0396'}, {'value': '0.02'}, {'value': '0.02'}, {'value': '0.02'}, {'value': '0.02'}, {'value': '0.02'}, {'value': '0.02'}, {'value': '0.02'}, {'value': '0.02'}, {'value': '0.02'}, {'value': '0.02'}, {'value': '0.02'}, {'value': '0'}, {'value': '0'}, {'value': '0'}, {'value': '0'}, {'value': '0'}, {'value': '0'}, {'value': '0'}, {'value': '0'}, {'value': '0'}, {'value': '0'}, {'value': '0'}]}, {'name': 'Temperature', 'scalars': [{'value': '50'}, {'value': '75'}, {'value': '100'}, {'value': '125'}, {'value': '150'}, {'value': '175'}, {'value': '200'}, {'value': '225'}, {'value': '250'}, {'value': '275'}, {'value': '300'}, {'value': '50'}, {'value': '75'}, {'value': '100'}, {'value': '125'}, {'value': '150'}, {'value': '175'}, {'value': '200'}, {'value': '225'}, {'value': '250'}, {'value': '275'}, {'value': '300'}, {'value': '50'}, {'value': '75'}, {'value': '100'}, {'value': '125'}, {'value': '150'}, {'value': '175'}, {'value': '200'}, {'value': '225'}, {'value': '250'}, {'value': '275'}, {'value': '300'}], 'units': 'K'}, {'name': 'Molar Heat Capacity', 'scalars': [{'value': '6.9'}, {'value': '14.1'}, {'value': '22.1'}, {'value': '28.9'}, {'value': '35.2'}, {'value': '40.8'}, {'value': '45.9'}, {'value': '50.6'}, {'value': '54.4'}, {'value': '57.8'}, {'value': '60.4'}, {'value': '6.0'}, {'value': '12.0'}, {'value': '20.0'}, {'value': '27.2'}, {'value': '34.4'}, {'value': '39.9'}, {'value': '45.0'}, {'value': '49.7'}, {'value': '53.1'}, {'value': '56.6'}, {'value': '59.6'}, {'value': '4.3'}, {'value': '11.1'}, {'value': '18.7'}, {'value': '25.9'}, {'value': '32.7'}, {'value': '38.7'}, {'value': '43.3'}, {'value': '48.5'}, {'value': '51.9'}, {'value': '55.3'}, {'value': '57.5'}], 'units': 'J mol$^{-1}$ K$^{-1}$'}]",J kg$^{-1}$ K$^{-1}$,,,,,,,,,,,,,,,,,,,,,,
1265,MgSiO3,[{'name': 'NIST_SRD-30'}],['Magnesium silicate'],[{'name': 'Pyrolysis'}],"[{'citation': 'Heat Capacity of MgSiO3 Perovskite, M. Akaogi and E. Ito, Geophysical Research Letters, Vol. 20 2, pp. 105-108 (1993), published by American Geophysical Union.'}]",,,,,,,,,,,,Mg-Si-O,,,,,,,,,,,,,,,,,,,,,,,,,Polycrystalline,,,,,,,,,,,,,,,,,,,,,,,,,,,,,,,,,,,,,,,,,,,,,,,,,,,,,,,,,,,,,,,,,,,,,,,,,,,,,,,,,,,,,,,,,,,,,,,298,"[{'name': 'Phase', 'scalars': [{'value': 'Perovskite'}, {'value': 'Perovskite'}, {'value': 'Perovskite'}, {'value': 'Perovskite'}, {'value': 'Perovskite'}, {'value': 'Perovskite'}, {'value': 'Perovskite'}, {'value': 'Perovskite'}, {'value': 'Perovskite'}, {'value': 'Perovskite'}, {'value': 'Perovskite'}, {'value': 'Perovskite'}, {'value': 'Perovskite'}, {'value': 'Perovskite'}, {'value': 'Perovskite'}, {'value': 'Perovskite'}, {'value': 'Orthopyroxene'}, {'value': 'Orthopyroxene'}, {'value': 'Orthopyroxene'}, {'value': 'Orthopyroxene'}, {'value': 'Orthopyroxene'}, {'value': 'Orthopyroxene'}, {'value': 'Orthopyroxene'}, {'value': 'Orthopyroxene'}, {'value': 'Orthopyroxene'}, {'value': 'Orthopyroxene'}, {'value': 'Orthopyroxene'}, {'value': 'Orthopyroxene'}, {'value': 'Orthopyroxene'}, {'value': 'Orthopyroxene'}]}, {'name': 'Temperature', 'scalars': [{'value': '141'}, {'value': '151'}, {'value': '166'}, {'value': '182'}, {'value': '190'}, {'value': '205'}, {'value': '220'}, {'value': '236'}, {'value': '244'}, {'value': '261'}, {'value': '264'}, {'value': '275'}, {'value': '280'}, {'value': '285'}, {'value': '290'}, {'value': '295'}, {'value': '141'}, {'value': '151'}, {'value': '166'}, {'value': '181'}, {'value': '195'}, {'value': '210'}, {'value': '226'}, {'value': '246'}, {'value': '261'}, {'value': '270'}, {'value': '275'}, {'value': '282'}, {'value': '285'}, {'value': '295'}], 'units': 'K'}, {'name': 'Temperature', 'scalars': [{'value': '-132'}, {'value': '-122'}, {'value': '-107'}, {'value': '-91'}, {'value': '-83'}, {'value': '-68'}, {'value': '-53'}, {'value': '-37'}, {'value': '-29'}, {'value': '-12'}, {'value': '-9'}, {'value': '2'}, {'value': '7'}, {'value': '12'}, {'value': '17'}, {'value': '22'}, {'value': '-132'}, {'value': '-122'}, {'value': '-107'}, {'value': '-92'}, {'value': '-78'}, {'value': '-63'}, {'value': '-47'}, {'value': '-27'}, {'value': '-12'}, {'value': '-3'}, {'value': '2'}, {'value': '9'}, {'value': '12'}, {'value': '22'}], 'units': '$^{\\circ}$C'}]",J kg$^{-1}$ K$^{-1}$,,,,,,,,,,,,,,,,,,,,,,
1266,Y2O3.xSiC,[{'name': 'NIST_SRD-30'}],['Yttria composite'],[{'name': 'Hot Pressing'}],"[{'citation': 'Oxidation-Induced Strengthening and Toughening Behavior in Micro- and Nano-Composites of Y2O3/SiC System, M. Yoshimura, T. Ohji, M. Sando, Y.H. Choa, T. Sekino, and K. Niihara, Materials Letters, Vol. 35, pp. 139-143 (1998), published by Elsevier Science B.V..'}]",,,,,,,,,,,,Y-O:SiC,,,,,,,,,,,,,,,,,,,,,,,,,Polycrystalline,,,,,,,,,,,,,,,,,,,,,,,,,,,,,,,,,1.8,"[{'name': 'Volume Fraction of SiC', 'scalars': [{'value': '5'}], 'units': '%'}, {'name': 'Y2O3Grain Size', 'scalars': [{'value': '0.75'}, {'value': '0.85'}], 'units': '$\\mu$m'}, {'name': 'SiCGrain Size', 'scalars': [{'value': '0.3'}, {'value': '5'}], 'units': '$\\mu$m'}]",,,MPa m$^{1/2}$,,,,,,,,,,,,,,,,,,,,,,,,,,,,,,,,,,,,,,,,,,,,,,,,,,,,,,,,,,,,,,,,,,,,,,,,,,,,,,,,,,
1267,TiB2,[{'name': 'NIST_SRD-30'}],['Titanium diboride'],,"[{'citation': 'Microstructural Characterization of Titanium Diboride, K.B. Shim, J. Kwiencinski, M.J. Edirisinghe, and B. Ralph, Materials Characterization, Vol. 31, pp. 39-46 (1993), published by Elsevier Science Publishing Co., Inc..'}]",,,,,,,,,,,,Ti-B,,,,,,,,,,,,,,,,,,,,,,,,,Polycrystalline,,,,,,,,,,,,,,,,,,,,,,,,,,,,,,,,,,,,,,,,,,,,,,,,,,,,29,"[{'name': 'Temperature', 'scalars': [{'value': '23'}], 'units': '$^{\\circ}$C'}]",,,GPa,,,,,,,,,"Borax Consolidated, Ltd.",,,,,,,,,,,,,,,,,,,,,,,,,,,,,,,,,,,,,,,,,,,,,,,,,,,,,,
1268,SiC,[{'name': 'NIST_SRD-30'}],['Silicon carbide'],[{'name': 'Hot Pressing'}],"[{'citation': 'Carbides, MCIC Battelle, Engineering Property Data on Selected Ceramics, Vol. 2, pp. 1-19 (1979), published by Battelle Columbus Laboratories.'}]",,,,,,,,,,,,Si-C,,,,,,,,,,,,,,,,,,,,,,,,,Polycrystalline,,,,,,,,,,,,,,,,,,,,,,,,,,,,,,,,,,,,,,,,,,,,,,,,,,,,,,,,,,,,,,,,,,,,,,,,,,0.17,"[{'name': 'Temperature', 'scalars': [{'value': '25'}], 'units': '$^{\\circ}$C'}]",,,,,,,,,,,,,,,,,,,,,,,,,,,,,,,,,,,,,,,,,,,,
1269,Si3N4.xY2O3.ySrO,[{'name': 'NIST_SRD-30'}],['Silicon nitride'],[{'name': 'Hot Pressing'}],"[{'citation': 'Ceramic Technology Project Data Base:  September 1992 Summary Report, B.L.P. Keyes, ORNL Report Number:  ORNL/M-2775, pp. 1-171 (1992), published by Oak Ridge National Laboratory.'}]",,,,,,,,,,,,"Si-N:SrO,Y",,,,,,,,,,,,,,,,,,,,,,,,,Polycrystalline,,,,,,,,,,,,,,,,,,,,,,,,,1042,"[{'name': 'Temperature', 'scalars': [{'value': '23'}], 'units': '$^{\\circ}$C'}, {'name': 'Specimen Number', 'scalars': [{'value': 'B'}]}]",,,MPa,,,,,,,,,,,,,,,,,,,,,,,,,,,,,,,,,,,,,,,,,,,,,,,,,,,,,,,,,,,,,,,,,,,,,,,,,,,,,,,,,,,,,,,,,,
1270,Si2N2O,[{'name': 'NIST_SRD-30'}],['Silicon oxynitride'],[{'name': 'Hot Pressing'}],"[{'citation': 'Processing, Mechanical Properties, and Oxidation Behavior of Silicon Oxynitride Ceramics, M. Ohashi, S. Kanzaki, and H. Tabata, Journal of the American Ceramic Society, Vol. 74 1, pp. 109-114 (1991), published by American Ceramic Society.'}]",,,,,,,,,,,,Si-O-N,,,,,,,,,,0.00046,"[{'name': 'Total Weight Gain', 'scalars': [{'value': '0.096'}, {'value': '0.018'}, {'value': '0.023'}, {'value': '0.032'}, {'value': '0.013'}, {'value': '0.023'}, {'value': '0.032'}, {'value': '0.047'}, {'value': '0.031'}, {'value': '0.046'}, {'value': '0.059'}, {'value': '0.31'}, {'value': '0.52'}, {'value': '0.78'}, {'value': '1.03'}, {'value': '0.49'}, {'value': '0.75'}, {'value': '1.06'}, {'value': '1.40'}, {'value': '0.91'}, {'value': '1.08'}, {'value': '1.15'}], 'units': 'mg/cm$^{2}$'}, {'name': 'Oxidation Time', 'scalars': [{'value': '21'}, {'value': '53'}, {'value': '100'}, {'value': '200'}, {'value': '21'}, {'value': '53'}, {'value': '100'}, {'value': '200'}, {'value': '52'}, {'value': '100'}, {'value': '200'}, {'value': '21'}, {'value': '50'}, {'value': '100'}, {'value': '200'}, {'value': '21'}, {'value': '51'}, {'value': '100'}, {'value': '200'}, {'value': '51'}, {'value': '100'}, {'value': '200'}], 'units': 'h'}, {'name': 'Exposure Temperature', 'scalars': [{'value': '1300'}, {'value': '1300'}, {'value': '1300'}, {'value': '1300'}, {'value': '1400'}, {'value': '1400'}, {'value': '1400'}, {'value': '1400'}, {'value': '1500'}, {'value': '1500'}, {'value': '1500'}, {'value': '1300'}, {'value': '1300'}, {'value': '1300'}, {'value': '1300'}, {'value': '1400'}, {'value': '1400'}, {'value': '1400'}, {'value': '1400'}, {'value': '1500'}, {'value': '1500'}, {'value': '1500'}], 'units': '$^{\\circ}$C'}, {'name': 'Hot Pressing Time', 'scalars': [{'value': '60'}, {'value': '60'}, {'value': '60'}, {'value': '60'}, {'value': '60'}, {'value': '60'}, {'value': '60'}, {'value': '60'}, {'value': '60'}, {'value': '60'}, {'value': '60'}, {'value': '120'}, {'value': '120'}, {'value': '120'}, {'value': '120'}, {'value': '120'}, {'value': '120'}, {'value': '120'}, {'value': '120'}, {'value': '120'}, {'value': '120'}, {'value': '120'}], 'units': 'min'}]",mg cm$^{-2}$ h$^{-1}$,,,,,,,,,,,,,Polycrystalline,,,,,,,,,,,,,,,,,,,,,,,,,,,,,,,,,,,,,,,,,,,,,,,,,,,,,,,,,,,,,,,,,,,,,,,,,,,,,,,,,,,,,,,,,,,,,,,,,,,,,,,,,,,,,,,,,,,,,,,
1271,ZrO2.xY2O3,[{'name': 'NIST_SRD-30'}],['Zirconia (cubic)'],[{'name': 'Melt Processing'}],"[{'citation': 'Mechanisms of High-Temperature Creep of Fully Stabilized Zirconia Single Crystals as a Function of the Yttria Content, D. Gomez-Garcia,J. Martinez-Fernandez, A. Dominguez-Rodriguez, and J. Castaing, Journal of the American Ceramic Society, Vol. 80 7, pp. 1668-1672 (1997), published by American Ceramic Society.'}]",,,,,,,,,,,,Zr-O:Y,,,,,,,,,,,,,,,,,,21000,,,"[{'name': 'Mole Fraction of Y2O3', 'scalars': [{'value': '12'}, {'value': '12'}, {'value': '12'}, {'value': '12'}, {'value': '12'}, {'value': '12'}, {'value': '12'}, {'value': '12'}, {'value': '15'}, {'value': '15'}, {'value': '15'}, {'value': '15'}, {'value': '15'}, {'value': '15'}, {'value': '15'}, {'value': '15'}, {'value': '15'}, {'value': '15'}, {'value': '15'}, {'value': '15'}, {'value': '18'}, {'value': '18'}, {'value': '18'}, {'value': '18'}, {'value': '18'}, {'value': '18'}, {'value': '18'}, {'value': '18'}, {'value': '18'}, {'value': '18'}, {'value': '18'}], 'units': '%'}, {'name': 'Applied Stress', 'scalars': [{'value': '100'}], 'units': 'MPa'}, {'name': 'Temperature', 'scalars': [{'value': '1653'}, {'value': '1634'}, {'value': '1583'}, {'value': '1532'}, {'value': '1502'}, {'value': '1486'}, {'value': '1452'}, {'value': '1399'}, {'value': '1756'}, {'value': '1687'}, {'value': '1634'}, {'value': '1601'}, {'value': '1583'}, {'value': '1532'}, {'value': '1512'}, {'value': '1452'}, {'value': '1431'}, {'value': '1402'}, {'value': '1399'}, {'value': '1402'}, {'value': '1756'}, {'value': '1683'}, {'value': '1634'}, {'value': '1601'}, {'value': '1580'}, {'value': '1532'}, {'value': '1532'}, {'value': '1502'}, {'value': '1486'}, {'value': '1452'}, {'value': '1402'}], 'units': '$^{\\circ}$C'}]",10$^{-9}$ s$^{-1}$,,,Single Crystal,,,,,,,,,,,,,,,,,,,,,,,,,,,,,,,,,,,,,,,,,,,,,,,,,,,,,,,,,,,,,,,,,,,,,,,,,,,,,,,,,,,,,,,,,,,,,,,,,,,,,,,,,,,,,,,,,,,,,,,
1272,SiC,[{'name': 'NIST_SRD-30'}],['Silicon carbide'],,"[{'citation': 'Oxidation Behavior of Silicon Carbide, G. Ervin, Jr., Journal of the American Ceramic Society, Vol. 41 9, pp. 347-352 (1958), published by American Ceramic Society.'}]",,,,,,,,,,,,Si-C,,,,,,,,,,0.010,"[{'name': 'Exposure Time', 'scalars': [{'value': '0.6'}, {'value': '1.2'}, {'value': '2.0'}, {'value': '3.3'}, {'value': '11.0'}, {'value': '18.0'}, {'value': '21.1'}, {'value': '22.1'}, {'value': '33.8'}], 'units': 'h'}, {'name': 'Specific Surface Area', 'scalars': [{'value': '5000'}, {'value': '5000'}, {'value': '5000'}, {'value': '200'}, {'value': '200'}, {'value': '200'}, {'value': '200'}, {'value': '46'}, {'value': '46'}], 'units': 'cm$^{2}$/g'}]",mg cm$^{-2}$ h$^{-1}$,,,,,,,,,,,,,Polycrystalline,,,,,,,,,,,,,,,,,,,,,,,,,,,,,,,,,,,,,,,,,,,,,,,,,,,,,,,,,,,,,,,,,,,,,,,,,,,,,,,,,,,,,,,,,,,,,,,,,,,,,,,,,,,,,,,,,,,,,,,
1273,SiC,[{'name': 'NIST_SRD-30'}],['Silicon carbide'],[{'name': 'Sintering'}],"[{'citation': 'Mechanical Properties Characterization of One SiC and Two Si3N4 Commercially Available Ceramics, N.L. Hecht, S.M. Goodrich, L. Chuck, D.E. McCullum, and V.J. Tennery, American Ceramic Society Bulletin, Vol. 71 4, pp. 653-659 (1992), published by American Ceramic Society.'}]",,,,,,,,,,,,"Si-C:B,C",Hexoloy SA,,,,,,,,,,,,,,,,,,,,,,,,Polycrystalline,,,,,,,,,,,,,,,,,,,,,,,,,,,,,,,,,,,,,,,,,,,,,,,,,,,,27,"[{'name': 'Temperature', 'scalars': [{'value': '23'}], 'units': '$^{\\circ}$C'}]",,,GPa,,,,,,,,,Carborundum Company,,,,,,,,,,,,,,,,,,,,,,,,,,,,,,,,,,,,,,,,,,,,,,,,,,,,,,
1274,SiC,[{'name': 'NIST_SRD-30'}],['Silicon carbide'],[{'name': 'Sintering'}],"[{'citation': 'Test Methodology for Tubular Components, J.C. Conway, J.J. Mecholsky, and S.M. Wiederhorn, Projects Within the Center for Advanced Materials, pp. 141-160 (1989), edited by J.R. Hellmann and B.K. Kennedy, published by Center for Advanced Materials, Pennsylvania State University.'}]",,,,,,,,,,,,Si-C,Hexoloy SA,,,,,,,,,,,,,,,,,0.58,,,"[{'name': 'Stress', 'scalars': [{'value': '162'}, {'value': '203'}, {'value': '250'}, {'value': '312'}], 'units': 'MPa'}, {'name': 'Temperature', 'scalars': [{'value': '1500'}], 'units': '$^{\\circ}$C'}]",10$^{-9}$ s$^{-1}$,,,Polycrystalline,,,,,,,,,,,,,,,,,,,,,,,,,,,,,,,,,,,,,,,,,,,,,,,,,,,,,,,,,,,,,,,,,Sohio Engineered Materials Co.,,,,,,,,,,,,,,,,,,,,,,,,,,,,,,,,,,,,,,,,,,,,,,,,,,,,,,
1275,HfB2,[{'name': 'NIST_SRD-30'}],['Hafnium diboride'],[{'name': 'Hot Pressing'}],"[{'citation': 'Strength, Fracture Mode, and Thermal Stress Resistance of of HfB2 and ZrB2, D. Kalish, E.V. Clougherty, and K. Kreder, Journal of the American Ceramic Society, Vol. 52 1, pp. 30-36 (1969), published by American Ceramic Society.'}]",,,,,,,,,,,,Hf-B,,,,,,,,,,,,,,,,,,,,,,,,,Polycrystalline,,,,,,,,,,,,,,,,,,,,,,,,,350,"[{'name': 'Temperature', 'scalars': [{'value': '23'}, {'value': '650'}, {'value': '990'}, {'value': '1200'}, {'value': '1400'}], 'units': '$^{\\circ}$C'}]",,,MPa,,,,,,,,,,,,,,,,,,,,,,,,,,,,,,,,,,,,,,,,,,,,,,,,,,,,,,,,,,,,,,,,,,,,,,,,,,,,,,,,,,,,,,,,,,
1276,SiC.xTiC,[{'name': 'NIST_SRD-30'}],['Silicon carbide composite'],[{'name': 'Hot Pressing'}],"[{'citation': 'In Situ-Toughened Silicon Carbide-Titanium Carbide Composites, K.S. Cho, Y.W. Kim, H.J. Choi, and J.G. Lee, Journal of the American Ceramic Society, Vol. 79 6, pp. 1711-1713 (1996), published by American Ceramic Society.'}]",,,,,,,,,,,,Si-C:TiC,,,,,,,,,,,,,,,,,,,,,,,,,Polycrystalline,,,,3.276,"[{'name': 'Relative Density', 'scalars': [{'value': '99.4'}], 'units': '%'}, {'name': 'Specimen Number', 'scalars': [{'value': '1'}]}]",,,g cm$^{-3}$,,,,,,,,,,,,,,,,,,,,,,,,,,,,,,,,,,,,,,,,,,,,,,,,,,,,,,,,,,,,,,,,,,,,,,,,,,,,,,,,,,,,,,,,,,,,,,,,,,,,,,,,,,,,,,,
1277,Al2O3,[{'name': 'NIST_SRD-30'}],['Alumina'],,"[{'citation': 'Fracture Toughness Evaluation of Small Thin Ceramic Specimens, D. Sherman, Journal of the American Ceramic Society, Vol. 80 7, pp. 1904-1906 (1997), published by American Ceramic Society.'}]",,,,,,,,,,,,Al-O,ADS96R,,,,,,,,,,,,,,,,,,,,,,,,Polycrystalline,,,,,,,,,,,,,,,,,,,,,,,,,,,,,,,,,3.27,"[{'name': 'Specimen Thickness', 'scalars': [{'value': '0.63'}, {'value': '0.36'}, {'value': '0.63'}, {'value': '0.36'}], 'units': 'mm'}, {'name': 'Test Type', 'scalars': [{'value': 'SEPB'}, {'value': 'SEPB'}, {'value': 'SENB'}, {'value': 'SENB'}]}, {'name': 'Number of Tests', 'scalars': [{'value': '9'}, {'value': '7'}, {'value': '14'}, {'value': '10'}]}]",,,MPa m$^{1/2}$,,,,,,,,,,,,,,,,,,,,,,,,,,,,Coors Ceramics,,,,,,,,,,,,,,,,,,,,,,,,,,,,,,,,,,,,,,,,,,,,,,,,,,,,,,
1278,Al2O3,[{'name': 'NIST_SRD-30'}],['Alumina'],[{'name': 'Hot Isostatic Pressing'}],"[{'citation': 'Weibull Characterization of Four Hipped/Posthipped Engineering Ceramics Between Room Temperature and 1500 °C, J. Kubler, Mechanische Charakterisierung von Hochleistungskeramik Festigkeitsunte, pp. 1-88 (1992), published by EMPA Swiss Federal Laboratories for Materials Testing and Research.'}]",,,,,,,,,,,,Al-O,,,,,,,,,,,,,,,,,,,,,,,,,Polycrystalline,,,,,,,,,,,,,,,,,,,,,,,,,,,,,,,,,,,,,,,,,,,,,,,,,,,,,,,,,,,,,,,,,,,,,,,,,,,,,,,,,,,,,,,,,,,,,,,,,,,,,,,,,,,,,,,,,,,,,473,"[{'name': 'Temperature', 'scalars': [{'value': '23'}], 'units': '$^{\\circ}$C'}]",MPa
1279,Si3N4,[{'name': 'NIST_SRD-30'}],['Silicon nitride'],[{'name': 'Sintering'}],"[{'citation': 'Sintering Behavior and Properties of Si3N4 Sintered with Nitrogen-Rich Liquid in the System Y2O3-AlN-SiO2, P.K. Das and J. Mukerji, Advanced Ceramic Materials, Vol. 3 3, pp. 238-243 (1988), published by American Ceramic Society.'}]",,,,,,,,,,,,Si-N,,,,,,,,,,,,,,,,,,6.4,,,"[{'name': 'Duration', 'scalars': [{'value': '18'}], 'units': 'h'}, {'name': 'Applied Stress', 'scalars': [{'value': '200'}], 'units': 'MPa'}, {'name': 'Temperature', 'scalars': [{'value': '1200'}], 'units': '$^{\\circ}$C'}, {'name': 'Sample Number', 'scalars': [{'value': '8'}]}]",10$^{-9}$ s$^{-1}$,,,Polycrystalline,,,,,,,,,,,,,,,,,,,,,,,,,,,,,,,,,,,,,,,,,,,,,,,,,,,,,,,,,,,,,,,,,,,,,,,,,,,,,,,,,Bar,,,,,,,,,,,,,,,,,,,,,,,,,,,,,,,,,,,,,,
1280,SiC,[{'name': 'NIST_SRD-30'}],['Silicon carbide'],,"[{'citation': 'Thermal Expansion of the Hexagonal (4H) Polytype of SiC, Z. Li and R.C. Bradt, Journal of Applied Physics, Vol. 60 2, pp. 612-614 (1986), published by American Institute of Physics.'}]",3.0803,"[{'name': 'Temperature', 'scalars': [{'value': '20'}, {'value': '20'}, {'value': '100'}, {'value': '100'}, {'value': '200'}, {'value': '200'}, {'value': '400'}, {'value': '400'}, {'value': '600'}, {'value': '600'}, {'value': '800'}, {'value': '800'}, {'value': '1000'}, {'value': '1000'}], 'units': '$^{\\circ}$C'}, {'name': 'Axis', 'scalars': [{'value': 'a'}, {'value': 'c'}, {'value': 'a'}, {'value': 'c'}, {'value': 'a'}, {'value': 'c'}, {'value': 'a'}, {'value': 'c'}, {'value': 'a'}, {'value': 'c'}, {'value': 'a'}, {'value': 'c'}, {'value': 'a'}, {'value': 'c'}]}]",$\AA$,,,,,,,,,Si-C,,,,,,,,,,,,,,,,,,,,,,,,,Polycrystalline,,,,,,,,,,,,,,,,,,,,,,,,,,,,,,,,,,,,,,,,,,,,,,,,,,,,,,,,,,,,,,,,,Sohio Engineered Materials Co.,,,,,,,,,,,,,,,,,,,,,,,,,,,,,,,,,,,,,,,,,,,,,,,,,,,,,,
1281,SiC,[{'name': 'NIST_SRD-30'}],['Silicon carbide'],[{'name': 'Sintering'}],"[{'citation': 'Summary of Results of the Effects of Environment on Mechanical Behavior of High-Performance Ceramics, D.E. McCullum, N.L. Hecth, L. Chuck, and S.M. Goodrich, Ceramic Engineering and Science Proceedings, Vol. 12 9, pp. 1886-1913 (1991), published by American Ceramic Society.'}]",,,,,,,,,,,,Si-C,Hexoloy SA,,,,,,,,,,,,,,,,,,,,,,,,Polycrystalline,,,,,,,,,,,,,,,,,,,,,,,,,,,,,,,,,,,,,,,,,,,,,,,,,,,,,,,,,,,,,,,,,Carborundum Company,,,,,,,,,,,,,,,,,,,,,,,,,,,,,,,,,,,,,,,,,,,,,,,,,,,,424,"[{'name': 'Temperature', 'scalars': [{'value': '20'}, {'value': '1000'}, {'value': '1200'}, {'value': '1400'}, {'value': '20'}, {'value': '1000'}, {'value': '1200'}, {'value': '1400'}], 'units': '$^{\\circ}$C'}, {'name': 'Number of Samples', 'scalars': [{'value': '10'}, {'value': '10'}, {'value': '10'}, {'value': '10'}, {'value': '20'}, {'value': '15'}, {'value': '15'}, {'value': '18'}]}, {'name': 'Stress Mode', 'scalars': [{'value': 'flexure'}, {'value': 'flexure'}, {'value': 'flexure'}, {'value': 'flexure'}, {'value': 'tension'}, {'value': 'tension'}, {'value': 'tension'}, {'value': 'tension'}]}]",MPa
1282,Si3N4.xY2O3.yLaO2.zAl2O3,[{'name': 'NIST_SRD-30'}],['Silicon nitride composite'],,"[{'citation': 'Ceramic Technology Project Data Base:  September 1992 Summary Report, B.L.P. Keyes, ORNL Report Number:  ORNL/M-2775, pp. 1-171 (1992), published by Oak Ridge National Laboratory.'}]",,,,,,,,,,,,Si-N:Al,,,,,,,,,,,,,,,,,,,,,,,,,Polycrystalline,,,,,,,,,,,,,,,,,,,,,,,,,,,,,,,,,6.7,"[{'name': 'Temperature', 'scalars': [{'value': '23'}], 'units': '$^{\\circ}$C'}, {'name': 'Specimen Number', 'scalars': [{'value': 'A'}]}]",,,MPa m$^{1/2}$,,,,,,,,,,,,,,,,,,,,,,,,,,,,,,,,,,,,,,,,,,,,,,,,,,,,,,,,,,,,,,,,,,,,,,,,,,,,,,,,,,
1283,Si3N4,[{'name': 'NIST_SRD-30'}],['Silicon nitride'],,"[{'citation': 'Effects of Environment on the Mechanical Behavior of High-Performance Ceramics, G.A. Graves and N.L. Hecht, Report No. UDR-TR-94-136, pp. 1-138 (1995), published by University of Dayton Research Institute.'}]",,,,,,,,,,,,Si-N:Y,,,,,,,,,,,,,,,,,,,,,,,,,Polycrystalline,,,,,,,,,,,,,,301,"[{'name': 'Temperature', 'scalars': [{'value': '20'}], 'units': '$^{\\circ}$C'}]",,,GPa,,,,,,,,,,,,,,,,,,,,,,,,,,,,,,,,,,,,,,,,,,,,,,,GTE,,,,,,,,,,,,,,,,,,,,,,,,,,,,,,,,,,,,,,,,,,,,,,,,,,,,,,
1284,Si3N4,[{'name': 'NIST_SRD-30'}],['Silicon nitride'],,"[{'citation': 'Effects of Environment on the Mechanical Behavior of High-Performance Ceramics, G.A. Graves and N.L. Hecht, Report No. UDR-TR-94-136, pp. 1-138 (1995), published by University of Dayton Research Institute.'}]",,,,,,,,,,,,Si-N,,,,,,,,,,,,,,,,,,,,,,,,,Polycrystalline,,,,,,,,,,,,,,,,,,,,,,,,,1139,"[{'name': 'Temperature', 'scalars': [{'value': '20'}, {'value': '1050'}, {'value': '20'}, {'value': '1050'}], 'units': '$^{\\circ}$C'}, {'name': 'Crosshead Speed', 'scalars': [{'value': '0.00004'}, {'value': '0.00004'}, {'value': '0.004'}, {'value': '0.004'}], 'units': 'cm/s'}]",,,MPa,,,,,,,,,,,,,,,,,,,,,,,,,,,,,,,,,,,,Garrett,,,,,,,,,,,,,,,,,,,,,,,,,,,,,,,,,,,,,,,,,,,,,,,,,,,,,,
1285,ZrO2,[{'name': 'NIST_SRD-30'}],['Zirconia (PSZ)'],,"[{'citation': 'Effects of Environment on the Mechanical Behavior of High-Performance Ceramics, G.A. Graves and N.L. Hecht, Report No. UDR-TR-94-136, pp. 1-138 (1995), published by University of Dayton Research Institute.'}]",,,,,,,,,,,,Zr-O:Y,,,,,,,,,,,,,,,,,,,,,,,,,Polycrystalline,,,,,,,,,,,,,,,,,,,,,,,,,,,,,,,,,6.8,"[{'name': 'Test Type', 'scalars': [{'value': 'Controlled Flaw'}, {'value': 'Microindent'}]}, {'name': 'Temperature', 'scalars': [{'value': '23'}], 'units': '$^{\\circ}$C'}]",,,MPa m$^{1/2}$,,,,,,,,,,,,,,,,,,,,,,,,,,,,NGK,,,,,,,,,,,,,,,,,,,,,,,,,,,,,,,,,,,,,,,,,,,,,,,,,,,,,,
1286,B4C.xAl,[{'name': 'NIST_SRD-30'}],['Boron carbide composite'],[{'name': 'Sintering'}],"[{'citation': 'Microwave Sintering of Boron Carbide Composites, R. Ruginets and R. Fischer, American Ceramic Society Bulletin, Vol. 74 1, pp. 56-58 (1995), published by American Ceramic Society.'}]",,,,,,,,,,,,B-C:Al,,,,,,,,,,,,,,,,,,,,,,,,,Polycrystalline,,,,,,,,,,,,,,,,,,,,,,,,,,,,,,,,,,,,,,,,,,,,,,,,,,,,,,,,,,,,,,,,,,,,,,,,,,,,,,9.8,"[{'name': 'Mass Fraction of Al', 'scalars': [{'value': '12'}, {'value': '13'}, {'value': '15'}, {'value': '20'}, {'value': '25'}, {'value': '35'}], 'units': '%'}]",%,,,,,,,,,,,,,,,,,,,,,,,,,,,,,,,,,,,,,,,
1287,3Al2O3.2SiO2.xSiC,[{'name': 'NIST_SRD-30'}],['Mullite composite'],[{'name': 'Hot Pressing'}],"[{'citation': 'Creep of Hot-Pressed SiC Whisker Reinforced Mullite, R.D. Nixon, S. Chevacharoenkul, R.F. Davis, and T.N. Tiegs, Ceramic Transactions, Vol. 6, pp. 579-603 (1990), edited by S. Somiya, R.F. Davis, and J.A. Pask, published by American Ceramic Society.'}]",,,,,,,,,,,,Al-Si-O:SiC,,,,,,,,,,,,,,,,,,,2.27,"[{'name': 'Stress Range', 'scalars': [{'minimum': '102', 'maximum': '204'}], 'units': 'MPa'}, {'name': 'Temperature', 'scalars': [{'value': '1520'}], 'units': 'K'}, {'name': 'Sample Number', 'scalars': [{'value': 'MW4'}]}]",,,,,Polycrystalline,,,,,,,,,,,,,,,,,,,,,,,,,,,,,,,,,,,,,,,,,,,,,,,,,,,,,,,,,,,,,,,,,,,,,,,,,,,,,,,,,,,,,,,,,,,,,,,,,,,,,,,,,,,,,,,,,,,,,,,
1288,ZrO2.xY2O3,[{'name': 'NIST_SRD-30'}],['Zirconia (TZP)'],[{'name': 'Sintering'}],"[{'citation': 'Evaluation of Japanese Yttria Tetragonal Zirconia Polycrystal (Y-TZP) Materials, J.J. Swab, Ceramic Engineering and Science Proceedings, Vol. 8 7, pp. 886-891 (1987), published by American Ceramic Society.'}]",,,,,,,,,,,,Zr-O:Y,,,,,,,,,,,,,,,,,,,,,,,,,Polycrystalline,,,,,,,,,,,,,,210,"[{'name': 'Oxidation Temperature', 'scalars': [{'value': '23'}, {'value': '100'}, {'value': '1000'}, {'value': '1000'}], 'units': '$^{\\circ}$C'}, {'name': 'Oxidation Time', 'scalars': [{'value': '0'}, {'value': '50'}, {'value': '100'}, {'value': '500'}], 'units': 'h'}, {'name': 'Test Temperature', 'scalars': [{'value': '23'}], 'units': '$^{\\circ}$C'}]",,,GPa,,,,,,,,,,,,,,,,,,,,,,,,,,,,,,,,,,,,,,,,,,,,,,,Koransha,,,,,,,,,,,,,,,,,,,,,,,,,,,,,,,,,,,,,,,,,,,,,,,,,,,,,,
1289,HfB2,[{'name': 'NIST_SRD-30'}],['Hafnium diboride'],[{'name': 'Hot Pressing'}],"[{'citation': 'Elastic Properties of Polycrystalline TiB2, ZrB2, and HfB2 from Room Temperature to 1300 K, D.E. Wiley, W.R. Manning, and O. Hunter,Jr., Journal of the Less-Common Metals, Vol. 18, pp. 149-157 (1969), published by Elsevier Sequoia.'}]",,,,,,,,,,,,Hf-B,,,,,,,,,,,,,,,,,,,,,,,,,Polycrystalline,,,,10.620,"[{'name': 'Specimen Number', 'scalars': [{'value': '4'}]}]",,,g cm$^{-3}$,,,,,,,,,,,,,,,,,,,,,,,,,,,,,,,,,,,,,,,,,,,,,,,,,,,,,,,,,Carborundum Company,,,,,,,,,,,,,,,,,,,,,,,,,,,,,,,,,,,,,,,,,,,,,,,,,,,,,,
1290,Al2O3,[{'name': 'NIST_SRD-30'}],['Alumina'],[{'name': 'Hot Pressing'}],"[{'citation': 'High-Temperature Elastic Properties of Polycrystalline MgO and Al2O3, N. Soga and O.L. Anderson, Journal of the American Ceramic Society, Vol. 49 7, pp. 355-359 (1966), published by American Ceramic Society.'}]",,,,,,,,,,,,Al-O,,,,,,,,,,,,,,,,,,,,,,,,,Polycrystalline,,,,,,,,,,,,,,385,"[{'name': 'Temperature', 'scalars': [{'value': '300'}, {'value': '400'}, {'value': '500'}, {'value': '600'}, {'value': '700'}, {'value': '800'}, {'value': '900'}, {'value': '1000'}, {'value': '1100'}, {'value': '1200'}, {'value': '1300'}, {'value': '1400'}], 'units': 'K'}]",,,GPa,,,,,,,,,,,,,,,,,,,,,,,,,,,,,,,,,,,,,,,,,,,,,,,Avco Co.,,,,,,,,,,,,,,,,,,,,,,,,,,,,,,,,,,,,,,,,,,,,,,,,,,,,,,
1291,Si3N4,[{'name': 'NIST_SRD-30'}],['Silicon nitride'],,"[{'citation': 'Engineering Properties of Nitrides, S. Hampshire, Engineered Materials Handbook, Vol. 4, pp. 812-820 (1991), edited by S.J. Schneider, Jr., published by ASM International.'}]",,,,,,,,,,,,Si-N,,,,,,,,,,,,,,,,,,,,,,,,,Polycrystalline,,,,,,,,,,,,,,,,,,,,,,,,,900,"[{'name': 'Temperature', 'scalars': [{'value': '25'}, {'value': '1350'}], 'units': '$^{\\circ}$C'}, {'name': 'Material Type', 'scalars': [{'value': 'HIP-SSN'}]}]",,,MPa,,,,,,,,,,,,,,,,,,,,,,,,,,,,,,,,,,,,,,,,,,,,,,,,,,,,,,,,,,,,,,,,,,,,,,,,,,,,,,,,,,,,,,,,,,
1292,Si6-xAlxOxN8-x,[{'name': 'NIST_SRD-30'}],['Sialon'],,"[{'citation': 'Engineering Properties of Nitrides, S. Hampshire, Engineered Materials Handbook, Vol. 4, pp. 812-820 (1991), edited by S.J. Schneider, Jr., published by ASM International.'}]",,,,,,,,,,,,Si-Al-O-N,,,,,,,,,,,,,,,,,,,,,,,,,Polycrystalline,,,,,,,,,,,,,,,,,,,,,,,,,,,,,,,,,,,,,,,,,,,,,,,,,,,,,,,,,,,,,,,,,,,,,,,,,,,,,,,,,,,,,,,,,,,,,,,,,,,,,,,,,,,,,3.4,"[{'name': 'Temperature Range', 'scalars': [{'minimum': '25', 'maximum': '1000'}], 'units': '$^{\\circ}$C'}, {'name': 'Material Type', 'scalars': [{'value': 'Sialon'}]}]",x10$^{-6}$,,,,,,,,
