Repository: ckborg/DSW2018

# DSW2018

## Description
Investigation of a structural ceramics database (WebSCD) curated by the National Institute of Standards and Technology (NIST).
3-week project as part of the UC Berkeley Data Science workshop (DSW2018).
[WebSCD]("https://srdata.nist.gov/CeramicDataPortal/scd")

## Results at-a-glance

~4000 material entries

Most represented mechanical properties: Elastic modulus, flexural strength, fracture toughness.

## Team members
[Prabudhya Bhattacharyya]("http://physics.berkeley.edu/people/graduate-student/prabudhya-bhattacharyya")

[Chris Bronner]("https://chrisbronner.com/")

[Steve Drapcho]("https://www.linkedin.com/in/steven-drapcho-2b939b149/")

File: NIST_CeramicDataSet.csv (part 35 of 103)
1293,MnB2,[{'name': 'NIST_SRD-30'}],['Manganese diboride'],[{'name': 'Melt Processing'}],"[{'citation': 'Thermal Expansion Studies on the Group IV-VII Transition Metal Diborides, B. Lonnberg, Journal of the Less-Common Metals, Vol. 141, pp. 145-156 (1988), published by Elsevier Sequoia.'}]",3.0065,"[{'name': 'Axis', 'scalars': [{'value': 'a'}, {'value': 'a'}, {'value': 'a'}, {'value': 'a'}, {'value': 'a'}, {'value': 'a'}, {'value': 'a'}, {'value': 'a'}, {'value': 'a'}, {'value': 'a'}, {'value': 'a'}, {'value': 'a'}, {'value': 'a'}, {'value': 'c'}, {'value': 'c'}, {'value': 'c'}, {'value': 'c'}, {'value': 'c'}, {'value': 'c'}, {'value': 'c'}, {'value': 'c'}, {'value': 'c'}, {'value': 'c'}, {'value': 'c'}, {'value': 'c'}, {'value': 'c'}]}, {'name': 'Temperature', 'scalars': [{'value': '300'}, {'value': '400'}, {'value': '500'}, {'value': '600'}, {'value': '700'}, {'value': '800'}, {'value': '900'}, {'value': '1000'}, {'value': '1100'}, {'value': '1200'}, {'value': '1300'}, {'value': '1400'}, {'value': '1500'}, {'value': '300'}, {'value': '400'}, {'value': '500'}, {'value': '600'}, {'value': '700'}, {'value': '800'}, {'value': '900'}, {'value': '1000'}, {'value': '1100'}, {'value': '1200'}, {'value': '1300'}, {'value': '1400'}, {'value': '1500'}], 'units': 'K'}]",$\AA$,,,,,,,,,Mn-B,,,,,,,,,,,,,,,,,,,,,,,,,Polycrystalline,,,,,,,,,,,,,,,,,,,,,,,,,,,,,,,,,,,,,,,,,,,,,,,,,,,,,,,,,,,,,,,,,,,,,,,,,,,,,,,,,,,,,,,,,,,,,,,,,,,,,,,,,,,,,,,,,,,,,,,
1294,SiC.xTiC,[{'name': 'NIST_SRD-30'}],['Silicon carbide composite'],[{'name': 'Chemical Vapor Deposition'}],"[{'citation': 'The Effect of Nanoscale Microstructures on the Mechanical Behavior of Silicon-Carbon - Titanium-Carbon Composites, H. Maupas, J.L. Chermant, and R. Hillel, Materials Research Bulletin, Vol. 29 8, pp. 895-902 (1994), published by Elsevier Science Limited.'}]",,,,,,,,,,,,Si-C:TiC,,,,,,,,,,,,,,,,,,,,,,,,,Polycrystalline,,,,,,,,,,,,,,,,,,,,,,,,,,,,,,,,,5.6,"[{'name': 'Mole Fraction of TiC', 'scalars': [{'value': '8.8'}, {'value': '11.5'}, {'value': '13.0'}, {'value': '14.5'}], 'units': '%'}]",,,MPa m$^{1/2}$,,,,,,,,,,,,,,,,,,,,,,,,,,,,,,,,,,,,,,,,,,,,,,,,,,,,,,,,,,,,,,,,,,,,,,,,,,,,,,,,,,
1295,SiC,[{'name': 'NIST_SRD-30'}],['Silicon carbide'],[{'name': 'Sintering'}],"[{'citation': 'Microstructure and Material Properties of SiC-TiB2 Particulate Composites, C.H. McMurtry, W.D.G. Boecker, S.G. Seshadri, J.S. Zanghi, and J.E. Garnier, American Ceramic Society Bulletin, Vol. 66 2, pp. 325-329 (1987), published by American Ceramic Society.'}]",,,,,,,,,,,,Si-C,,,,,,,,,,,,,,,,,,,,,,,,,Polycrystalline,,,,,,,,,,,,,,,,,,,,,,,,,,,,,,,,,,,,,,,,,,,,,,,,,,,,,,,,,,,,,,,,,Sohio Engineered Materials Co.,,,,,,,,,,,,,,,,,,,,,,,,,,,,,,,,,,,,,,,,,,,,4.02,"[{'name': 'Temperature Range', 'scalars': [{'minimum': '23', 'maximum': '700'}], 'units': '$^{\\circ}$C'}]",x10$^{-6}$,,,,,,,,
1296,SiC,[{'name': 'NIST_SRD-30'}],['Silicon carbide'],[{'name': 'Sintering'}],"[{'citation': 'Mechanical Property Evaluation at Elevated Temperature of Sintered $\\beta$-Silicon Carbide, M.J. Slavin and G.D. Quinn, International Journal of High Technology Ceramics, Vol. 2 1, pp. 47-63 (1986), published by Elsevier Applied Science.'}]",,,,,,,,,,,,Si-C,,,,,,,,,,,,,,,,,,,,,,,,,Polycrystalline,,,,,,,,,,,,,,,,,,,,,,,,,,,,,,,,,,,,,,,,,,,,,,,,,,,,,,,,,,,,,,,,,General Electric Company,,,,,,,,,,,,,,,,Plate,,,,,,,,,,,,,,,,,,,,,,,,,,,,,,,,,,,,362,"[{'name': 'Temperature', 'scalars': [{'value': '22'}], 'units': '$^{\\circ}$C'}]",MPa
1297,ZrO2.xY2O3,[{'name': 'NIST_SRD-30'}],['Zirconia'],,"[{'citation': 'Youngs Modulus, Flexural Strength, and Fracture  of Yttria-Stabilized Zirconia versus Temperature, J.W. Adams, R. Ruh, and K.S. Mazdiyasni, Journal of the American Ceramic Society, Vol. 80 4, pp. 903-908 (1997), published by American Ceramic Society.'}]",,,,,,,,,,,,Zr-O:Y,,,,,,,,,,,,,,,,,,,,,,,,,Polycrystalline,,,,,,,,,,,,,,,,,,,,,,,,,,,,,,,,,,,,,,,,,,50,"[{'name': 'Processing Condition', 'scalars': [{'value': 'Sintered'}, {'value': 'Sintered'}, {'value': 'Hot Pressed'}, {'value': 'Hot Pressed'}, {'value': 'Hot Pressed'}, {'value': 'Sintered'}, {'value': 'Sintered'}]}, {'name': 'Density', 'scalars': [{'value': '5.630'}, {'value': '5.621'}, {'value': '5.959'}, {'value': '5.958'}, {'value': '5.878'}, {'value': '5.802'}, {'value': '5.604'}], 'units': 'g/cm$^{3}$'}]",,,$\mu$m,,,,,,,,,,,,,,,,,,,,,,,,,,,,,,,,,,,,,,,,,,,,,,,,,,,,,,,,,,,,,,,,,,,,,,,,,
1298,Si3N4.xY2O3,[{'name': 'NIST_SRD-30'}],['Silicon nitride'],[{'name': 'Sintering'}],"[{'citation': 'The Measurement of Sliding Friction and Wear of Ceramics at High Temperature, M.G. Gee, C.S. Matharu, E.A. Almond, and T.S. Eyre, Wear, Vol. 138, pp. 169-187 (1990), published by Elsevier Science S.A..'}]",,,,,,,,,,,,Si-N:Y,,,,,,,,,,,,,,,,,,,,,,,,,Polycrystalline,,,,,,,,,,,,,,,,,,,,,,,,,,,,,,,,,,,,,,,,,,,,,,,,,,,,15.3,"[{'name': 'Temperature', 'scalars': [{'value': '23'}], 'units': '$^{\\circ}$C'}]",,,GPa,,,,,,,,,,,,,,,,,,,,,,,,,,,,,,,,,,,,,,,,,,,,,,,,,,,,,,,,,,,,,,,
1299,ZrO2.xMgO,[{'name': 'NIST_SRD-30'}],['Zirconia (PSZ)'],,"[{'citation': 'Ceramic Technology Project Data Base:  September 1992 Summary Report, B.L.P. Keyes, ORNL Report Number:  ORNL/M-2775, pp. 1-171 (1992), published by Oak Ridge National Laboratory.'}]",,,,,,,,,,,,Zr-O:MgO,Mg-PSZ,,,,,,,,,,,,,,,,,,,,,,,,Polycrystalline,,,,,,,,,,,,,,202,"[{'name': 'Temperature', 'scalars': [{'value': '23'}], 'units': '$^{\\circ}$C'}, {'name': 'Specimen Number', 'scalars': [{'value': 'A'}]}]",,,GPa,,,,,,,,,,,,,,,,,,,,,,,,,,,,,,,,,,,,,,,,,,,,,,,"Zircoa, Inc.",,,,,,,,,,,,,,,,,,,,,,,,,,,,,,,,,,,,,,,,,,,,,,,,,,,,,,
1300,SiC,[{'name': 'NIST_SRD-30'}],['Silicon carbide'],,"[{'citation': 'Oxidation Resistance Evaluation of Silicon Carbide Ceramics with Various Additives, M. Maeda, K. Nakamura, and M. Yamada, Journal of the American Ceramic Society, Vol. 72 3, pp. 512-514 (1989), published by American Ceramic Society.'}]",,,,,,,,,,,,Si-C,,,,,,,,,,,,,,,,,,,,,,,,,Polycrystalline,,,,,,,,,,,,,,,,,,,,,,,,,,,,,,,,,,,,,,,,,,,,,,,,,,,,,,,,,,,,,,,,,,,,,,,,,,,,,,0.112,"[{'name': 'Sample Number', 'scalars': [{'value': 'A'}]}]",%,,,,,,,,,,,,,,,,,,,,,,,,,,,,,,,,,,,,,,,
1301,SiO2,[{'name': 'NIST_SRD-30'}],['Silica'],,"[{'citation': 'Melting Points, Crystallographic Transformation, and Thermodynamic Values, M.E. Schlesinger, Engineered Materials Handbook, Vol. 4, pp. 883-891 (1991), edited by S.J. Schneider, Jr., published by ASM International.'}]",,,,,,,,,,,,Si-O,,,,,,,,,,,,,,,,,,,,,,,,,,,,,,,,,,,,,,,,,,,,,,,,,,,,,,,,,,,,,,,,,,,,,,,,,,,,,,,,,,,,,,,,,,,,,,1759,"[{'name': 'Latent Heatof Melting', 'scalars': [{'value': '9566'}], 'units': 'J/mol'}]",$^{\circ}$C,,,,,,,,,,,,,,,,,,,,,,,,,,,,,,,,,,,,,,,,,,,,,,,,
1302,Si3N4,[{'name': 'NIST_SRD-30'}],['Silicon nitride'],,"[{'citation': 'Engineering Properties of Nitrides, S. Hampshire, Engineered Materials Handbook, Vol. 4, pp. 812-820 (1991), edited by S.J. Schneider, Jr., published by ASM International.'}]",,,,,,,,,,,,Si-N,,,,,,,,,,,,,,,,,,,,,,,,,Polycrystalline,,,,,,,,,,,,,,290,"[{'name': 'Temperature', 'scalars': [{'value': '23'}], 'units': '$^{\\circ}$C'}, {'name': 'Material Type', 'scalars': [{'value': 'SRBSN'}]}]",,,GPa,,,,,,,,,,,,,,,,,,,,,,,,,,,,,,,,,,,,,,,,,,,,,,,,,,,,,,,,,,,,,,,,,,,,,,,,,,,,,,,,,,,,,,,,,,,,,,,,,,,,,
1303,ZrO2.xY2O3,[{'name': 'NIST_SRD-30'}],['Zirconia (PSZ)'],[{'name': 'Melt Processing'}],"[{'citation': 'Strength and Fracture Toughness of Zirconia Crystals, G.A. Gogotsi, E.E. Lomonova, and V.G. Pejchev, Journal of the European Ceramic Society, Vol. 11, pp. 123-132 (1993), published by Elsevier Science Limited.'}]",,,,,,,,,,,,Zr-O:Y,,,,,,,,,,,,,,,,,,,,,,,,,Single Crystal,,,,,,,,,,,,,,230,"[{'name': 'Temperature', 'scalars': [{'value': '23'}], 'units': '$^{\\circ}$C'}, {'name': 'Test Type', 'scalars': [{'value': 'Dynamic'}]}, {'name': 'Specimen Number', 'scalars': [{'value': 'SC-1'}]}]",,,GPa,,,,,,,,,,,,,,,,,,,,,,,,,,,,,,,,,,,,,,,,,,,,,,,,,,,,,,,,,,,,,,,,,,,,,,,,,,,,,,,,,,,,,,,,,,,,,,,,,,,,,
1304,C,[{'name': 'NIST_SRD-30'}],['Diamond (CVD)'],[{'name': 'Chemical Vapor Deposition'}],"[{'citation': 'Fracture Behavior of Thick Diamond Films Prepared by DC Arc Plasma Jet Method, F.X. Lu, Y.L. Fu, G.F. Zhong, Z. Jiang, W.Z. Tang, and Y.M. Tong, Diamond and Related Materials, Vol. 7, pp. 733-736 (1998), published by Elsevier Science S.A..'}]",,,,,,,,,,,,C,,,,,,,,,,,,,,,,,,,,,,,,,Polycrystalline,,,,,,,,,,,,,,,,,,,,,,,,,,,,,,,,,3.4,"[{'name': 'Specimen Condition', 'scalars': [{'value': 'As grown'}, {'value': 'As grown'}, {'value': 'As grown'}, {'value': 'As grown'}, {'value': 'Polished'}, {'value': 'Polished'}, {'value': 'Polished'}, {'value': 'Polished'}, {'value': 'Polished'}, {'value': 'Polished'}, {'value': 'Polished'}]}, {'name': 'Specimen Code', 'scalars': [{'value': 'F4'}, {'value': 'A2'}, {'value': 'H1'}, {'value': 'F3'}, {'value': 'A10'}, {'value': 'X5'}, {'value': 'X1'}, {'value': 'B40'}, {'value': 'F30'}, {'value': 'G02'}, {'value': 'F20'}]}, {'name': 'Film Thickness', 'scalars': [{'value': '400'}, {'value': '315'}, {'value': '240'}, {'value': '330'}, {'value': '490'}, {'value': '260'}, {'value': '250'}, {'value': '290'}, {'value': '280'}, {'value': '620'}, {'value': '216'}], 'units': '$\\mu$m'}, {'name': 'Grain Size', 'scalars': [{'value': '142'}, {'value': '116'}, {'value': '91'}, {'value': '87'}, {'value': '244'}, {'value': '123'}, {'value': '118'}, {'value': '113'}, {'value': '89'}, {'value': '43'}, {'value': '30'}], 'units': '$\\mu$m'}]",,,MPa m$^{1/2}$,,,,,,,,,,,,,,,,,,,,,,,,,,,,,,,,,,,,,,,,,,,,,,,,,,,,,,,,,,,,,,,,,,,,,,,,,,,,,,,,,,
1305,Si3N4.xAl2O3.yY2O3,[{'name': 'NIST_SRD-30'}],['Silicon nitride'],[{'name': 'Sintering'}],"[{'citation': 'Microstructure and Mechanical Properties of Al2O3, Si3N4, SiC, and ZrO2(PSZ) Ceramics for Slurry Valves, H. Matsui, M. Kawai, T. Takae, K. Hashimoto, S. Takato, and H. Jinno, Journal of the Society of Materials Science, Japan, Vol. 35, pp. 41-47 (1986), published by Kyoto: Nihon Zairyo Gakkai.'}]",,,,,,,,,,,,Si-N:Al,,,,,,,,,,,,,,,,,,,,,,,,,Polycrystalline,,,,,,,,,,,,,,,,,,,,,,,,,,,,,,,,,,,,,,,,,,,,,,,,,,,,,,,,,,,,,,,,,,,,,,,,,,,,,,,,,,,,,,,,,,,,,,,,,,410,"[{'name': 'Temperature', 'scalars': [{'value': '23'}], 'units': '$^{\\circ}$C'}]",,,MPa,,,,,,,,,,,,,,,,,
1306,SiO2,[{'name': 'NIST_SRD-30'}],['Silica (fused)'],,"[{'citation': 'Measurement of Ultrasonic Wave Velocities and Elastic Moduli for Small Solid Specimens at High Temperatures, H.J. McSkimin, Journal of the Acoustical Society of America, Vol. 31 3, pp. 287-295 (1959), published by Acoustical Society of America.'}]",,,,,,,,,,,,Si-O,,,,,,,,,,,,,,,,,,,,,,,,,Polycrystalline,,,,,,,,,,,,,,72.97,"[{'name': 'Temperature', 'scalars': [{'value': '25'}, {'value': '50'}, {'value': '75'}, {'value': '100'}, {'value': '125'}, {'value': '150'}, {'value': '175'}, {'value': '200'}, {'value': '225'}, {'value': '250'}, {'value': '275'}, {'value': '300'}, {'value': '325'}, {'value': '350'}, {'value': '375'}, {'value': '400'}, {'value': '425'}, {'value': '450'}, {'value': '475'}, {'value': '500'}], 'units': '$^{\\circ}$C'}]",,,GPa,,,,,,,,,,,,,,,,,,,,,,,,,,,,,,,,,,,,,,,,,,,,,,,,,,,,,,,,,,,,,,,,,,,,,,,,,,,,,,,,,,,,,,,,,,,,,,,,,,,,,
1307,Al2O3,[{'name': 'NIST_SRD-30'}],['Alumina'],[{'name': 'Sintering'}],"[{'citation': 'High-Strength and High-Fracture-Toughness Ceramics in the Al2O3/LaAl11O18 Systems, M. Yasuoka, K. Hirao, M. Brito, and S. Kanzaki, Journal of the American Ceramic Society, Vol. 78 7, pp. 1853-1856 (1995), published by American Ceramic Society.'}]",,,,,,,,,,,,Al-O,,,,,,,,,,,,,,,,,,,,,,,,,Polycrystalline,,,,,,,,,,,,,,,,,,,,,,,,,,,,,,,,,3.5,"[{'name': 'Test Temperature', 'scalars': [{'value': '23'}], 'units': '$^{\\circ}$C'}, {'name': 'Sintering Temperature', 'scalars': [{'value': '1600'}, {'value': '1400'}], 'units': '$^{\\circ}$C'}]",,,MPa m$^{1/2}$,,,,,,,,,,,,,,,,,,,,,,,,,,,,,,,,,,,,,,,,,,,,,,,,,,,,,,,,,,,,,,,,,,,,,,,,,,,,,,,,,,
1308,Si3N4.xLa2O3.ySiO2.zY2O3.wSrO,[{'name': 'NIST_SRD-30'}],['Silicon nitride composite'],,"[{'citation': 'Ceramic Technology Project Data Base:  September 1992 Summary Report, B.L.P. Keyes, ORNL Report Number:  ORNL/M-2775, pp. 1-171 (1992), published by Oak Ridge National Laboratory.'}]",,,,,,,,,,,,Si-N:La,,,,,,,,,,,,,,,,,,,,,,,,,Polycrystalline,,,,,,,,,,,,,,,,,,,,,,,,,,,,,,,,,,,,,,,,,,,,,,,,,,,,,,,,,,,,,,,,,,,,,,,,,,,,,,,,,,,,,,,,La2O3,"[{'name': 'Sintering Aid Mass Fraction', 'scalars': [{'value': '6'}, {'value': '2'}, {'value': '4'}, {'value': '0.2'}], 'units': '%'}]",,,,,,,,,,,,,,,,,,,,,,,,,,,,,,
1309,ZrO2.xY2O3,[{'name': 'NIST_SRD-30'}],['Zirconia (TZP)'],[{'name': 'Sintering'}],"[{'citation': 'Creep Behaviour of Alumina, Zirconia and Zirconia-Toughened Alumina, J. Chevalier, C. Olagnon, G. Fantozzi, and H. Gros, Journal of the European Ceramic Society, Vol. 17, pp. 859-864 (1997), published by Elsevier Science Ltd..'}]",,,,,,,,,,,,Zr-O:Y,,,,,,,,,,,,,,,,,,,,,,,,,Polycrystalline,,,,,,,,,,,,,,,,,,,,,,,,,1000,"[{'name': 'Specimen', 'scalars': [{'value': 'ZFYT'}]}]",,,MPa,,,,,,,,,,,,,,,,,,,,,,,,,,,,,,,,,,,,Desmarquest Co.,,,,,,,,,,,,,,,,,,,,,,,,,,,,,,,,,,,,,,,,,,,,,,,,,,,,,,
1310,ZrO2.xY2O3,[{'name': 'NIST_SRD-30'}],['Zirconia (PSZ)'],,"[{'citation': 'Comparison of the Mechanical Behaviour of Zirconia Partially Stabilized with Yttria and Magnesia, G.A. Gogotsi, A.V. Drozdov, V.P. Zavata, and M.V. Swain, Journal of the Australasian Ceramic Society, Vol. 27 1, pp. 37-49 (1991), published by Tech Publications, Aedermannsdorf, Switzerland.'}]",,,,,,,,,,,,Zr-O:Y,,,,,,,,,,,,,,,,,,,,,,,,,Single Crystal,,,,,,,,,,,,,,,,,,,,,,,,,804,"[{'name': 'Temperature', 'scalars': [{'value': '23'}], 'units': '$^{\\circ}$C'}]",,,MPa,,,,,,,,,,,,,,,,,,,,,,,,,,,,,,,,,,,,Eastern Institute of Refractories Sverdlovsk,,,,,,,,,,,,,,,,,,,,,,,,,,,,,,,,,,,,,,,,,,,,,,,,,,,,,,
1311,Al2O3,[{'name': 'NIST_SRD-30'}],['Alumina'],[{'name': 'Sintering'}],"[{'citation': 'Alumina and Other Refractory Materials, R.N. Kleiner, Handbook of Materials Science, Vol. 2, pp. 355-385 (1975), edited by C.T. Lynch, published by CRC Press.'}]",,,,,,,,,,,,Al-O,,,,,,,,,,,,,,,,,,,,,,,,,Polycrystalline,,,,,,,,,,,,,,,,,,,,,,,,,,,,,,,,,,,,,,,,,,30,"[{'name': 'Grain Size Range', 'scalars': [{'minimum': '15', 'maximum': '45'}, {'minimum': '1', 'maximum': '6'}, {'minimum': '5', 'maximum': '50'}], 'units': '$\\mu$m'}, {'name': 'Density', 'scalars': [{'value': '3.99'}, {'value': '3.96'}, {'value': '3.87'}], 'units': 'g/cm$^{3}$'}, {'name': 'Mass Fraction of alumina', 'scalars': [{'value': '99.9'}, {'value': '99.9'}, {'value': '99.5'}], 'units': '%'}]",,,$\mu$m,,,,,,,,,,,,,,,,,,,,,,,,,,,,,,,,,,,,,,,,,,,,,,,,,,,,,,,,,,,,,,,,,,,,,,,,,
1312,Si3N4.xY2O3.yLa2O3.zSiO2,[{'name': 'NIST_SRD-30'}],['Silicon nitride composite'],,"[{'citation': 'Ceramic Technology Project Data Base:  September 1992 Summary Report, B.L.P. Keyes, ORNL Report Number:  ORNL/M-2775, pp. 1-171 (1992), published by Oak Ridge National Laboratory.'}]",,,,,,,,,,,,Si-N:La,,,,,,,,,,,,,,,,,,,,,,,,,Polycrystalline,,,,3.27,"[{'name': 'Temperature', 'scalars': [{'value': '23'}], 'units': '$^{\\circ}$C'}, {'name': 'Specimen Number', 'scalars': [{'value': 'A'}]}]",,,g cm$^{-3}$,,,,,,,,,,,,,,,,,,,,,,,,,,,,,,,,,,,,,,,,,,,,,,,,,,,,,,,,,,,,,,,,,,,,,,,,,,,,,,,,,,,,,,,,,,,,,,,,,,,,,,,,,,,,,,,
1313,SiC,[{'name': 'NIST_SRD-30'}],['Silicon carbide'],[{'name': 'Hot Pressing'}],"[{'citation': 'Thermal Conductivity in Hot-Pressed Silicon Carbide, D.M. Liu and B.W. Lin, Ceramics International, Vol. 22, pp. 407-414 (1996), published by Elsevier Science Ltd..'}]",,,,,,,,,,,,Si-C,,,,,,,,,,,,,,,,,,,,,,,,,Polycrystalline,,,,,,,,,,,,,,,,,,,,,,,,,,,,,,,,,,,,,,,,,,,,,,,,,,,,,,,,,,,,,,,,,,,,,,,,,,,,,,,,,,,,,,,,,,,,,,,,,,,,,,,,,,0.40,"[{'name': 'Sample Number', 'scalars': [{'value': 'A'}, {'value': 'A'}, {'value': 'A'}, {'value': 'A'}, {'value': 'A'}, {'value': 'A'}, {'value': 'A'}, {'value': 'A'}, {'value': 'A'}, {'value': 'A'}, {'value': 'A'}, {'value': 'A'}, {'value': 'A'}, {'value': 'A'}, {'value': 'A'}, {'value': 'A'}, {'value': 'A'}, {'value': 'B'}, {'value': 'B'}, {'value': 'B'}, {'value': 'B'}, {'value': 'B'}, {'value': 'B'}, {'value': 'B'}, {'value': 'B'}, {'value': 'B'}, {'value': 'B'}, {'value': 'B'}, {'value': 'B'}, {'value': 'B'}, {'value': 'B'}, {'value': 'B'}, {'value': 'B'}, {'value': 'B'}, {'value': 'B'}, {'value': 'C'}, {'value': 'C'}, {'value': 'C'}, {'value': 'C'}, {'value': 'C'}, {'value': 'C'}, {'value': 'C'}, {'value': 'C'}, {'value': 'C'}, {'value': 'C'}, {'value': 'C'}, {'value': 'C'}, {'value': 'C'}, {'value': 'C'}, {'value': 'C'}, {'value': 'D'}, {'value': 'D'}, {'value': 'D'}, {'value': 'D'}, {'value': 'D'}, {'value': 'D'}, {'value': 'D'}, {'value': 'D'}, {'value': 'D'}, {'value': 'D'}, {'value': 'D'}, {'value': 'D'}]}, {'name': 'Temperature', 'scalars': [{'value': '22'}, {'value': '54'}, {'value': '100'}, {'value': '153'}, {'value': '200'}, {'value': '254'}, {'value': '301'}, {'value': '356'}, {'value': '397'}, {'value': '451'}, {'value': '499'}, {'value': '547'}, {'value': '595'}, {'value': '650'}, {'value': '698'}, {'value': '753'}, {'value': '800'}, {'value': '26'}, {'value': '52'}, {'value': '98'}, {'value': '152'}, {'value': '199'}, {'value': '253'}, {'value': '300'}, {'value': '355'}, {'value': '396'}, {'value': '451'}, {'value': '498'}, {'value': '553'}, {'value': '594'}, {'value': '649'}, {'value': '697'}, {'value': '752'}, {'value': '794'}, {'value': '800'}, {'value': '23'}, {'value': '48'}, {'value': '101'}, {'value': '147'}, {'value': '200'}, {'value': '254'}, {'value': '295'}, {'value': '349'}, {'value': '452'}, {'value': '499'}, {'value': '548'}, {'value': '602'}, {'value': '650'}, {'value': '698'}, {'value': '794'}, {'value': '26'}, {'value': '52'}, {'value': '98'}, {'value': '152'}, {'value': '199'}, {'value': '396'}, {'value': '498'}, {'value': '553'}, {'value': '594'}, {'value': '649'}, {'value': '697'}, {'value': '752'}], 'units': '$^{\\circ}$C'}]",cm$^{2}$ s$^{-1}$,,,,,,,,,,,
1314,C,[{'name': 'NIST_SRD-30'}],['Diamond'],,"[{'citation': 'Diamond - Ceramic Coating of the Future, K.E. Spear, Journal of the American Ceramic Society, Vol. 72 2, pp. 171-191 (1989), published by American Ceramic Society.'}]",,,,,,,,,,,,C,,,,,,,,,,,,,,,,,,,,,,,,,Single Crystal,,,,,,,,,,,,,,,,,,,,,,,,,,,,,,,,,,,,,,,,,,,,,,,,,,,,,,,,,,,,,,,,,,,,,,,,,,,,,,,,,,,,,,,,,,,,,,,2060,"[{'name': 'Temperature', 'scalars': [{'value': '1800'}, {'value': '3000'}], 'units': 'K'}]",J kg$^{-1}$ K$^{-1}$,,,,,,,,,,,,,,,,,,,,,,
1315,SiC,[{'name': 'NIST_SRD-30'}],['Silicon carbide'],[{'name': 'Sintering'}],"[{'citation': 'Elastic Moduli of Boron-Doped Silicon Carbide, W.S. Coblenz, Journal of the American Ceramic Society, Vol. 58 11, pp. 530-531 (1975), published by American Ceramic Society.'}]",,,,,,,,,,,,Si-C,,,,,,,,,,,,,,,,,,,,,,,,,Polycrystalline,,,,,,,,,,,,,,407,"[{'name': 'Temperature', 'scalars': [{'value': '25'}, {'value': '220'}, {'value': '430'}, {'value': '690'}, {'value': '975'}, {'value': '1180'}, {'value': '1300'}, {'value': '1360'}, {'value': '1500'}], 'units': '$^{\\circ}$C'}]",,,GPa,,,,,,,,,,,,,,,,,,,,,,,,,,,,,,,,,,,,,,,,,,,,,,,,,,,,,,,,,,,,,,,,,,,,,,,,,,,,,,,,,,,,,,,,,,,,,,,,,,,,,
1316,Si3N4,[{'name': 'NIST_SRD-30'}],['Silicon nitride'],[{'name': 'Hot Isostatic Pressing'}],"[{'citation': 'Summary of Results of the Effects of Environment on Mechanical Behavior of High-Performance Ceramics, D.E. McCullum, N.L. Hecth, L. Chuck, and S.M. Goodrich, Ceramic Engineering and Science Proceedings, Vol. 12 9, pp. 1886-1913 (1991), published by American Ceramic Society.'}]",,,,,,,,,,,,Si-N,PY6,,,,,,,,,,,,,,,,,,,,,,,,Polycrystalline,,,,3.27,"[{'name': 'Temperature', 'scalars': [{'value': '23'}], 'units': '$^{\\circ}$C'}]",,,g cm$^{-3}$,,,,,,,,,,,,,,,,,,,,,,,,,,,,,,,,,,,,,,,,,,,,,,,,,,,,,,,,,GTE,,,,,,,,,,,,,,,,,,,,,,,,,,,,,,,,,,,,,,,,,,,,,,,,,,,,,,
1317,Al2O3,[{'name': 'NIST_SRD-30'}],['Alumina'],[{'name': 'Hot Pressing'}],"[{'citation': 'Tensile Creep Behavior of Alumina/Silicon Carbide Nanocomposite, T. Ohji, A. Nakahira, T. Hirano, and K. Niihara, Journal of the American Ceramic Society, Vol. 77 12, pp. 3259-3262 (1994), published by American Ceramic Society.'}]",,,,,,,,,,,,Al-O,,,,,,,,,,,,,,,,,,69,,,"[{'name': 'Applied Stress', 'scalars': [{'value': '30'}, {'value': '50'}, {'value': '70'}, {'value': '100'}, {'value': '100'}, {'value': '150'}, {'value': '200'}], 'units': 'MPa'}, {'name': 'Temperature', 'scalars': [{'value': '1200'}], 'units': '$^{\\circ}$C'}, {'name': 'Stress Mode', 'scalars': [{'value': 'tension'}, {'value': 'tension'}, {'value': 'tension'}, {'value': 'tension'}, {'value': 'flexure'}, {'value': 'flexure'}, {'value': 'flexure'}]}]",10$^{-9}$ s$^{-1}$,,,Polycrystalline,,,,,,,,,,,,,,,,,,,,,,,,,,,,,,,,,,,,,,,,,,,,,,,,,,,,,,,,,,,,,,,,,,,,,,,,,,,,,,,,,,,,,,,,,,,,,,,,,,,,,,,,,,,,,,,,,,,,,,,
1318,ZrO2.xCeO2,[{'name': 'NIST_SRD-30'}],['Zirconia (TZP)'],[{'name': 'Sintering'}],"[{'citation': 'Elastic Modulus and Fracture Toughness of CeO2-Containing Tetragonal Zirconia Polycrystals, Y. Kubota, M. Ashizuka, and H. Hokazono, Journal of the Ceramic Society of Japan, Vol. 102 2, pp. 175-179 (1994), published by Ceramic Society of Japan.'}]",,,,,,,,,,,,Zr-O:CeO,,,,,,,,,,,,,,,,,,,,,,,,,Polycrystalline,,,,,,,,,,,,,,,,,,,,,,,,,,,,,,93,"[{'name': 'Specimen', 'scalars': [{'value': 'I'}, {'value': 'I'}, {'value': 'I'}, {'value': 'I'}, {'value': 'I'}, {'value': 'II'}, {'value': 'II'}, {'value': 'II'}, {'value': 'II'}, {'value': 'II'}]}, {'name': 'Temperature', 'scalars': [{'value': '26'}, {'value': '98'}, {'value': '149'}, {'value': '217'}, {'value': '296'}, {'value': '33'}, {'value': '103'}, {'value': '155'}, {'value': '223'}, {'value': '304'}], 'units': '$^{\\circ}$C'}]",J m$^{-2}$,,,,,,,,,,,,,,,,,,,,,,,,,,,,,,,,,,,,,,,,,,,,,,,,,,,,,,,,,,,,,,,,,,,,,,,,,,,,,,,,,,,,,,,
1319,AlN,[{'name': 'NIST_SRD-30'}],['Aluminum nitride'],[{'name': 'Hot Pressing'}],"[{'citation': 'High-Temperature Creep and Cavitation of Polycrystalline Aluminum Nitride, Z.C. Jou and A.V. Virkar, Journal of the American Ceramic Society, Vol. 73 7, pp. 1928-1935 (1990), published by American Ceramic Society.'}]",,,,,,,,,,,,Al-N,,,,,,,,,,,,,,,,,,,,,,,,,Polycrystalline,,,,,,,,,,,,,,,,,,,,,,,,,,,,,,,,,,,,,,,,,,1.8,"[{'name': 'Hot Pressing Temperature', 'scalars': [{'value': '2093'}, {'value': '2203'}, {'value': '2273'}, {'value': '2398'}, {'value': '2398'}], 'units': 'K'}, {'name': 'Hot Pressing Time', 'scalars': [{'value': '0.5'}, {'value': '0.5'}, {'value': '0.5'}, {'value': '1'}, {'value': '2'}], 'units': 'h'}]",,,$\mu$m,,,,,,,,,,,,,,,,,,,,,,,,,,,,,,,,,,,,,,,,,,,,,,,,,,,,,,,,,,,,,,,,,,,,,,,,,
1320,Si3N4.xY2O3.yLa2O3.zSiO2,[{'name': 'NIST_SRD-30'}],['Silicon nitride composite'],,"[{'citation': 'Ceramic Technology Project Data Base:  September 1992 Summary Report, B.L.P. Keyes, ORNL Report Number:  ORNL/M-2775, pp. 1-171 (1992), published by Oak Ridge National Laboratory.'}]",,,,,,,,,,,,Si-N:La,,,,,,,,,,,,,,,,,,,,,,,,,Polycrystalline,,,,3.21,"[{'name': 'Temperature', 'scalars': [{'value': '23'}], 'units': '$^{\\circ}$C'}, {'name': 'Specimen Number', 'scalars': [{'value': 'C'}]}]",,,g cm$^{-3}$,,,,,,,,,,,,,,,,,,,,,,,,,,,,,,,,,,,,,,,,,,,,,,,,,,,,,,,,,,,,,,,,,,,,,,,,,,,,,,,,,,,,,,,,,,,,,,,,,,,,,,,,,,,,,,,
1321,Si3N4,[{'name': 'NIST_SRD-30'}],['Silicon nitride'],,"[{'citation': 'Ceramic Technology Project Data Base:  September 1992 Summary Report, B.L.P. Keyes, ORNL Report Number:  ORNL/M-2775, pp. 1-171 (1992), published by Oak Ridge National Laboratory.'}]",,,,,,,,,,,,Si-N,SN-251,,,,,,,,,,,,,,,,,,,,,,,,Polycrystalline,,,,,,,,,,,,,,,,,,,,,,,,,,,,,,,,,7.9,"[{'name': 'Temperature', 'scalars': [{'value': '25'}, {'value': '800'}, {'value': '1000'}, {'value': '1200'}, {'value': '1371'}, {'value': '25'}, {'value': '1371'}], 'units': '$^{\\circ}$C'}, {'name': 'Test Type', 'scalars': [{'value': 'CN'}, {'value': 'CN'}, {'value': 'CN'}, {'value': 'CN'}, {'value': 'CN'}, {'value': 'SEPB'}, {'value': 'SEPB'}]}]",,,MPa m$^{1/2}$,,,,,,,,,,,,,,,,,,,,,,,,,,,,Kyocera,,,,,,,,,,,,,,,,,,,,,,,,,,,,,,,,,,,,,,,,,,,,,,,,,,,,,,
1322,TiB2,[{'name': 'NIST_SRD-30'}],['Titanium diboride'],[{'name': 'Hot Pressing'}],"[{'citation': 'Elastic Properties and Microcracking Behavior of Particulate Titanium Diboride-Silicon Carbide Composites, M.J. Pan, P.A. Hoffman, D.J. Green, and J.R. Hellmann, Journal of the American Ceramic Society, Vol. 80 3, pp. 692-698 (1997), published by American Ceramic Society.'}]",,,,,,,,,,,,Ti-B,,,,,,,,,,,,,,,,,,,,,,,,,Polycrystalline,,,,,,,,,,,,,,,,,,,,,,,,,,,,,,,,,,,,,,,,,,,,,,,,,,,,,,,,,,,,,,,,,,,,,,,,,,,,,,1.0,"[{'name': 'Volume Fraction of TiB2', 'scalars': [{'value': '100'}], 'units': '%'}]",%,,,,,,,,,,,,,,,,,,,,,,,,,,,,,,,,,,,,,,,
1323,ZrO2,[{'name': 'NIST_SRD-30'}],['Zirconia (TZP)'],[{'name': 'Hot Isostatic Pressing'}],"[{'citation': 'Toughness, Crack Resistance and Acoustic Emission of Ceramics, G. A. Gogotsi, A. V. Drozdov, and M. V. Swain, Problemi Prochnosti (Problems of Strength) 1, pp. 39-44 (1991).'}]",,,,,,,,,,,,Zr-O,,,,,,,,,,,,,,,,,,,,,,,,,Polycrystalline,,,,,,,,,,,,,,208,"[{'name': 'Type of Measurement', 'scalars': [{'value': 'dynamic'}, {'value': 'static'}]}, {'name': 'Temperature', 'scalars': [{'value': '293'}], 'units': 'K'}]",,,GPa,,,,,,,,,,,,,,,,,,,,,,,,,,,,,,,,,,,,,,,,,,,,,,,Dai-Ichi Kigenso,,,,,,,,,,,,,,,,Bar,,,,,,,,,,,,,,,,,,,,,,,,,,,,,,,,,,,,,,
1324,Si3N4.zY2O3.xSrO.yBaO.wSiO2,[{'name': 'NIST_SRD-30'}],['Silicon nitride composite'],,"[{'citation': 'Ceramic Technology Project Data Base:  September 1992 Summary Report, B.L.P. Keyes, ORNL Report Number:  ORNL/M-2775, pp. 1-171 (1992), published by Oak Ridge National Laboratory.'}]",,,,,,,,,,,,"Si-N:BaO,SiO",,,,,,,,,,,,,,,,,,,,,,,,,Polycrystalline,,,,3.02,"[{'name': 'Temperature', 'scalars': [{'value': '23'}], 'units': '$^{\\circ}$C'}, {'name': 'Specimen Number', 'scalars': [{'value': 'C'}]}]",,,g cm$^{-3}$,,,,,,,,,,,,,,,,,,,,,,,,,,,,,,,,,,,,,,,,,,,,,,,,,,,,,,,,,,,,,,,,,,,,,,,,,,,,,,,,,,,,,,,,,,,,,,,,,,,,,,,,,,,,,,,
1325,Si3N4,[{'name': 'NIST_SRD-30'}],['Silicon nitride'],,"[{'citation': 'Engineering Properties of Nitrides, S. Hampshire, Engineered Materials Handbook, Vol. 4, pp. 812-820 (1991), edited by S.J. Schneider, Jr., published by ASM International.'}]",,,,,,,,,,,,Si-N,,,,,,,,,,,,,,,,,,,,,,,,,Polycrystalline,,,,,,,,,,,,,,,,,,,,,,,,,650,"[{'name': 'Temperature', 'scalars': [{'value': '25'}, {'value': '1350'}], 'units': '$^{\\circ}$C'}, {'name': 'Material Type', 'scalars': [{'value': 'HIP-RBSN'}]}]",,,MPa,,,,,,,,,,,,,,,,,,,,,,,,,,,,,,,,,,,,,,,,,,,,,,,,,,,,,,,,,,,,,,,,,,,,,,,,,,,,,,,,,,,,,,,,,,
1326,ZrO2.xY2O3,[{'name': 'NIST_SRD-30'}],['Zirconia (TZP)'],,"[{'citation': 'Evaluation of Japanese Yttria Tetragonal Zirconia Polycrystal (Y-TZP) Materials, J.J. Swab, Ceramic Engineering and Science Proceedings, Vol. 8 7, pp. 886-891 (1987), published by American Ceramic Society.'}]",,,,,,,,,,,,Zr-O:Y,,,,,,,,,,,,,,,,,,,,,,,,,Polycrystalline,,,,,,,,,,,,,,,,,,,,,,,,,,,,,,,,,,,,,,,,,,,,,,,,,,,,10.9,"[{'name': 'Oxidation Temperature', 'scalars': [{'value': '23'}, {'value': '1000'}, {'value': '1000'}], 'units': '$^{\\circ}$C'}, {'name': 'Oxidation Time', 'scalars': [{'value': '0'}, {'value': '100'}, {'value': '500'}], 'units': 'h'}, {'name': 'Test Temperature', 'scalars': [{'value': '23'}], 'units': '$^{\\circ}$C'}]",,,GPa,,,,,,,,,NGK,,,,,,,,,,,,,,,,,,,,,,,,,,,,,,,,,,,,,,,,,,,,,,,,,,,,,,
1327,SiC,[{'name': 'NIST_SRD-30'}],['Silicon carbide'],[{'name': 'Reaction Bonding'}],"[{'citation': 'Performance Verification of New, Low-Cost Ceramics, R.E. Tressler and M. McNallan, Projects Within the Center for Advanced Materials, pp. 64-75 (1987), edited by J.R. Hellmann and B.K. Kennedy, published by Center for Advanced Materials, Pennsylvania State University.'}]",,,,,,,,,,,,Si-C,CS-101K,,,,,,,,,,,,,,,,,,,,,,,,Polycrystalline,,,,3.12,"[{'name': 'Temperature', 'scalars': [{'value': '23'}], 'units': '$^{\\circ}$C'}]",,,g cm$^{-3}$,,,,,,,,,,,,,,,,,,,,,,,,,,,,,,,,,,,,,,,,,,,,,,,,,,,,,,,,,Norton Company,,,,,,,,,,,,,,,,,,,,,,,,,,,,,,,,,,,,,,,,,,,,,,,,,,,,,,
1328,Si3N4,[{'name': 'NIST_SRD-30'}],['Silicon nitride'],[{'name': 'Hot Pressing'}],"[{'citation': 'Strength Degradation in SiC and Si3N4 Ceramics by Exposure to Coal Slags at High Temperatures, P.F. Becher, Journal of Materials Science, Vol. 19, pp. 2805-2814 (1984), published by Chapman and Hall.'}]",,,,,,,,,,,,Si-N,NCX-34,,,,,,,,,,,,,,,,,,,,,,,,Polycrystalline,,,,,,,,,,,,,,,,,,,,,,,,,806,"[{'name': 'Temperature', 'scalars': [{'value': '22'}], 'units': '$^{\\circ}$C'}, {'name': 'Surface Condition', 'scalars': [{'value': 'As Received'}, {'value': 'Corroded'}, {'value': 'Corroded'}, {'value': 'Corroded'}]}, {'name': 'Exposure Condition', 'scalars': [{'value': 'AR'}, {'value': 'CE-1'}, {'value': 'CE-2R'}, {'value': 'CE-3'}]}]",,,MPa,,,,,,,,,,,,,,,,,,,,,,,,,,,,,,,,,,,,Norton Company,,,,,,,,,,,,,,,,,,,,,,,,,,,,,,,,,,,,,,,,,,,,,,,,,,,,,,
1329,Si2N2O,[{'name': 'NIST_SRD-30'}],['Silicon oxynitride'],[{'name': 'Hot Pressing'}],"[{'citation': 'Processing, Mechanical Properties, and Oxidation Behavior of Silicon Oxynitride Ceramics, M. Ohashi, S. Kanzaki, and H. Tabata, Journal of the American Ceramic Society, Vol. 74 1, pp. 109-114 (1991), published by American Ceramic Society.'}]",,,,,,,,,,,,Si-O-N,,,,,,,,,,,,,,,,,,,,,,,,,Polycrystalline,,,,,,,,,,,,,,,,,,,,,,,,,,,,,,,,,,,,,,,,,,,,,,,,,,,,,,,,,,,,,,,,,,,,,,,,,,,,,,,,,,,,,,,,,,,,,,,,,,,,,,,,,,,,,3.3,"[{'name': 'Hot Pressing Time', 'scalars': [{'value': '60'}, {'value': '120'}], 'units': 'min'}]",x10$^{-6}$,,,,,,,,
1330,AlN,[{'name': 'NIST_SRD-30'}],['Aluminum nitride'],[{'name': 'Sintering'}],"[{'citation': 'Development of Translucent Aluminum Nitride Ceramics, N. Kuramoto, H. Taniguchi, and I. Aso, American Ceramic Society Bulletin, Vol. 68 4, pp. 883-887 (1989), published by American Ceramic Society.'}]",,,,,,,,,,,,Al-N,,,,,,,,,,,,,,,,,,,,,,,,,Polycrystalline,,,,,,,,,,,,,,,,,,,,,,,,,,,,,,,,,,,,,,,,,,,,,,,,,,,,,,,,,,,,,,,,,,,,,,,,,,,,,,,,,,,,,,,,,,,,,,,,,,,,,,,,,,,,,4.4,"[{'name': 'Temperature Range', 'scalars': [{'minimum': '25', 'maximum': '400'}], 'units': '$^{\\circ}$C'}]",x10$^{-6}$,,,,,,,,
1331,SiC,[{'name': 'NIST_SRD-30'}],['Silicon carbide'],[{'name': 'Crystal Growth'}],"[{'citation': 'Thermal Conductivity of Pure and Impure Silicon, Silicon Carbide, and Diamond, G.A. Slack, Journal of Applied Physics, Vol. 35 12, pp. 3460-3466 (1964), published by American Institute of Physics.'}]",,,,,,,,,,,,Si-C,,,,,,,,,,,,,,,,,,,,,,,,,Single Crystal,,,,,,,,,,,,,,,,,,,"[[{'value': '540'}, {'value': '180'}, {'value': '0'}, {'value': '0'}, {'value': '0'}, {'value': '0'}], [{'value': '180'}, {'value': '0'}, {'value': '0'}, {'value': '0'}, {'value': '0'}, {'value': '0'}], [{'value': '0'}, {'value': '0'}, {'value': '0'}, {'value': '0'}, {'value': '0'}, {'value': '0'}], [{'value': '0'}, {'value': '0'}, {'value': '0'}, {'value': '250'}, {'value': '0'}, {'value': '0'}], [{'value': '0'}, {'value': '0'}, {'value': '0'}, {'value': '0'}, {'value': '0'}, {'value': '0'}], [{'value': '0'}, {'value': '0'}, {'value': '0'}, {'value': '0'}, {'value': '0'}, {'value': '0'}]]","[{'name': 'Temperature', 'scalars': [{'value': '296'}], 'units': 'K'}]",GPa,,,,,,,,,,,,,,,,,,,,,,,,,,,,,,,,,,,,,,,,,,,,,,,,,,,,,,,,,,,,,,,,,,,,,,,,,,,,,,,,,,,,,,,,,,,,,,,,,,
1332,Si3N4,[{'name': 'NIST_SRD-30'}],['Silicon nitride'],,"[{'citation': 'Effects of Environment on the Mechanical Behavior of High-Performance Ceramics, G.A. Graves and N.L. Hecht, Report No. UDR-TR-94-136, pp. 1-138 (1995), published by University of Dayton Research Institute.'}]",,,,,,,,,,,,Si-N:Al,,,,,,,,,,,,,,,,,,,,,,,,,Polycrystalline,,,,,,,,,,,,,,,,,,,,,,,,,,,,,,,,,,,,,,,,,,,,,,,,,,,,,,,,,,,,,,,,,Ceradyne,,,,,,,,,,,,,,,,,,,,,,,,,,,,,,,,,,,,,,,,,,,,,,,,,,7,"[{'name': 'Temperature', 'scalars': [{'value': '1000'}, {'value': '1200'}, {'value': '1000'}, {'value': '1200'}], 'units': '$^{\\circ}$C'}, {'name': 'Crosshead Speed', 'scalars': [{'value': '0.00004'}, {'value': '0.00004'}, {'value': '0.004'}, {'value': '0.004'}], 'units': 'cm/s'}, {'name': 'Test Type', 'scalars': [{'value': 'flexural'}]}]",,,
1333,V8C7,[{'name': 'NIST_SRD-30'}],['Vanadium carbide'],[{'name': 'Hot Pressing'}],"[{'citation': 'Rietveld Analysis of the Ordering in V8C7, D. Rafaja, W. Lengauer, P. Ettmayer, and V.N. Lipatnikov, Journal of Alloys and Compounds, Vol. 269, pp. 60-62 (1998), published by Elsevier Science S.A..'}]",,,,,,,,,,,,V-C,,,,,,,,,,,,,,,,,,,,,,,,,Polycrystalline,,,,,,,,,,,,,,,,,,,,,,,,,,,,,,,,,,,,,,,,,,,,,,,,,,,,,,,,,,,,,,,,,,,,,,,,,,,,,,,,,,0.1250,"[{'name': 'Atom', 'scalars': [{'value': 'C(1)'}, {'value': 'C(1)'}, {'value': 'C(1)'}, {'value': 'C(2)'}, {'value': 'C(2)'}, {'value': 'C(2)'}, {'value': 'C(3)'}, {'value': 'C(3)'}, {'value': 'C(3)'}, {'value': 'V(1)'}, {'value': 'V(1)'}, {'value': 'V(1)'}, {'value': 'V(2)'}, {'value': 'V(2)'}, {'value': 'V(2)'}]}, {'name': 'Coordinate', 'scalars': [{'value': 'x'}, {'value': 'y'}, {'value': 'z'}, {'value': 'x'}, {'value': 'y'}, {'value': 'z'}, {'value': 'x'}, {'value': 'y'}, {'value': 'z'}, {'value': 'x'}, {'value': 'y'}, {'value': 'z'}, {'value': 'x'}, {'value': 'y'}, {'value': 'z'}]}]",,,,,,,,,,,,,,,,,,,,,,,,,,,,,,,,,,,,
1334,Sc2O3,[{'name': 'NIST_SRD-30'}],['Scandium oxide'],[{'name': 'Sintering'}],"[{'citation': 'Elastic Properties of Polycrytalline Scandium and Thulium Sesquioxides, S.L. Dole, O. Hunter,Jr., and F.W. Calderwood, Journal of the American Ceramic Society, Vol. 60 3, pp. 167-168 (1977), published by American Ceramic Society.'}]",,,,,,,,,,,,Sc-O,,,,,,,,,,,,,,,,,,,,,,,,,Polycrystalline,,,,,,,,,,,,,,221.3,"[{'name': 'Volume Fraction of Porosity', 'scalars': [{'value': '0.003'}, {'value': '0.012'}, {'value': '0.061'}, {'value': '0.065'}, {'value': '0.078'}, {'value': '0.095'}, {'value': '0.101'}, {'value': '0.119'}, {'value': '0.126'}, {'value': '0.133'}, {'value': '0.138'}, {'value': '0.144'}, {'value': '0.158'}, {'value': '0.192'}, {'value': '0.227'}, {'value': '0.308'}, {'value': '0.0057'}, {'value': '0.0057'}, {'value': '0.0057'}, {'value': '0.0057'}, {'value': '0.0057'}, {'value': '0.0057'}, {'value': '0.0057'}, {'value': '0.0057'}, {'value': '0.0057'}, {'value': '0.0057'}, {'value': '0.0057'}, {'value': '0.0057'}, {'value': '0.0057'}, {'value': '0.0057'}, {'value': '0.0057'}, {'value': '0.0057'}, {'value': '0.0057'}, {'value': '0.0057'}, {'value': '0.0057'}, {'value': '0.0057'}, {'value': '0.0057'}, {'value': '0.1424'}, {'value': '0.1424'}, {'value': '0.1424'}, {'value': '0.1424'}, {'value': '0.1424'}, {'value': '0.1424'}, {'value': '0.1424'}, {'value': '0.1424'}, {'value': '0.1424'}, {'value': '0.1424'}, {'value': '0.1424'}, {'value': '0.1424'}, {'value': '0.1424'}, {'value': '0.1424'}, {'value': '0.1424'}, {'value': '0.1424'}, {'value': '0.1424'}, {'value': '0.1424'}, {'value': '0.1424'}, {'value': '0.1424'}, {'value': '0.1424'}]}, {'name': 'Temperature', 'scalars': [{'value': '23'}, {'value': '23'}, {'value': '23'}, {'value': '23'}, {'value': '23'}, {'value': '23'}, {'value': '23'}, {'value': '23'}, {'value': '23'}, {'value': '23'}, {'value': '23'}, {'value': '23'}, {'value': '23'}, {'value': '23'}, {'value': '23'}, {'value': '23'}, {'value': '25'}, {'value': '97'}, {'value': '143'}, {'value': '221'}, {'value': '245'}, {'value': '315'}, {'value': '385'}, {'value': '447'}, {'value': '517'}, {'value': '579'}, {'value': '650'}, {'value': '719'}, {'value': '790'}, {'value': '859'}, {'value': '952'}, {'value': '1000'}, {'value': '1075'}, {'value': '1170'}, {'value': '1250'}, {'value': '1330'}, {'value': '1400'}, {'value': '25'}, {'value': '95'}, {'value': '150'}, {'value': '204'}, {'value': '282'}, {'value': '352'}, {'value': '422'}, {'value': '492'}, {'value': '562'}, {'value': '632'}, {'value': '694'}, {'value': '757'}, {'value': '834'}, {'value': '873'}, {'value': '928'}, {'value': '1000'}, {'value': '1075'}, {'value': '1170'}, {'value': '1250'}, {'value': '1330'}, {'value': '1400'}], 'units': '$^{\\circ}$C'}]",,,GPa,,,,,,,,,,,,,,,,,,,,,,,,,,,,,,,,,,,,,,,,,,,,,,,,,,,,,,,,,,,,,,,,,,,,,,,,,,,,,,,,,,,,,,,,,,,,,,,,,,,,,
1335,B4C,[{'name': 'NIST_SRD-30'}],['Boron carbide'],[{'name': 'Hot Pressing'}],"[{'citation': 'Complex Investigation of Hot-Pressed Boron Carbide, G.A. Gogotsi, Y.L. Groushevsky, O.B. Dashevskaya, Y.G. Gogotsi, and V.A. Lavrenko, Journal of the Less-Common Metals, Vol. 117, pp. 225-230 (1986), published by Elsevier Sequoia.'}]",,,,,,,,,,,,B-C,,,,,,,,,,,,,,,,,,,,,,,,,Polycrystalline,,,,,,,,,,,,,,,,,,,,,,,,,,,,,,,,,3.2,"[{'name': 'Temperature', 'scalars': [{'value': '20'}, {'value': '600'}, {'value': '900'}, {'value': '1200'}], 'units': '$^{\\circ}$C'}]",,,MPa m$^{1/2}$,,,,,,,,,,,,,,,,,,,,,,,,,,,,,,,,,,,,,,,,,,,,,,,,,,,,,,,,,,,,,,,,,,,,,,,,,,,,,,,,,,
1336,AlN.xY2O3.yCaO,[{'name': 'NIST_SRD-30'}],['Aluminum nitride'],[{'name': 'Sintering'}],"[{'citation': 'Pressureless Sintering of Aluminium Nitride: Effect of Concentration of Additives and Sintering Conditions on Properties, N.S. Raghavan, Materials Science and Engineering, Vol. A148, pp. 307-317 (1991), published by Elsevier Sequoia.'}]",,,,,,,,,,,,"Al-N:CaO,Y",,,,,,,,,,,,,,,,,,,,,,,,,Polycrystalline,,,,,,,,,,,,,,,,,,,,,,13.30,"[{'name': 'Mass Fraction of CaO', 'scalars': [{'value': '0'}, {'value': '0'}, {'value': '0'}, {'value': '0'}, {'value': '0'}, {'value': '0'}, {'value': '0'}, {'value': '3'}, {'value': '1.5'}, {'value': '0'}, {'value': '3'}, {'value': '1.5'}, {'value': '0'}, {'value': '0.75'}, {'value': '1.90'}, {'value': '3'}, {'value': '1.5'}, {'value': '0'}, {'value': '0.75'}, {'value': '1.90'}, {'value': '3'}, {'value': '1.5'}], 'units': '%'}, {'name': 'Mass Fraction of Y2O3', 'scalars': [{'value': '3'}, {'value': '3'}, {'value': '3'}, {'value': '3'}, {'value': '3'}, {'value': '3'}, {'value': '3'}, {'value': '0'}, {'value': '1.5'}, {'value': '3'}, {'value': '0'}, {'value': '1.5'}, {'value': '3'}, {'value': '0'}, {'value': '0'}, {'value': '0'}, {'value': '1.5'}, {'value': '3'}, {'value': '0'}, {'value': '0'}, {'value': '0'}, {'value': '1.5'}], 'units': '%'}, {'name': 'Sintering Temperature', 'scalars': [{'value': '1850'}, {'value': '1850'}, {'value': '1850'}, {'value': '1950'}, {'value': '1950'}, {'value': '1950'}, {'value': '1850'}, {'value': '1850'}, {'value': '1850'}, {'value': '1950'}, {'value': '1950'}, {'value': '1950'}, {'value': '1850'}, {'value': '1850'}, {'value': '1850'}, {'value': '1850'}, {'value': '1850'}, {'value': '1950'}, {'value': '1950'}, {'value': '1950'}, {'value': '1950'}, {'value': '1950'}], 'units': '$^{\\circ}$C'}, {'name': 'Source of Powder', 'scalars': [{'value': 'A'}, {'value': 'B'}, {'value': 'C'}, {'value': 'A'}, {'value': 'B'}, {'value': 'C'}, {'value': 'B'}, {'value': 'B'}, {'value': 'B'}, {'value': 'B'}, {'value': 'B'}, {'value': 'B'}, {'value': 'C'}, {'value': 'C'}, {'value': 'C'}, {'value': 'C'}, {'value': 'C'}, {'value': 'C'}, {'value': 'C'}, {'value': 'C'}, {'value': 'C'}, {'value': 'C'}]}]",Log10{$\Omega$$\cdot$cm},,,,,,,,,,,,,,,,,,,,,,,,,,,,,,,,,,,,,,,,,,,,,,,,,,,,,,,,,,,,,,,,,,,,,,,,,,,,,,,,,,,,,,,,,,,,,,,
1337,C,[{'name': 'NIST_SRD-30'}],['Diamond'],[{'name': 'Natural Specimen'}],"[{'citation': 'Hardness and Fracture Toughness of CVD Diamond Film, N.V. Novikov and S.N. Dub, Diamond and Related Materials, Vol. 5, pp. 1026-1030 (1996), published by Elsevier Science S. A..'}]",,,,,,,,,,,,C,,,,,,,,,,,,,,,,,,,,,,,,,Single Crystal,,,,,,,,,,,,,,,,,,,,,,,,,,,,,,,,,,,,,,,,,,,,,,,,,,,,67.1,"[{'name': 'Orientation', 'scalars': [{'value': 'A'}, {'value': 'B'}]}]",,,GPa,,,,,,,,,,,,,,,,,,,,,,,,,,,,,,,,,,,,,,,,,,,,,,,,,,,,,,,,,,,,,,,
