Repository: ckborg/DSW2018

# DSW2018

## Description
Investigation of a structural ceramics database (WebSCD) curated by the National Institute of Standards and Technology (NIST).
3-week project as part of the UC Berkeley Data Science workshop (DSW2018).
[WebSCD]("https://srdata.nist.gov/CeramicDataPortal/scd")

## Results at-a-glance

~4000 material entries

Most represented mechanical properties: Elastic modulus, flexural strength, fracture toughness.

## Team members
[Prabudhya Bhattacharyya]("http://physics.berkeley.edu/people/graduate-student/prabudhya-bhattacharyya")

[Chris Bronner]("https://chrisbronner.com/")

[Steve Drapcho]("https://www.linkedin.com/in/steven-drapcho-2b939b149/")

File: NIST_CeramicDataSet.csv (part 36 of 103)
1338,ZrO2.xY2O3,[{'name': 'NIST_SRD-30'}],['Zirconia (PSZ)'],[{'name': 'Melt Processing'}],"[{'citation': 'Physical, Microstructural and Thermomechanical Properties of ZrO2 Single Crystals, R.P. Ingel, D. Lewis, B.A. Bender, and R.W. Rice, Advances in Ceramics, Vol. 12, pp. 408-414 (1984), published by American Ceramic Society.'}]",,,,,,,,,,,,Zr-O:Y,,,,,,,,,,,,,,,,,,,,,,,,,Single Crystal,,,,,,,,,,,,,,,,,,,"[[{'value': '410'}, {'value': '110'}, {'value': '0'}, {'value': '0'}, {'value': '0'}, {'value': '0'}], [{'value': '110'}, {'value': '0'}, {'value': '0'}, {'value': '0'}, {'value': '0'}, {'value': '0'}], [{'value': '0'}, {'value': '0'}, {'value': '0'}, {'value': '0'}, {'value': '0'}, {'value': '0'}], [{'value': '0'}, {'value': '0'}, {'value': '0'}, {'value': '60'}, {'value': '0'}, {'value': '0'}], [{'value': '0'}, {'value': '0'}, {'value': '0'}, {'value': '0'}, {'value': '0'}, {'value': '0'}], [{'value': '0'}, {'value': '0'}, {'value': '0'}, {'value': '0'}, {'value': '0'}, {'value': '0'}]]","[{'name': 'Temperature', 'scalars': [{'value': '23'}], 'units': '$^{\\circ}$C'}]",GPa,,,,,,,,,,,,,,,,,,,,,,,,,,,,,,,,,,,,,,,,,,,,,,,,,,,,,,,,,,,,,,,,,,,,,,,,,,,,,,,,,,,,,,,,,,,,,,,,,,
1339,SiC,[{'name': 'NIST_SRD-30'}],['Silicon carbide'],[{'name': 'Sintering'}],"[{'citation': 'Mechanical Property Evaluation at Elevated Temperature of Sintered $\\beta$-Silicon Carbide, M.J. Slavin and G.D. Quinn, International Journal of High Technology Ceramics, Vol. 2 1, pp. 47-63 (1986), published by Elsevier Applied Science.'}]",,,,,,,,,,,,Si-C,,,,,,,,,,,,,,,,,,,,,,,,,Polycrystalline,,,,,,,,,,,,,,389.6,"[{'name': 'Sample Number', 'scalars': [{'value': '2'}]}]",,,GPa,,,,,,,,,,,,,,,,,,,,,,,,,,,,,,,,,,,,,,,,,,,,,,,General Electric Company,,,,,,,,,,,,,,,,Plate,,,,,,,,,,,,,,,,,,,,,,,,,,,,,,,,,,,,,,
1340,Si3N4.xMoSi2,[{'name': 'NIST_SRD-30'}],['Silicon nitride composite'],[{'name': 'Hot Pressing'}],"[{'citation': 'Post-Hot-Pressing and High-Temperature Bending Strength of Reaction-Bonded Silicon Nitride-Molybdenum Disilicide and Silicon Nitride-Tungsten Silicide Composites, B.R. Zhang, F. Marino, and V.M. Sglavo, Journal of the American Ceramic Society, Vol. 81 5, pp. 1344-1348 (1998), published by American Ceramic Society.'}]",,,,,,,,,,,,Si-N:MoSi,,,,,,,,,,,,,,,,,,,,,,,,,Polycrystalline,,,,,,,,,,,,,,175,"[{'name': 'Temperature', 'scalars': [{'value': '25'}], 'units': '$^{\\circ}$C'}]",,,GPa,,,,,,,,,,,,,,,,,,,,,,,,,,,,,,,,,,,,,,,,,,,,,,,,,,,,,,,,,,,,,,,,,,,,,,,,,,,,,,,,,,,,,,,,,,,,,,,,,,,,,
1341,ZrB2,[{'name': 'NIST_SRD-30'}],['Zirconium diboride'],,"[{'citation': 'Engineering Properties of Borides, R.A. Cutler, Engineered Materials Handbook, Vol. 4, pp. 787-803 (1991), edited by S.J. Schneider, Jr., published by ASM International.'}]",,,,,,,,,,,,Zr-B,,,,,,,,,,,,,,,,,,,,,,,,,,,,,,,,,,,,,,,,,,,,,,,,,,,,,,,,,,,,,,,,,,,,,,,,,,,,,,,,,,,,,,,,,,,,,,,,,,,,,,,,,,,,,,,,,,,,,,,,,,,,,,,,57.9,"[{'name': 'Temperature', 'scalars': [{'value': '27'}, {'value': '1027'}, {'value': '2027'}], 'units': '$^{\\circ}$C'}]",W m$^{-1}$ K$^{-1}$,,,,,,,,,,,,,,
1342,ZrO2.xY2O3.yAl2O3,[{'name': 'NIST_SRD-30'}],['Zirconia (TZP)'],,"[{'citation': 'Characterization Studies of Transformation-Toughened Ceramics, N.L. Hecht, S.M. Goodrich, D.E. McCullum, P.P. Yaney, S.D. Jang, and V.J. Tennery, American Ceramic Society Bulletin, Vol. 71 6, pp. 955-959 (1992), published by American Ceramic Society.'}]",,,,,,,,,,,,Zr-O:Al,YTZP-XS241,,,,,,,,,,,,,,,,,,,,,,,,,,,,,,,,,,,,,,,,,,,,,,,,,,,,,,,,,,,,,,,,,,,,,,,,,,,,,,,,,,,,,,,,,"Ceramatec, Inc.",,,,,,,,,,,,,,,,,,,,,,,,,,,,,,,,,,,,,,,,,,,,9.9,"[{'name': 'Temperature', 'scalars': [{'value': '23'}], 'units': '$^{\\circ}$C'}]",x10$^{-6}$,,,,,,,,
1343,Y3Al5O12,[{'name': 'NIST_SRD-30'}],['Yttrium aluminum garnet (YAG)'],[{'name': 'Crystal Growth'}],"[{'citation': 'Temperature Dependence of the Elastic Constants of Yttrium Aluminum Garnet, W.J. Alton and A.J. Barlow, Journal of Applied Physics, Vol. 38 7, pp. 3023-3024 (1967), published by American Institute of Physics.'}]",,,,,,,,,,,,Y-Al-O,,,,,,,,,,,,,,,,,,,,,,,,,Single Crystal,,,,,,,,,,,,,,,,,,,,,,,,,,,,,,,,,,,,,,,,,,,,,,,,,,,,,,,,,,,,,,,,,,,,,,,,,,,,,,,,,,,,,,,,,,8.6155,"[{'name': 'Mode', 'scalars': [{'value': 'Longitudinal'}, {'value': 'Shear 1'}, {'value': 'Shear 2'}]}]",km/s,,,,,,,,,,,,,,,,,,,,,,,,,,,
1344,ZrO2.xY2O3.ySiC,[{'name': 'NIST_SRD-30'}],['Zirconia composite'],[{'name': 'Hot Pressing'}],"[{'citation': 'Microstructure and Mechanical Properties of Yttria Stabilized Zirconia/Silicon Carbide Nanocomposites, N. Bamba, Y.H. Choa, T. Sekino, and K. Niihara, Journal of the European Ceramic Society, Vol. 18 6, pp. 693-699 (1998), published by Elsevier Science Ltd..'}]",,,,,,,,,,,,Zr-O:Y,,,,,,,,,,,,,,,,,,,,,,,,,Polycrystalline,,,,,,,,,,,,,,,,,,,,,,,,,203,"[{'name': 'Volume Fraction of SiC', 'scalars': [{'value': '0'}, {'value': '0'}, {'value': '0'}, {'value': '5'}, {'value': '5'}, {'value': '5'}, {'value': '5'}, {'value': '5'}, {'value': '20'}, {'value': '20'}], 'units': '%'}, {'name': 'Largest Grain Size', 'scalars': [{'value': '59'}, {'value': '35'}, {'value': '25'}, {'value': '10'}, {'value': '9.2'}, {'value': '9.2'}, {'value': '8.7'}, {'value': '6.9'}, {'value': '3.1'}, {'value': '2.6'}], 'units': '$\\mu$m'}]",,,MPa,,,,,,,,,,,,,,,,,,,,,,,,,,,,,,,,,,,,,,,,,,,,,,,,,,,,,,,,,,,,,,,,,,,,,,,,,,,,,,,,,,,,,,,,,,
1345,ZrB2,[{'name': 'NIST_SRD-30'}],['Zirconium diboride'],[{'name': 'Melt Processing'}],"[{'citation': 'Thermal Expansion Studies on the Group IV-VII Transition Metal Diborides, B. Lonnberg, Journal of the Less-Common Metals, Vol. 141, pp. 145-156 (1988), published by Elsevier Sequoia.'}]",,,,,,,,,,,,Zr-B,,,,,,,,,,,,,,,,,,,,,,,,,Polycrystalline,,,,,,,,,,,,,,,,,,,,,,,,,,,,,,,,,,,,,,,,,,,,,,,,,,,,,,,,,,,,,,,,,,,,,,,,,,,,,,,,,,,,,,,,,,,,,,,,,,,,,,,,,,,,,5.7,"[{'name': 'Axis', 'scalars': [{'value': 'a'}, {'value': 'a'}, {'value': 'a'}, {'value': 'a'}, {'value': 'a'}, {'value': 'a'}, {'value': 'a'}, {'value': 'a'}, {'value': 'a'}, {'value': 'a'}, {'value': 'a'}, {'value': 'a'}, {'value': 'a'}, {'value': 'c'}, {'value': 'c'}, {'value': 'c'}, {'value': 'c'}, {'value': 'c'}, {'value': 'c'}, {'value': 'c'}, {'value': 'c'}, {'value': 'c'}, {'value': 'c'}, {'value': 'c'}, {'value': 'c'}, {'value': 'c'}]}, {'name': 'Temperature', 'scalars': [{'value': '300'}, {'value': '400'}, {'value': '500'}, {'value': '600'}, {'value': '700'}, {'value': '800'}, {'value': '900'}, {'value': '1000'}, {'value': '1100'}, {'value': '1200'}, {'value': '1300'}, {'value': '1400'}, {'value': '1500'}, {'value': '300'}, {'value': '400'}, {'value': '500'}, {'value': '600'}, {'value': '700'}, {'value': '800'}, {'value': '900'}, {'value': '1000'}, {'value': '1100'}, {'value': '1200'}, {'value': '1300'}, {'value': '1400'}, {'value': '1500'}], 'units': 'K'}]",x10$^{-6}$,,,,,,,,
1346,Si3N4,[{'name': 'NIST_SRD-30'}],['Silicon nitride'],[{'name': 'Hot Isostatic Pressing'}],"[{'citation': 'Corrosion of Silicon Nitride Ceramics in Aqueous Hydrogen Chloride Solutions, T. Sato, Y. Tokunaga, T. Endo, M. Shimada, K. Komeya, M. Komatsu, and T. Kameda, Journal of the American Ceramic Society, Vol. 71 12, pp. 1074-1079 (1988), published by American Ceramic Society.'}]",,,,,,,,,,,,Si-N,,,,,,,,,,,,,,,,,,,,,,,,,Polycrystalline,,,,,,,,,,,,,,,,,,,,,,,,,232,"[{'name': 'Sample Number', 'scalars': [{'value': 'SN-0'}, {'value': 'SN-0'}, {'value': 'SN-0'}, {'value': 'SN-0'}, {'value': 'SN-0'}, {'value': 'SN-0'}, {'value': 'SN-0'}, {'value': 'SN-0'}, {'value': 'SN-0'}, {'value': 'SN-0'}, {'value': 'SN-1'}, {'value': 'SN-1'}, {'value': 'SN-1'}, {'value': 'SN-1'}, {'value': 'SN-1'}, {'value': 'SN-1'}, {'value': 'SN-1'}, {'value': 'SN-1'}, {'value': 'SN-1'}, {'value': 'SN-1'}, {'value': 'SN-2'}, {'value': 'SN-2'}, {'value': 'SN-2'}, {'value': 'SN-2'}, {'value': 'SN-2'}, {'value': 'SN-2'}, {'value': 'SN-2'}, {'value': 'SN-2'}, {'value': 'SN-2'}, {'value': 'SN-2'}, {'value': 'SN-3'}, {'value': 'SN-3'}, {'value': 'SN-3'}, {'value': 'SN-3'}, {'value': 'SN-3'}, {'value': 'SN-3'}, {'value': 'SN-3'}, {'value': 'SN-3'}, {'value': 'SN-3'}, {'value': 'SN-3'}]}, {'name': 'Exposure Time', 'scalars': [{'value': '0'}, {'value': '49'}, {'value': '143'}, {'value': '240'}, {'value': '240'}, {'value': '240'}, {'value': '240'}, {'value': '240'}, {'value': '240'}, {'value': '240'}, {'value': '2'}, {'value': '48'}, {'value': '140'}, {'value': '234'}, {'value': '240'}, {'value': '240'}, {'value': '240'}, {'value': '240'}, {'value': '240'}, {'value': '240'}, {'value': '3'}, {'value': '49'}, {'value': '143'}, {'value': '238'}, {'value': '240'}, {'value': '240'}, {'value': '240'}, {'value': '240'}, {'value': '240'}, {'value': '240'}, {'value': '2'}, {'value': '50'}, {'value': '146'}, {'value': '243'}, {'value': '240'}, {'value': '240'}, {'value': '240'}, {'value': '240'}, {'value': '240'}, {'value': '240'}], 'units': 'h'}, {'name': 'Exposure Temperature', 'scalars': [{'value': '70'}, {'value': '70'}, {'value': '70'}, {'value': '70'}, {'value': '23'}, {'value': '49'}, {'value': '59'}, {'value': '70'}, {'value': '80'}, {'value': '99'}, {'value': '70'}, {'value': '70'}, {'value': '70'}, {'value': '70'}, {'value': '23'}, {'value': '48'}, {'value': '59'}, {'value': '69'}, {'value': '79'}, {'value': '99'}, {'value': '70'}, {'value': '70'}, {'value': '70'}, {'value': '70'}, {'value': '23'}, {'value': '49'}, {'value': '59'}, {'value': '68'}, {'value': '80'}, {'value': '101'}, {'value': '70'}, {'value': '70'}, {'value': '70'}, {'value': '70'}, {'value': '23'}, {'value': '50'}, {'value': '59'}, {'value': '71'}, {'value': '82'}, {'value': '102'}], 'units': '$^{\\circ}$C'}]",,,MPa,,,,,,,,,,,,,,,,,,,,,,,,,,,,,,,,,,,,,,,,,,,,,,,,,,,,,,,,,,,,,,,,,,,,,,,,,,,,,,,,,,,,,,,,,,
1347,Si3N4,[{'name': 'NIST_SRD-30'}],['Silicon nitride'],[{'name': 'Reaction Bonding'}],"[{'citation': 'Measurement of Thermal Diffusivity of Reaction Bonded Silicon Nitride, J.J. Serra, M. Jaymes, and M. Cantarel, Journal de Physique, Vol. 47 2, pp. 635-639 (1986), published by Societe Francaise de Physique.'}]",,,,,,,,,,,,Si-N,,,,,,,,,,,,,,,,,,,,,,,,,Polycrystalline,,,,,,,,,,,,,,,,,,,,,,,,,,,,,,,,,,,,,,,,,,,,,,,,,,,,,,,,,,,,,,,,,,,,,,,,,,,,,,,,,Disk,,,,,,,,,,,,,,,,,,,,,,,,,0.054,"[{'name': 'Temperature', 'scalars': [{'value': '155'}, {'value': '315'}, {'value': '444'}, {'value': '532'}, {'value': '593'}, {'value': '717'}, {'value': '812'}, {'value': '948'}], 'units': '$^{\\circ}$C'}]",cm$^{2}$ s$^{-1}$,,,,,,,,,,,
1348,Si3N4,[{'name': 'NIST_SRD-30'}],['Silicon nitride'],[{'name': 'Sintering'}],"[{'citation': 'Sintering Behavior and Properties of Si3N4 Sintered with Nitrogen-Rich Liquid in the System Y2O3-AlN-SiO2, P.K. Das and J. Mukerji, Advanced Ceramic Materials, Vol. 3 3, pp. 238-243 (1988), published by American Ceramic Society.'}]",,,,,,,,,,,,Si-N,,,,,,,,,,,,,,,,,,,,,,,,,Polycrystalline,,,,,,,,,,,,,,,,,,,,,,,,,242,"[{'name': 'Temperature', 'scalars': [{'value': '30'}, {'value': '915'}, {'value': '1020'}, {'value': '1220'}, {'value': '28'}, {'value': '908'}, {'value': '1015'}, {'value': '1115'}, {'value': '1220'}, {'value': '1270'}, {'value': '1015'}, {'value': '1220'}], 'units': '$^{\\circ}$C'}, {'name': 'Density', 'scalars': [{'value': '2.86'}, {'value': '2.86'}, {'value': '2.86'}, {'value': '2.86'}, {'value': '3.06'}, {'value': '3.06'}, {'value': '3.06'}, {'value': '3.06'}, {'value': '3.06'}, {'value': '3.06'}, {'value': '3.06'}, {'value': '3.06'}], 'units': 'g/cm$^{2}$'}, {'name': 'Crystallizing Treatment', 'scalars': [{'value': 'No'}, {'value': 'No'}, {'value': 'No'}, {'value': 'No'}, {'value': 'No'}, {'value': 'No'}, {'value': 'No'}, {'value': 'No'}, {'value': 'No'}, {'value': 'No'}, {'value': 'Yes'}, {'value': 'Yes'}]}, {'name': 'Sample Number', 'scalars': [{'value': 'P1'}]}]",,,MPa,,,,,,,,,,,,,,,,,,,,,,,,,,,,,,,,,,,,,,,,,,,,,,,,,,,,Bar,,,,,,,,,,,,,,,,,,,,,,,,,,,,,,,,,,,,,,
1349,HfO2,[{'name': 'NIST_SRD-30'}],['Hafnia'],,"[{'citation': 'Monoclinic Crystal Structures of ZrO2 and HfO2 Refined from X-ray Powder Diffraction Data, R.E. Hann, P.R. Suitch, and J.L. Pentecost, Journal of the American Ceramic Society, Vol. 68 10, pp. C-285-C-286 (1985), published by American Ceramic Society.'}]",5.1170,"[{'name': 'Temperature', 'scalars': [{'value': '23'}], 'units': '$^{\\circ}$C'}, {'name': 'Axis', 'scalars': [{'value': 'a'}, {'value': 'b'}, {'value': 'c'}]}]",$\AA$,,,,,,,,,Hf-O,,,,,,,,,,,,,,,,,,,,,,,,,,,,,,,,,,,,,,,,,,,,,,,,,,,,,,,,,,,,,,,,,,,,,,,,,,,,,,,,,,,,,,,,,,,,,,,,,,,,,,,,,,Powder,,,,,,,,,,,,,,,,,,,,,,,,,,,,,,,,,,,,,,
1350,ZrO2,[{'name': 'NIST_SRD-30'}],['Zirconia (PSZ)'],,"[{'citation': 'Effects of Environment on the Mechanical Behavior of High-Performance Ceramics, G.A. Graves and N.L. Hecht, Report No. UDR-TR-94-136, pp. 1-138 (1995), published by University of Dayton Research Institute.'}]",,,,,,,,,,,,Zr-O:Y,,,,,,,,,,,,,,,,,,,,,,,,,Polycrystalline,,,,,,,,,,,,,,,,,,,,,,,,,,,,,,,,,,,,,,,,,,,,,,,,,,,,12.7,"[{'name': 'Temperature', 'scalars': [{'value': '23'}], 'units': '$^{\\circ}$C'}]",,,GPa,,,,,,,,,NGK,,,,,,,,,,,,,,,,,,,,,,,,,,,,,,,,,,,,,,,,,,,,,,,,,,,,,,
1351,ZrO2.xY2O3,[{'name': 'NIST_SRD-30'}],['Zirconia'],[{'name': 'Crystal Growth'}],"[{'citation': 'Single-Crystal Elastic Constants of Yttria-Stabilized Zirconia in the Range 20 °C to 700 °C, H.M. Kandil, J.D. Greiner, and J.F. Smith, Journal of the American Ceramic Society, Vol. 67 5, pp. 341-346 (1984), published by American Ceramic Society.'}]",,,,,,,,,,,,Zr-O:Y,,,,,,,,,,,,,,,,,,,,,,,,,Single Crystal,545.4,"[{'name': 'Mole Fraction of Y2O3', 'scalars': [{'value': '8.1'}, {'value': '11.1'}, {'value': '12.1'}, {'value': '15.5'}, {'value': '17.9'}], 'units': '%'}]",K,,,,,,,,,,,,,,,,,,,,,,,,,,,,,,,,,,,,,,,,,,,,,,,,,,,,,,,,,,,,,,CERES Corp.,,,,,,,,,,,,,,,,,,,,,,,,,,,,,,,,,,,,,,,,,,,,,,,,,,,,,,
1352,SiC,[{'name': 'NIST_SRD-30'}],['Silicon carbide'],[{'name': 'Sintering'}],"[{'citation': 'Material Properties of a Sintered $\\alpha$-SiC, R.G. Munro, Journal of Physical and Chemical Reference Data, Vol. 26 5, pp. 1195-1203 (1997), published by American Chemical Society.'}]",,,,,,,,,,,,Si-C,,,,,,,,,,,,,,,,,,,,,,,,,Polycrystalline,,,,,,,,,,,,,,,,,,,,,,,,,,,,,,,,,,,,,,,,,,,,,,,,,,,,,,,,,,,,,,,,,,,,,,,,,,,,,,,,,,,,,,,,,,,,,,,,,,,,,,,,,,,,,1.1 (10%),"[{'name': 'Temperature', 'scalars': [{'value': '20'}, {'value': '500'}, {'value': '1000'}, {'value': '1200'}, {'value': '1400'}, {'value': '1500'}], 'units': '$^{\\circ}$C'}]",x10$^{-6}$,,,,,,,,
1353,Al2O3,[{'name': 'NIST_SRD-30'}],['Alumina'],,"[{'citation': 'Porous High-strength Ceramics Based on Alumina, E. S. Lukin, O. V. Gorshkov, O. V. Logina a. o., Ogneupori (Refractories) 10, pp. 23-25 (1989).'}]",,,,,,,,,,,,Al-O,,,,,,,,,,,,,,,,,,,,,,,,,Polycrystalline,,,,2.41,"[{'name': 'Pressing Pressure', 'scalars': [{'value': '100'}, {'value': '100'}, {'value': '100'}, {'value': '100'}, {'value': '200'}, {'value': '300'}], 'units': 'MPa'}, {'name': 'Grain Size', 'scalars': [{'value': '120'}, {'value': '63'}, {'value': '20'}, {'value': '5'}, {'value': '5'}, {'value': '5'}], 'units': '$\\mu$m'}]",,,g cm$^{-3}$,,,,,,,,,,,,,,,,,,,,,,,,,,,,,,,,,,,,,,,,,,,,,,,,,,,,,,,,,,,,,,,,,,,,,,,,,,,,,,,,,,,,,,,,,,,,,,,,,,,,,,,,,,,,,,,
1354,Al2O3.xZrO2,[{'name': 'NIST_SRD-30'}],['Alumina composite'],[{'name': 'Sintering'}],"[{'citation': 'The Effects of Notch Width on the SENB Toughness for Oxide Ceramics, J. Wang, W.M. Rainforth, T. Wadsworth, and R. Stevens, Journal of the European Ceramic Society, Vol. 10, pp. 21-31 (1992), published by Elsevier Science Limited.'}]",,,,,,,,,,,,Al-O:ZrO,,,,,,,,,,,,,,,,,,,,,,,,,Polycrystalline,,,,,,,,,,,,,,,,,,,,,,,,,,,,,,,,,,,,,,,,,,2.8,"[{'name': 'Specimen Number', 'scalars': [{'value': 'ZTA'}]}]",,,$\mu$m,,,,,,,,,,,,,,,,,,,,,,,,,,,,,,,,,,,,,,,,,,,,,,,,,,,,,,,,,,,,,,,,,,,,,,,,,
1355,SiC,[{'name': 'NIST_SRD-30'}],['Silicon carbide'],[{'name': 'Hot Pressing'}],"[{'citation': 'Part 1: An Introduction for the Engineer and Designer, R. Morrell, Handbook of Properties of Technical and Engineering Ceramics, Vol. 1, pp. 73-91 (1985), published by Her Majestys Stationery Office (London).'}]",,,,,,,,,,,,Si-C:Al,,,,,,,,,,,,,,,,,,,,,,,,,Polycrystalline,,,,,,,,,,,,,,,,,,,,,,,,,,,,,,,,,,,,,,,,,,,,,,,,,,,,,,,,,,,,,,,,,,,,,,,,,,,,,,,,,,,,,,,,,,,,,,,,,,,,,,,,,,4500,"[{'name': 'Temperature', 'scalars': [{'value': '25'}, {'value': '100'}, {'value': '500'}, {'value': '1000'}, {'value': '1500'}], 'units': '$^{\\circ}$C'}]",cm$^{2}$ s$^{-1}$,,,,,,,,,,,
1356,AlN,[{'name': 'NIST_SRD-30'}],['Aluminum nitride'],[{'name': 'Hot Pressing'}],"[{'citation': 'High-Temperature Creep and Cavitation of Polycrystalline Aluminum Nitride, Z.C. Jou and A.V. Virkar, Journal of the American Ceramic Society, Vol. 73 7, pp. 1928-1935 (1990), published by American Ceramic Society.'}]",,,,,,,,,,,,Al-N,,,,,,,,,,,,,,,,,,32,,,"[{'name': 'Applied Stress', 'scalars': [{'value': '20'}, {'value': '40'}, {'value': '60'}, {'value': '80'}, {'value': '120'}, {'value': '40'}, {'value': '60'}, {'value': '100'}, {'value': '140'}, {'value': '60'}, {'value': '130'}, {'value': '39'}, {'value': '59'}, {'value': '69'}, {'value': '96'}, {'value': '130'}, {'value': '39'}, {'value': '59'}, {'value': '97'}, {'value': '130'}, {'value': '40'}, {'value': '59'}, {'value': '79'}, {'value': '98'}, {'value': '41'}, {'value': '61'}, {'value': '80'}, {'value': '100'}], 'units': 'MPa'}, {'name': 'Temperature', 'scalars': [{'value': '1723'}, {'value': '1723'}, {'value': '1723'}, {'value': '1723'}, {'value': '1723'}, {'value': '1753'}, {'value': '1753'}, {'value': '1753'}, {'value': '1753'}, {'value': '1720'}, {'value': '1720'}, {'value': '1940'}, {'value': '1940'}, {'value': '1940'}, {'value': '1940'}, {'value': '1940'}, {'value': '1867'}, {'value': '1867'}, {'value': '1867'}, {'value': '1867'}, {'value': '1800'}, {'value': '1800'}, {'value': '1800'}, {'value': '1800'}, {'value': '1900'}, {'value': '1900'}, {'value': '1900'}, {'value': '1900'}], 'units': 'K'}, {'name': 'Grain Size', 'scalars': [{'value': '1.8'}, {'value': '1.8'}, {'value': '1.8'}, {'value': '1.8'}, {'value': '1.8'}, {'value': '4.0'}, {'value': '4.0'}, {'value': '4.0'}, {'value': '4.0'}, {'value': '7.4'}, {'value': '7.4'}, {'value': '12.0'}, {'value': '12.0'}, {'value': '12.0'}, {'value': '12.0'}, {'value': '12.0'}, {'value': '12.0'}, {'value': '12.0'}, {'value': '12.0'}, {'value': '12.0'}, {'value': '12.0'}, {'value': '12.0'}, {'value': '12.0'}, {'value': '12.0'}, {'value': '19.0'}, {'value': '19.0'}, {'value': '19.0'}, {'value': '19.0'}], 'units': '$\\mu$m'}]",10$^{-9}$ s$^{-1}$,,,Polycrystalline,,,,,,,,,,,,,,,,,,,,,,,,,,,,,,,,,,,,,,,,,,,,,,,,,,,,,,,,,,,,,,,,,,,,,,,,,,,,,,,,,,,,,,,,,,,,,,,,,,,,,,,,,,,,,,,,,,,,,,,
1357,Al2O3,[{'name': 'NIST_SRD-30'}],['Alumina'],,"[{'citation': 'Mechanical Properties of Some Commerical Alumina Ceramics, D.B. Binns and P. Popper, Proceedings of the British Ceramic Society, Vol. 6, pp. 71-82 (1966), published by British Ceramic Society.'}]",,,,,,,,,,,,Al-O,,,,,,,,,,,,,,,,,,,,,,,,,Polycrystalline,,,,,,,,,,,,,,,,,,,,,,,,,,,,,,36,"[{'name': 'Mass Fraction of Al2O3', 'scalars': [{'value': '99.9'}, {'value': '99.5'}, {'value': '99.2'}, {'value': '99.0'}, {'value': '98.6'}, {'value': '98.5'}, {'value': '97.3'}, {'value': '95.6'}, {'value': '95.4'}, {'value': '94.5'}, {'value': '94.1'}, {'value': '94.0'}, {'value': '93.1'}, {'value': '92.9'}, {'value': '93.1'}, {'value': '87.8'}], 'units': '%'}, {'name': 'Density', 'scalars': [{'value': '3.98'}, {'value': '3.94'}, {'minimum': '3.55', 'maximum': '3.82'}, {'minimum': '3.55', 'maximum': '3.80'}, {'value': '3.87'}, {'minimum': '3.35', 'maximum': '3.80'}, {'value': '3.79'}, {'value': '3.90'}, {'value': '3.55'}, {'value': '3.64'}, {'value': '3.65'}, {'value': '3.70'}, {'value': '3.64'}, {'value': '3.68'}, {'value': '3.52'}, {'value': '3.46'}], 'units': 'g/cm$^{3}$'}, {'name': 'Mean Grain Diameter', 'scalars': [{'value': '50'}, {'value': '4'}, {'value': '15'}, {'value': '25'}, {'value': '20'}, {'value': '10'}, {'value': '30'}, {'value': '5'}, {'value': '10'}, {'value': '5'}, {'value': '8'}, {'value': '8'}, {'value': '4'}, {'value': '15'}, {'value': '10'}, {'value': '8'}], 'units': '$\\mu$m'}]",J m$^{-2}$,,,,,,,,,,,,,,,,,,,,,,,,,,,,,,,,,,,,,,,,,,,,,,,,,,,,,,,,,,,,,,,,,,,,,,,,,,,,,,,,,,,,,,,
1358,ZrO2.xY2O3,[{'name': 'NIST_SRD-30'}],['Zirconia (TZP)'],,"[{'citation': 'Evaluation of Japanese Yttria Tetragonal Zirconia Polycrystal (Y-TZP) Materials, J.J. Swab, Ceramic Engineering and Science Proceedings, Vol. 8 7, pp. 886-891 (1987), published by American Ceramic Society.'}]",,,,,,,,,,,,Zr-O:Y,,,,,,,,,,,,,,,,,,,,,,,,,Polycrystalline,,,,,,,,,,,,,,201,"[{'name': 'Oxidation Temperature', 'scalars': [{'value': '23'}, {'value': '200'}, {'value': '1000'}, {'value': '1000'}], 'units': '$^{\\circ}$C'}, {'name': 'Oxidation Time', 'scalars': [{'value': '0'}, {'value': '50'}, {'value': '100'}, {'value': '500'}], 'units': 'h'}, {'name': 'Test Temperature', 'scalars': [{'value': '23'}], 'units': '$^{\\circ}$C'}]",,,GPa,,,,,,,,,,,,,,,,,,,,,,,,,,,,,,,,,,,,,,,,,,,,,,,Kyocera,,,,,,,,,,,,,,,,,,,,,,,,,,,,,,,,,,,,,,,,,,,,,,,,,,,,,,
1359,MgAl2O4,[{'name': 'NIST_SRD-30'}],['Magnesium aluminate'],[{'name': 'Sintering'}],"[{'citation': 'Youngs Modulus of Various Refractory Materials as a Function of Temperature, J.B. Wachtman,Jr. and D.G. Lam,Jr., Journal of the American Ceramic Society, Vol. 42 5, pp. 254-260 (1959), published by American Ceramic Society.'}]",,,,,,,,,,,,Mg-Al-O,,,,,,,,,,,,,,,,,,,,,,,,,Polycrystalline,,,,,,,,,,,,,,81.1,"[{'name': 'Temperature', 'scalars': [{'value': '23'}, {'value': '100'}, {'value': '200'}, {'value': '300'}, {'value': '400'}, {'value': '450'}, {'value': '500'}, {'value': '550'}, {'value': '600'}, {'value': '650'}, {'value': '700'}, {'value': '800'}, {'value': '900'}, {'value': '1000'}], 'units': '$^{\\circ}$C'}]",,,GPa,,,,,,,,,,,,,,,,,,,,,,,,,,,,,,,,,,,,,,,,,,,,,,,Norton Company,,,,,,,,,,,,,,,,,,,,,,,,,,,,,,,,,,,,,,,,,,,,,,,,,,,,,,
1360,3Al2O3.2SiO2,[{'name': 'NIST_SRD-30'}],['Mullite'],[{'name': 'Hot Pressing'}],"[{'citation': 'Creep of Hot-Pressed SiC Whisker Reinforced Mullite, R.D. Nixon, S. Chevacharoenkul, R.F. Davis, and T.N. Tiegs, Ceramic Transactions, Vol. 6, pp. 579-603 (1990), edited by S. Somiya, R.F. Davis, and J.A. Pask, published by American Ceramic Society.'}]",,,,,,,,,,,,Al-Si-O,,,,,,,,,,,,,,,,,,5.33,,,"[{'name': 'Applied Stress', 'scalars': [{'value': '100'}, {'value': '100'}, {'value': '100'}, {'value': '100'}, {'value': '100'}, {'value': '120'}, {'value': '140'}, {'value': '160'}, {'value': '180'}, {'value': '200'}, {'value': '220'}], 'units': 'MPa'}, {'name': 'Temperature', 'scalars': [{'value': '1450'}, {'value': '1470'}, {'value': '1490'}, {'value': '1510'}, {'value': '1530'}, {'value': '1530'}, {'value': '1530'}, {'value': '1530'}, {'value': '1530'}, {'value': '1530'}, {'value': '1530'}], 'units': 'K'}, {'name': 'Sample Number', 'scalars': [{'value': 'M3'}]}]",10$^{-9}$ s$^{-1}$,,,Polycrystalline,,,,,,,,,,,,,,,,,,,,,,,,,,,,,,,,,,,,,,,,,,,,,,,,,,,,,,,,,,,,,,,,,,,,,,,,,,,,,,,,,,,,,,,,,,,,,,,,,,,,,,,,,,,,,,,,,,,,,,,
1361,ZrB2,[{'name': 'NIST_SRD-30'}],['Zirconium diboride'],[{'name': 'Sintering'}],"[{'citation': 'High-Temperature Thermal Expansion of Certain Group IV and Group V Diborides, F.G. Keihn and E.J. Keplin, Journal of the American Ceramic Society, Vol. 50 12, pp. 81-84 (1967), published by American Ceramic Society.'}]",,,,,,,,,,,,Zr-B,,,,,,,,,,,,,,,,,,,,,,,,,Polycrystalline,,,,,,,,,,,,,,,,,,,,,,,,,,,,,,,,,,,,,,,,,,,,,,,,,,,,,,,,,,,,,,,,,,,,,,,,,,,,,,,,,,,,,,,,,,,,,,,,,,,,,,,,,,,,,6.60,"[{'name': 'Temperature Range', 'scalars': [{'minimum': '25', 'maximum': '750'}, {'minimum': '754', 'maximum': '1800'}, {'minimum': '25', 'maximum': '750'}, {'minimum': '754', 'maximum': '1800'}], 'units': '$^{\\circ}$C'}, {'name': 'Temperature Range', 'scalars': [{'minimum': '298', 'maximum': '1023'}, {'minimum': '1027', 'maximum': '2073'}, {'minimum': '298', 'maximum': '1023'}, {'minimum': '1027', 'maximum': '2073'}], 'units': 'K'}, {'name': 'Axis', 'scalars': [{'value': 'a'}, {'value': 'a'}, {'value': 'c'}, {'value': 'c'}]}]",x10$^{-6}$,,,,,,,,
1362,Si3N4,[{'name': 'NIST_SRD-30'}],['Silicon nitride'],,"[{'citation': 'Effects of Environment on the Mechanical Behavior of High-Performance Ceramics, G.A. Graves and N.L. Hecht, Report No. UDR-TR-94-136, pp. 1-138 (1995), published by University of Dayton Research Institute.'}]",,,,,,,,,,,,Si-N:Y,,,,,,,,,,,,,,,,,,,,,,,,,Polycrystalline,,,,,,,,,,,,,,,,,,,,,,,,,,,,,,,,,3.8,"[{'name': 'Temperature', 'scalars': [{'value': '23'}], 'units': '$^{\\circ}$C'}]",,,MPa m$^{1/2}$,,,,,,,,,,,,,,,,,,,,,,,,,,,,Norton/TRW,,,,,,,,,,,,,,,,,,,,,,,,,,,,,,,,,,,,,,,,,,,,,,,,,,,,,,
1363,BN.xAlN.yCaC2,[{'name': 'NIST_SRD-30'}],['Boron nitride composite'],[{'name': 'Hot Pressing'}],"[{'citation': 'Hot-Pressed BN-AlN Ceramic Composites of High Thermal Conductivity, T. Kanai, K. Tanemoto, and H. Kubo, Japanese Journal of Applied Physics, Vol. 29 4, pp. 683-687 (1990), published by Publication Office, Japanese Journal of Applied Physics.'}]",,,,,,,,,,,,"B-N:AlN,CaC",,,,,,,,,,,,,,,,,,,,,,,,,Polycrystalline,,,,2.20,"[{'name': 'Mass Fraction of CaC2', 'scalars': [{'value': '0.0'}, {'value': '0.25'}, {'value': '0.5'}, {'value': '0.8'}, {'value': '1.0'}, {'value': '1.5'}, {'value': '2.0'}], 'units': '%'}]",,,g cm$^{-3}$,,,,,,,,,,,,,,,,,,,,,,,,,,,,,,,,,,,,,,,,,,,,,,,,,,,,,,,,,,,,,,,,,,,,,,,,,,,,,,,,,,,,,,,,,,,,,,,,,,,,,,,,,,,,,,,
1364,Si3N4.xMgO.yCaF2,[{'name': 'NIST_SRD-30'}],['Silicon nitride'],[{'name': 'Hot Pressing'}],"[{'citation': 'Effect of CaF2 on the Thermal Expansion of a Sample with the Composition Si3N4 + 10 mass % MgO, A.A. Korneev and I.T. Ostapenko, Inorganic Materials, Vol. 22 9, pp. 1279-1281 (1987), published by Plenum Publishing Corporation.'}]",,,,,,,,,,,,Si-N:CaF,,,,,,,,,,,,,,,,,,,,,,,,,Polycrystalline,,,,,,,,,,,,,,,,,,,,,,,,,,,,,,,,,,,,,,,,,,,,,,,,,,,,,,,,,,,,,,,,,,,,,,,,,,,,,,,,,Bar,,,,,,,,,,,,,,,,,,,,,,,,,,,,1.9,"[{'name': 'Temperature', 'scalars': [{'value': '113'}, {'value': '194'}, {'value': '290'}, {'value': '411'}, {'value': '513'}, {'value': '602'}, {'value': '695'}, {'value': '787'}, {'value': '889'}, {'value': '998'}], 'units': '$^{\\circ}$C'}]",x10$^{-6}$,,,,,,,,
1365,Si3N4.xMgO,[{'name': 'NIST_SRD-30'}],['Silicon nitride'],[{'name': 'Hot Pressing'}],"[{'citation': 'Effects of Ceramic Microstructures on Strength and Fracture Surface Energy, G.K. Bansal, Proceedings of the Sixth International Materials Symposium, pp. 860-871 (1976), edited by R.M. Fulrath and J.A. Pask, published by Westview Press (Boulder Colorado).'}]",,,,,,,,,,,,Si-N:MgO,,,,,,,,,,,,,,,,,,,,,,,,,Polycrystalline,,,,,,,,,,,,,,,,,,,,,,,,,960,"[{'name': 'Temperature', 'scalars': [{'value': '22'}], 'units': '$^{\\circ}$C'}, {'name': 'Flaw Direction', 'scalars': [{'value': 'parallel'}]}]",,,MPa,,,,,,,,,,,,,,,,,,,,,,,,,,,,,,,,,,,,Norton Company,,,,,,,,,,,,,,,,,,,,,,,,,,,,,,,,,,,,,,,,,,,,,,,,,,,,,,
1366,SiC,[{'name': 'NIST_SRD-30'}],['Silicon carbide'],[{'name': 'Sintering'}],"[{'citation': 'Effects of Gaseous Corrosion on the Strength of SiC and and Si3N4, H.E. Kim and A.J. Moorhead, Ceramic Transactions, Vol. 10, pp. 81-96 (1989), edited by R. E. Tressler and M. McNallan, published by American Ceramic Society.'}]",,,,,,,,,,,,"Si-C:B,C",,,,,,,,,,,,,,,,,,,,,,,,,Polycrystalline,,,,,,,,,,,,,,,,,,,,,,,,,290,"[{'name': 'Pressure of Additive', 'scalars': [{'value': '0.45'}, {'value': '0.82'}, {'value': '9.5'}, {'value': '160'}, {'value': '530'}, {'value': '1760'}, {'value': '0.75'}, {'value': '0.97'}, {'value': '2.9'}, {'value': '7.5'}, {'value': '19'}, {'value': '31'}, {'value': '48'}, {'value': '150'}], 'units': 'Pa'}, {'name': 'Additive', 'scalars': [{'value': 'H2O'}, {'value': 'H2O'}, {'value': 'H2O'}, {'value': 'H2O'}, {'value': 'H2O'}, {'value': 'H2O'}, {'value': 'O2'}, {'value': 'O2'}, {'value': 'O2'}, {'value': 'O2'}, {'value': 'O2'}, {'value': 'O2'}, {'value': 'O2'}, {'value': 'O2'}]}, {'name': 'Carrier Gas', 'scalars': [{'value': 'H2'}, {'value': 'H2'}, {'value': 'H2'}, {'value': 'H2'}, {'value': 'H2'}, {'value': 'H2'}, {'value': 'Ar'}, {'value': 'Ar'}, {'value': 'Ar'}, {'value': 'Ar'}, {'value': 'Ar'}, {'value': 'Ar'}, {'value': 'Ar'}, {'value': 'Ar'}]}]",,,MPa,,,,,,,,,,,,,,,,,,,,,,,,,,,,,,,,,,,,Carborundum Company,,,,,,,,,,,,,,,,,,,,,,,,,,,,,,,,,,,,,,,,,,,,,,,,,,,,,,
1367,Si3N4,[{'name': 'NIST_SRD-30'}],['Silicon nitride'],[{'name': 'Hot Isostatic Pressing'}],"[{'citation': 'The Evaluation of Environmental Effects in Toughened Ceramics for Advanced Heat Engines Investigation of Selected SiC and Si3N4 Ceramics, N.L.Hecht, G.A.Graves, D.E.McCullum, A.P.Berens, S.Goodrich, J.D.Wolf, J.R.Hoenigman, P.Yaney, D.Grant, and S.Hilton, ORNL Report Number:  ORNL/Sub/84-00221/2, pp. 1-111 (1990), published by Oak Ridge National Laboratory.'}]",,,,,,,,,,,,Si-N,,,,,,,,,,,,,,,,,,,,,,,,,Polycrystalline,,,,,,,,,,,,,,,,,,,,,,,,,,,,,,,,,,,,,,,,,,,,,,,,,,,,14.3,"[{'name': 'Temperature', 'scalars': [{'value': '23'}], 'units': '$^{\\circ}$C'}]",,,GPa,,,,,,,,,GTE,,,,,,,,,,,,,,,,,,,,,,,,,,,,,,,,,,,,,,,,,,,,,,,,,,,,,,
1368,(1-x-y)Al2O3.xAlN.yTiN,[{'name': 'NIST_SRD-30'}],['Aluminum oxynitride composite'],[{'name': 'Hot Pressing'}],"[{'citation': 'Mechanical Properties and Oxidation Behavior of Al2O3-AlN-TiN Composites, Y.G. Gogotsi, F. Porz, and V.P. Yaroshenko, Journal of the American Ceramic Society, Vol. 75 8, pp. 2251-2259 (1992), published by American Ceramic Society.'}]",,,,,,,,,,,,Al-O-N:TiN,,,,,,,,,,,,,,,,,,,,,,,,,Polycrystalline,,,,4.38,"[{'name': 'Temperature', 'scalars': [{'value': '23'}], 'units': '$^{\\circ}$C'}, {'name': 'Mass Fraction of AlN', 'scalars': [{'value': '0'}, {'value': '8'}, {'value': '29'}, {'value': '43'}, {'value': '55'}, {'value': '58'}], 'units': '%'}]",,,g cm$^{-3}$,,,,,,,,,,,,,,,,,,,,,,,,,,,,,,,,,,,,,,,,,,,,,,,,,,,,,,,,,,,,,,,,,,,,,,,,,,,,,,,,,,,,,,,,,,,,,,,,,,,,,,,,,,,,,,,
1369,Y2O3,[{'name': 'NIST_SRD-30'}],['Yttria'],[{'name': 'Hot Isostatic Pressing'}],"[{'citation': 'Grain Size Dependences of Vickers Microhardness and Fracture Toughness in Al2O3 and Y2O3 Ceramics, T. Tani, Y. Miyamoto, M. Koizumi, and M. Shimada, Ceramics International, Vol. 12, pp. 33-37 (1986), published by Elsevier Science Ltd..'}]",,,,,,,,,,,,Y-O,,,,,,,,,,,,,,,,,,,,,,,,,Polycrystalline,,,,,,,,,,,,,,,,,,,,,,,,,,,,,,,,,,,,,,,,,,,,,,,,,,,,9.1,"[{'name': 'Temperature', 'scalars': [{'value': '20'}, {'value': '20'}, {'value': '20'}, {'value': '20'}, {'value': '20'}, {'value': '500'}, {'value': '500'}, {'value': '500'}, {'value': '500'}, {'value': '500'}, {'value': '1000'}, {'value': '1000'}, {'value': '1000'}, {'value': '1000'}, {'value': '1000'}], 'units': '$^{\\circ}$C'}, {'name': 'Grain Size', 'scalars': [{'value': '0.2'}, {'value': '1.2'}, {'value': '15'}, {'value': '150'}, {'value': '210'}, {'value': '0.21'}, {'value': '1.2'}, {'value': '15'}, {'value': '160'}, {'value': '210'}, {'value': '0.21'}, {'value': '1.2'}, {'value': '15'}, {'value': '150'}, {'value': '210'}], 'units': '$\\mu$m'}]",,,GPa,,,,,,,,,,,,,,,,,,,,,,,,,,,,,,,,,,,,,,,,,,,,,,,,,,,,,,,,,,,,,,,
1370,Si3N4.xAl2O3.yY2O3,[{'name': 'NIST_SRD-30'}],['Silicon nitride composite'],[{'name': 'Sintering'}],"[{'citation': 'Effect of Relative Humidity on Repetitive Impact Behavior of Machined Silicon Nitride, S.R. Srinivasan and P.J. Blau, Journal of the American Ceramic Society, Vol. 77 3, pp. 683-688 (1994), published by American Ceramic Society.'}]",,,,,,,,,,,,Si-N:Al,SN-220M,,,,,,,,,,,,,,,,,,,,,,,,Polycrystalline,,,,,,,,,,,,,,294,"[{'name': 'Temperature', 'scalars': [{'value': '23'}], 'units': '$^{\\circ}$C'}]",,,GPa,,,,,,,,,,,,,,,,,,,,,,,,,,,,,,,,,,,,,,,,,,,,,,,Kyocera,,,,,,,,,,,,,,,,,,,,,,,,,,,,,,,,,,,,,,,,,,,,,,,,,,,,,,
1371,ZrB2,[{'name': 'NIST_SRD-30'}],['Zirconium diboride'],[{'name': 'Hot Pressing'}],"[{'citation': 'Elastic Properties of Polycrystalline TiB2, ZrB2, and HfB2 from Room Temperature to 1300 K, D.E. Wiley, W.R. Manning, and O. Hunter,Jr., Journal of the Less-Common Metals, Vol. 18, pp. 149-157 (1969), published by Elsevier Sequoia.'}]",,,,,,,,,,,,Zr-B,,,,,,,,,,,,,,,,,,,,,,,,,Polycrystalline,,,,5.802,"[{'name': 'Specimen Number', 'scalars': [{'value': '3'}]}]",,,g cm$^{-3}$,,,,,,,,,,,,,,,,,,,,,,,,,,,,,,,,,,,,,,,,,,,,,,,,,,,,,,,,,Carborundum Company,,,,,,,,,,,,,,,,,,,,,,,,,,,,,,,,,,,,,,,,,,,,,,,,,,,,,,
1372,Al4+2xSi2-2xO10-x.yZrO2,[{'name': 'NIST_SRD-30'}],['Mullite composite'],[{'name': 'Sintering'}],"[{'citation': 'High-Temperature Characterization of Reaction-Sintered Mullite-Zirconia Composites, P. Descamps, S. Sakaguchi, M. Poorteman, and F. Cambier, Journal of the American Ceramic Society, Vol. 74 10, pp. 2476-2481 (1991), published by American Ceramic Society.'}]",,,,,,,,,,,,Al-Si-O:ZrO,,,,,,,,,,,,,,,1280,"[{'name': 'Temperature Range', 'scalars': [{'minimum': '1275', 'maximum': '1325'}, {'minimum': '1200', 'maximum': '1275'}], 'units': '$^{\\circ}$C'}, {'name': 'Sample Number', 'scalars': [{'value': 'M-MZ'}]}]",kJ mol$^{-1}$,,,,,,,,Polycrystalline,,,,,,,,,,,,,,,,,,,,,,,,,,,,,,,,,,,,,,,,,,,,,,,,,,,,,,,,,,,,,,,,,,,,,,,,,,,,,,,,,,,,,,,,,,,,,,,,,,,,,,,,,,,,,,,,,,,,,,,
1373,Si3N4,[{'name': 'NIST_SRD-30'}],['Silicon nitride'],,"[{'citation': 'Engineering Properties of Nitrides, S. Hampshire, Engineered Materials Handbook, Vol. 4, pp. 812-820 (1991), edited by S.J. Schneider, Jr., published by ASM International.'}]",,,,,,,,,,,,Si-N,,,,,,,,,,,,,,,,,,,,,,,,,Polycrystalline,,,,,,,,,,,,,,,,,,,,,,,,,,,,,,,,,2.2,"[{'name': 'Temperature', 'scalars': [{'value': '23'}], 'units': '$^{\\circ}$C'}, {'name': 'Material Type', 'scalars': [{'value': 'RBSN'}]}]",,,MPa m$^{1/2}$,,,,,,,,,,,,,,,,,,,,,,,,,,,,,,,,,,,,,,,,,,,,,,,,,,,,,,,,,,,,,,,,,,,,,,,,,,,,,,,,,,
1374,Al2SiO5,[{'name': 'NIST_SRD-30'}],['Sillimanite'],,"[{'citation': 'Heat Capacities and Entropies of Sillimanite, Fibrolite, Andalusite, Kyanite, and Quartz and the Al2SiO5 Phase Diagram, B.S. Hemingway, R.A. Robie, H.T. Evans, Jr., and D.M. Kerrick, American Mineralogist, Vol. 76, pp. 1597-1613 (1991), published by Allen Press, Inc..'}]",,,,,,,,,,,,Al-Si-O,,,,,,,,,,,,,,,,,,,,,,,,,Single Crystal,,,,,,,,,,,,,,,,,,,,,,,,,,,,,,,,,,,,,,,,,,,,,,,,,,,,,,,,,,,,,,,,,,,,,,,,,,,,,,,,,,,,,,,,,,,,,,,0.012,"[{'name': 'Temperature', 'scalars': [{'value': '5'}, {'value': '10'}, {'value': '20'}, {'value': '30'}, {'value': '40'}, {'value': '50'}, {'value': '70'}, {'value': '100'}, {'value': '150'}, {'value': '200'}, {'value': '250'}, {'value': '300'}, {'value': '350'}, {'value': '400'}, {'value': '450'}, {'value': '500'}, {'value': '600'}, {'value': '700'}, {'value': '800'}, {'value': '900'}, {'value': '1000'}, {'value': '1200'}, {'value': '1400'}, {'value': '1600'}, {'value': '1800'}], 'units': 'K'}]",J kg$^{-1}$ K$^{-1}$,,,,,,,,,,,,,,,,,,,,,,
1375,MgO,[{'name': 'NIST_SRD-30'}],['Magnesia'],[{'name': 'Hot Pressing'}],"[{'citation': 'Influence of Grain Size and Temperature on Fracture Toughness of MgO Sintered Bodies, K. Yasuda, S.D. Kim, Y. Kanemichi, Y. Matsuo and S. Kimura, Journal of the Ceramic Society of Japan Inter. Ed., Vol. 98, pp. 44-49 (1990), published by FUJI Technology Press Ltd..'}]",,,,,,,,,,,,Mg-O,,,,,,,,,,,,,,,,,,,,,,,,,Polycrystalline,,,,,,,,,,,,,,,,,,,,,,,,,156,"[{'name': 'Temperature', 'scalars': [{'value': '23'}, {'value': '23'}, {'value': '23'}, {'value': '23'}, {'value': '23'}, {'value': '23'}, {'value': '23'}, {'value': '23'}, {'value': '1000'}, {'value': '1000'}, {'value': '1000'}, {'value': '1000'}, {'value': '1000'}, {'value': '1000'}, {'value': '1000'}, {'value': '1000'}, {'value': '1200'}, {'value': '1200'}, {'value': '1200'}], 'units': '$^{\\circ}$C'}, {'name': 'Grain Size', 'scalars': [{'value': '140'}, {'value': '114'}, {'value': '97'}, {'value': '86'}, {'value': '79'}, {'value': '43'}, {'value': '16'}, {'value': '14'}, {'value': '135'}, {'value': '118'}, {'value': '99'}, {'value': '86'}, {'value': '60'}, {'value': '49'}, {'value': '28'}, {'value': '12'}, {'value': '94'}, {'value': '80'}, {'value': '46'}], 'units': '$\\mu$m'}]",,,MPa,,,,,,,,,,,,,,,,,,,,,,,,,,,,,,,,,,,,,,,,,,,,,,,,,,,,,,,,,,,,,,,,,,,,,,,,,,,,,,,,,,,,,,,,,,
1376,ZrB2,[{'name': 'NIST_SRD-30'}],['Zirconium diboride'],,"[{'citation': 'Engineering Properties of Borides, R.A. Cutler, Engineered Materials Handbook, Vol. 4, pp. 787-803 (1991), edited by S.J. Schneider, Jr., published by ASM International.'}]",3.169,"[{'name': 'Structure Type', 'scalars': [{'value': 'Hexagonal'}]}, {'name': 'Temperature', 'scalars': [{'value': '23'}], 'units': '$^{\\circ}$C'}, {'name': 'Axis', 'scalars': [{'value': 'a'}, {'value': 'c'}]}]",$\AA$,,,,,,,,,Zr-B,,,,,,,,,,,,,,,,,,,,,,,,,,,,,,,,,,,,,,,,,,,,,,,,,,,,,,,,,,,,,,,,,,,,,,,,,,,,,,,,,,,,,,,,,,,,,,,,,,,,,,,,,,,,,,,,,,,,,,,,,,,,,,,,,,,,,,,,,,,,,,,,
1377,TiOx,[{'name': 'NIST_SRD-30'}],['Titania'],[{'name': 'Hot Pressing'}],"[{'citation': 'Stoichiometry Effects on the Fracture of TiO2-x, W.P. Minnear and R.C. Bradt, Journal of the American Ceramic Society, Vol. 63 9, pp. 485-490 (1980), published by American Ceramic Society.'}]",,,,,,,,,,,,Ti-O,,,,,,,,,,,,,,,,,,,,,,,,,Polycrystalline,,,,,,,,,,,,,,,,,,,,,,,,,,,,,,68.4,"[{'name': 'x of Ox', 'scalars': [{'value': '2.000'}, {'value': '1.995'}, {'value': '1.989'}, {'value': '1.970'}, {'value': '1.963'}], 'units': 'formula units'}, {'name': 'Density', 'scalars': [{'value': '4.097'}, {'value': '4.110'}, {'value': '4.158'}, {'value': '4.017'}, {'value': '4.012'}], 'units': 'g/cm$^{3}$'}, {'name': 'Grain Size', 'scalars': [{'value': '21'}, {'value': '24'}, {'value': '26'}, {'value': '39'}, {'value': '50'}], 'units': '$\\mu$m'}]",J m$^{-2}$,,,,,,,,,,,,,,,,,,,,,,,,,,,,,,,,,,,,,,,,,,,,,,,,,,,,,,,,,,,,,,,,,,,,,,,,,,,,,,,,,,,,,,,
1378,SiC.xTiC,[{'name': 'NIST_SRD-30'}],['Silicon carbide composite'],[{'name': 'Hot Pressing'}],"[{'citation': 'In Situ-Toughened Silicon Carbide-Titanium Carbide Composites, K.S. Cho, Y.W. Kim, H.J. Choi, and J.G. Lee, Journal of the American Ceramic Society, Vol. 79 6, pp. 1711-1713 (1996), published by American Ceramic Society.'}]",,,,,,,,,,,,Si-C:TiC,,,,,,,,,,,,,,,,,,,,,,,,,Polycrystalline,,,,,,,,,,,,,,,,,,,,,,,,,,,,,,,,,,,,,,,,,,0.9,"[{'name': 'Specimen Type', 'scalars': [{'value': 'monolithic'}, {'value': 'composite'}]}]","[' 1.5', ' 5']","['0.3 ', '0.4 ']",$\mu$m,,,,,,,,,,,,,,,,,,,,,,,,,,,,,,,,,,,,,,,,,,,,,,,,,,,,,,,,,,,,,,,,,,,,,,,,,
1379,WCx,[{'name': 'NIST_SRD-30'}],['Tungsten carbide'],,"[{'citation': 'The Tungsten-Tungsten Carbide System, E. K. Storms, The Refractory Carbides, pp. 143-154 (1967), published by Academic Press.'}]",,,,,,,,,,,,W-C,,,,,,,,,,,,,,,,,,,,,,,,,Polycrystalline,,,,,,,,,,,,,,,,,,,,,,,,,,,,,,,,,,,,,,,,,,,,,,,,,,,,,,,,,,,,,,,,,,,,,,,,,,,,,,,,,,,,,,,,,,,,,,,203.83,"[{'name': 'Temperature', 'scalars': [{'value': '298.15'}, {'value': '300'}, {'value': '400'}, {'value': '500'}, {'value': '600'}, {'value': '700'}, {'value': '800'}, {'value': '900'}, {'value': '1000'}, {'value': '1100'}, {'value': '1200'}, {'value': '1300'}, {'value': '1400'}, {'value': '1500'}, {'value': '1600'}, {'value': '1700'}, {'value': '1800'}, {'value': '1900'}, {'value': '2000'}, {'value': '2100'}, {'value': '2200'}, {'value': '2300'}, {'value': '2400'}, {'value': '2500'}, {'value': '2600'}, {'value': '2700'}, {'value': '2800'}, {'value': '2900'}, {'value': '3000'}], 'units': 'K'}, {'name': 'Molar Heat Capacity', 'scalars': [{'value': '39.75'}, {'value': '39.83'}, {'value': '42.59'}, {'value': '44.31'}, {'value': '45.61'}, {'value': '46.74'}, {'value': '47.74'}, {'value': '48.66'}, {'value': '49.54'}, {'value': '50.42'}, {'value': '51.21'}, {'value': '52.05'}, {'value': '52.80'}, {'value': '53.60'}, {'value': '54.35'}, {'value': '55.06'}, {'value': '55.77'}, {'value': '56.48'}, {'value': '57.20'}, {'value': '57.86'}, {'value': '58.53'}, {'value': '59.20'}, {'value': '59.87'}, {'value': '60.50'}, {'value': '61.13'}, {'value': '61.71'}, {'value': '62.34'}, {'value': '62.93'}, {'value': '63.51'}], 'units': 'J$\\cdot$mol$\\cdot$K$^{-1}$'}]",J kg$^{-1}$ K$^{-1}$,,,,,,,,,,,,,,,,,,,,,,
