Repository: ckborg/DSW2018

# DSW2018

## Description
Investigation of a structural ceramics database (WebSCD) curated by the National Institute of Standards and Technology (NIST).
3-week project as part of the UC Berkeley Data Science workshop (DSW2018).
[WebSCD]("https://srdata.nist.gov/CeramicDataPortal/scd")

## Results at-a-glance

~4000 material entries

Most represented mechanical properties: Elastic modulus, flexural strength, fracture toughness.

## Team members
[Prabudhya Bhattacharyya]("http://physics.berkeley.edu/people/graduate-student/prabudhya-bhattacharyya")

[Chris Bronner]("https://chrisbronner.com/")

[Steve Drapcho]("https://www.linkedin.com/in/steven-drapcho-2b939b149/")

File: NIST_CeramicDataSet.csv (part 37 of 103)
1380,Si3N4.xMgO,[{'name': 'NIST_SRD-30'}],['Silicon nitride'],[{'name': 'Hot Pressing'}],"[{'citation': 'Hardness of Dense $\\alpha$- and $\\beta$-Si3N4 Ceramics, C. Greskovich and G.E. Gazza, Journal of Materials Science Letters, Vol. 4, pp. 195-196 (1985), published by Chapman and Hall.'}]",,,,,,,,,,,,Si-N:MgO,,,,,,,,,,,,,,,,,,,,,,,,,Polycrystalline,,,,,,,,,,,,,,,,,,,,,,,,,,,,,,,,,,,,,,,,,,,,,,,,,,,,,,,,,,,,,,,,,,,,,,,,,,,,,,,,,,,,,,,,MgO,"[{'name': 'Sintering Aid Mass Fraction', 'scalars': [{'value': '5'}], 'units': '%'}]",,,,,,,,,,,,,,,,,,,,,,,,,,,,,,
1381,Y2O3.xZrO2,[{'name': 'NIST_SRD-30'}],['Yttria'],[{'name': 'Sintering'}],"[{'citation': 'Unusual Properties of Microwave-Sintered Yttria-2 wt% Zirconia, C.E. Holcombe, T.T. Meek, and N.L. Dykes, Journal of Materials Science Letters, Vol. 7, pp. 881-884 (1988), published by Chapman and Hall.'}]",,,,,,,,,,,,Y-O:ZrO,,,,,,,,,,,,,,,,,,,,,,,,,Polycrystalline,,,,,,,,,,,,,,,,,,,,,,,,,,,,,,,,,,,,,,,,,,,,,,,,,,,,,,,,,,,,,,,,,,,,,,,,,,,,,,,,,,,,,81,"[{'name': 'Sample Number', 'scalars': [{'value': '124A'}]}, {'name': 'Density', 'scalars': [{'value': '4.59'}], 'units': 'g/cm$^{3}$'}]",GPa,,,,,,,,,,,,,,,,,,,,,,,,,,,,,,,,
1382,SiC,[{'name': 'NIST_SRD-30'}],['Silicon carbide'],,"[{'citation': 'Oxidation Resistance Evaluation of Silicon Carbide Ceramics with Various Additives, M. Maeda, K. Nakamura, and M. Yamada, Journal of the American Ceramic Society, Vol. 72 3, pp. 512-514 (1989), published by American Ceramic Society.'}]",,,,,,,,,,,,Si-C,,,,,,,,,,0.0003,"[{'name': 'Oxidation Time', 'scalars': [{'value': '80'}, {'value': '100'}, {'value': '100'}, {'value': '100'}, {'value': '100'}, {'value': '100'}, {'value': '100'}, {'value': '100'}], 'units': 'h'}, {'name': 'Volume Fraction of Water Vapor', 'scalars': [{'value': '0'}, {'value': '1'}, {'value': '3'}, {'value': '5'}, {'value': '10'}, {'value': '20'}, {'value': '30'}, {'value': '40'}], 'units': '%'}, {'name': 'Sample Number', 'scalars': [{'value': 'E'}]}]",mg cm$^{-2}$ h$^{-1}$,,,,,,,,,,,,,Polycrystalline,,,,,,,,,,,,,,,,,,,,,,,,,,,,,,,,,,,,,,,,,,,,,,,,,,,,,,,,,,,,,,,,,,,,,,,,,,,,,,,,,,,,,,,,,,,,,,,,,,,,,,,,,,,,,,,,,,,,,,,
1383,Y2O3.xSiC,[{'name': 'NIST_SRD-30'}],['Yttria composite'],[{'name': 'Hot Pressing'}],"[{'citation': 'Oxidation-Induced Toughening and Strengthening of Y2O3/SiC Nanocomposites, M. Yoshimura, T. Ohji, and K. Niihara, Journal of the American Ceramic Society, Vol. 80 3, pp. 797-799 (1997), published by American Ceramic Society.'}]",,,,,,,,,,,,Y-O:SiC,,,,,,,,,,,,,,,,,,,,,,,,,Polycrystalline,,,,,,,,,,,,,,,,,,,,,,,,,,,,,,,,,,,,,,,,,,,,,,,,,,,,7.8,"[{'name': 'Volume Fraction of SiC', 'scalars': [{'value': '0'}, {'value': '5'}], 'units': '%'}]",,,GPa,,,,,,,,,,,,,,,,,,,,,,,,,,,,,,,,,,,,,,,,,,,,,,,,,,,,,,,,,,,,,,,
1384,ZrO2.xMgO,[{'name': 'NIST_SRD-30'}],['Zirconia (PSZ)'],[{'name': 'Sintering'}],"[{'citation': 'Rigidity Modulus of Some Pure Oxide Bodies, E. Ryshkewitch, Journal of the American Ceramic Society, Vol. 34 10, pp. 322-326 (1951), published by American Ceramic Society.'}]",,,,,,,,,,,,Zr-O:MgO,,,,,,,,,,,,,,,,,,,,,,,,,Polycrystalline,,,,,,,,,,,,,,,,,,,,,,,,,,,,,,,,,,,,,,,,,,,,,,,,,,,,,,,,,,,,,,,,,,,,,,,,,,,,,,,,,,,,,50,"[{'name': 'Temperature', 'scalars': [{'value': '20'}], 'units': '$^{\\circ}$C'}, {'name': 'Specimen Number', 'scalars': [{'value': '1'}]}]",GPa,,,,,,,,,,,,,,,,,,,,,,,,,,,,,,,,
1385,Si3N4,[{'name': 'NIST_SRD-30'}],['Silicon nitride'],[{'name': 'Sintering'}],"[{'citation': 'Experimental Investigation of the Melting Parameters of Silicon Nitride, A.K. Kostanovskii and A.V. Evseev, High Temperature, Vol. 32 1, pp. 25-28 (1994), published by Hayka/Interperiodica Publishing (Russia).'}]",,,,,,,,,,,,Si-N,,,,,,,,,,,,,,,,,,,,,,,,,Polycrystalline,,,,,,,,,,,,,,,,,,,,,,,,,,,,,,,,,,,,,,,,,,,,,,,,,,,,,,,,,,,,,,,,,,,,,2560,"[{'name': 'Total Gas Pressure', 'scalars': [{'value': '248'}, {'value': '211'}, {'value': '176'}, {'value': '146'}, {'value': '121'}, {'value': '119'}], 'units': 'MPa'}]",$^{\circ}$C,,,,,,,,,,,,,,,,,,,,,,,,,,,,,,,,,,,,,,,,,,,,,,,,
1386,Si3N4.xCeO2,[{'name': 'NIST_SRD-30'}],['Silicon nitride'],[{'name': 'Hot Pressing'}],"[{'citation': 'Effect of Silicon Carbide Whisker and Titanium Carbide Particulate Additions on the Friction and Wear Behavior of Silicon Nitride, C.R. Blanchard and R.A. Page, Journal of the American Ceramic Society, Vol. 73 11, pp. 3442-3452 (1990), published by American Ceramic Society.'}]",,,,,,,,,,,,Si-N:CeO,,,,,,,,,,,,,,,,,,,,,,,,,Polycrystalline,,,,,,,,,,,,,,,,,,,,,,,,,,,,,,,,,5.4,"[{'name': 'Temperature', 'scalars': [{'value': '23'}], 'units': '$^{\\circ}$C'}]",,,MPa m$^{1/2}$,,,,,,,,,,,,,,,,,,,,,,,,,,,,,,,,,,,,,,,,,,,,,,,,,,,,,,,,,,,,,,,,,,,,,,,,,,,,,,,,,,
1387,AlN.xSiC.yY2O3,[{'name': 'NIST_SRD-30'}],['Aluminum nitride composite'],[{'name': 'Hot Pressing'}],"[{'citation': 'Mechanical Properties of Monolithic AlN and SiCw/AlN Composites, C.K. Unni and D.E. Gordon, Journal of Materials Science, Vol. 30, pp. 1173-1179 (1995), published by Chapman and Hall.'}]",,,,,,,,,,,,"Al-N:SiC,Y",,,,,,,,,,,,,,,,,,,,,,,,,,,,,3.18,"[{'name': 'Temperature', 'scalars': [{'value': '23'}], 'units': '$^{\\circ}$C'}, {'name': 'Billet Number', 'scalars': [{'value': '1111'}, {'value': '1112, 1115'}, {'value': '1117'}]}]",,,g cm$^{-3}$,,,,,,,,,,,,,,,,,,,,,,,,,,,,,,,,,,,,,,,,,,,,,,,,,,,,,,,,,,,,,,,,,,,,,,,,,,,,,,,,,,,,,,,,,,,,,,,,,,,,,,,,,,,,,,,
1388,Y2O3,[{'name': 'NIST_SRD-30'}],['Yttria'],[{'name': 'Sintering'}],"[{'citation': 'Elasticity and Internal Friction of Polycrystalline Yttrium Oxide, M.O. Marlowe and D.R. Wilder, Journal of the American Ceramic Society, Vol. 48 5, pp. 227-233 (1965), published by American Ceramic Society.'}]",,,,,,,,,,,,Y-O,,,,,,,,,,,,,,,,,,,,,,,,,Polycrystalline,,,,,,,,,,,,,,156.5,"[{'name': 'Volume Fraction of Porosity', 'scalars': [{'value': '4.8'}, {'value': '5.4'}, {'value': '5.9'}, {'value': '14.7'}, {'value': '20.5'}, {'value': '20.3'}, {'value': '21.6'}, {'value': '21.8'}, {'value': '30.6'}, {'value': '35.7'}, {'value': '36.5'}, {'value': '36.8'}, {'value': '21.24'}, {'value': '21.24'}, {'value': '21.24'}, {'value': '21.24'}, {'value': '21.24'}, {'value': '21.24'}, {'value': '21.24'}, {'value': '21.24'}, {'value': '21.24'}, {'value': '21.24'}, {'value': '21.24'}, {'value': '21.24'}, {'value': '21.24'}, {'value': '21.24'}, {'value': '21.24'}, {'value': '21.24'}, {'value': '21.24'}, {'value': '21.24'}, {'value': '5.81'}, {'value': '5.81'}, {'value': '5.81'}, {'value': '5.81'}, {'value': '5.81'}, {'value': '5.81'}, {'value': '5.81'}, {'value': '5.81'}, {'value': '5.81'}, {'value': '5.81'}, {'value': '5.81'}, {'value': '5.81'}, {'value': '5.81'}, {'value': '5.81'}, {'value': '5.81'}, {'value': '5.81'}, {'value': '5.81'}, {'value': '5.05'}, {'value': '5.05'}, {'value': '5.05'}, {'value': '5.05'}, {'value': '5.05'}, {'value': '5.05'}, {'value': '5.05'}, {'value': '5.05'}, {'value': '5.05'}, {'value': '5.05'}, {'value': '5.05'}, {'value': '5.05'}, {'value': '5.05'}, {'value': '5.05'}, {'value': '5.05'}, {'value': '5.05'}, {'value': '5.05'}, {'value': '5.05'}, {'value': '5.05'}, {'value': '5.05'}, {'value': '5.05'}, {'value': '5.05'}, {'value': '5.05'}, {'value': '5.05'}, {'value': '5.05'}], 'units': '%'}, {'name': 'Temperature', 'scalars': [{'value': '23'}, {'value': '23'}, {'value': '23'}, {'value': '23'}, {'value': '23'}, {'value': '23'}, {'value': '23'}, {'value': '23'}, {'value': '23'}, {'value': '23'}, {'value': '23'}, {'value': '23'}, {'value': '32'}, {'value': '101'}, {'value': '239'}, {'value': '396'}, {'value': '524'}, {'value': '652'}, {'value': '800'}, {'value': '918'}, {'value': '1036'}, {'value': '1125'}, {'value': '1203'}, {'value': '1262'}, {'value': '1321'}, {'value': '1390'}, {'value': '1440'}, {'value': '1528'}, {'value': '1636'}, {'value': '1666'}, {'value': '26'}, {'value': '85'}, {'value': '184'}, {'value': '361'}, {'value': '509'}, {'value': '666'}, {'value': '794'}, {'value': '892'}, {'value': '1020'}, {'value': '1099'}, {'value': '1197'}, {'value': '1286'}, {'value': '1335'}, {'value': '1424'}, {'value': '1502'}, {'value': '1552'}, {'value': '1620'}, {'value': '27'}, {'value': '86'}, {'value': '214'}, {'value': '273'}, {'value': '352'}, {'value': '381'}, {'value': '460'}, {'value': '519'}, {'value': '598'}, {'value': '627'}, {'value': '667'}, {'value': '706'}, {'value': '785'}, {'value': '844'}, {'value': '893'}, {'value': '922'}, {'value': '1011'}, {'value': '1080'}, {'value': '1129'}, {'value': '1188'}, {'value': '1198'}, {'value': '1247'}, {'value': '1286'}, {'value': '1326'}, {'value': '1355'}], 'units': '$^{\\circ}$C'}]",,,GPa,,,,,,,,,,,,,,,,,,,,,,,,,,,,,,,,,,,,,,,,,,,,,,,,,,,,,,,,,,,,,,,,,,,,,,,,,,,,,,,,,,,,,,,,,,,,,,,,,,,,,
1389,Si3N4,[{'name': 'NIST_SRD-30'}],['Silicon nitride'],[{'name': 'Sintering'}],"[{'citation': 'Effect of Grinding on Strength and Surface Integrity of Silicon Nitride:  Part I, S. Jahanmir, T.J. Strakna, G.D. Quinn, H. Liang, R.L. Allor, and R.D. West, NIST Special Publication 847:Machining of Advanced Materials, pp. 263-277 (1993), edited by S. Jahanmir, published by National Institute of Standards and Technology.'}]",,,,,,,,,,,,Si-N:Al,,,,,,,,,,,,,,,,,,,,,,,,,Polycrystalline,,,,,,,,,,,,,,,,,,,,,,,,,,,,,,,,,,,,,,,,,,,,,,,,,,,,,,,,,,,,,,,,,Ceradyne,,,,,,,,,,,,,,,,,,,,,,,,,,,,,,,,,,,,,,,,,,,,,,,,,,12,"[{'name': 'Strength test Temperature', 'scalars': [{'value': '23'}], 'units': '$^{\\circ}$C'}, {'name': 'Grinding Condition', 'scalars': [{'value': 'A'}, {'value': 'B'}, {'value': 'C'}]}]",,,
1390,Si3N4,[{'name': 'NIST_SRD-30'}],['Silicon nitride'],[{'name': 'Sintering'}],"[{'citation': 'Thermal Conductivity of Gas-Pressure-Sintered Silicon Nitride, N. Hirosaki, Y. Okamoto, M. Ando, F. Munakata, and Y. Akimune, Journal of the American Ceramic Society, Vol. 79 11, pp. 2878-2882 (1996), published by American Ceramic Society.'}]",,,,,,,,,,,,Si-N:Al,,,,,,,,,,,,,,,,,,,,,,,,,Polycrystalline,,,,,,,,,,,,,,,,,,,,,,,,,,,,,,,,,,,,,,,,,,,,,,,,,,,,,,,,,,,,,,,,,,,,,,,,,,,,,,,,,,,,,,,,,,,,,,,699,"[{'name': 'Sintering Temperature', 'scalars': [{'value': '1700'}, {'value': '1700'}, {'value': '1700'}, {'value': '1700'}, {'value': '1700'}, {'value': '1800'}, {'value': '1800'}, {'value': '1800'}, {'value': '1800'}, {'value': '1800'}, {'value': '1900'}, {'value': '1900'}, {'value': '1900'}, {'value': '1900'}, {'value': '1900'}, {'value': '2000'}, {'value': '2000'}, {'value': '2000'}, {'value': '2000'}, {'value': '2000'}], 'units': '$^{\\circ}$C'}, {'name': 'Relative Density', 'scalars': [{'value': '83'}, {'value': '83'}, {'value': '86'}, {'value': '93'}, {'value': '100'}, {'value': '77'}, {'value': '85'}, {'value': '92'}, {'value': '100'}, {'value': '100'}, {'value': '91'}, {'value': '100'}, {'value': '100'}, {'value': '100'}, {'value': '100'}, {'value': '92'}, {'value': '100'}, {'value': '100'}, {'value': '100'}, {'value': '100'}], 'units': '%'}, {'name': 'Mole Fraction of Additives', 'scalars': [{'value': '0.5'}, {'value': '1.0'}, {'value': '2.0'}, {'value': '4.0'}, {'value': '8.0'}, {'value': '0.5'}, {'value': '1.0'}, {'value': '2.0'}, {'value': '4.0'}, {'value': '8.0'}, {'value': '0.5'}, {'value': '1.0'}, {'value': '2.0'}, {'value': '4.0'}, {'value': '8.0'}, {'value': '0.5'}, {'value': '1.0'}, {'value': '2.0'}, {'value': '4.0'}, {'value': '8.0'}], 'units': '%'}]",J kg$^{-1}$ K$^{-1}$,,,,,,,,,,,,,,,,,,,,,,
1391,ZrO2,[{'name': 'NIST_SRD-30'}],['Zirconia'],,"[{'citation': 'Engineering Properties of Zirconia, R. Stevens, Engineered Materials Handbook, Vol. 4, pp. 775-786 (1991), edited by S.J. Schneider, Jr., published by ASM International.'}]",,,,,,,,,,,,Zr-O,,,,,,,,,,,,,,,,,,,,,,,,,Polycrystalline,,,,,,,,,,,,,,,,,,,,,,,,,,,,,,,,,,,,,,,,,,,,,,,,,,,,,,,,,,,,,,,,,,,,,,,,,,,,,,,,,,,,,69,"[{'name': 'Temperature', 'scalars': [{'value': '23'}], 'units': '$^{\\circ}$C'}, {'name': 'Phase', 'scalars': [{'value': 'PSZ(3 wt% MgO)'}]}]",GPa,,,,,,,,,,,,,,,,,,,,,,,,,,,,,,,,
1392,Al2O3,[{'name': 'NIST_SRD-30'}],['Alumina'],[{'name': 'Sintering'}],"[{'citation': 'Corrosion of Aluminum Oxide in Acids and Caustic Solutions, W. Genthe and H. Hausner, Berichte der Deutshen Keramischen Gesellschaft, Vol. 67 1, pp. 6-10 (1990), published by Deutsche Keramische Gesellschaft e.V..'}]",,,,,,,,,,,,Al-O,,,,,,,,,,0.0032,"[{'name': 'Exposure Time', 'scalars': [{'value': '74'}, {'value': '121'}, {'value': '166'}, {'value': '72'}, {'value': '72'}, {'value': '72'}, {'value': '22'}, {'value': '47'}, {'value': '68'}, {'value': '90'}, {'value': '123'}, {'value': '193'}, {'value': '96'}, {'value': '96'}, {'value': '96'}], 'units': 'h'}, {'name': 'Exposure Temperature', 'scalars': [{'value': '85'}, {'value': '85'}, {'value': '85'}, {'value': '64'}, {'value': '85'}, {'value': '120'}, {'value': '170'}, {'value': '170'}, {'value': '170'}, {'value': '170'}, {'value': '170'}, {'value': '170'}, {'value': '110'}, {'value': '180'}, {'value': '200'}], 'units': '$^{\\circ}$C'}, {'name': 'Acid', 'scalars': [{'value': 'HF'}, {'value': 'HF'}, {'value': 'HF'}, {'value': 'HF'}, {'value': 'HF'}, {'value': 'HF'}, {'value': 'HCl'}, {'value': 'HCl'}, {'value': 'HCl'}, {'value': 'HCl'}, {'value': 'HCl'}, {'value': 'HCl'}, {'value': 'H2SO4'}, {'value': 'H2SO4'}, {'value': 'H2SO4'}]}, {'name': 'Sample Number', 'scalars': [{'value': 'A-S 0.0'}]}]",mg cm$^{-2}$ h$^{-1}$,,,,,,,,,,,,,Polycrystalline,,,,,,,,,,,,,,,,,,,,,,,,,,,,,,,,,,,,,,,,,,,,,,,,,,,,,,,,,,,,,,,,,,,,,,,,,,,,,,,,,,,,,,,,,,,,,,,,,,,,,,,,,,,,,,,,,,,,,,,
1393,Si3N4,[{'name': 'NIST_SRD-30'}],['Silicon nitride'],[{'name': 'Sintering'}],"[{'citation': 'Sintering Behavior and Properties of Si3N4 Sintered with Nitrogen-Rich Liquid in the System Y2O3-AlN-SiO2, P.K. Das and J. Mukerji, Advanced Ceramic Materials, Vol. 3 3, pp. 238-243 (1988), published by American Ceramic Society.'}]",,,,,,,,,,,,Si-N,,,,,,,,,,,,,,,,,,,4.4,"[{'name': 'Temperature', 'scalars': [{'value': '1400'}], 'units': '$^{\\circ}$C'}, {'name': 'Sample Number', 'scalars': [{'value': '8'}]}]",,,,,Polycrystalline,,,,,,,,,,,,,,,,,,,,,,,,,,,,,,,,,,,,,,,,,,,,,,,,,,,,,,,,,,,,,,,,,,,,,,,,,,,,,,,,,Bar,,,,,,,,,,,,,,,,,,,,,,,,,,,,,,,,,,,,,,
1394,BN,[{'name': 'NIST_SRD-30'}],['Boron nitride (cubic)'],[{'name': 'Sintering'}],"[{'citation': 'Cubic Boron Nitride:  Synthesis, Physicochemical Properties and Applications, L. Vel, G. Demanzeau, and J. Etourneau, Materials Science and Engineering, Vol. B10, pp. 149-164 (1991), published by Elsevier Sequoia.'}]",3.615,"[{'name': 'Temperature', 'scalars': [{'value': '23'}], 'units': '$^{\\circ}$C'}, {'name': 'Axis', 'scalars': [{'value': 'a'}]}]",$\AA$,,,,,,,,,B-N,,,,,,,,,,,,,,,,,,,,,,,,,Polycrystalline,,,,,,,,,,,,,,,,,,,,,,,,,,,,,,,,,,,,,,,,,,,,,,,,,,,,,,,,,,,,,,,,,,,,,,,,,,,,,,,,,,,,,,,,,,,,,,,,,,,,,,,,,,,,,,,,,,,,,,,
1395,Si6-yAlyOyN8-y.xSiC,[{'name': 'NIST_SRD-30'}],['Sialon composite'],[{'name': 'Hot Isostatic Pressing'}],"[{'citation': 'Creep Properties of (Si-Al-O-N) SiC Whisker Composites, T. Shiogai, K. Tsukamoto, and N. Sashida, Journal of Materials Science, Vol. 33, pp. 769-773 (1998), published by Chapman and Hall.'}]",,,,,,,,,,,,Si-Al-O-N:SiC,,,,,,,,,,,,,,,,,,,,,,,,,Polycrystalline,,,,,,,,,,,,,,,,,,,,,,,,,,,,,,,,,7.4,"[{'name': 'Mass Fraction of SiC', 'scalars': [{'value': '0'}, {'value': '5'}, {'value': '10'}], 'units': '%'}]",,,MPa m$^{1/2}$,,,,,,,,,,,,,,,,,,,,,,,,,,,,,,,,,,,,,,,,,,,,,,,,,,,,,,,,,,,,,,,,,,,,,,,,,,,,,,,,,,
1396,Si3N4,[{'name': 'NIST_SRD-30'}],['Silicon nitride'],[{'name': 'Hot Pressing'}],"[{'citation': 'The Evaluation of Environmental Effects in Toughened Ceramics for Advanced Heat Engines Investigation of Selected SiC and Si3N4 Ceramics, N.L.Hecht, G.A.Graves, D.E.McCullum, A.P.Berens, S.Goodrich, J.D.Wolf, J.R.Hoenigman, P.Yaney, D.Grant, and S.Hilton, ORNL Report Number:  ORNL/Sub/84-00221/2, pp. 1-111 (1990), published by Oak Ridge National Laboratory.'}]",,,,,,,,,,,,Si-N,,,,,,,,,,,,,,,,,,,,,,,,,Polycrystalline,,,,,,,,,,,,,,,,,,,,,,,,,,,,,,,,,,,,,,,,,,,,,,,,,,,,,,,,,,,,,,,,,Norton/TRW,,,,,,,,,,,,,,,,,,,,,,,,,,,,,,,,,,,,,,,,,,,,2.9,"[{'name': 'Temperature', 'scalars': [{'value': '1465'}, {'value': '1475'}], 'units': '$^{\\circ}$C'}, {'name': 'Specimen Number', 'scalars': [{'value': '20'}]}]",x10$^{-6}$,,,,,,,,
1397,Si3N4.xMgO,[{'name': 'NIST_SRD-30'}],['Silicon nitride'],[{'name': 'Hot Pressing'}],"[{'citation': 'Mechanical Properties of Hot-Pressed Silicon Nitride with Different Grain Structures, G. Himsolt, H. Knoch, H. Heubner, and F.W. Kleinlein, Journal of the American Ceramic Society, Vol. 62 1, pp. 29-32 (1979), published by American Ceramic Society.'}]",,,,,,,,,,,,Si-N:MgO,,,,,,,,,,,,,,,,,,,,,,,,,Polycrystalline,,,,,,,,,,,,,,,,,,,,,,,,,478,"[{'name': 'Measurement Temperature', 'scalars': [{'value': '22'}], 'units': '$^{\\circ}$C'}, {'name': 'Hot Pressing Time', 'scalars': [{'value': '10'}, {'value': '30'}, {'value': '50'}, {'value': '70'}, {'value': '90'}], 'units': 'min'}, {'name': 'Hot Pressing Temperature', 'scalars': [{'value': '2053'}], 'units': 'K'}]",,,MPa,,,,,,,,,,,,,,,,,,,,,,,,,,,,,,,,,,,,,,,,,,,,,,,,,,,,Disk,,,,,,,,,,,,,,,,,,,,,,,,,,,,,,,,,,,,,,
1398,TiB2,[{'name': 'NIST_SRD-30'}],['Titanium diboride'],[{'name': 'Hot Pressing'}],"[{'citation': 'High Temperature Properties of Titanium Diboride, V. Mandorf, J. Hartwig, and E.J. Seldin, High Temperature Materials II, pp. 455-467 (1963), edited by G.M. Ault, W.F. Barclay, and H.P. Munger, published by Gordon and Breach Science Publishers.'}]",,,,,,,,,,,,Ti-B,,,,,,,,,,,,,,,,,,,,,,,,,Polycrystalline,,,,4.29,"[{'name': 'Density', 'scalars': [{'value': '5'}, {'value': '10'}, {'value': '15'}], 'units': 'g/cm$^{3}$'}]",,,g cm$^{-3}$,,,,,,,,,,,,,,,,,,,,,,,,,,,,,,,,,,,,,,,,,,,,,,,,,,,,,,,,,,,,,,,,,,,,,,,,,,,,,,,,,,,,,,,,,,,,,,,,,,,,,,,,,,,,,,,
1399,Si3N4.xAl2O3.yY2O3,[{'name': 'NIST_SRD-30'}],['Silicon nitride'],[{'name': 'Hot Pressing'}],"[{'citation': 'Tensile Strength Properties of Hot-Pressed Silicon Nitride, T. Ohji, S. Sakai, M. Ito, Y. Yamauchi, W. Kanematsu, and S. Ito, Proceedings of the Thirtieth Japan Congress on Materials Research, pp. 201-206 (1987), published by Society of Materials Science (Japan).'}]",,,,,,,,,,,,Si-N:Al,,,,,,,,,,,,,,,,,,,,,,,,,Polycrystalline,,,,,,,,,,,,,,,,,,,,,,,,,1030,"[{'name': 'Temperature', 'scalars': [{'value': '22'}, {'value': '800'}, {'value': '1000'}, {'value': '1200'}, {'value': '1400'}], 'units': '$^{\\circ}$C'}, {'name': 'Environment', 'scalars': [{'value': 'air'}, {'value': 'vacuum'}, {'value': 'vacuum'}, {'value': 'vacuum'}, {'value': 'vacuum'}]}]",,,MPa,,,,,,,,,,,,,,,,,,,,,,,,,,,,,,,,,,,,,,,,,,,,,,,,,,,,,,,,,,,,,,,,,,,,,,,,,,,,,,,,,,,,,,,,,,
1400,Al2O3,[{'name': 'NIST_SRD-30'}],['Alumina'],,"[{'citation': 'Thermal Conductivity of Alumina and Silicon Carbide Ceramics at Low Temperatures, T. Nemoto, S. Sasaki, and Y. Hakuraku, Cryogenics, Vol. 25, pp. 531-532 (1985), published by Elsevier Science Limited.'}]",,,,,,,,,,,,Al-O,Alumina 552,,,,,,,,,,,,,,,,,,,,,,,,Polycrystalline,,,,,,,,,,,,,,,,,,,,,,,,,,,,,,,,,,,,,,,,,,,,,,,,,,,,,,,,,,,,,,,,,Hitachi,,,,,,,,,,,,,,,,,,,,,,,,,,,,,,,,,,,,,,0.42,"[{'name': 'Temperature', 'scalars': [{'value': '2.0'}, {'value': '2.4'}, {'value': '4.8'}, {'value': '6.0'}, {'value': '8.6'}, {'value': '11'}, {'value': '17'}, {'value': '26'}, {'value': '38'}, {'value': '51'}, {'value': '87'}, {'value': '94'}, {'value': '140'}, {'value': '200'}, {'value': '300'}], 'units': 'K'}]",W m$^{-1}$ K$^{-1}$,,,,,,,,,,,,,,
1401,SiC,[{'name': 'NIST_SRD-30'}],['Silicon carbide'],[{'name': 'Sintering'}],"[{'citation': 'Mechanical Property Evaluation at Elevated Temperature of Sintered $\\beta$-Silicon Carbide, M.J. Slavin and G.D. Quinn, International Journal of High Technology Ceramics, Vol. 2 1, pp. 47-63 (1986), published by Elsevier Applied Science.'}]",,,,,,,,,,,,Si-C,,,,,,,,,,,,,,,,,,,,,,,,,Polycrystalline,,,,3.11,"[{'name': 'Relative Density', 'scalars': [{'value': '96.7'}], 'units': '%'}, {'name': 'Sample Number', 'scalars': [{'value': '5'}]}]",,,g cm$^{-3}$,,,,,,,,,,,,,,,,,,,,,,,,,,,,,,,,,,,,,,,,,,,,,,,,,,,,,,,,,General Electric Company,,,,,,,,,,,,,,,,Plate,,,,,,,,,,,,,,,,,,,,,,,,,,,,,,,,,,,,,,
1402,Al2O3.SiO2,[{'name': 'NIST_SRD-30'}],['Sillimanite'],[{'name': 'Natural Specimen'}],"[{'citation': 'Thermal Expansion and High-Temperature Crystal Chemistry of the Al2SiO5 Polymorphs, J.K. Winter and S. Ghose, American Mineralogist, Vol. 64, pp. 573-586 (1979), published by Allen Press, Inc..'}]",,,,,,,,,,,,Al-Si-O,,,,,,,,,,,,,,,,,,,,,,,,,Single Crystal,,,,,,,,,,,,,,,,,,,,,,,,,,,,,,,,,,,,,,,,,,,,,,,,,,,,,,,,,,,,,,,,,,,,,,,,,,,,,,,,,,0,"[{'name': 'Atom : Coordinate', 'scalars': [{'value': 'Al(1) : x'}, {'value': 'Al(1) : y'}, {'value': 'Al(1) : z'}, {'value': 'Al(2) : x'}, {'value': 'Al(2) : y'}, {'value': 'Al(2) : z'}, {'value': 'O(A) : x'}, {'value': 'O(A) : y'}, {'value': 'O(A) : z'}, {'value': 'O(B) : x'}, {'value': 'O(B) : y'}, {'value': 'O(B) : z'}, {'value': 'O(C) : x'}, {'value': 'O(C) : y'}, {'value': 'O(C) : z'}, {'value': 'O(D) : x'}, {'value': 'O(D) : y'}, {'value': 'O(D) : z'}, {'value': 'Si : x'}, {'value': 'Si : y'}, {'value': 'Si : z'}, {'value': 'Al(1) : x'}, {'value': 'Al(1) : y'}, {'value': 'Al(1) : z'}, {'value': 'Al(2) : x'}, {'value': 'Al(2) : y'}, {'value': 'Al(2) : z'}, {'value': 'O(A) : x'}, {'value': 'O(A) : y'}, {'value': 'O(A) : z'}, {'value': 'O(B) : x'}, {'value': 'O(B) : y'}, {'value': 'O(B) : z'}, {'value': 'O(C) : x'}, {'value': 'O(C) : y'}, {'value': 'O(C) : z'}, {'value': 'O(D) : x'}, {'value': 'O(D) : y'}, {'value': 'O(D) : z'}, {'value': 'Si : x'}, {'value': 'Si : y'}, {'value': 'Si : z'}]}, {'name': 'Temperature', 'scalars': [{'value': '25'}, {'value': '25'}, {'value': '25'}, {'value': '25'}, {'value': '25'}, {'value': '25'}, {'value': '25'}, {'value': '25'}, {'value': '25'}, {'value': '25'}, {'value': '25'}, {'value': '25'}, {'value': '25'}, {'value': '25'}, {'value': '25'}, {'value': '25'}, {'value': '25'}, {'value': '25'}, {'value': '25'}, {'value': '25'}, {'value': '25'}, {'value': '1000'}, {'value': '1000'}, {'value': '1000'}, {'value': '1000'}, {'value': '1000'}, {'value': '1000'}, {'value': '1000'}, {'value': '1000'}, {'value': '1000'}, {'value': '1000'}, {'value': '1000'}, {'value': '1000'}, {'value': '1000'}, {'value': '1000'}, {'value': '1000'}, {'value': '1000'}, {'value': '1000'}, {'value': '1000'}, {'value': '1000'}, {'value': '1000'}, {'value': '1000'}], 'units': '$^{\\circ}$C'}]",,,,,,,,,,,,,,,,,,,,,,,,,,,,,,,,,,,,
1403,UO2,[{'name': 'NIST_SRD-30'}],['Uranium dioxide'],[{'name': 'Sintering'}],"[{'citation': 'Ultrasonic Velocity in Sintered Uranium Dioxide Pellets, J.P. Panakkal and J.K. Ghosh, Journal of Materials Science Letters, Vol. 3, pp. 835-836 (1984), published by Chapman and Hall.'}]",,,,,,,,,,,,U-O,,,,,,,,,,,,,,,,,,,,,,,,,Polycrystalline,,,,,,,,,,,,,,,,,,,,,,,,,,,,,,,,,,,,,,,,,,,,,,,,,,,,,,,,,,,,,,,,,,,,,,,,,,,,,,,,,,,,,,,,,,4.60,"[{'name': 'Mode', 'scalars': [{'value': 'Longitudinal'}]}, {'name': 'Temperature', 'scalars': [{'value': '23'}], 'units': '$^{\\circ}$C'}, {'name': 'Specimen Density', 'scalars': [{'value': '9.76'}, {'value': '9.80'}, {'value': '9.82'}, {'value': '9.81'}, {'value': '9.97'}, {'value': '9.96'}, {'value': '9.97'}, {'value': '10.11'}, {'value': '10.12'}, {'value': '10.27'}, {'value': '10.28'}, {'value': '10.30'}, {'value': '10.32'}, {'value': '10.32'}, {'value': '10.42'}, {'value': '10.46'}, {'value': '10.49'}], 'units': 'g/cm$^{3}$'}]",km/s,,,,,,,,,,,,,,,,,,,,,,,,,,,
1404,Si3N4,[{'name': 'NIST_SRD-30'}],['Silicon nitride'],[{'name': 'Hot Isostatic Pressing'}],"[{'citation': 'Unlubricated Sliding Friction and Wear of Various Si3N4 Pairs Between 22 °C and 1000 °C, A. Skopp, M. Woydt, and K.H. Habig, Tribology International, Vol. 23 3, pp. 189-199 (1990), published by Butterworth-Heinemann Ltd.'}]",,,,,,,,,,,,Si-N,FX-950,,,,,,,,,,,,,,,,,,,,,,,,Polycrystalline,,,,,,,,,,,,,,,,,,,,,,,,,,,,,,,,,,,,,,,,,,,,,,,,,,,,,,,,,,,,,,,,,Toshiba,,,,,,,Si3N4,"[{'name': 'Mass Fraction of Phase', 'scalars': [{'value': '83.76'}, {'value': '5.9'}, {'value': '3.80'}, {'value': '6.48'}, {'value': '0.003'}, {'value': '0.06'}], 'units': '%'}]",,,,,,,,,,,,,,,,,,,,,,,,,,,,,,,,,,,,,,,,,,,,,,
1405,SiC,[{'name': 'NIST_SRD-30'}],['Silicon carbide'],[{'name': 'Sintering'}],"[{'citation': 'Corrosion of Ceramics in Heat Exchanger Applications, T.E. Easler and R.B. Poeppel, High Temperature Corrosion in Energy Systems, pp. 269-280 (1985), edited by M. F. Rothman, published by Metallurgical Society of AIME.'}]",,,,,,,,,,,,Si-C:Si,NC-430,,,,,,,,,,,,,,,,,,,,,,,,Polycrystalline,,,,3.10,"[{'name': 'Process Type', 'scalars': [{'value': 'Slip Cast'}, {'value': 'Extruded'}]}]",,,g cm$^{-3}$,,,,,,,,,,,,,,,,,,,,,,,,,,,,,,,,,,,,,,,,,,,,,,,,,,,,,,,,,Norton Company,,,,,,,,,,,,,,,,,,,,,,,,,,,,,,,,,,,,,,,,,,,,,,,,,,,,,,
