Repository: ckborg/DSW2018

# DSW2018

## Description
Investigation of a structural ceramics database (WebSCD) curated by the National Institute of Standards and Technology (NIST).
3-week project as part of the UC Berkeley Data Science workshop (DSW2018).
[WebSCD]("https://srdata.nist.gov/CeramicDataPortal/scd")

## Results at-a-glance

~4000 material entries

Most represented mechanical properties: Elastic modulus, flexural strength, fracture toughness.

## Team members
[Prabudhya Bhattacharyya]("http://physics.berkeley.edu/people/graduate-student/prabudhya-bhattacharyya")

[Chris Bronner]("https://chrisbronner.com/")

[Steve Drapcho]("https://www.linkedin.com/in/steven-drapcho-2b939b149/")

File: NIST_CeramicDataSet.csv (part 39 of 103)
1437,Si6-xAlxOxN8-x,[{'name': 'NIST_SRD-30'}],['Sialon'],[{'name': 'Sintering'}],"[{'citation': 'Sialon Ceramics Made with Mixtures of Y2O3-Nd2O3 as Sintering Aids, P.O. Kall and T. Ekstrom, Journal of the European Ceramic Society, Vol. 6, pp. 119-127 (1990), published by Elsevier Science Limited.'}]",,,,,,,,,,,,Si-Al-O-N:Nd,,,,,,,,,,,,,,,,,,,,,,,,,Polycrystalline,,,,3.244,"[{'name': 'Mole Fraction of Nd2O3', 'scalars': [{'value': '0'}, {'value': '25'}, {'value': '50'}, {'value': '75'}, {'value': '100'}, {'value': '0'}, {'value': '25'}, {'value': '50'}, {'value': '75'}, {'value': '100'}], 'units': '%'}, {'name': 'Mole Fraction of Y2O3', 'scalars': [{'value': '100'}, {'value': '75'}, {'value': '50'}, {'value': '25'}, {'value': '0'}, {'value': '100'}, {'value': '75'}, {'value': '50'}, {'value': '25'}, {'value': '0'}], 'units': '%'}, {'name': 'Sintering Temperature', 'scalars': [{'value': '1775'}, {'value': '1775'}, {'value': '1775'}, {'value': '1775'}, {'value': '1775'}, {'value': '1825'}, {'value': '1825'}, {'value': '1825'}, {'value': '1825'}, {'value': '1825'}], 'units': '$^{\\circ}$C'}, {'name': 'Sample Number', 'scalars': [{'value': '3'}]}]",,,g cm$^{-3}$,,,,,,,,,,,,,,,,,,,,,,,,,,,,,,,,,,,,,,,,,,,,,,,,,,,,,,,,,,,,,,,,,,,,,,,,,,,,,,,,,,,,,,,,,,,,,,,,,,,,,,,,,,,,,,,
1438,Si3N4.xY2O3.yAl2O3,[{'name': 'NIST_SRD-30'}],['Silicon nitride composite'],,"[{'citation': 'Ceramic Technology Project Data Base:  September 1992 Summary Report, B.L.P. Keyes, ORNL Report Number:  ORNL/M-2775, pp. 1-171 (1992), published by Oak Ridge National Laboratory.'}]",,,,,,,,,,,,Si-N:Al,,,,,,,,,,,,,,,,,,,,,,,,,Polycrystalline,,,,,,,,,,,,,,,,,,,,,,,,,703,"[{'name': 'Temperature', 'scalars': [{'value': '22'}], 'units': '$^{\\circ}$C'}, {'name': 'Specimen Number', 'scalars': [{'value': 'O'}]}]",,,MPa,,,,,,,,,,,,,,,,,,,,,,,,,,,,,,,,,,,,,,,,,,,,,,,,,,,,,,,,,,,,,,,,,,,,,,,,,,,,,,,,,,,,,,,,,,
1439,ZrO2.0.5Pr2O3,[{'name': 'NIST_SRD-30'}],['Zirconia (cubic)'],[{'name': 'Sintering'}],"[{'citation': 'Elastic Properties of Hafnium and Zirconium Oxides Stabilized with Praseodymium or Terbium Oxide, S. L. Dole and O. Hunter,Jr., Journal of the American Ceramic Society, Vol. 66 3, pp. C-47-C-49 (1983), published by American Ceramic Society.'}]",,,,,,,,,,,,Zr-O:Pr,,,,,,,,,,,,,,,,,,,,,,,,,,,,,,,,,,,,,,,,,,,,,,,,,,,,,,,,,,,,,,,,,,,,,,,,,,,,,,,,,,,,,,,,,,,,,,,,,,,,,,,,,,,,,,86.2,"[{'name': 'Volume Fraction of Porosity', 'scalars': [{'value': '0.002'}, {'value': '0.010'}, {'value': '0.019'}, {'value': '0.025'}, {'value': '0.129'}]}, {'name': 'Temperature', 'scalars': [{'value': '23'}], 'units': '$^{\\circ}$C'}]",GPa,,,,,,,,,,,,,,,,,,,,,,,,,,,,,,,,
1440,Si3N4,[{'name': 'NIST_SRD-30'}],['Silicon nitride'],[{'name': 'Sintering'}],"[{'citation': 'Formation and Characteristics of Silicon Nitride-Lithium Aluminum Silicate Ceramics:  Part II, Mechanical and Thermal Properties, D.J. Kim, P. Greil, and G. Petzow, Advanced Ceramic Materials, Vol. 2 4, pp. 822-826 (1987), published by American Ceramic Society.'}]",,,,,,,,,,,,Si-N,,,,,,,,,,,,,,,,,,,,,,,,,Polycrystalline,,,,,,,,,,,,,,,,,,,,,,,,,,,,,,,,,4.08,"[{'name': 'Devitrified', 'scalars': [{'value': 'no'}, {'value': 'yes'}]}]",,,MPa m$^{1/2}$,,,,,,,,,,,,,,,,,,,,,,,,,,,,,,,,,,,,,,,,,,,,,,,,,,,,,,,,,,,,,,,,,,,,,,,,,,,,,,,,,,
1441,B4C.xSiC,[{'name': 'NIST_SRD-30'}],['Boron carbide composite'],[{'name': 'Hot Pressing'}],"[{'citation': 'Mechanical Properties of B4C-SiC Whisker Composite Ceramics, N. Tamari, H. Kobayashi, T. Tanaka, I. Kondoh, and S. Kose, International Journal of Thermophysics, Vol. 98 10, pp. 1159-1163 (1990), published by Ceramic Society of Japan.'}]",,,,,,,,,,,,B-C:SiC,,,,,,,,,,,,,,,,,,,,,,,,,Polycrystalline,,,,,,,,,,,,,,,,,,,,,,,,,,,,,,,,,3.5,"[{'name': 'Sintering Temperature', 'scalars': [{'value': '2100'}, {'value': '2100'}, {'value': '2100'}, {'value': '2100'}, {'value': '2200'}, {'value': '2200'}, {'value': '2200'}, {'value': '2200'}], 'units': '$^{\\circ}$C'}, {'name': 'Volume Fraction of SiC', 'scalars': [{'value': '0'}, {'value': '10'}, {'value': '20'}, {'value': '30'}, {'value': '0'}, {'value': '10'}, {'value': '20'}, {'value': '30'}], 'units': '%'}]",,,MPa m$^{1/2}$,,,,,,,,,,,,,,,,,,,,,,,,,,,,,,,,,,,,,,,,,,,,,,,,,,,,,,,,,,,,,,,,,,,,,,,,,,,,,,,,,,
1442,SiC.xAl2O3.yY2O3,[{'name': 'NIST_SRD-30'}],['Silicon carbide composite'],[{'name': 'Hot Pressing'}],"[{'citation': 'Effect of Initial $\\alpha$-Phase Content on Microstructure and Mechanical Properties of Sintered Silicon Carbide, Y.W. Kim, M. Mitomo, H. Emoto, and J.G. Lee, Journal of the American Ceramic Society, Vol. 81 12, pp. 3136-3140 (1998), published by American Ceramic Society.'}]",,,,,,,,,,,,Si-C:Al,,,,,,,,,,,,,,,,,,,,,,,,,Polycrystalline,,,,,,,,,,,,,,,,,,,,,,,,,321,"[{'name': 'Sample Number', 'scalars': [{'value': 'SC1'}, {'value': 'SC2'}, {'value': 'SC3'}, {'value': 'SC4'}, {'value': 'SC5'}]}, {'name': 'Mass Fraction of $\\alpha$-SiC', 'scalars': [{'value': '0.0'}, {'value': '8.4'}, {'value': '25.1'}, {'value': '50.3'}, {'value': '83.8'}], 'units': '%'}]",,,MPa,,,,,,,,,,,,,,,,,,,,,,,,,,,,,,,,,,,,,,,,,,,,,,,,,,,,,,,,,,,,,,,,,,,,,,,,,,,,,,,,,,,,,,,,,,
1443,AL2O3,[{'name': 'NIST_SRD-30'}],['Alumina'],[{'name': 'Sintering'}],"[{'citation': 'Structure and Resistance to Cracking in Al2O3 Ceramics, S. M. Barinov, D. A. Ivanov, S. V. Kokhan, G. A. Fomina, Problemi Prochnosti (Problems of Strength) 6, pp. 9-13 (1986).'}]",,,,,,,,,,,,Al-O,,,,,,,,,,,,,,,,,,,,,,,,,Polycrystalline,,,,,,,,,,,,,,,,,,,,,,,,,,,,,,,,,,,,,,,,,,,,,,,,,,,,,,,,,,,,,,,,,,,,,,,,,,,,,,0,"[{'name': 'Density', 'scalars': [{'value': '3.99'}, {'value': '2.50'}, {'value': '3.50'}, {'value': '3.20'}, {'value': '2.70'}], 'units': 'g/cm$^{3}$'}, {'name': 'Structure Type Number', 'scalars': [{'value': '1'}, {'value': '2'}, {'value': '3'}, {'value': '4'}, {'value': '5'}]}]",%,,,,,,,,,,,,,,,,,,,,,,,,,,,,,,,,,,,,,,,
1444,SiC,[{'name': 'NIST_SRD-30'}],['Silicon carbide'],,"[{'citation': 'Oxidation Resistance Evaluation of Silicon Carbide Ceramics with Various Additives, M. Maeda, K. Nakamura, and M. Yamada, Journal of the American Ceramic Society, Vol. 72 3, pp. 512-514 (1989), published by American Ceramic Society.'}]",,,,,,,,,,,,Si-C,,,,,,,,,,,,,,,,,,,,,,,,,Polycrystalline,,,,,,,,,,,,,,,,,,,,,,,,,,,,,,,,,,,,,,,,,,,,,,,,,,,,,,,,,,,,,,,,,,,,,,,,,,,,,,0.166,"[{'name': 'Sample Number', 'scalars': [{'value': 'D'}]}]",%,,,,,,,,,,,,,,,,,,,,,,,,,,,,,,,,,,,,,,,
1445,SiO2,[{'name': 'NIST_SRD-30'}],['Silica'],[{'name': 'Solid State Reaction'}],"[{'citation': 'The Heat Capacities of Quartz, Cristobalite and Tridymite at Low Temperatures, C. T. Anderson, Journal of the American Chemical Society, Vol. 58, pp. 568-570 (1936), published by American Chemical Society.'}]",,,,,,,,,,,,Si-O,,,,,,,,,,,,,,,,,,,,,,,,,Polycrystalline,,,,,,,,,,,,,,,,,,,,,,,,,,,,,,,,,,,,,,,,,,,,,,,,,,,,,,,,,,,,,,,,,,,,,,,,,,,,,,,,,,,,,,,,,,,,,,,107.9,"[{'name': 'Phase', 'scalars': [{'value': 'Quartz'}, {'value': 'Quartz'}, {'value': 'Quartz'}, {'value': 'Quartz'}, {'value': 'Quartz'}, {'value': 'Quartz'}, {'value': 'Quartz'}, {'value': 'Quartz'}, {'value': 'Quartz'}, {'value': 'Quartz'}, {'value': 'Quartz'}, {'value': 'Quartz'}, {'value': 'Quartz'}, {'value': 'Quartz'}, {'value': 'Quartz'}, {'value': 'Quartz'}, {'value': 'Quartz'}, {'value': 'Quartz'}, {'value': 'Quartz'}, {'value': 'Quartz'}, {'value': 'Quartz'}, {'value': 'Quartz'}, {'value': 'Cristobalite'}, {'value': 'Cristobalite'}, {'value': 'Cristobalite'}, {'value': 'Cristobalite'}, {'value': 'Cristobalite'}, {'value': 'Cristobalite'}, {'value': 'Cristobalite'}, {'value': 'Cristobalite'}, {'value': 'Cristobalite'}, {'value': 'Cristobalite'}, {'value': 'Cristobalite'}, {'value': 'Cristobalite'}, {'value': 'Cristobalite'}, {'value': 'Cristobalite'}, {'value': 'Cristobalite'}, {'value': 'Cristobalite'}, {'value': 'Cristobalite'}, {'value': 'Cristobalite'}, {'value': 'Cristobalite'}, {'value': 'Cristobalite'}, {'value': 'Cristobalite'}, {'value': 'Cristobalite'}, {'value': 'Cristobalite'}, {'value': 'Tridymite'}, {'value': 'Tridymite'}, {'value': 'Tridymite'}, {'value': 'Tridymite'}, {'value': 'Tridymite'}, {'value': 'Tridymite'}, {'value': 'Tridymite'}, {'value': 'Tridymite'}, {'value': 'Tridymite'}, {'value': 'Tridymite'}, {'value': 'Tridymite'}, {'value': 'Tridymite'}, {'value': 'Tridymite'}, {'value': 'Tridymite'}, {'value': 'Tridymite'}, {'value': 'Tridymite'}, {'value': 'Tridymite'}, {'value': 'Tridymite'}, {'value': 'Tridymite'}, {'value': 'Tridymite'}, {'value': 'Tridymite'}, {'value': 'Tridymite'}]}, {'name': 'Temperature', 'scalars': [{'value': '53.4'}, {'value': '56.4'}, {'value': '60.3'}, {'value': '65.4'}, {'value': '72.8'}, {'value': '80.0'}, {'value': '87.5'}, {'value': '98.9'}, {'value': '107.9'}, {'value': '122.1'}, {'value': '134.1'}, {'value': '143.8'}, {'value': '156.2'}, {'value': '169.1'}, {'value': '184.8'}, {'value': '197.7'}, {'value': '216.1'}, {'value': '234.7'}, {'value': '252.1'}, {'value': '272.0'}, {'value': '285.0'}, {'value': '296.1'}, {'value': '54.8'}, {'value': '57.8'}, {'value': '61.3'}, {'value': '69.9'}, {'value': '73.7'}, {'value': '77.7'}, {'value': '83.9'}, {'value': '88.0'}, {'value': '99.8'}, {'value': '112.0'}, {'value': '120.4'}, {'value': '136.8'}, {'value': '150.7'}, {'value': '164.0'}, {'value': '178.2'}, {'value': '193.7'}, {'value': '210.9'}, {'value': '229.5'}, {'value': '241.4'}, {'value': '257.1'}, {'value': '272.2'}, {'value': '297.2'}, {'value': '297.3'}, {'value': '54.2'}, {'value': '57.6'}, {'value': '61.5'}, {'value': '68.6'}, {'value': '80.5'}, {'value': '90.8'}, {'value': '100.4'}, {'value': '108.8'}, {'value': '117.7'}, {'value': '131.4'}, {'value': '149.3'}, {'value': '164.3'}, {'value': '181.6'}, {'value': '187.9'}, {'value': '202.6'}, {'value': '219.5'}, {'value': '235.4'}, {'value': '249.1'}, {'value': '271.8'}, {'value': '278.1'}, {'value': '290.8'}, {'value': '294.9'}], 'units': 'K'}, {'name': 'Molar Heat Capacity', 'scalars': [{'value': '6.481'}, {'value': '7.046'}, {'value': '7.757'}, {'value': '8.812'}, {'value': '10.47'}, {'value': '11.97'}, {'value': '13.25'}, {'value': '15.40'}, {'value': '16.84'}, {'value': '19.92'}, {'value': '22.26'}, {'value': '24.02'}, {'value': '26.07'}, {'value': '28.18'}, {'value': '30.67'}, {'value': '32.45'}, {'value': '34.97'}, {'value': '37.55'}, {'value': '39.74'}, {'value': '42.59'}, {'value': '43.14'}, {'value': '44.27'}, {'value': '7.276'}, {'value': '7.791'}, {'value': '8.364'}, {'value': '10.14'}, {'value': '10.97'}, {'value': '11.85'}, {'value': '12.86'}, {'value': '13.51'}, {'value': '15.88'}, {'value': '18.21'}, {'value': '17.05'}, {'value': '22.79'}, {'value': '25.33'}, {'value': '27.41'}, {'value': '29.70'}, {'value': '31.89'}, {'value': '34.40'}, {'value': '37.03'}, {'value': '38.41'}, {'value': '40.15'}, {'value': '41.72'}, {'value': '44.10'}, {'value': '44.43'}, {'value': '7.364'}, {'value': '7.962'}, {'value': '8.581'}, {'value': '10.05'}, {'value': '12.62'}, {'value': '14.34'}, {'value': '16.48'}, {'value': '17.95'}, {'value': '19.58'}, {'value': '22.19'}, {'value': '25.38'}, {'value': '27.94'}, {'value': '30.64'}, {'value': '31.60'}, {'value': '33.63'}, {'value': '35.90'}, {'value': '38.05'}, {'value': '39.66'}, {'value': '42.17'}, {'value': '42.80'}, {'value': '44.14'}, {'value': '44.43'}], 'units': 'J mol$^{-1}$ K$^{-1}$'}]",J kg$^{-1}$ K$^{-1}$,,,,,,,,,,,,,,,,,,,,,,
1446,ZrO2,[{'name': 'NIST_SRD-30'}],['Zirconia'],[{'name': 'Slip Casting'}],"[{'citation': 'The Hydrostatic Working Effect on the Properties of Ceramics, S. Yu. Pliner, Yu. I. Komolikov, V. G. Peychev, and I. S. Lappo, Ogneupori (Refractories) 4, pp. 9-11 (1988).'}]",,,,,,,,,,,,Zr-O,,,,,,,,,,,,,,,,,,,,,,,,,Polycrystalline,,,,,,,,,,,,,,,,,,,,,,,,,500,"[{'name': 'Hydrostatic Work Pressure', 'scalars': [{'value': '0'}, {'value': '100'}, {'value': '180'}, {'value': '200'}, {'value': '250'}, {'value': '520'}, {'value': '1000'}], 'units': 'MPa'}]",,,MPa,,,,,,,,,,,,,,,,,,,,,,,,,,,,,,,,,,,,,,,,,,,,,,,,,,,,Bar,,,,,,,,,,,,,,,,,,,,,,,,,,,,,,,,,,,,,,
1447,Si3N4.xY2O3,[{'name': 'NIST_SRD-30'}],['Silicon nitride'],[{'name': 'Hot Pressing'}],"[{'citation': 'High Temperature Corrosion of Silicon Nitride and Silicon Carbide Exposed to the Flue Gases of an Aluminum Remelting Furnace, J. Luyten, P. Lemaitre, and A. Stalios, High Temperature Corrosion of Technical Ceramics, pp. 161-168 (1990), edited by R.J. Fordham, published by Elsevier Applied Science.'}]",,,,,,,,,,,,Si-N:Y,,,,,,,,,,,,,,,,,,,,,,,,,,,,,,,,,,,,,,,,,,,,,,,,,,610,"[{'name': 'Number of Specimens', 'scalars': [{'value': '20'}, {'value': '8'}]}, {'name': 'Exposure Time', 'scalars': [{'value': '0'}, {'value': '100'}], 'units': 'h'}]",,,MPa,,,,,,,,,,,,,,,,,,,,,,,,,,,,,,,,,,,,,,,,,,,,,,,,,,,,,,,,,,,,,,,,,,,,,,,,,,,,,,,,,,,,,,,,,,
1448,BeO,[{'name': 'NIST_SRD-30'}],['Beryllia'],,"[{'citation': 'Development of Translucent Aluminum Nitride Ceramics, N. Kuramoto, H. Taniguchi, and I. Aso, American Ceramic Society Bulletin, Vol. 68 4, pp. 883-887 (1989), published by American Ceramic Society.'}]",,,,,,,,,,,,Be-O,,,,,,,,,,,,,,,,,,,,,,,,,Polycrystalline,,,,,,,,,,,,,,,,,,,,,,,,,,,,,,,,,,,,,,,,,,,,,,,,,,,,,,,,,,,,,,,,,,,,,,,,,,,,,,,,,,,,,,,,,,,,,,,,,,,,,,,260,"[{'name': 'Temperature', 'scalars': [{'value': '23'}], 'units': '$^{\\circ}$C'}]",W m$^{-1}$ K$^{-1}$,,,,,,,,,,,,,,
1449,Si3N4,[{'name': 'NIST_SRD-30'}],['Silicon nitride'],[{'name': 'Sintering'}],"[{'citation': 'Creep of Sintered Silicon Nitride, D. Chakraborty and A.K. Mukhopadhyay, Ceramics International, Vol. 15, pp. 237-245 (1989), published by Elsevier Applied Science.'}]",,,,,,,,,,,,Si-N,,,,,,,,,,,,,,,,,,,,,,,,,Polycrystalline,,,,,,,,,,,,,,,,,,,,,,,,,,,,,,,,,,,,,,,,,,,,,,,,,,,,,,,,,,,,,,,,,,,,,,,,Si3N4,"[{'name': 'Mass Fraction of Phase', 'scalars': [{'value': '91.88'}, {'value': '4.06'}, {'value': '4.06'}, {'value': '-'}, {'value': '-'}], 'units': '%'}, {'name': 'Sample Number', 'scalars': [{'value': 'C'}]}]",,,,,,,,,,,,,,,,,,,,,,,,,,,,,,,,,,,,,,,,,,,,,,
1450,Si3N4.xAl2O3.yY2O3,[{'name': 'NIST_SRD-30'}],['Silicon nitride'],[{'name': 'Sintering'}],"[{'citation': 'Strength Characterization of Yttria/Alumina-Doped Sintered Silicon Nitride, R.K. Govila, International Journal of High Technology Ceramics, Vol. 3, pp. 179-197 (1987), published by Elsevier Applied Science.'}]",,,,,,,,,,,,Si-N:Al,,,,,,,,,,,,,,,,,,,,,,,,,Polycrystalline,,,,,,,,,,,,,,,,,,,,,,,,,873,"[{'name': 'Temperature', 'scalars': [{'value': '20'}, {'value': '400'}, {'value': '600'}, {'value': '800'}, {'value': '1000'}, {'value': '1200'}, {'value': '1300'}, {'value': '1400'}], 'units': '$^{\\circ}$C'}, {'name': 'Sample Number', 'scalars': [{'value': 'A42'}]}]",,,MPa,,,,,,,,,,,,,,,,,,,,,,,,,,,,,,,,,,,,Ford Scientific Laboratory,,,,,,,,,,,,,,,,,,,,,,,,,,,,,,,,,,,,,,,,,,,,,,,,,,,,,,
1451,Si3N4,[{'name': 'NIST_SRD-30'}],['Silicon nitride'],[{'name': 'Sintering'}],"[{'citation': 'Elastic Properties, Hardness and Indentation Fracture Toughness of $\\beta$-Sialons, J. Piekarczyk, J. Lis, and J. Bialoskorski, Key Engineering Materials, Vol. 89, pp. 541-546 (1994), published by Trans Tech Publications, Switzerland.'}]",,,,,,,,,,,,Si-N,,,,,,,,,,,,,,,,,,,,,,,,,Polycrystalline,,,,,,,,,,,,,,,,,,,,,,,,,,,,,,52.9,"[{'name': 'x of Alx', 'scalars': [{'value': '-'}], 'units': 'formula units'}, {'name': 'H/ERatio', 'scalars': [{'value': '0.037'}]}]",J m$^{-2}$,,,,,,,,,,,,,,,,,,,,,,,,,,,,,,,,,,,,,,,,,,,,,,,,,,,,,,,,,,,,,,,,,,,,,,,,,,,,,,,,,,,,,,,
1452,BxC,[{'name': 'NIST_SRD-30'}],['Boron carbide'],[{'name': 'Chemical Vapor Deposition'}],"[{'citation': 'The Effect of Stoichiometry on Mechanical Properties of Boron Carbide, K. Niihara, A. Nakahira, and T. Hirai, Journal of the American Ceramic Society, Vol. 67, pp. C-13-C-14 (1984), published by American Ceramic Society.'}]",,,,,,,,,,,,B-C,,,,,,,,,,,,,,,,,,,,,,,,,Polycrystalline,,,,,,,,,,,,,,,,,,,,,,,,,,,,,,,,,,,,,,,,,,,,,,,,,,,,34.4,"[{'name': 'Deposition Temperature', 'scalars': [{'value': '1400'}, {'value': '1400'}, {'value': '1400'}, {'value': '1400'}, {'value': '1400'}, {'value': '1400'}, {'value': '1400'}, {'value': '1400'}, {'value': '1400'}, {'value': '1400'}, {'value': '1400'}, {'value': '1400'}, {'value': '1400'}, {'value': '1400'}, {'value': '1400'}, {'value': '1600'}, {'value': '1600'}, {'value': '1600'}, {'value': '1600'}, {'value': '1600'}, {'value': '1600'}, {'value': '1600'}, {'value': '1600'}, {'value': '1600'}, {'value': '1600'}, {'value': '1600'}, {'value': '1600'}, {'value': '1600'}, {'value': '1600'}, {'value': '1600'}, {'value': '1700'}, {'value': '1700'}, {'value': '1700'}, {'value': '1700'}, {'value': '1700'}, {'value': '1700'}, {'value': '1800'}, {'value': '1800'}, {'value': '1800'}, {'value': '1800'}, {'value': '1800'}, {'value': '1800'}, {'value': '1800'}, {'value': '1800'}, {'value': '1800'}, {'value': '1800'}, {'value': '1800'}, {'value': '1800'}, {'value': '1900'}, {'value': '1900'}, {'value': '1900'}, {'value': '1900'}, {'value': '1900'}, {'value': '1900'}], 'units': '$^{\\circ}$C'}, {'name': 'x of Bx', 'scalars': [{'value': '3.7'}, {'value': '4.1'}, {'value': '4.6'}, {'value': '4.6'}, {'value': '4.9'}, {'value': '5.0'}, {'value': '5.0'}, {'value': '5.2'}, {'value': '5.3'}, {'value': '5.2'}, {'value': '5.2'}, {'value': '5.4'}, {'value': '5.5'}, {'value': '5.9'}, {'value': '5.9'}, {'value': '3.7'}, {'value': '3.8'}, {'value': '3.8'}, {'value': '4.0'}, {'value': '4.0'}, {'value': '4.2'}, {'value': '4.4'}, {'value': '4.4'}, {'value': '4.5'}, {'value': '4.7'}, {'value': '5.0'}, {'value': '5.1'}, {'value': '5.3'}, {'value': '5.2'}, {'value': '5.5'}, {'value': '4.4'}, {'value': '4.4'}, {'value': '4.5'}, {'value': '4.8'}, {'value': '4.9'}, {'value': '5.1'}, {'value': '3.8'}, {'value': '3.9'}, {'value': '4.0'}, {'value': '3.9'}, {'value': '4.0'}, {'value': '4.1'}, {'value': '4.1'}, {'value': '4.2'}, {'value': '4.2'}, {'value': '4.7'}, {'value': '4.8'}, {'value': '4.9'}, {'value': '4.0'}, {'value': '4.0'}, {'value': '4.1'}, {'value': '4.2'}, {'value': '4.2'}, {'value': '4.8'}], 'units': 'formula units'}]",,,GPa,,,,,,,,,,,,,,,,,,,,,,,,,,,,,,,,,,,,,,,,,,,,,,,,,,,,,,,,,,,,,,,
1453,Al2O3,[{'name': 'NIST_SRD-30'}],['Alumina'],[{'name': 'Hot Isostatic Pressing'}],"[{'citation': 'Grain Size Dependences of Vickers Microhardness and Fracture Toughness in Al2O3 and Y2O3 Ceramics, T. Tani, Y. Miyamoto, M. Koizumi, and M. Shimada, Ceramics International, Vol. 12, pp. 33-37 (1986), published by Elsevier Science Ltd..'}]",,,,,,,,,,,,Al-O,,,,,,,,,,,,,,,,,,,,,,,,,Polycrystalline,,,,,,,,,,,,,,,,,,,,,,,,,,,,,,,,,,,,,,,,,,,,,,,,,,,,18,"[{'name': 'Temperature', 'scalars': [{'value': '20'}, {'value': '20'}, {'value': '20'}, {'value': '20'}, {'value': '20'}, {'value': '500'}, {'value': '500'}, {'value': '500'}, {'value': '500'}, {'value': '500'}, {'value': '1000'}, {'value': '1000'}, {'value': '1000'}, {'value': '1000'}, {'value': '1000'}], 'units': '$^{\\circ}$C'}, {'name': 'Grain Size', 'scalars': [{'value': '5.4'}, {'value': '13'}, {'value': '26'}, {'value': '31'}, {'value': '57'}, {'value': '5.2'}, {'value': '13'}, {'value': '26'}, {'value': '33'}, {'value': '59'}, {'value': '5.2'}, {'value': '13'}, {'value': '26'}, {'value': '33'}, {'value': '59'}], 'units': '$\\mu$m'}]",,,GPa,,,,,,,,,,,,,,,,,,,,,,,,,,,,,,,,,,,,,,,,,,,,,,,,,,,,,,,,,,,,,,,
1454,AlN,[{'name': 'NIST_SRD-30'}],['Aluminum nitride'],[{'name': 'Hot Pressing'}],"[{'citation': 'High-Temperature Fracture of Hot-Pressed AlN Ceramics, G. De With and N. Hattu, Journal of Materials Science, Vol. 18, pp. 503-507 (1983), published by Chapman and Hall.'}]",,,,,,,,,,,,Al-N,,,,,,,,,,,,,,,,,,,,,,,,,Polycrystalline,,,,,,,,,,,,,,,,,,,,,,,,,,,,,,,,,,,,,,,,,,,,,,,,,,,,,,,,,C,"[{'name': 'Mass Fraction of Impurities', 'scalars': [{'value': '0.9'}, {'value': '0.2'}, {'value': '0.1'}, {'value': '0.05'}, {'value': '0.03'}, {'value': '0.02'}], 'units': '%'}]",,,,,,,Cerac/Pure,,,,,,,,,,,,,,,,,,,,,,,,,,,,,,,,,,,,,,,,,,,,,,,,,,,,,,
1455,SiC,[{'name': 'NIST_SRD-30'}],['Silicon carbide'],,"[{'citation': 'The Specific Heats at Low Temperatures of Crystalline Boric Oxide, Boron Carbide, and Silicon Carbide, K.K. Kelley, Journal of the American Chemical Society, Vol. 63, pp. 1137-1139 (1941), published by American Chemical Society.'}]",,,,,,,,,,,,Si-C,,,,,,,,,,,,,,,,,,,,,,,,,Polycrystalline,,,,,,,,,,,,,,,,,,,,,,,,,,,,,,,,,,,,,,,,,,,,,,,,,,,,,,,,,,,,,,,,,Norton Company,,,,,,,,,,,,,,,,,,,,,,,,,,,,,,14.51,"[{'name': 'Temperature', 'scalars': [{'value': '54.3'}, {'value': '58.2'}, {'value': '62.1'}, {'value': '66.2'}, {'value': '70.6'}, {'value': '75.2'}, {'value': '80.7'}, {'value': '85.4'}, {'value': '94.9'}, {'value': '104.6'}, {'value': '114.7'}, {'value': '124.7'}, {'value': '135.1'}, {'value': '145.2'}, {'value': '155.4'}, {'value': '165.7'}, {'value': '176.0'}, {'value': '185.6'}, {'value': '195.8'}, {'value': '205.4'}, {'value': '215.6'}, {'value': '225.9'}, {'value': '235.8'}, {'value': '245.6'}, {'value': '255.7'}, {'value': '265.7'}, {'value': '276.1'}, {'value': '284.8'}, {'value': '294.6'}], 'units': 'K'}, {'name': 'Molar Heat Capacity', 'scalars': [{'value': '0.581'}, {'value': '0.778'}, {'value': '0.996'}, {'value': '1.268'}, {'value': '1.573'}, {'value': '1.933'}, {'value': '2.397'}, {'value': '2.820'}, {'value': '3.740'}, {'value': '4.744'}, {'value': '5.898'}, {'value': '7.074'}, {'value': '8.337'}, {'value': '9.555'}, {'value': '10.78'}, {'value': '12.06'}, {'value': '13.36'}, {'value': '14.50'}, {'value': '15.72'}, {'value': '16.90'}, {'value': '18.12'}, {'value': '19.32'}, {'value': '20.42'}, {'value': '21.51'}, {'value': '22.56'}, {'value': '23.49'}, {'value': '24.71'}, {'value': '25.45'}, {'value': '26.28'}], 'units': 'J mol$^{-1}$ K$^{-1}$'}]",J kg$^{-1}$ K$^{-1}$,,,,,,,,,,,,,,,,,,,,,,
1456,Al2O3,[{'name': 'NIST_SRD-30'}],['Alumina'],[{'name': 'Hot Pressing'}],"[{'citation': 'Creep and Creep Fracture in Hot-Pressed Alumina, A.G. Robertson, D.S. Wilkinson, and C.H. Caceres, Journal of the American Ceramic Society, Vol. 74 5, pp. 915-921 (1991), published by American Ceramic Society.'}]",,,,,,,,,,,,Al-O,,,,,,,,,,,,,,,,,,92,,,"[{'name': 'Stress Mode', 'scalars': [{'value': 'flexure'}]}, {'name': 'Temperature', 'scalars': [{'value': '1150'}], 'units': '$^{\\circ}$C'}, {'name': 'Applied Stress', 'scalars': [{'value': '100'}, {'value': '100'}, {'value': '130'}, {'value': '150'}, {'value': '175'}], 'units': 'MPa'}]",10$^{-9}$ s$^{-1}$,,,Polycrystalline,,,,,,,,,,,,,,,,,,,,,,,,,,,,,,,,,,,,,,,,,,,,,,,,,,,,,,,,,,,,,,,,,Avco Co.,,,,,,,,,,,,,,,,,,,,,,,,,,,,,,,,,,,,,,,,,,,,,,,,,,,,,,
1457,Y2O3.xSiC,[{'name': 'NIST_SRD-30'}],['Yttria composite'],[{'name': 'Hot Pressing'}],"[{'citation': 'Oxidation-Induced Toughening and Strengthening of Y2O3/SiC Nanocomposites, M. Yoshimura, T. Ohji, and K. Niihara, Journal of the American Ceramic Society, Vol. 80 3, pp. 797-799 (1997), published by American Ceramic Society.'}]",,,,,,,,,,,,Y-O:SiC,,,,,,,,,,,,,,,,,,,,,,,,,Polycrystalline,,,,,,,,,,,,,,,,,,,,,,,,,,,,,,,,,1.5,"[{'name': 'Volume Fraction of SiC', 'scalars': [{'value': '0'}, {'value': '5'}], 'units': '%'}]",,,MPa m$^{1/2}$,,,,,,,,,,,,,,,,,,,,,,,,,,,,,,,,,,,,,,,,,,,,,,,,,,,,,,,,,,,,,,,,,,,,,,,,,,,,,,,,,,
1458,SiC.xTiB2,[{'name': 'NIST_SRD-30'}],['Silicon carbide composite'],[{'name': 'Sintering'}],"[{'citation': 'Microstructure and Material Properties of SiC-TiB2 Particulate Composites, C.H. McMurtry, W.D.G. Boecker, S.G. Seshadri, J.S. Zanghi, and J.E. Garnier, American Ceramic Society Bulletin, Vol. 66 2, pp. 325-329 (1987), published by American Ceramic Society.'}]",,,,,,,,,,,,Si-C:TiB,,,,,,,,,,,,,,,,,,,,,,,,,Polycrystalline,,,,,,,,,,,,,,,,,,,,,,,,,,,,,,,,,,,,,,,,,,,,,,,,,,,,,,,,,,,,,,,,,Sohio Engineered Materials Co.,,,,,,,,,,,,,,,,,,,,,,,,,,,,,,,,,,,,,,,,,0.41,"[{'name': 'Temperature', 'scalars': [{'value': '25'}, {'value': '300'}, {'value': '400'}, {'value': '600'}, {'value': '800'}, {'value': '1000'}, {'value': '1200'}, {'value': '1400'}, {'value': '1600'}, {'value': '1800'}, {'value': '2000'}], 'units': '$^{\\circ}$C'}]",cm$^{2}$ s$^{-1}$,,,,,,,,,,,
1459,Si3N4.xMgO,[{'name': 'NIST_SRD-30'}],['Silicon nitride'],[{'name': 'Sintering'}],"[{'citation': 'Effect of Relative Humidity on Repetitive Impact Behavior of Machined Silicon Nitride, S.R. Srinivasan and P.J. Blau, Journal of the American Ceramic Society, Vol. 77 3, pp. 683-688 (1994), published by American Ceramic Society.'}]",,,,,,,,,,,,Si-N:MgO,NBD200,,,,,,,,,,,,,,,,,,,,,,,,Polycrystalline,,,,,,,,,,,,,,320,"[{'name': 'Temperature', 'scalars': [{'value': '23'}], 'units': '$^{\\circ}$C'}]",,,GPa,,,,,,,,,,,,,,,,,,,,,,,,,,,,,,,,,,,,,,,,,,,,,,,Cerbec,,,,,,,,,,,,,,,,,,,,,,,,,,,,,,,,,,,,,,,,,,,,,,,,,,,,,,
1460,Si3N4.xY2O3.ySrO,[{'name': 'NIST_SRD-30'}],['Silicon nitride composite'],,"[{'citation': 'Ceramic Technology Project Data Base:  September 1992 Summary Report, B.L.P. Keyes, ORNL Report Number:  ORNL/M-2775, pp. 1-171 (1992), published by Oak Ridge National Laboratory.'}]",,,,,,,,,,,,"Si-N:SrO,Y",,,,,,,,,,,,,,,,,,,,,,,,,Polycrystalline,,,,3.00,"[{'name': 'Temperature', 'scalars': [{'value': '23'}], 'units': '$^{\\circ}$C'}, {'name': 'Specimen Number', 'scalars': [{'value': 'B'}]}]",,,g cm$^{-3}$,,,,,,,,,,,,,,,,,,,,,,,,,,,,,,,,,,,,,,,,,,,,,,,,,,,,,,,,,,,,,,,,,,,,,,,,,,,,,,,,,,,,,,,,,,,,,,,,,,,,,,,,,,,,,,,
1461,Si3N4.xY2O3,[{'name': 'NIST_SRD-30'}],['Silicon nitride'],[{'name': 'Hot Pressing'}],"[{'citation': 'Effects of Oxidation and Oxidation Under Load on Strength Distributions of Si3N4, T.E. Easler, R.C. Bradt, and R.E. Tressler, Journal of the American Ceramic Society, Vol. 65 6, pp. 317-320 (1982), published by American Ceramic Society.'}]",,,,,,,,,,,,Si-N:Y,NCX-34,,,,,,,,,,,,,,,,,,,,,,,,Polycrystalline,,,,,,,,,,,,,,,,,,,,,,,,,,,,,,,,,4.2,"[{'name': 'Temperature', 'scalars': [{'value': '22'}], 'units': '$^{\\circ}$C'}]",,,MPa m$^{1/2}$,,,,,,,,,,,,,,,,,,,,,,,,,,,,Norton Company,,,,,,,,,,,,,,,,,,,,,,,,,,,,,,,,,,,,,,,,,,,,,,,,,,,,,,
1462,3Al2O3.2SiO2.xCordierite,[{'name': 'NIST_SRD-30'}],['Mullite composite'],[{'name': 'Sintering'}],"[{'citation': 'Preparation and Properties of Mullite-Cordierite Composites, B.H. Mussler and M.W. Shafer, American Ceramic Society Bulletin, Vol. 63 5, pp. 705-714 (1984), published by American Ceramic Society.'}]",,,,,,,,,,,,Al-Si-O:Mg,,,,,,,,,,,,,,,,,,,,,,,,,Polycrystalline,,,,,,,,,,,,,,,,,,,,,,,,,,,,,,,,,2.0,"[{'name': 'Volume Fraction of Cordierite', 'scalars': [{'value': '0'}, {'value': '5'}, {'value': '20'}, {'value': '40'}, {'value': '60'}, {'value': '80'}, {'value': '100'}], 'units': '%'}]",,,MPa m$^{1/2}$,,,,,,,,,,,,,,,,,,,,,,,,,,,,,,,,,,,,,,,,,,,,,,,,,,,,,,,,,,,,,,,,,,,,,,,,,,,,,,,,,,
1463,C.xSiO2,[{'name': 'NIST_SRD-30'}],['Diamond composite'],[{'name': 'Plasma Spray'}],"[{'citation': 'Determination of the Thermal Conductivity of Diamond-Like Nanocomposite Films Using a Scanning Thermal Microscope, F. Ruiz, W.D. Sun, F.H. Pollak, and C. Venkatraman, Applied Physics Letters, Vol. 73 13, pp. 1802-1804 (1998), published by American Institute of Physics.'}]",,,,,,,,,,,,C:SiO,,,,,,,,,,,,,,,,,,,,,,,,,Polycrystalline,,,,,,,,,,,,,,,,,,,,,,,,,,,,,,,,,,,,,,,,,,,,,,,,,,,,,,,,,,,,,,,,,,,,,,,,,,,,,,,,,,,,,,,,,,,,,,,,,,,,,,,148,"[{'name': 'Film Thickness', 'scalars': [{'value': '0'}, {'value': '1'}, {'value': '2'}, {'value': '10'}, {'value': '22'}], 'units': '$\\mu$m'}]",W m$^{-1}$ K$^{-1}$,,,,,,,,,,,,,,
1464,3Al2O3.2SiO2,[{'name': 'NIST_SRD-30'}],['Mullite'],[{'name': 'Sintering'}],"[{'citation': 'Fracture Mechanisms in a Stoichiometric 3Al2O32SiO2 Mullite, C. Baudin, Journal of Materials Science, Vol. 32, pp. 2077-2086 (1997), published by Chapman and Hall.'}]",,,,,,,,,,,,Al-Si-O,,,,,,,,,,,,,,,,,,,,,,,,,Polycrystalline,,,,,,,,,,,,,,,,,,,,,,,,,223,"[{'name': 'Temperature', 'scalars': [{'value': '20'}, {'value': '800'}, {'value': '1000'}, {'value': '1200'}, {'value': '1300'}, {'value': '1400'}], 'units': '$^{\\circ}$C'}]",,,MPa,,,,,,,,,,,,,,,,,,,,,,,,,,,,,,,,,,,,,,,,,,,,,,,,,,,,,,,,,,,,,,,,,,,,,,,,,,,,,,,,,,,,,,,,,,
1465,SiC.xTiB2,[{'name': 'NIST_SRD-30'}],['Silicon carbide composite'],[{'name': 'Sintering'}],"[{'citation': 'Strengthening and Toughening Behaviour of SiC with Additions of TiB2, J.D. Yoon and S.G. Kang, Journal of Materials Science Letters, Vol. 14, pp. 1065-1067 (1995), published by Chapman and Hall.'}]",,,,,,,,,,,,Si-C:TiB,,,,,,,,,,,,,,,,,,,,,,,,,Polycrystalline,,,,,,,,,,,,,,,,,,,,,,,,,,,,,,,,,,,,,,,,,,5.3,"[{'name': 'Phase', 'scalars': [{'value': 'SiC'}, {'value': 'TiB2'}, {'value': 'SiC'}, {'value': 'TiB2'}, {'value': 'SiC'}, {'value': 'TiB2'}, {'value': 'SiC'}, {'value': 'TiB2'}, {'value': 'SiC'}, {'value': 'TiB2'}, {'value': 'SiC'}, {'value': 'TiB2'}]}, {'name': 'Relative Density', 'scalars': [{'value': '98.9'}, {'value': '98.9'}, {'value': '98.6'}, {'value': '98.6'}, {'value': '99.6'}, {'value': '99.6'}, {'value': '99.2'}, {'value': '99.2'}, {'value': '99.3'}, {'value': '99.3'}, {'value': '99.9'}, {'value': '99.9'}], 'units': '%'}, {'name': 'Volume Fraction of TiB2', 'scalars': [{'value': '11'}, {'value': '11'}, {'value': '23'}, {'value': '23'}, {'value': '37'}, {'value': '37'}, {'value': '11'}, {'value': '11'}, {'value': '23'}, {'value': '23'}, {'value': '37'}, {'value': '37'}], 'units': '%'}, {'name': 'Sintering Temperature', 'scalars': [{'value': '2150'}, {'value': '2150'}, {'value': '2150'}, {'value': '2150'}, {'value': '2150'}, {'value': '2150'}, {'value': '2200'}, {'value': '2200'}, {'value': '2200'}, {'value': '2200'}, {'value': '2200'}, {'value': '2200'}], 'units': '$^{\\circ}$C'}]",,,$\mu$m,,,,,,,,,,,,,,,,,,,,,,,,,,,,,,,,,,,,,,,,,,,,,,,,,,,,,,,,,,,,,,,,,,,,,,,,,
1466,SiC,[{'name': 'NIST_SRD-30'}],['Silicon carbide'],[{'name': 'Sintering'}],"[{'citation': 'Burner Rig Hot Corrosion of Silicon Carbide and Silicon Nitride, D.S. Fox and J.L. Smialek, Journal of the American Ceramic Society, Vol. 73 2, pp. 303-311 (1990), published by American Ceramic Society.'}]",,,,,,,,,,,,Si-C,,,,,,,,,,,,,,,,,,,,,,,,,,,,,,,,,,,,,,,,,,,,,,,,,,406,"[{'name': 'Temperature', 'scalars': [{'value': '22'}], 'units': '$^{\\circ}$C'}, {'name': 'Corrosion Time', 'scalars': [{'value': '0'}, {'value': '40'}], 'units': 'h'}]",,,MPa,,,,,,,,,,,,,,,,,,,,,,,,,,,,,,,,,,,,General Electric Company,,,,,,,,,,,,,,,,,,,,,,,,,,,,,,,,,,,,,,,,,,,,,,,,,,,,,,
1467,Al2O3,[{'name': 'NIST_SRD-30'}],['Alumina'],,"[{'citation': 'Pressure Derivatives of the Sound Velocities of Polycrystalline Alumina, E. Schreiber and O.L. Anderson, Journal of the American Ceramic Society, Vol. 49, pp. 184-190 (1966), published by American Ceramic Society.'}]",,,,,,,,,,,,Al-O,Lucalox,,,,,,,,,,,,,,,,,,,,,,,,Polycrystalline,,,,,,,,,,,,,,398.86,"[{'name': 'Temperature', 'scalars': [{'value': '25'}], 'units': '$^{\\circ}$C'}]",,,GPa,,,,,,,,,,,,,,,,,,,,,,,,,,,,,,,,,,,,,,,,,,,,,,,General Electric Company,,,,,,,,,,,,,,,,,,,,,,,,,,,,,,,,,,,,,,,,,,,,,,,,,,,,,,
1468,ZrO2,[{'name': 'NIST_SRD-30'}],['Zirconia'],[{'name': 'Slip Casting'}],"[{'citation': 'Production and Properties of Zirconium Ceramics, L. P. Ivanova, A. G. Romashin, N. D. Burova, V. A. Kryuchkov, Ogneupori (Refractories) 2, pp. 6-9 (1991).'}]",,,,,,,,,,,,Zr-O,,,,,,,,,,,,,,,,,,,,,,,,,Polycrystalline,,,,,,,,,,,,,,,,,,,,,,,,,,,,,,,,,,,,,,0.125,"[{'name': 'Timeof testing', 'scalars': [{'value': '0.333'}, {'value': '0.42'}, {'value': '0.6'}, {'value': '0.76'}, {'value': '0.9'}, {'value': '1.1'}, {'value': '1.25'}], 'units': 'h'}, {'name': 'Load', 'scalars': [{'value': '200'}, {'value': '250'}, {'value': '350'}, {'value': '450'}, {'value': '550'}, {'value': '650'}, {'value': '750'}], 'units': 'N'}, {'name': 'Temperature', 'scalars': [{'value': '393'}, {'value': '398'}, {'value': '408'}, {'value': '418'}, {'value': '428'}, {'value': '438'}, {'value': '448'}], 'units': 'K'}]",,,,,,,,,,,,,,,,,,,,,,,,,,,,,,,,,,,,,,,,,,Disk,,,,,,,,,,,,,,,,,,,,,,,,,,,,,,,,,,,,,,
1469,SiC,[{'name': 'NIST_SRD-30'}],['Silicon carbide'],[{'name': 'Sintering'}],"[{'citation': 'Improved Consolidation of Silicon Carbide, M.R. Freedman and M.L. Millard, Ceramic Engineering and Science Proceedings, Vol. 7 7, pp. 884-892 (1986), published by American Ceramic Society.'}]",,,,,,,,,,,,Si-C,,,,,,,,,,,,,,,,,,,,,,,,,Polycrystalline,,,,,,,,,,,,,,,,,,,,,,,,,235,"[{'name': 'Slurry Type', 'scalars': [{'value': 'dry'}, {'value': 'ethanol'}, {'value': 'aqueous'}]}]",,,MPa,,,,,,,,,,,,,,,,,,,,,,,,,,,,,,,,,,,,,,,,,,,,,,,,,,,,Bar,,,,,,,,,,,,,,,,,,,,,,,,,,,,,,,,,,,,,,
1470,Si3N4,[{'name': 'NIST_SRD-30'}],['Silicon nitride'],[{'name': 'Hot Isostatic Pressing'}],"[{'citation': 'Corrosion of Silicon Nitride Ceramics in Aqueous Hydrogen Chloride Solutions, T. Sato, Y. Tokunaga, T. Endo, M. Shimada, K. Komeya, M. Komatsu, and T. Kameda, Journal of the American Ceramic Society, Vol. 71 12, pp. 1074-1079 (1988), published by American Ceramic Society.'}]",,,,,,,,,,,,Si-N,,,,,,,,,,,,,,,,,,,,,,,,,Polycrystalline,,,,3.22,"[{'name': 'Sample Number', 'scalars': [{'value': 'SN-1'}]}]",,,g cm$^{-3}$,,,,,,,,,,,,,,,,,,,,,,,,,,,,,,,,,,,,,,,,,,,,,,,,,,,,,,,,,,,,,,,,,,,,,,,,,,,,,,,,,,,,,,,,,,,,,,,,,,,,,,,,,,,,,,,
1471,SiC,[{'name': 'NIST_SRD-30'}],['Silicon carbide'],[{'name': 'Sintering'}],"[{'citation': 'Sliding Friction of Ceramics:  Mechanical Action of the Wear Debris, J. Denape and J. Lamon, Journal of Materials Science, Vol. 25, pp. 3592-3604 (1990), published by Chapman and Hall.'}]",,,,,,,,,,,,Si-C,,,,,,,,,,,,,,,,,,,,,,,,,Polycrystalline,,,,,,,,,,,,,,,,,,,,,,,,,,,,,,,,,,,,,,,,,,,,,,,,,,,,29,"[{'name': 'Temperature', 'scalars': [{'value': '23'}], 'units': '$^{\\circ}$C'}]",,,GPa,,,,,,,,,Ceramiques et Composites,,,,,,,,,,,,,,,,,,,,,,,,,,,,,,,,,,,,,,,,,,,,,,,,,,,,,,
1472,SiC,[{'name': 'NIST_SRD-30'}],['Silicon carbide'],,"[{'citation': 'Effects of Environment on the Mechanical Behavior of High-Performance Ceramics, G.A. Graves and N.L. Hecht, Report No. UDR-TR-94-136, pp. 1-138 (1995), published by University of Dayton Research Institute.'}]",,,,,,,,,,,,Si-C:TiB,,,,,,,,,,,,,,,,,,,,,,,,,Polycrystalline,,,,,,,,,,,,,,,,,,,,,,,,,,,,,,,,,,,,,,,,,,,,,,,,,,,,25.7,"[{'name': 'Temperature', 'scalars': [{'value': '23'}], 'units': '$^{\\circ}$C'}]",,,GPa,,,,,,,,,Carborundum Company,,,,,,,,,,,,,,,,,,,,,,,,,,,,,,,,,,,,,,,,,,,,,,,,,,,,,,
1473,Al2O3,[{'name': 'NIST_SRD-30'}],['Alumina'],[{'name': 'Sintering'}],"[{'citation': 'Sliding Friction of Ceramics:  Mechanical Action of the Wear Debris, J. Denape and J. Lamon, Journal of Materials Science, Vol. 25, pp. 3592-3604 (1990), published by Chapman and Hall.'}]",,,,,,,,,,,,Al-O,,,,,,,,,,,,,,,,,,,,,,,,,Polycrystalline,,,,,,,,,,,,,,,,,,,,,,,,,,,,,,,,,,,,,,,,,,,,,,,,,,,,13,"[{'name': 'Temperature', 'scalars': [{'value': '23'}], 'units': '$^{\\circ}$C'}]",,,GPa,,,,,,,,,Desmarquest Co.,,,,,,,,,,,,,,,,,,,,,,,,,,,,,,,,,,,,,,,,,,,,,,,,,,,,,,
1474,SiC,[{'name': 'NIST_SRD-30'}],['Silicon carbide'],[{'name': 'Sintering'}],"[{'citation': 'Physical Property Measurements of High Temperature Composites, J.R. Hellmann, D.J. Green, and M.F. Modest, Projects Within the Center for Advanced Materials, pp. 75-87 (1990), edited by J.R. Hellmann and B.K. Kennedy, published by Center for Advanced Materials, Pennsylvania State University.'}]",,,,,,,,,,,,Si-C,Hexoloy SA,,,,,,,,,,,,,,,,,,,,,,,,Polycrystalline,,,,,,,,,,,,,,,,,,,,,,,,,,,,,,,,,,,,,,,,,,,,,,,,,,,,,,,,,,,,,,,,,Sohio Engineered Materials Co.,,,,,,,,,0.160,"[{'name': 'Temperature', 'scalars': [{'value': '20'}, {'value': '400'}, {'value': '800'}, {'value': '1200'}, {'value': '1500'}], 'units': '$^{\\circ}$C'}]",,,,,,Tube,,,,,,,,,,,,,,,,,,,,,,,,,,,,,,,,,,,,,,
1475,SiC.xBeO,[{'name': 'NIST_SRD-30'}],['Silicon carbide'],,"[{'citation': 'Thermal Conductivity of Alumina and Silicon Carbide Ceramics at Low Temperatures, T. Nemoto, S. Sasaki, and Y. Hakuraku, Cryogenics, Vol. 25, pp. 531-532 (1985), published by Elsevier Science Limited.'}]",,,,,,,,,,,,Si-C:BeO,HITACERAM SC-101,,,,,,,,,,,,,,,,,,,,,,,,Polycrystalline,,,,,,,,,,,,,,,,,,,,,,,,,,,,,,,,,,,,,,,,,,,,,,,,,,,,,,,,,,,,,,,,,Hitachi,,,,,,,,,,,,,,,,,,,,,,,BeO,"[{'name': 'Sinter Aid Mass Fraction', 'scalars': [{'value': '2'}], 'units': '%'}]",,,,,,,,,,,,,,,,,,,,,,,,,,,,,,
1476,Si3N4.xY2O3,[{'name': 'NIST_SRD-30'}],['Silicon nitride'],,"[{'citation': 'Ceramic Technology Project Data Base:  September 1992 Summary Report, B.L.P. Keyes, ORNL Report Number:  ORNL/M-2775, pp. 1-171 (1992), published by Oak Ridge National Laboratory.'}]",,,,,,,,,,,,Si-N:Y,PY6,,,,,,,,,,,,,,,,,,,,,,,,Polycrystalline,,,,,,,,,,,,,,,,,,,,,,,,,,,,,,,,,,,,,,,,,,,,,,,,,,,,,,,,,,,,,,,,,GTE,,,,,,,,,,,,,,,,,,,,,,,,,,,,,,,,,420,"[{'name': 'Temperature', 'scalars': [{'value': '20'}, {'value': '1000'}, {'value': '1200'}, {'value': '1300'}, {'value': '1400'}], 'units': '$^{\\circ}$C'}]",,,MPa,,,,,,,,,,,,,,,,,
1477,Si3N4.xSiC.yY2O3,[{'name': 'NIST_SRD-30'}],['Silicon nitride composite'],[{'name': 'Hot Pressing'}],"[{'citation': 'The Correlation Between Interface Structure and Mechanical Properties for Silicon Nitride Based Nanocomposites, K. Niihara, T. Hirano, A. Nakahira, and K. Izaki, Grain Boundary Controlled Properties of Fine Ceramics, pp. 103-111 (1992), edited by K. Ishizaki, K. Niihara, M. Isotani, and R.G. Ford, published by Elsevier Applied Science, London.'}]",,,,,,,,,,,,Si-N:SiC,,,,,,,,,,,,,,,,,,,,,,,,,Polycrystalline,,,,,,,,,,,,,,,,,,,,,,,,,880,"[{'name': 'Volume Fraction of SiC', 'scalars': [{'value': '0'}, {'value': '11'}, {'value': '24'}, {'value': '32'}, {'value': '32'}, {'value': '32'}, {'value': '32'}, {'value': '32'}], 'units': '%'}, {'name': 'Temperature', 'scalars': [{'value': '20'}, {'value': '20'}, {'value': '20'}, {'value': '20'}, {'value': '20'}, {'value': '1200'}, {'value': '1400'}, {'value': '1500'}], 'units': '$^{\\circ}$C'}]",,,MPa,,,,,,,,,,,,,,,,,,,,,,,,,,,,,,,,,,,,,,,,,,,,,,,,,,,,,,,,,,,,,,,,,,,,,,,,,,,,,,,,,,,,,,,,,,
1478,Si3N4.zY2O3.xSrO.yBaO.wSiO2,[{'name': 'NIST_SRD-30'}],['Silicon nitride composite'],,"[{'citation': 'Ceramic Technology Project Data Base:  September 1992 Summary Report, B.L.P. Keyes, ORNL Report Number:  ORNL/M-2775, pp. 1-171 (1992), published by Oak Ridge National Laboratory.'}]",,,,,,,,,,,,"Si-N:BaO,SiO",,,,,,,,,,,,,,,,,,,,,,,,,Polycrystalline,,,,3.26,"[{'name': 'Temperature', 'scalars': [{'value': '23'}], 'units': '$^{\\circ}$C'}, {'name': 'Specimen Number', 'scalars': [{'value': 'A'}]}]",,,g cm$^{-3}$,,,,,,,,,,,,,,,,,,,,,,,,,,,,,,,,,,,,,,,,,,,,,,,,,,,,,,,,,,,,,,,,,,,,,,,,,,,,,,,,,,,,,,,,,,,,,,,,,,,,,,,,,,,,,,,
1479,MgO.xFe2O3,[{'name': 'NIST_SRD-30'}],['Magnesia'],[{'name': 'Hot Pressing'}],"[{'citation': 'The Influence of Grain Size and Secondary Phase on the Fracture Toughness of Sintered MgO Bodies (Part 2:  Addition of Fe2O3), Y. Tsuru, K. Yasuda, Y. Matsuo, S. Kimura, and E. Yasuda, Journal of the Ceramic Society of Japan Inter. Ed., Vol. 101, pp. 165-169 (1993), published by FUJI Technology Press Ltd..'}]",,,,,,,,,,,,Mg-O:Fe,,,,,,,,,,,,,,,,,,,,,,,,,Polycrystalline,,,,,,,,,,,,,,,,,,,,,,,,,,,,,,,,,1.60,"[{'name': 'Mass Fraction of Fe2O3', 'scalars': [{'value': '1'}, {'value': '1'}, {'value': '1'}, {'value': '1'}, {'value': '1'}, {'value': '10'}, {'value': '10'}, {'value': '10'}, {'value': '10'}, {'value': '10'}], 'units': '%'}, {'name': 'Grain Size', 'scalars': [{'value': '14'}, {'value': '26'}, {'value': '38'}, {'value': '51'}, {'value': '69'}, {'value': '22'}, {'value': '30'}, {'value': '34'}, {'value': '54'}, {'value': '69'}], 'units': '$\\mu$m'}]",,,MPa m$^{1/2}$,,,,,,,,,,,,,,,,,,,,,,,,,,,,,,,,,,,,,,,,,,,,,,,,,,,,,,,,,,,,,,,,,,,,,,,,,,,,,,,,,,
1480,Al2O3,[{'name': 'NIST_SRD-30'}],['Alumina'],[{'name': 'Sintering'}],"[{'citation': 'Grain Size Dependence of Hardness in Dense Submicrometer Alumina, A. Krell and P. Blank, Journal of the American Ceramic Society, Vol. 78 4, pp. 1118-1120 (1995), published by American Ceramic Society.'}]",,,,,,,,,,,,Al-O,,,,,,,,,,,,,,,,,,,,,,,,,Polycrystalline,,,,,,,,,,,,,,,,,,,,,,,,,653,"[{'name': 'Green State Pressing Type', 'scalars': [{'value': 'uniaxial'}, {'value': 'cold isostatic'}]}]",,,MPa,,,,,,,,,,,,,,,,,,,,,,,,,,,,,,,,,,,,,,,,,,,,,,,,,,,,,,,,,,,,,,,,,,,,,,,,,,,,,,,,,,,,,,,,,,
