Repository: ckborg/DSW2018

# DSW2018

## Description
Investigation of a structural ceramics database (WebSCD) curated by the National Institute of Standards and Technology (NIST).
3-week project as part of the UC Berkeley Data Science workshop (DSW2018).
[WebSCD]("https://srdata.nist.gov/CeramicDataPortal/scd")

## Results at-a-glance

~4000 material entries

Most represented mechanical properties: Elastic modulus, flexural strength, fracture toughness.

## Team members
[Prabudhya Bhattacharyya]("http://physics.berkeley.edu/people/graduate-student/prabudhya-bhattacharyya")

[Chris Bronner]("https://chrisbronner.com/")

[Steve Drapcho]("https://www.linkedin.com/in/steven-drapcho-2b939b149/")

File: NIST_CeramicDataSet.csv (part 40 of 103)
1481,Al2O3,[{'name': 'NIST_SRD-30'}],['Alumina'],[{'name': 'Sintering'}],"[{'citation': 'Engineering Properties of Single Oxides, M. Miyayama, K. Koumoto, and H. Yanagida, Engineered Materials Handbook, Vol. 4, pp. 748-757 (1991), edited by S.J. Schneider, Jr., published by ASM International.'}]",,,,,,,,,,,,Al-O,,,,,,,,,,,,,,,,,,,,,,,,,,,,,,,,,,,,,,,,,,,,,,,,,,,,,,,,,,,,,,,,,,,,,,,,,,,,,,,,,,,,,,,,,,,,,,,,,,,,,,,,,,,,,,,,,,,,,,,,,,,,,,,,,,,,,,7.4,"[{'name': 'Temperature', 'scalars': [{'value': '400'}, {'value': '1000'}], 'units': '$^{\\circ}$C'}]",x10$^{-6}$,,,,,,,,
1482,Al2O3.xSiC,[{'name': 'NIST_SRD-30'}],['Alumina composite'],[{'name': 'Sintering'}],"[{'citation': 'Indentation Fracture Toughness and Surface Flaw Analysis of Sintered Alumina/SiC Nanocomposites, C.C. Anya and S.G. Roberts, Journal of the European Ceramic Society, Vol. 16, pp. 1107-1114 (1996), published by Elsevier Science Ltd..'}]",,,,,,,,,,,,Al-O:SiC,,,,,,,,,,,,,,,,,,,,,,,,,Polycrystalline,,,,,,,,,,,,,,397.4,"[{'name': 'Volume Fraction of SiC', 'scalars': [{'value': '0'}, {'value': '5'}, {'value': '10'}, {'value': '15'}], 'units': '%'}]",,,GPa,,,,,,,,,,,,,,,,,,,,,,,,,,,,,,,,,,,,,,,,,,,,,,,,,,,,,,,,,,,,,,,,,,,,,,,,,,,,,,,,,,,,,,,,,,,,,,,,,,,,,
1483,SiC,[{'name': 'NIST_SRD-30'}],['Silicon carbide'],[{'name': 'Pressureless Sintering'}],"[{'citation': 'The Evaluation of Environmental Effects in Toughened Ceramics for Advanced Heat Engines Investigation of Selected SiC and Si3N4 Ceramics, N.L.Hecht, G.A.Graves, D.E.McCullum, A.P.Berens, S.Goodrich, J.D.Wolf, J.R.Hoenigman, P.Yaney, D.Grant, and S.Hilton, ORNL Report Number:  ORNL/Sub/84-00221/2, pp. 1-111 (1990), published by Oak Ridge National Laboratory.'}]",,,,,,,,,,,,Si-C,,,,,,,,,,,,,,,,,,,,,,,,,Polycrystalline,,,,,,,,,,,,,,,,,,,,,,,,,,,,,,,,,,,,,,,,,,,,,,,,,,,,,,,,,,,,,,,,,Sohio Engineered Materials Co.,,,,,,,,,,,,,,,,,,,,,,,,,,,,,,,,,,,,,,,,,,,,5.2,"[{'name': 'Temperature', 'scalars': [{'value': '1460'}], 'units': '$^{\\circ}$C'}, {'name': 'Specimen Number', 'scalars': [{'minimum': '3', 'maximum': '1'}]}]",x10$^{-6}$,,,,,,,,
1484,Al2O3,[{'name': 'NIST_SRD-30'}],['Alumina'],,"[{'citation': 'Ceramic Oxide Fibers:  Building Blocks for New Applications, T.L. Tompkins, Ceramic Industry, Vol. 144 4, pp. 45-50 (1995), published by Business News Publishing Co..'}]",,,,,,,,,,,,Al-O,Nextel 610,,,,,,,,,,,,,,,,,,,,,,,,Polycrystalline,,,,,,,,,,,,,,,,,,,,,,,,,,,,,,,,,,,,,,,,,,,,,,,,,,,,,,,,,,,,,,,,,3M Company,,,,,,,Al2O3,"[{'name': 'Mass Fraction of Phase', 'scalars': [{'value': '99.20', 'uncertainty': '0.20'}, {'value': '0.25', 'uncertainty': '0.05'}, {'value': '0.55', 'uncertainty': '0.15'}], 'units': '%'}]",,,,,,,,,,,,,,,,,,,,,,,,,,,,,,,,,,,,,,,,,,,,,,
1485,ZrO2.xY2O3,[{'name': 'NIST_SRD-30'}],['Zirconia'],[{'name': 'Melt Processing'}],"[{'citation': 'High-Temperature Creep of Some Single Crystal Oxides, G.S. Corman, Ceramic Engineering and Science Proceedings, Vol. 12 9, pp. 1745-1766 (1991), published by American Ceramic Society.'}]",,,,,,,,,,,,Zr-O:Y,,,,,,,,,,,,,,,519,"[{'name': 'Stress Range', 'scalars': [{'minimum': '12.5', 'maximum': '100'}], 'units': 'MPa'}, {'name': 'Temperature Range', 'scalars': [{'minimum': '1650', 'maximum': '1850'}], 'units': '$^{\\circ}$C'}, {'name': 'Crystal Direction', 'scalars': [{'value': '100'}, {'value': '110'}, {'value': '111'}]}]",kJ mol$^{-1}$,,,,,,,,Single Crystal,,,,,,,,,,,,,,,,,,,,,,,,,,,,,,,,,,,,,,,,,,,,,,,,,,,,,,,,,,,,,,,,,,,,,,,,,,,,,,,,,,,,,,,,,,,,,,,,,,,,,,,,,,,,,,,,,,,,,,,
1486,Si3N4,[{'name': 'NIST_SRD-30'}],['Silicon nitride'],[{'name': 'Hot Pressing'}],"[{'citation': 'High-Strength Reaction-Bonded Silicon Nitride, J.E. Ritter, S.V. Nair, P.A. Gennari, and W.A. Dunlay, Advanced Ceramic Materials, Vol. 3 4, pp. 415-417 (1988), published by American Ceramic Society.'}]",,,,,,,,,,,,Si-N,,,,,,,,,,,,,,,,,,,,,,,,,Polycrystalline,,,,,,,,,,,,,,,,,,,,,,,,,988,"[{'name': 'Temperature', 'scalars': [{'value': '23'}], 'units': '$^{\\circ}$C'}]",,,MPa,,,,,,,,,,,,,,,,,,,,,,,,,,,,,,,,,,,,Norton Company,,,,,,,,,,,,,,,,,,,,,,,,,,,,,,,,,,,,,,,,,,,,,,,,,,,,,,
1487,BeO,[{'name': 'NIST_SRD-30'}],['Beryllia'],,"[{'citation': 'Development of Translucent Aluminum Nitride Ceramics, N. Kuramoto, H. Taniguchi, and I. Aso, American Ceramic Society Bulletin, Vol. 68 4, pp. 883-887 (1989), published by American Ceramic Society.'}]",,,,,,,,,,,,Be-O,,,,,,,,,,,,,,,,,,,,,,,,,Polycrystalline,,,,,,,,,,,,,,,,,,,,,,,,,,,,,,,,,,,,,,,,,,,,,,,,,,,,,,,,,,,,,,,,,,,,,,,,,,,,,,,,,,,,,,,,,,,,,,,,,,,,,,,,,,,,,8.0,"[{'name': 'Temperature Range', 'scalars': [{'minimum': '25', 'maximum': '400'}], 'units': '$^{\\circ}$C'}]",x10$^{-6}$,,,,,,,,
1488,Al2O3,[{'name': 'NIST_SRD-30'}],['Alumina'],[{'name': 'Sintering'}],"[{'citation': 'Corrosion of Aluminum Oxide in Acids and Caustic Solutions, W. Genthe and H. Hausner, Berichte der Deutshen Keramischen Gesellschaft, Vol. 67 1, pp. 6-10 (1990), published by Deutsche Keramische Gesellschaft e.V..'}]",,,,,,,,,,,,Al-O,,,,,,,,,,,,,,,,,,,,,,,,,Polycrystalline,,,,3.97,"[{'name': 'Sample Number', 'scalars': [{'value': 'A-S 3.0'}]}]",,,g cm$^{-3}$,,,,,,,,,,,,,,,,,,,,,,,,,,,,,,,,,,,,,,,,,,,,,,,,,,,,,,,,,,,,,,,,,,,,,,,,,,,,,,,,,,,,,,,,,,,,,,,,,,,,,,,,,,,,,,,
1489,ZrO2,[{'name': 'NIST_SRD-30'}],['Zirconia'],,"[{'citation': 'Engineering Properties of Zirconia, R. Stevens, Engineered Materials Handbook, Vol. 4, pp. 775-786 (1991), edited by S.J. Schneider, Jr., published by ASM International.'}]",,,,,,,,,,,,Zr-O,,,,,,,,,,,,,,,,,,,,,,,,,Polycrystalline,,,,,,,,,,,,,,,,,,,,,,,,,,,,,,,,,,,,,,,,,,,,,,,,,,,,,,,,,,,,,,,,,,,,,,,,,,,,,,,,,,,,,,,,,,,,,,,,,,,,,,,3.0,"[{'name': 'Temperature', 'scalars': [{'value': '100'}, {'value': '300'}, {'value': '500'}, {'value': '700'}], 'units': '$^{\\circ}$C'}, {'name': 'Phase', 'scalars': [{'value': 'TZP(3mol%Y2O3)'}]}]",W m$^{-1}$ K$^{-1}$,,,,,,,,,,,,,,
1490,TiB2,[{'name': 'NIST_SRD-30'}],['Titanium diboride'],,"[{'citation': 'Melting Points, Crystallographic Transformation, and Thermodynamic Values, M.E. Schlesinger, Engineered Materials Handbook, Vol. 4, pp. 883-891 (1991), edited by S.J. Schneider, Jr., published by ASM International.'}]",,,,,,,,,,,,Ti-B,,,,,,,,,,,,,,,,,,,,,,,,,,,,,,,,,,,,,,,,,,,,,,,,,,,,,,,,,,,,,,,,,,,,,,,,,,,,,,,,,,,,,,,,,,,,,,,,,,,,,,,,,,,,,,,,,,,,,,,,619,"[{'name': 'Temperature', 'scalars': [{'value': '23'}, {'value': '100'}, {'value': '500'}, {'value': '1000'}, {'value': '1500'}, {'value': '2000'}], 'units': '$^{\\circ}$C'}]",J kg$^{-1}$ K$^{-1}$,,,,,,,,,,,,,,,,,,,,,,
1491,Si6-xAlxOxN8-x,[{'name': 'NIST_SRD-30'}],['Sialon'],[{'name': 'Sintering'}],"[{'citation': 'Sialon Ceramics Made with Mixtures of Y2O3-Nd2O3 as Sintering Aids, P.O. Kall and T. Ekstrom, Journal of the European Ceramic Society, Vol. 6, pp. 119-127 (1990), published by Elsevier Science Limited.'}]",,,,,,,,,,,,Si-Al-O-N:Nd,,,,,,,,,,,,,,,,,,,,,,,,,Polycrystalline,,,,,,,,,,,,,,,,,,,,,,,,,,,,,,,,,4.3,"[{'name': 'Mole Fraction of Nd2O3', 'scalars': [{'value': '0'}, {'value': '50'}, {'value': '100'}], 'units': '%'}, {'name': 'Mole Fraction of Y2O3', 'scalars': [{'value': '100'}, {'value': '50'}, {'value': '0'}], 'units': '%'}, {'name': 'Sintering Temperature', 'scalars': [{'value': '1825'}], 'units': '$^{\\circ}$C'}, {'name': 'Sample Number', 'scalars': [{'value': '3'}]}]",,,MPa m$^{1/2}$,,,,,,,,,,,,,,,,,,,,,,,,,,,,,,,,,,,,,,,,,,,,,,,,,,,,,,,,,,,,,,,,,,,,,,,,,,,,,,,,,,
1492,TiB2,[{'name': 'NIST_SRD-30'}],['Titanium diboride'],[{'name': 'Hot Isostatic Pressing'}],"[{'citation': 'Densification of Titanium Diboride by Hot Isostatic Pressing and Production of Near-Net-Shape Components, J. Besson, F. Valin, P. Lointier, and M. Boncoeur, Journal of Materials Engineering and Performance, Vol. 1 5, pp. 637-649 (1992), published by ASM International.'}]",,,,,,,,,,,,Ti-B,,,,,,,,,,,,,,,,,,,,,,,,,Polycrystalline,,,,,,,,,,,,,,,,,,,,,,,,,,,,,,,,,,,,,,,,,,1.9,"[{'name': 'Powder', 'scalars': [{'value': 'A'}, {'value': 'B'}]}]",,,$\mu$m,,,,,,,,,,,,,,,,,,,,,,,,,,,,,,,,,,,,,,,,,,,,,,,,,,,,,,,,,,,,,,,,,,,,,,,,,
1493,Al6Si2O13.xZrO2,[{'name': 'NIST_SRD-30'}],['Mullite composite'],[{'name': 'Sintering'}],"[{'citation': 'Thermal Conductivity of Mullite-Zirconia Composites, T.M. Kyaw, Y. Okamoto, and K. Hayashi, Journal of the Ceramic Society of Japan, Vol. 103 12, pp. 1289-1292 (1995), published by Ceramic Society of Japan.'}]",,,,,,,,,,,,Al-Si-O:ZrO,,,,,,,,,,,,,,,,,,,,,,,,,Polycrystalline,,,,3.03,"[{'name': 'Volume Fraction of ZrO2', 'scalars': [{'value': '0'}, {'value': '10'}, {'value': '15'}, {'value': '20'}, {'value': '25'}, {'value': '30'}, {'value': '50'}, {'value': '70'}, {'value': '85'}, {'value': '100'}], 'units': '%'}, {'name': 'Sintering Temperature', 'scalars': [{'value': '1650'}, {'value': '1610'}, {'value': '1610'}, {'value': '1610'}, {'value': '1610'}, {'value': '1610'}, {'value': '1610'}, {'value': '1400'}, {'value': '1400'}, {'value': '1400'}], 'units': '$^{\\circ}$C'}, {'name': 'Volume Fraction of m-ZrO2', 'scalars': [{'value': '0'}, {'value': '26'}, {'value': '52'}, {'value': '69'}, {'value': '78'}, {'value': '81'}, {'value': '85'}, {'value': '0'}, {'value': '0'}, {'value': '0'}], 'units': '%'}, {'name': 'Relative Density', 'scalars': [{'value': '97.2'}, {'value': '98.8'}, {'value': '99.0'}, {'value': '97.9'}, {'value': '97.1'}, {'value': '96.9'}, {'value': '96.5'}, {'value': '98.2'}, {'value': '98.6'}, {'value': '99.8'}]}]",,,g cm$^{-3}$,,,,,,,,,,,,,,,,,,,,,,,,,,,,,,,,,,,,,,,,,,,,,,,,,,,,,,,,,,,,,,,,,,,,,,,,,,,,,,,,,,,,,,,,,,,,,,,,,,,,,,,,,,,,,,,
1494,Si6-xAlxOxN8-x,[{'name': 'NIST_SRD-30'}],['Sialon'],[{'name': 'Sintering'}],"[{'citation': 'Sialon Ceramics Made with Mixtures of Y2O3-Nd2O3 as Sintering Aids, P.O. Kall and T. Ekstrom, Journal of the European Ceramic Society, Vol. 6, pp. 119-127 (1990), published by Elsevier Science Limited.'}]",,,,,,,,,,,,Si-Al-O-N:Nd,,,,,,,,,,,,,,,,,,,,,,,,,Polycrystalline,,,,,,,,,,,,,,,,,,,,,,,,,,,,,,,,,4.2,"[{'name': 'Mole Fraction of Nd2O3', 'scalars': [{'value': '0'}, {'value': '50'}, {'value': '100'}], 'units': '%'}, {'name': 'Mole Fraction of Y2O3', 'scalars': [{'value': '100'}, {'value': '50'}, {'value': '0'}], 'units': '%'}, {'name': 'Sintering Temperature', 'scalars': [{'value': '1825'}], 'units': '$^{\\circ}$C'}, {'name': 'Sample Number', 'scalars': [{'value': '5'}]}]",,,MPa m$^{1/2}$,,,,,,,,,,,,,,,,,,,,,,,,,,,,,,,,,,,,,,,,,,,,,,,,,,,,,,,,,,,,,,,,,,,,,,,,,,,,,,,,,,
1495,Dy2O3,[{'name': 'NIST_SRD-30'}],['Dysprosia'],[{'name': 'Sintering'}],"[{'citation': 'Temperature and Porosity Dependence of Youngs Modulus of Polycrystalline Dysprosium Oxide and Erbium Oxide, W.R. Manning, M.O. Marlowe, and D.R. Wilder, Journal of the American Ceramic Society, Vol. 49 4, pp. 227-228 (1966), published by American Ceramic Society.'}]",,,,,,,,,,,,Dy-O,,,,,,,,,,,,,,,,,,,,,,,,,Polycrystalline,,,,,,,,,,,,,,141.4,"[{'name': 'Volume Fraction of Porosity', 'scalars': [{'value': '7.2'}, {'value': '7.6'}, {'value': '9.5'}, {'value': '9.0'}, {'value': '13.3'}, {'value': '13.3'}, {'value': '19.2'}, {'value': '19.5'}, {'value': '32.5'}, {'value': '32.5'}, {'value': '34.9'}, {'value': '36.3'}, {'value': '36.5'}, {'value': '38.0'}, {'value': '38.0'}, {'value': '36.3'}, {'value': '36.3'}, {'value': '36.3'}, {'value': '36.3'}, {'value': '36.3'}, {'value': '36.3'}, {'value': '36.3'}, {'value': '36.3'}, {'value': '36.3'}, {'value': '36.3'}, {'value': '36.3'}, {'value': '36.3'}, {'value': '36.3'}, {'value': '36.3'}, {'value': '36.3'}, {'value': '36.3'}, {'value': '36.3'}, {'value': '36.3'}, {'value': '36.3'}, {'value': '36.3'}, {'value': '36.3'}, {'value': '36.3'}, {'value': '36.3'}, {'value': '36.3'}, {'value': '36.3'}, {'value': '36.3'}], 'units': '%'}, {'name': 'Temperature', 'scalars': [{'value': '20'}, {'value': '20'}, {'value': '20'}, {'value': '20'}, {'value': '20'}, {'value': '20'}, {'value': '20'}, {'value': '20'}, {'value': '20'}, {'value': '20'}, {'value': '20'}, {'value': '20'}, {'value': '20'}, {'value': '20'}, {'value': '20'}, {'value': '20'}, {'value': '74'}, {'value': '93'}, {'value': '123'}, {'value': '181'}, {'value': '216'}, {'value': '265'}, {'value': '250'}, {'value': '318'}, {'value': '348'}, {'value': '397'}, {'value': '436'}, {'value': '480'}, {'value': '524'}, {'value': '558'}, {'value': '607'}, {'value': '637'}, {'value': '671'}, {'value': '695'}, {'value': '808'}, {'value': '837'}, {'value': '886'}, {'value': '891'}, {'value': '896'}, {'value': '915'}, {'value': '1052'}], 'units': '$^{\\circ}$C'}]",,,GPa,,,,,,,,,,,,,,,,,,,,,,,,,,,,,,,,,,,,,,,,,,,,,,,,,,,,,,,,,,,,,,,,,,,,,,,,,,,,,,,,,,,,,,,,,,,,,,,,,,,,,
1496,SiC,[{'name': 'NIST_SRD-30'}],['Silicon carbide'],,"[{'citation': 'Engineering Properties of Carbides, P.T.B. Shaffer, Engineered Materials Handbook, Vol. 4, pp. 804-811 (1991), edited by S.J. Schneider, Jr., published by ASM International.'}]",,,,,,,,,,,,Si-C,,,,,,,,,,,,,,,,,,,,,,,,,Polycrystalline,,,,3.19,"[{'name': 'Temperature', 'scalars': [{'value': '23'}], 'units': '$^{\\circ}$C'}, {'name': 'Type', 'scalars': [{'value': 'CVD'}, {'value': 'sintered'}]}]",,,g cm$^{-3}$,,,,,,,,,,,,,,,,,,,,,,,,,,,,,,,,,,,,,,,,,,,,,,,,,,,,,,,,,,,,,,,,,,,,,,,,,,,,,,,,,,,,,,,,,,,,,,,,,,,,,,,,,,,,,,,
1497,Si3N4.xSiC,[{'name': 'NIST_SRD-30'}],['Silicon nitride composite'],[{'name': 'Hot Pressing'}],"[{'citation': 'R-Curve Behavior and Stable Crack Growth at Elevated Temperature (1500°-1650°C) in a Si3N4/SiC Nanocomposite, T. Rouxel, F. Wakai, and S. Sakaguchi, Journal of the American Ceramic Society, Vol. 77 12, pp. 3237-3243 (1994), published by American Ceramic Society.'}]",,,,,,,,,,,,Si-N:SiC,,,,,,,,,,,,,,,,,,,,,,,,,Polycrystalline,,,,,,,,,,,,,,,,,,,,,,,,,,,,,,,,,1.53,"[{'name': 'a/W', 'scalars': [{'value': '0.51'}, {'value': '0.61'}, {'value': '0.66'}, {'value': '0.74'}, {'value': '0.76'}, {'value': '0.79'}, {'value': '0.80'}, {'value': '0.83'}, {'value': '0.83'}, {'value': '0.83'}, {'value': '0.84'}, {'value': '0.50'}, {'value': '0.52'}, {'value': '0.54'}, {'value': '0.57'}, {'value': '0.58'}, {'value': '0.68'}, {'value': '0.74'}, {'value': '0.78'}, {'value': '0.79'}, {'value': '0.83'}, {'value': '0.89'}]}, {'name': 'Test Temperature', 'scalars': [{'value': '1600'}, {'value': '1600'}, {'value': '1600'}, {'value': '1600'}, {'value': '1600'}, {'value': '1600'}, {'value': '1600'}, {'value': '1600'}, {'value': '1600'}, {'value': '1600'}, {'value': '1600'}, {'value': '1550'}, {'value': '1550'}, {'value': '1550'}, {'value': '1550'}, {'value': '1550'}, {'value': '1550'}, {'value': '1550'}, {'value': '1550'}, {'value': '1550'}, {'value': '1550'}, {'value': '1550'}], 'units': '$^{\\circ}$C'}]",,,MPa m$^{1/2}$,,,,,,,,,,,,,,,,,,,,,,,,,,,,,,,,,,,,,,,,,,,,,,,,,,,,,,,,,,,,,,,,,,,,,,,,,,,,,,,,,,
1498,Si3N4.xY2O3.yAl2O3,[{'name': 'NIST_SRD-30'}],['Silicon nitride composite'],,"[{'citation': 'Ceramic Technology Project Data Base:  September 1992 Summary Report, B.L.P. Keyes, ORNL Report Number:  ORNL/M-2775, pp. 1-171 (1992), published by Oak Ridge National Laboratory.'}]",,,,,,,,,,,,Si-N:Al,,,,,,,,,,,,,,,,,,,,,,,,,Polycrystalline,,,,,,,,,,,,,,,,,,,,,,,,,849,"[{'name': 'Temperature', 'scalars': [{'value': '22'}], 'units': '$^{\\circ}$C'}, {'name': 'Specimen Number', 'scalars': [{'value': 'D'}]}]",,,MPa,,,,,,,,,,,,,,,,,,,,,,,,,,,,,,,,,,,,,,,,,,,,,,,,,,,,,,,,,,,,,,,,,,,,,,,,,,,,,,,,,,,,,,,,,,
1499,TiB2.xB4C.yFe,[{'name': 'NIST_SRD-30'}],['Titanium diboride composite'],[{'name': 'Hot Pressing'}],"[{'citation': 'Improvements in Mechanical Properties of TiB2 by the Dis persion of B4C Particles, E.S. Kang and C.H. Kim, Journal of Materials Science, Vol. 25, pp. 580-584 (1990), published by Chapman and Hall.'}]",,,,,,,,,,,,Ti-B:B,,,,,,,,,,,,,,,,,,,,,,,,,Polycrystalline,,,,,,,,,,,,,,,,,,,,,,,,,520,"[{'name': 'Volume Fraction of B4C', 'scalars': [{'value': '0'}, {'value': '10'}, {'value': '20'}, {'value': '30'}], 'units': '%'}]",,,MPa,,,,,,,,,,,,,,,,,,,,,,,,,,,,,,,,,,,,,,,,,,,,,,,,,,,,,,,,,,,,,,,,,,,,,,,,,,,,,,,,,,,,,,,,,,
1500,ZrO2,[{'name': 'NIST_SRD-30'}],['Zirconia'],[{'name': 'Slip Casting'}],"[{'citation': 'Manufacturing of High-Strength ZrO2 Ceramics by Hardening and Annealing Methods, S. Yu. Pliner, Yu. S. Toropov, and D. S  Rutman a. o., Ogneupori (Refractories) 11, pp. 4-6 (1984).'}]",,,,,,,,,,,,Zr-O,,,,,,,,,,,,,,,,,,,,,,,,,Polycrystalline,,,,,,,,,,,,,,,,,,,,,,,,,,,,,,,,,,,,,,,,,,,,,,,,,,,,,,,,,Fe2O3,"[{'name': 'Mole Fraction', 'scalars': [{'value': '0.1'}, {'value': '0.3'}, {'value': '0.2'}], 'units': '%'}]",,,,,,,,,,,,,,,,,,,,,,,Bar,,,,,,,,,,,,,,,,,,,,,,,,,,,,,,,,,,,,,,
1501,SiC,[{'name': 'NIST_SRD-30'}],['Silicon carbide'],[{'name': 'Hot Pressing'}],"[{'citation': 'Part 1: An Introduction for the Engineer and Designer, R. Morrell, Handbook of Properties of Technical and Engineering Ceramics, Vol. 1, pp. 73-91 (1985), published by Her Majestys Stationery Office (London).'}]",,,,,,,,,,,,Si-C:Al,,,,,,,,,,,,,,,,,,,,,,,,,Polycrystalline,,,,,,,,,,,,,,,,,,,,,,,,,,,,,,,,,,,,,,,,,,,,,,,,,,,,,,,,,,,,,,,,,,,,,,,,,,,,,,,,,,,,,,,,,,,,,,,,,,,,,,,100,"[{'name': 'Temperature', 'scalars': [{'value': '25'}, {'value': '100'}, {'value': '500'}, {'value': '1000'}, {'value': '1500'}], 'units': '$^{\\circ}$C'}]",W m$^{-1}$ K$^{-1}$,,,,,,,,,,,,,,
1502,ZrO2.xY2O3,[{'name': 'NIST_SRD-30'}],['Zirconia (TZP)'],,"[{'citation': 'Characterization Studies of Transformation-Toughened Ceramics, N.L. Hecht, S.M. Goodrich, D.E. McCullum, P.P. Yaney, S.D. Jang, and V.J. Tennery, American Ceramic Society Bulletin, Vol. 71 6, pp. 955-959 (1992), published by American Ceramic Society.'}]",,,,,,,,,,,,Zr-O:Y,Z-201,,,,,,,,,,,,,,,,,,,,,,,,,,,,,,,,,,,,,,,,,,,,,,,,,957,"[{'name': 'Temperature', 'scalars': [{'value': '25'}, {'value': '250'}, {'value': '800'}, {'value': '1050'}, {'value': '25'}, {'value': '1050'}, {'value': '250'}, {'value': '800'}, {'value': '1050'}, {'value': '250'}, {'value': '800'}, {'value': '1050'}], 'units': '$^{\\circ}$C'}, {'name': 'Crosshead Speed', 'scalars': [{'value': '0.0064'}, {'value': '0.0064'}, {'value': '0.0064'}, {'value': '0.0064'}, {'value': '0.00004'}, {'value': '0.00004'}, {'value': '0.0064'}, {'value': '0.0064'}, {'value': '0.0064'}, {'value': '0.00004'}, {'value': '0.00004'}, {'value': '0.00004'}], 'units': 'cm/s'}, {'name': 'Atmosphere', 'scalars': [{'value': 'Dry N2'}, {'value': 'Dry N2'}, {'value': 'Dry N2'}, {'value': 'Dry N2'}, {'value': 'Dry N2'}, {'value': 'Dry N2'}, {'value': '10% H2O'}, {'value': '10% H2O'}, {'value': '10% H2O'}, {'value': '10% H2O'}, {'value': '10% H2O'}, {'value': '10% H2O'}]}]",,,MPa,,,,,,,,,,,,,,,,,,,,,,,,,,,,,,,,,,,,Kyocera,,,,,,,,,,,,,,,,,,,,,,,,,,,,,,,,,,,,,,,,,,,,,,,,,,,,,,
1503,Si3N4,[{'name': 'NIST_SRD-30'}],['Silicon nitride'],,"[{'citation': 'Ceramic Technology Project Data Base:  September 1992 Summary Report, B.L.P. Keyes, ORNL Report Number:  ORNL/M-2775, pp. 1-171 (1992), published by Oak Ridge National Laboratory.'}]",,,,,,,,,,,,Si-N,,,,,,,,,,,,,,,,,,,,,,,,,Polycrystalline,,,,,,,,,,,,,,,,,,,,,,,,,,,,,,,,,,,,,,,,,,,,,,,,,,,,15.87,"[{'name': 'Temperature', 'scalars': [{'value': '23'}], 'units': '$^{\\circ}$C'}, {'name': 'Specimen Number', 'scalars': [{'value': 'A'}]}]",,,GPa,,,,,,,,,Kyocera,,,,,,,,,,,,,,,,,,,,,,,,,,,,,,,,,,,,,,,,,,,,,,,,,,,,,,
1504,Si3N4,[{'name': 'NIST_SRD-30'}],['Silicon nitride'],[{'name': 'Sintering'}],"[{'citation': 'Sintering Behavior and Properties of Si3N4 Sintered with Nitrogen-Rich Liquid in the System Y2O3-AlN-SiO2, P.K. Das and J. Mukerji, Advanced Ceramic Materials, Vol. 3 3, pp. 238-243 (1988), published by American Ceramic Society.'}]",,,,,,,,,,,,Si-N,,,,,,,,,,,,,,,,,,2.4,,,"[{'name': 'Duration', 'scalars': [{'value': '18'}], 'units': 'h'}, {'name': 'Applied Stress', 'scalars': [{'value': '200'}], 'units': 'MPa'}, {'name': 'Temperature', 'scalars': [{'value': '1200'}], 'units': '$^{\\circ}$C'}, {'name': 'Sample Number', 'scalars': [{'value': '6'}]}]",10$^{-9}$ s$^{-1}$,,,Polycrystalline,,,,,,,,,,,,,,,,,,,,,,,,,,,,,,,,,,,,,,,,,,,,,,,,,,,,,,,,,,,,,,,,,,,,,,,,,,,,,,,,,Bar,,,,,,,,,,,,,,,,,,,,,,,,,,,,,,,,,,,,,,
1505,Si3N4.xY2O3.yLa2O3.zSiO2,[{'name': 'NIST_SRD-30'}],['Silicon nitride composite'],,"[{'citation': 'Ceramic Technology Project Data Base:  September 1992 Summary Report, B.L.P. Keyes, ORNL Report Number:  ORNL/M-2775, pp. 1-171 (1992), published by Oak Ridge National Laboratory.'}]",,,,,,,,,,,,Si-N:La,,,,,,,,,,,,,,,,,,,,,,,,,Polycrystalline,,,,3.22,"[{'name': 'Temperature', 'scalars': [{'value': '23'}], 'units': '$^{\\circ}$C'}, {'name': 'Specimen Number', 'scalars': [{'value': 'B'}]}]",,,g cm$^{-3}$,,,,,,,,,,,,,,,,,,,,,,,,,,,,,,,,,,,,,,,,,,,,,,,,,,,,,,,,,,,,,,,,,,,,,,,,,,,,,,,,,,,,,,,,,,,,,,,,,,,,,,,,,,,,,,,
1506,Al2O3.SiO2,[{'name': 'NIST_SRD-30'}],['Andalusite'],[{'name': 'Natural Specimen'}],"[{'citation': 'Thermal Expansion and High-Temperature Crystal Chemistry of the Al2SiO5 Polymorphs, J.K. Winter and S. Ghose, American Mineralogist, Vol. 64, pp. 573-586 (1979), published by Allen Press, Inc..'}]",,,,,,,,,,,,Al-Si-O,,,,,,,,,,,,,,,,,,,,,,,,,Single Crystal,,,,,,,,,,,,,,,,,,,,,,,,,,,,,,,,,,,,,,,,,,,,,,,,,,,,,,,,,,,,,,,,,,,,,,,,Al2O3,"[{'name': 'Amount of Phase', 'scalars': [{'value': '1'}], 'units': 'mol'}]",,,,,,,,,,,,,,,,,,,,,,,,,,,,,,,,,,,,,,,,,,,,,,
1507,BaTiO3,[{'name': 'NIST_SRD-30'}],['Barium titanate'],[{'name': 'Solid State Reaction'}],"[{'citation': 'Specific Heat of Hexagonal Barium Titanate, Y. Akishige, T. Atake, Y. Saito, and E. Sawaguchi, Journal of the Physical Society of Japan, Vol. 57 3, pp. 718-721 (1988), published by Physical Society of Japan.'}]",,,,,,,,,,,,Ba-Ti-O,,,,,,,,,,,,,,,,,,,,,,,,,Polycrystalline,,,,,,,,,,,,,,,,,,,,,,,,,,,,,,,,,,,,,,,,,,,,,,,,,,,,,,,,,,,,,,,,,,,,,,,,,,,,,,,,,,,,,,,,,,,,,,,92.6,"[{'name': 'Temperature', 'scalars': [{'value': '53.8'}, {'value': '55.0'}, {'value': '56.3'}, {'value': '57.5'}, {'value': '58.8'}, {'value': '60.0'}, {'value': '61.3'}, {'value': '63.8'}, {'value': '66.3'}, {'value': '70.1'}, {'value': '71.3'}, {'value': '72.6'}, {'value': '75.1'}, {'value': '76.3'}, {'value': '77.6'}, {'value': '81.4'}, {'value': '83.9'}, {'value': '87.6'}, {'value': '90.1'}, {'value': '91.4'}, {'value': '95.2'}, {'value': '97.7'}, {'value': '100.2'}, {'value': '102.7'}, {'value': '106.4'}, {'value': '109.0'}, {'value': '111.4'}, {'value': '114.0'}, {'value': '116.5'}, {'value': '117.7'}, {'value': '119.0'}, {'value': '120.2'}, {'value': '124.0'}, {'value': '127.7'}, {'value': '130.2'}, {'value': '132.7'}, {'value': '134.0'}, {'value': '135.2'}, {'value': '137.7'}, {'value': '140.2'}, {'value': '142.7'}, {'value': '145.2'}, {'value': '147.7'}, {'value': '149.0'}, {'value': '151.5'}, {'value': '155.2'}, {'value': '156.5'}, {'value': '157.8'}, {'value': '160.3'}, {'value': '162.8'}, {'value': '165.3'}, {'value': '167.8'}, {'value': '170.3'}, {'value': '172.8'}, {'value': '174.0'}, {'value': '176.5'}, {'value': '177.8'}, {'value': '179.0'}, {'value': '180.3'}, {'value': '182.8'}, {'value': '184.0'}, {'value': '186.5'}, {'value': '187.8'}, {'value': '190.3'}, {'value': '191.5'}, {'value': '194.0'}, {'value': '195.3'}, {'value': '197.8'}, {'value': '200.3'}, {'value': '202.8'}, {'value': '202.8'}, {'value': '205.3'}, {'value': '207.8'}, {'value': '210.3'}, {'value': '211.5'}, {'value': '212.8'}, {'value': '215.2'}, {'value': '217.7'}, {'value': '217.8'}, {'value': '220.3'}, {'value': '220.3'}, {'value': '222.8'}, {'value': '222.7'}, {'value': '225.2'}, {'value': '226.5'}, {'value': '228.9'}, {'value': '231.4'}, {'value': '232.7'}, {'value': '235.2'}, {'value': '237.7'}, {'value': '238.9'}, {'value': '241.4'}, {'value': '243.9'}, {'value': '246.4'}, {'value': '247.6'}, {'value': '251.4'}, {'value': '253.9'}, {'value': '257.6'}, {'value': '260.1'}, {'value': '262.6'}, {'value': '263.9'}, {'value': '266.4'}, {'value': '268.8'}, {'value': '271.3'}, {'value': '273.8'}, {'value': '276.3'}, {'value': '277.6'}, {'value': '281.3'}, {'value': '282.6'}, {'value': '285.0'}, {'value': '287.5'}, {'value': '290.0'}, {'value': '292.5'}, {'value': '293.8'}, {'value': '297.5'}, {'value': '300.0'}], 'units': 'K'}, {'name': 'Molar Heat Capacity', 'scalars': [{'value': '21.6'}, {'value': '22.5'}, {'value': '23.3'}, {'value': '24.1'}, {'value': '24.9'}, {'value': '25.7'}, {'value': '26.5'}, {'value': '27.3'}, {'value': '28.9'}, {'value': '30.6'}, {'value': '31.4'}, {'value': '32.2'}, {'value': '33.8'}, {'value': '34.6'}, {'value': '35.4'}, {'value': '37.1'}, {'value': '37.9'}, {'value': '41.1'}, {'value': '41.9'}, {'value': '42.8'}, {'value': '44.4'}, {'value': '46.0'}, {'value': '46.8'}, {'value': '48.5'}, {'value': '50.1'}, {'value': '51.7'}, {'value': '52.5'}, {'value': '53.3'}, {'value': '54.2'}, {'value': '55.0'}, {'value': '55.8'}, {'value': '56.6'}, {'value': '57.4'}, {'value': '59.8'}, {'value': '60.7'}, {'value': '61.5'}, {'value': '62.3'}, {'value': '63.1'}, {'value': '63.9'}, {'value': '64.7'}, {'value': '65.6'}, {'value': '66.4'}, {'value': '67.2'}, {'value': '68.0'}, {'value': '68.8'}, {'value': '69.6'}, {'value': '70.4'}, {'value': '71.3'}, {'value': '72.1'}, {'value': '72.9'}, {'value': '73.7'}, {'value': '74.5'}, {'value': '75.3'}, {'value': '76.2'}, {'value': '77.0'}, {'value': '77.4'}, {'value': '77.8'}, {'value': '78.6'}, {'value': '78.6'}, {'value': '79.4'}, {'value': '80.2'}, {'value': '81.0'}, {'value': '81.1'}, {'value': '81.9'}, {'value': '82.7'}, {'value': '83.5'}, {'value': '83.5'}, {'value': '84.3'}, {'value': '84.3'}, {'value': '85.1'}, {'value': '85.1'}, {'value': '86.0'}, {'value': '86.8'}, {'value': '87.6'}, {'value': '87.6'}, {'value': '88.4'}, {'value': '88.4'}, {'value': '89.2'}, {'value': '90.0'}, {'value': '90.9'}, {'value': '90.9'}, {'value': '91.7'}, {'value': '90.9'}, {'value': '90.9'}, {'value': '90.1'}, {'value': '89.3'}, {'value': '90.1'}, {'value': '90.1'}, {'value': '90.9'}, {'value': '90.9'}, {'value': '91.7'}, {'value': '91.7'}, {'value': '92.5'}, {'value': '92.6'}, {'value': '92.6'}, {'value': '93.4'}, {'value': '94.2'}, {'value': '94.2'}, {'value': '95.0'}, {'value': '95.0'}, {'value': '95.8'}, {'value': '95.9'}, {'value': '95.9'}, {'value': '96.7'}, {'value': '96.7'}, {'value': '97.5'}, {'value': '97.5'}, {'value': '97.5'}, {'value': '98.3'}, {'value': '98.3'}, {'value': '98.3'}, {'value': '98.4'}, {'value': '98.4'}, {'value': '99.2'}, {'value': '99.2'}, {'value': '100.0'}], 'units': 'J$\\cdot$mol$^{-1}$$\\cdot$K$^{-1}$'}]",J kg$^{-1}$ K$^{-1}$,,,,,,,,,,,,,,,,,,,,,,
1508,AlN,[{'name': 'NIST_SRD-30'}],['Aluminum nitride'],[{'name': 'Sintering'}],"[{'citation': 'Development of Translucent Aluminum Nitride Ceramics, N. Kuramoto, H. Taniguchi, and I. Aso, American Ceramic Society Bulletin, Vol. 68 4, pp. 883-887 (1989), published by American Ceramic Society.'}]",,,,,,,,,,,,Al-N,,,,,,,,,,,,,,,,,,,,,,,,,Polycrystalline,,,,,,,,,,,,,,,,,,,,,,,,,,,,,,,,,,,,,,,,,,,,,,,,,,,,,,,,,,,,,,,,,,,,,,,,AlN,"[{'name': 'Mass Fraction', 'scalars': [{'value': '97.9'}, {'value': '2.1'}], 'units': '%'}]",,,,,,,,,,,,,,,,,,,,,,,,,,,,,,,,,,,,,,,,,,,,,,
1509,ZrO2.xCeO2,[{'name': 'NIST_SRD-30'}],['Zirconia (TZP)'],[{'name': 'Sintering'}],"[{'citation': 'Mechanical Properties and Thermal Stability of CeO2 Containing Tetragonal Zirconia Polycrystals, K. Tsukuma, American Ceramic Society Bulletin, Vol. 65 10, pp. 1386-1389 (1986), published by American Ceramic Society.'}]",,,,,,,,,,,,Zr-O:CeO,,,,,,,,,,,,,,,,,,,,,,,,,Polycrystalline,,,,6.20,"[{'name': 'Mole Fraction of CeO2', 'scalars': [{'value': '12'}, {'value': '14'}, {'value': '16'}], 'units': '%'}]",,,g cm$^{-3}$,,,,,,,,,,,,,,,,,,,,,,,,,,,,,,,,,,,,,,,,,,,,,,,,,,,,,,,,,,,,,,,,,,,,,,,,,,,,,,,,,,,,,,,,,,,,,,,,,,,,,,,,,,,,,,,
1510,Si3N4.xY2O3.yAl2O3.zTiB2,[{'name': 'NIST_SRD-30'}],['Silicon nitride composite'],[{'name': 'Hot Pressing'}],"[{'citation': 'Microstructure, Chemical Aspects, and Mechanical Properties of TiB2/Si3N4 and TiN/Si3N4 Composites, J.L. Huang, S.Y. Chen, and M.T. Lee, Journal of Materials Research, Vol. 9 9, pp. 2349-2354 (1994), published by Materials Research Society.'}]",,,,,,,,,,,,Si-N:Al,,,,,,,,,,,,,,,,,,,,,,,,,Polycrystalline,,,,,,,,,,,,,,,,,,,,,,,,,,,,,,,,,,,,,,,,,,,,,,,,,,,,,,,,,,,,,,,,,,,,,,,,Si3N4,"[{'name': 'Mass Fraction of Phase', 'scalars': [{'value': '(100-z)$\\cdot$0.92'}, {'value': '(100-z)$\\cdot$0.06'}, {'value': '(100-z)$\\cdot$0.02'}, {'value': 'z'}], 'units': '%'}]",,,,,,,,,,,,,,,,,,,,,,,,,,,,,,,,,,,,,,,,,,,,,,
1511,Si6-xAlxOxN8-x,[{'name': 'NIST_SRD-30'}],['Sialon'],[{'name': 'Sintering'}],"[{'citation': 'Sialon Ceramics Made with Mixtures of Y2O3-Nd2O3 as Sintering Aids, P.O. Kall and T. Ekstrom, Journal of the European Ceramic Society, Vol. 6, pp. 119-127 (1990), published by Elsevier Science Limited.'}]",,,,,,,,,,,,Si-Al-O-N:Nd,,,,,,,,,,,,,,,,,,,,,,,,,Polycrystalline,,,,3.195,"[{'name': 'Mole Fraction of Nd2O3', 'scalars': [{'value': '0'}, {'value': '50'}, {'value': '100'}, {'value': '0'}, {'value': '50'}, {'value': '100'}], 'units': '%'}, {'name': 'Mole Fraction of Y2O3', 'scalars': [{'value': '100'}, {'value': '50'}, {'value': '0'}, {'value': '100'}, {'value': '50'}, {'value': '0'}], 'units': '%'}, {'name': 'Sintering Temperature', 'scalars': [{'value': '1775'}, {'value': '1775'}, {'value': '1775'}, {'value': '1825'}, {'value': '1825'}, {'value': '1825'}], 'units': '$^{\\circ}$C'}, {'name': 'Sample Number', 'scalars': [{'value': '1'}]}]",,,g cm$^{-3}$,,,,,,,,,,,,,,,,,,,,,,,,,,,,,,,,,,,,,,,,,,,,,,,,,,,,,,,,,,,,,,,,,,,,,,,,,,,,,,,,,,,,,,,,,,,,,,,,,,,,,,,,,,,,,,,
1512,Si3-xAlxOxN4-x,[{'name': 'NIST_SRD-30'}],['Sialon'],[{'name': 'Hot Isostatic Pressing'}],"[{'citation': '$\\beta$-Sialon Ceramics Prepared at 1700 °C by Hot Isostatic Pressing, T. Ekstrom and P.O. Olsson, Journal of the American Ceramic Society, Vol. 72 9, pp. 1722-1724 (1989), published by American Ceramic Society.'}]",,,,,,,,,,,,Si-Al-O-N,,,,,,,,,,,,,,,,,,,,,,,,,Polycrystalline,,,,3.16,"[{'name': 'x', 'scalars': [{'value': '0.10'}, {'value': '0.20'}, {'value': '0.25'}, {'value': '0.37'}, {'value': '0.50'}, {'value': '0.75'}, {'value': '1.00'}, {'value': '1.25'}, {'value': '1.50'}, {'value': '1.75'}, {'value': '2.00'}, {'value': '2.12'}, {'value': '2.25'}], 'units': 'formula units'}]",,,g cm$^{-3}$,,,,,,,,,,,,,,,,,,,,,,,,,,,,,,,,,,,,,,,,,,,,,,,,,,,,,,,,,,,,,,,,,,,,,,,,,,,,,,,,,,,,,,,,,,,,,,,,,,,,,,,,,,,,,,,
1513,NbB2,[{'name': 'NIST_SRD-30'}],['Niobium diboride'],[{'name': 'Sintering'}],"[{'citation': 'High-Temperature Thermal Expansion of Certain Group IV and Group V Diborides, F.G. Keihn and E.J. Keplin, Journal of the American Ceramic Society, Vol. 50 12, pp. 81-84 (1967), published by American Ceramic Society.'}]",,,,,,,,,,,,Nb-B,,,,,,,,,,,,,,,,,,,,,,,,,Polycrystalline,,,,,,,,,,,,,,,,,,,,,,,,,,,,,,,,,,,,,,,,,,,,,,,,,,,,,,,,,,,,,,,,,,,,,,,,,,,,,,,,,,,,,,,,,,,,,,,,,,,,,,,,,,,,,5.51,"[{'name': 'Temperature Range', 'scalars': [{'minimum': '25', 'maximum': '750'}, {'minimum': '750', 'maximum': '1700'}, {'minimum': '25', 'maximum': '750'}, {'minimum': '750', 'maximum': '1700'}], 'units': '$^{\\circ}$C'}, {'name': 'Temperature Range', 'scalars': [{'minimum': '298', 'maximum': '1023'}, {'minimum': '1023', 'maximum': '1973'}, {'minimum': '298', 'maximum': '1023'}, {'minimum': '1023', 'maximum': '1973'}], 'units': 'K'}, {'name': 'Axis', 'scalars': [{'value': 'a'}, {'value': 'a'}, {'value': 'c'}, {'value': 'c'}]}]",x10$^{-6}$,,,,,,,,
1514,SiC,[{'name': 'NIST_SRD-30'}],['Silicon carbide'],[{'name': 'Hot Isostatic Pressing'}],"[{'citation': 'Weibull Characterization of Four Hipped/Posthipped Engineering Ceramics Between Room Temperature and 1500 °C, J. Kubler, Mechanische Charakterisierung von Hochleistungskeramik Festigkeitsunte, pp. 1-88 (1992), published by EMPA Swiss Federal Laboratories for Materials Testing and Research.'}]",,,,,,,,,,,,Si-C,,,,,,,,,,,,,,,,,,,,,,,,,Polycrystalline,,,,,,,,,,,,,,,,,,,,,,,,,598,"[{'name': 'Temperature', 'scalars': [{'value': '23'}, {'value': '205'}, {'value': '400'}, {'value': '555'}, {'value': '801'}, {'value': '998'}, {'value': '1201'}, {'value': '1351'}, {'value': '1347'}, {'value': '1490'}, {'value': '1504'}], 'units': '$^{\\circ}$C'}]",,,MPa,,,,,,,,,,,,,,,,,,,,,,,,,,,,,,,,,,,,,,,,,,,,,,,,,,,,,,,,,,,,,,,,,,,,,,,,,,,,,,,,,,,,,,,,,,
1515,Al2O3.xLaAl11O18,[{'name': 'NIST_SRD-30'}],['Alumina composite'],[{'name': 'Sintering'}],"[{'citation': 'High-Strength and High-Fracture-Toughness Ceramics in the Al2O3/LaAl11O18 Systems, M. Yasuoka, K. Hirao, M. Brito, and S. Kanzaki, Journal of the American Ceramic Society, Vol. 78 7, pp. 1853-1856 (1995), published by American Ceramic Society.'}]",,,,,,,,,,,,Al-O:LaAl,,,,,,,,,,,,,,,,,,,,,,,,,Polycrystalline,,,,,,,,,,,,,,,,,,,,,,,,,,,,,,,,,,,,,,,,,,,,,,,,,,,,,,,,,,,,,,,,,,,,,,,,Al2O3,"[{'name': 'Volume Fraction of Phase', 'scalars': [{'value': '80'}, {'value': '20'}], 'units': '%'}]",,,,,,,,,,,,,,,,,,,,,,,,,,,,,,,,,,,,,,,,,,,,,,
1516,Er2O3,[{'name': 'NIST_SRD-30'}],['Erbia'],[{'name': 'Sintering'}],"[{'citation': 'Elastic Properties of Polycrystalline Yttrium Oxide, Dysprosium Oxide, Holmium Oxide, and Erbium Oxide:  Room Temperature Measurements, W.R. Manning, O. Hunter, Jr., and B.R. Powell, Jr., Journal of the American Ceramic Society, Vol. 52 8, pp. 436-442 (1969), published by American Ceramic Society.'}]",,,,,,,,,,,,Er-O,,,,,,,,,,,,,,,,,,,,,,,,,Polycrystalline,,,,,,,,,,,,,,157,"[{'name': 'Volume Fraction of Porosity', 'scalars': [{'value': '5.1'}, {'value': '5.3'}, {'value': '5.4'}, {'value': '5.6'}, {'value': '6.2'}, {'value': '6.1'}, {'value': '6.5'}, {'value': '6.5'}, {'value': '6.7'}, {'value': '7.9'}, {'value': '8.4'}, {'value': '9.2'}, {'value': '12.3'}, {'value': '14.3'}, {'value': '15.4'}, {'value': '17.1'}, {'value': '18.7'}, {'value': '19.1'}, {'value': '19.5'}, {'value': '19.8'}, {'value': '19.9'}, {'value': '20.5'}], 'units': '%'}]",,,GPa,,,,,,,,,,,,,,,,,,,,,,,,,,,,,,,,,,,,,,,,,,,,,,,,,,,,,,,,,,,,,,,,,,,,,,,,,,,,,,,,,,,,,,,,,,,,,,,,,,,,,
1517,Si3N4,[{'name': 'NIST_SRD-30'}],['Silicon nitride'],[{'name': 'Sintering'}],"[{'citation': 'The Evaluation of Environmental Effects in Toughened Ceramics for Advanced Heat Engines Investigation of Selected SiC and Si3N4 Ceramics, N.L.Hecht, G.A.Graves, D.E.McCullum, A.P.Berens, S.Goodrich, J.D.Wolf, J.R.Hoenigman, P.Yaney, D.Grant, and S.Hilton, ORNL Report Number:  ORNL/Sub/84-00221/2, pp. 1-111 (1990), published by Oak Ridge National Laboratory.'}]",,,,,,,,,,,,Si-N,,,,,,,,,,,,,,,,,,,,,,,,,Polycrystalline,,,,,,,,,,,,,,245,"[{'name': 'Range', 'scalars': [{'minimum': '195', 'maximum': '315'}], 'units': 'GPa'}, {'name': 'Temperature', 'scalars': [{'value': '23'}], 'units': '$^{\\circ}$C'}]",,,GPa,,,,,,,,,,,,,,,,,,,,,,,,,,,,,,,,,,,,,,,,,,,,,,,,,,,,,,,,,,,,,,,,,,,,,,,,,,,,,,,,,,,,,,,,,,,,,,,,,,,,,
1518,Si3N4,[{'name': 'NIST_SRD-30'}],['Silicon nitride'],,"[{'citation': 'Engineering Properties of Nitrides, S. Hampshire, Engineered Materials Handbook, Vol. 4, pp. 812-820 (1991), edited by S.J. Schneider, Jr., published by ASM International.'}]",,,,,,,,,,,,Si-N,,,,,,,,,,,,,,,,,,,,,,,,,Polycrystalline,,,,,,,,,,,,,,,,,,,,,,,,,,,,,,,,,,,,,,,,,,,,,,,,,,,,,,,,,,,,,,,,,,,,,,,,,,,,,,,,,,,,,,,,,,,,,,,,,,,,,,,,,,,,,3.2,"[{'name': 'Temperature Range', 'scalars': [{'minimum': '25', 'maximum': '1000'}], 'units': '$^{\\circ}$C'}, {'name': 'Material Type', 'scalars': [{'value': 'HPSN'}]}]",x10$^{-6}$,,,,,,,,
1519,Si3N4,[{'name': 'NIST_SRD-30'}],['Silicon nitride'],,"[{'citation': 'Engineering Properties of Nitrides, S. Hampshire, Engineered Materials Handbook, Vol. 4, pp. 812-820 (1991), edited by S.J. Schneider, Jr., published by ASM International.'}]",,,,,,,,,,,,Si-N,,,,,,,,,,,,,,,,,,,,,,,,,Polycrystalline,,,,,,,,,,,,,,,,,,,,,,,,,,,,,,,,,,,,,,,,,,,,,,,,,,,,,,,,,,,,,,,,,,,,,,,,,,,,,,,,,,,,,,,,,,,,,,,,,,,,,,,,,,,,,,,,"Minimum = 400, Maximum = 800","[{'name': 'Quench Environment', 'scalars': [{'value': 'water'}, {'value': 'oil'}]}, {'name': 'Material Type', 'scalars': [{'value': 'HPSN'}]}]",$\Delta$$^{\circ}$C,,,,,
1520,Al4+2xSi2-2xO10-x,[{'name': 'NIST_SRD-30'}],['Mullite'],,"[{'citation': 'Structure Refinement of Mullite by the Rietveld Method and a New Method for Estimation of Chemical Composition, T. Ban and K. Okada, Journal of the American Ceramic Society, Vol. 75 1, pp. 227-230 (1992), published by American Ceramic Society.'}]",7.5811,"[{'name': 'Temperature', 'scalars': [{'value': '23'}], 'units': '$^{\\circ}$C'}, {'name': 'Axis', 'scalars': [{'value': 'a'}, {'value': 'b'}, {'value': 'c'}]}, {'name': 'Specimen Number', 'scalars': [{'value': 'SP1000.1'}]}]",$\AA$,,,,,,,,,Al-Si-O,,,,,,,,,,,,,,,,,,,,,,,,,Polycrystalline,,,,,,,,,,,,,,,,,,,,,,,,,,,,,,,,,,,,,,,,,,,,,,,,,,,,,,,,,,,,,,,,,,,,,,,,,,,,,,,,,,,,,,,,,,,,,,,,,,,,,,,,,,,,,,,,,,,,,,,
1521,Y3Al5O12,[{'name': 'NIST_SRD-30'}],['Yttrium aluminum garnet (YAG)'],[{'name': 'Melt Processing'}],"[{'citation': 'High-Temperature Creep of Some Single Crystal Oxides, G.S. Corman, Ceramic Engineering and Science Proceedings, Vol. 12 9, pp. 1745-1766 (1991), published by American Ceramic Society.'}]",,,,,,,,,,,,Y-Al-O,,,,,,,,,,,,,,,,,,,2.69,"[{'name': 'Stress Range', 'scalars': [{'minimum': '100', 'maximum': '280'}, {'minimum': '100', 'maximum': '280'}, {'minimum': '50', 'maximum': '180'}, {'minimum': '50', 'maximum': '180'}, {'minimum': '100', 'maximum': '280'}], 'units': 'MPa'}, {'name': 'Temperature Range', 'scalars': [{'minimum': '1650', 'maximum': '1850'}], 'units': '$^{\\circ}$C'}, {'name': 'Crystal Direction', 'scalars': [{'value': '100 (low)'}, {'value': '100 (high)'}, {'value': '110 (low)'}, {'value': '110 (high)'}, {'value': '111'}]}]",,,,,Single Crystal,,,,,,,,,,,,,,,,,,,,,,,,,,,,,,,,,,,,,,,,,,,,,,,,,,,,,,,,,,,,,,,,,,,,,,,,,,,,,,,,,,,,,,,,,,,,,,,,,,,,,,,,,,,,,,,,,,,,,,,
1522,Al2O3,[{'name': 'NIST_SRD-30'}],['Alumina'],[{'name': 'Hot Pressing'}],"[{'citation': 'Creep and Creep Fracture in Hot-Pressed Alumina, A.G. Robertson, D.S. Wilkinson, and C.H. Caceres, Journal of the American Ceramic Society, Vol. 74 5, pp. 915-921 (1991), published by American Ceramic Society.'}]",,,,,,,,,,,,Al-O,,,,,,,,,,,,,,,,,,,,,,,,,Polycrystalline,,,,,,,,,,,,,,,,,,,,,,,,,,,,,,,,,,,,,,,,,,,,,,,,,,,,,,,,,,,,,,,,,Arco,,,,,,,,,,,,,,,,,,,,,,,MgO,"[{'name': 'Sintering Aid Mass Fraction', 'scalars': [{'value': '0.02'}], 'units': '%'}]",,,,,,,,,,,,,,,,,,,,,,,,,,,,,,
1523,SiC,[{'name': 'NIST_SRD-30'}],['Silicon carbide'],[{'name': 'Sintering'}],"[{'citation': 'The Evaluation of Environmental Effects in Toughened Ceramics for Advanced Heat Engines Investigation of Selected SiC and Si3N4 Ceramics, N.L.Hecht, G.A.Graves, D.E.McCullum, A.P.Berens, S.Goodrich, J.D.Wolf, J.R.Hoenigman, P.Yaney, D.Grant, and S.Hilton, ORNL Report Number:  ORNL/Sub/84-00221/2, pp. 1-111 (1990), published by Oak Ridge National Laboratory.'}]",,,,,,,,,,,,Si-C,,,,,,,,,,,,,,,,,,,,,,,,,Polycrystalline,,,,,,,,,,,,,,,,,,,,,,,,,,,,,,,,,,,,,,,,,,,,,,,,,,,,,,,,,,,,,,,,,,,,,,,,,,,,,,,,,,,,,,,,,,,,,,,,,,,,,,,,,,,,,4.5,"[{'name': 'Temperature', 'scalars': [{'minimum': '4.4', 'maximum': '4.8'}], 'units': '$^{\\circ}$C'}, {'name': 'Specimen Number', 'scalars': [{'value': '1000'}]}]",x10$^{-6}$,,,,,,,,
1524,Y2O3,[{'name': 'NIST_SRD-30'}],['Yttria'],[{'name': 'Hot Isostatic Pressing'}],"[{'citation': 'Elastic Moduli of Transparent Yttria, O. Yeheskel and O. Tevet, Journal of the American Ceramic Society, Vol. 82 1, pp. 136-144 (1999), published by American Ceramic Society.'}]",,,,,,,,,,,,Y-O,,,,,,,,,,,,,,,,,,,,,,,,,Polycrystalline,,,,,,,,,,,,,,,,,,,,,,,,,,,,,,,,,,,,,,,,,,,,,,,,,,,,,,,,,,,,,,,,,,,,,,,,,,0.294,"[{'name': 'Sample Number', 'scalars': [{'value': '112B'}, {'value': '113C'}, {'value': '131E'}, {'value': '123B'}, {'value': '123A'}, {'value': '115D'}, {'value': '116A'}, {'value': '114A'}]}, {'name': 'Density', 'scalars': [{'value': '5.045'}, {'value': '5.011'}, {'value': '5.030'}, {'value': '5.001'}, {'value': '5.003'}, {'value': '5.028'}, {'value': '4.882'}, {'value': '4.816'}], 'units': 'g/cm$^{3}$'}]",,,,,,,,,,,,,,,,,,,,,,,,,,,,,,,,,,,,,,,,,,,,
