Repository: ckborg/DSW2018

# DSW2018

## Description
Investigation of a structural ceramics database (WebSCD) curated by the National Institute of Standards and Technology (NIST).
3-week project as part of the UC Berkeley Data Science workshop (DSW2018).
[WebSCD]("https://srdata.nist.gov/CeramicDataPortal/scd")

## Results at-a-glance

~4000 material entries

Most represented mechanical properties: Elastic modulus, flexural strength, fracture toughness.

## Team members
[Prabudhya Bhattacharyya]("http://physics.berkeley.edu/people/graduate-student/prabudhya-bhattacharyya")

[Chris Bronner]("https://chrisbronner.com/")

[Steve Drapcho]("https://www.linkedin.com/in/steven-drapcho-2b939b149/")

File: NIST_CeramicDataSet.csv (part 41 of 103)
1525,BeO,[{'name': 'NIST_SRD-30'}],['Beryllia'],,"[{'citation': 'Green Light to Aluminum Nitride, P.T.B. Shaffer, J.R. Schorr, and R.L. Hexemer, Ceramic Industry, Vol. 132 5, pp. 25-27 (1989), published by Corcoran Communications, Inc..'}]",,,,,,,,,,,,Be-O,,,,,,,,,,,,,,,,,,,,,,,,,Polycrystalline,,,,,,,,,,,,,,,,,,,,,,,,,,,,,,,,,,,,,,,,,,,,,,,,,,,,,,,,,,,,,,,,,,,,,,,,,,,,,,,,,,,,,,,,,,,,,,,,,,,,,,,,,,,,,7.6,"[{'name': 'Temperature', 'scalars': [{'value': '23'}], 'units': '$^{\\circ}$C'}]",x10$^{-6}$,,,,,,,,
1526,ZrO2,[{'name': 'NIST_SRD-30'}],['Zirconia (PSZ)'],,"[{'citation': 'Effects of Environment on the Mechanical Behavior of High-Performance Ceramics, G.A. Graves and N.L. Hecht, Report No. UDR-TR-94-136, pp. 1-138 (1995), published by University of Dayton Research Institute.'}]",,,,,,,,,,,,Zr-O:MgO,,,,,,,,,,,,,,,,,,,,,,,,,Polycrystalline,,,,,,,,,,,,,,,,,,,,,,,,,,,,,,,,,,,,,,,,,,,,,,,,,,,,,,,,,,,,,,,,,"Nilcra Ceramics, Inc.",,,,,,,,,,,,,,,,,,,,,,,,,,,,,,,,,,,,,,,,,,,,10.3,"[{'name': 'Temperature Range', 'scalars': [{'minimum': '25', 'maximum': '1050'}], 'units': '$^{\\circ}$C'}]",x10$^{-6}$,,,,,,,,
1527,Al2O3,[{'name': 'NIST_SRD-30'}],['Alumina'],[{'name': 'Sintering'}],"[{'citation': 'Alumina and Other Refractory Materials, R.N. Kleiner, Handbook of Materials Science, Vol. 2, pp. 355-385 (1975), edited by C.T. Lynch, published by CRC Press.'}]",,,,,,,,,,,,Al-O,,,,,,,,,,,,,,,,,,,,,,,,,Polycrystalline,,,,,,,,,,,,,,393,"[{'name': 'Temperature', 'scalars': [{'value': '23'}], 'units': '$^{\\circ}$C'}, {'name': 'Grain Size Range', 'scalars': [{'minimum': '15', 'maximum': '45'}, {'minimum': '1', 'maximum': '6'}, {'minimum': '5', 'maximum': '50'}], 'units': '$\\mu$m'}, {'name': 'Density', 'scalars': [{'value': '3.99'}, {'value': '3.96'}, {'value': '3.87'}], 'units': 'g/cm$^{3}$'}]",,,GPa,,,,,,,,,,,,,,,,,,,,,,,,,,,,,,,,,,,,,,,,,,,,,,,,,,,,,,,,,,,,,,,,,,,,,,,,,,,,,,,,,,,,,,,,,,,,,,,,,,,,,
1528,ZrO2,[{'name': 'NIST_SRD-30'}],['Zirconia (PSZ)'],,"[{'citation': 'Effects of Environment on the Mechanical Behavior of High-Performance Ceramics, G.A. Graves and N.L. Hecht, Report No. UDR-TR-94-136, pp. 1-138 (1995), published by University of Dayton Research Institute.'}]",,,,,,,,,,,,Zr-O:Y,,,,,,,,,,,,,,,,,,,,,,,,,Polycrystalline,,,,,,,,,,,,,,,,,,,,,,,,,,,,,,,,,,,,,,,,,,,,,,,,,,,,,,,,,,,,,,,,,NGK,,,,,,,,,,,,,,,,,,,,,,,,,,,,,,,,,,,,,,,,,,,,10.1,"[{'name': 'Temperature Range', 'scalars': [{'minimum': '25', 'maximum': '1050'}], 'units': '$^{\\circ}$C'}]",x10$^{-6}$,,,,,,,,
1529,Al2O3.xSiC,[{'name': 'NIST_SRD-30'}],['Alumina composite'],[{'name': 'Hot Pressing'}],"[{'citation': 'Tensile Creep Behavior of Alumina/Silicon Carbide Nanocomposite, T. Ohji, A. Nakahira, T. Hirano, and K. Niihara, Journal of the American Ceramic Society, Vol. 77 12, pp. 3259-3262 (1994), published by American Ceramic Society.'}]",,,,,,,,,,,,Al-O:SiC,,,,,,,,,,,,,,,,,,,3.1,"[{'name': 'Temperature', 'scalars': [{'value': '1200'}], 'units': '$^{\\circ}$C'}, {'name': 'Stress Mode', 'scalars': [{'value': 'tension'}, {'value': 'flexure'}]}]",,,,,Polycrystalline,,,,,,,,,,,,,,,,,,,,,,,,,,,,,,,,,,,,,,,,,,,,,,,,,,,,,,,,,,,,,,,,,,,,,,,,,,,,,,,,,,,,,,,,,,,,,,,,,,,,,,,,,,,,,,,,,,,,,,,
1530,Al2O3,[{'name': 'NIST_SRD-30'}],['Alumina'],[{'name': 'Sintering'}],"[{'citation': 'Corrosion of Aluminum Oxide in Acids and Caustic Solutions, W. Genthe and H. Hausner, Berichte der Deutshen Keramischen Gesellschaft, Vol. 67 1, pp. 6-10 (1990), published by Deutsche Keramische Gesellschaft e.V..'}]",,,,,,,,,,,,Al-O,,,,,,,,,,,,,,,,,,,,,,,,,Polycrystalline,,,,3.81,"[{'name': 'Sample Number', 'scalars': [{'value': 'A-S 300'}]}]",,,g cm$^{-3}$,,,,,,,,,,,,,,,,,,,,,,,,,,,,,,,,,,,,,,,,,,,,,,,,,,,,,,,,,,,,,,,,,,,,,,,,,,,,,,,,,,,,,,,,,,,,,,,,,,,,,,,,,,,,,,,
1531,MgAl2O4,[{'name': 'NIST_SRD-30'}],['Magnesium aluminate'],[{'name': 'Sintering'}],"[{'citation': 'Rigidity Modulus of Some Pure Oxide Bodies, E. Ryshkewitch, Journal of the American Ceramic Society, Vol. 34 10, pp. 322-326 (1951), published by American Ceramic Society.'}]",,,,,,,,,,,,Mg-Al-O,,,,,,,,,,,,,,,,,,,,,,,,,Polycrystalline,,,,,,,,,,,,,,216,"[{'name': 'Temperature', 'scalars': [{'value': '20'}], 'units': '$^{\\circ}$C'}, {'name': 'Specimen Number', 'scalars': [{'value': '2'}]}]",,,GPa,,,,,,,,,,,,,,,,,,,,,,,,,,,,,,,,,,,,,,,,,,,,,,,,,,,,,,,,,,,,,,,,,,,,,,,,,,,,,,,,,,,,,,,,,,,,,,,,,,,,,
1532,Al2O3,[{'name': 'NIST_SRD-30'}],['Alumina'],[{'name': 'Hot Pressing'}],"[{'citation': 'Elevated-Temperature Toughness and Hardness of a Hot-Pressed Al2O3-WC-Co Composite, W.P. Tai and T. Watanabe, Journal of the American Ceramic Society, Vol. 81 1, pp. 257-259 (1998), published by American Ceramic Society.'}]",,,,,,,,,,,,Al-O,,,,,,,,,,,,,,,,,,,,,,,,,Polycrystalline,,,,,,,,,,,,,,,,,,,,,,,,,,,,,,,,,,,,,,,,,,,,,,,,,,,,19.9,"[{'name': 'Temperature', 'scalars': [{'value': '23'}, {'value': '202'}, {'value': '303'}, {'value': '398'}, {'value': '493'}, {'value': '593'}], 'units': '$^{\\circ}$C'}]",,,GPa,,,,,,,,,,,,,,,,,,,,,,,,,,,,,,,,,,,,,,,,,,,,,,,,,,,,,,,,,,,,,,,
1533,Al2O3,[{'name': 'NIST_SRD-30'}],['Alumina'],,"[{'citation': 'Elastic Constants of Corundum up to 1825 K, T. Goto and O.L. Anderson, Journal of Geophysical Research, Vol. 94 B6, pp. 7588-7602 (1989), published by American Geophysical Union.'}]",,,,,,,,,,,,Al-O,,,,,,,,,,,,,,,,,,,,,,,,,Single Crystal,,,,,,,,,,,,,,,,,,,,,,,,,,,,,,,,,,,,,,,,,,,,,,,,,,,,,,,,,,,,,,,,,Shinko-sha Co.,,,,,,,,,0.2353,"[{'name': 'Temperature', 'scalars': [{'value': '296'}, {'value': '350'}, {'value': '400'}, {'value': '450'}, {'value': '500'}, {'value': '550'}, {'value': '600'}, {'value': '650'}, {'value': '700'}, {'value': '750'}, {'value': '800'}, {'value': '850'}, {'value': '900'}, {'value': '950'}, {'value': '1000'}, {'value': '1050'}, {'value': '1100'}, {'value': '1150'}, {'value': '1200'}, {'value': '1250'}, {'value': '1300'}, {'value': '1350'}, {'value': '1400'}, {'value': '1450'}, {'value': '1500'}, {'value': '1550'}, {'value': '1600'}, {'value': '1650'}, {'value': '1700'}, {'value': '1750'}, {'value': '1800'}, {'value': '1825'}], 'units': 'K'}]",,,,,,,,,,,,,,,,,,,,,,,,,,,,,,,,,,,,,,,,,,,,
1534,Al4+2xSi2-2xO10-x.yZrO2,[{'name': 'NIST_SRD-30'}],['Mullite composite'],[{'name': 'Sintering'}],"[{'citation': 'High-Temperature Characterization of Reaction-Sintered Mullite-Zirconia Composites, P. Descamps, S. Sakaguchi, M. Poorteman, and F. Cambier, Journal of the American Ceramic Society, Vol. 74 10, pp. 2476-2481 (1991), published by American Ceramic Society.'}]",,,,,,,,,,,,Al-Si-O:ZrO,,,,,,,,,,,,,,,,,,,,,,,,,Polycrystalline,,,,,,,,,,,,,,,,,,,,,,,,,,,,,,,,,,,,,,,,,,,,,,,,,,,,,,,,,,,,,,,,,,,,,,,,,,,,,,,,,,,,,,,,MgO,"[{'name': 'Sintering Aid Mass Fraction', 'scalars': [{'value': '1.8'}], 'units': '%'}, {'name': 'Sample Number', 'scalars': [{'value': 'M-MZ'}]}]",,,,,,,,,,,,,,,,,,,,,,,,,,,,,,
1535,Si3N4,[{'name': 'NIST_SRD-30'}],['Silicon nitride'],[{'name': 'Hot Pressing'}],"[{'citation': 'Oxidation of Si3N4 in the Range 1300 °C to 1500 °C, W.C. Tripp and H.C. Graham, Journal of the American Ceramic Society, Vol. 59 9, pp. 399-403 (1976), published by American Ceramic Society.'}]",,,,,,,,,,,,Si-N,HS-130,,,,,,,,,0.019,"[{'name': 'Exposure Time', 'scalars': [{'value': '5'}, {'value': '8'}, {'value': '12'}, {'value': '16'}, {'value': '20'}, {'value': '24'}, {'value': '2'}, {'value': '4'}, {'value': '8'}, {'value': '12'}, {'value': '16'}, {'value': '20'}, {'value': '24'}, {'value': '4'}, {'value': '8'}, {'value': '12'}, {'value': '16'}, {'value': '20'}, {'value': '24'}, {'value': '5'}, {'value': '8'}, {'value': '12'}, {'value': '16'}, {'value': '20'}, {'value': '24'}, {'value': '1'}, {'value': '4'}, {'value': '6'}, {'value': '8'}, {'value': '2'}, {'value': '3'}], 'units': 'h'}, {'name': 'Exposure Temperature', 'scalars': [{'value': '1300'}, {'value': '1300'}, {'value': '1300'}, {'value': '1300'}, {'value': '1300'}, {'value': '1300'}, {'value': '1350'}, {'value': '1350'}, {'value': '1350'}, {'value': '1350'}, {'value': '1350'}, {'value': '1350'}, {'value': '1350'}, {'value': '1400'}, {'value': '1400'}, {'value': '1400'}, {'value': '1400'}, {'value': '1400'}, {'value': '1400'}, {'value': '1450'}, {'value': '1450'}, {'value': '1450'}, {'value': '1450'}, {'value': '1450'}, {'value': '1450'}, {'value': '1475'}, {'value': '1475'}, {'value': '1475'}, {'value': '1475'}, {'value': '1500'}, {'value': '1500'}], 'units': '$^{\\circ}$C'}]",mg cm$^{-2}$ h$^{-1}$,,,,,,,,,,,,,Polycrystalline,,,,,,,,,,,,,,,,,,,,,,,,,,,,,,,,,,,,,,,,,,,,,,,,,,,,,,,,,,,,,,,,,Norton Company,,,,,,,,,,,,,,,,,,,,,,,,,,,,,,,,,,,,,,,,,,,,,,,,,,,,,,
1536,Al2O3.xSiC,[{'name': 'NIST_SRD-30'}],['Alumina composite'],[{'name': 'Sintering'}],"[{'citation': 'Pressureless Sintering and Elastic Constants of Al2O3-SiC Nanocomposites, C.C. Anya and S.G. Roberts, Journal of the European Ceramic Society, Vol. 17, pp. 565-573 (1997), published by Elsevier Science Ltd..'}]",,,,,,,,,,,,Al-O:SiC,,,,,,,,,,,,,,,,,,,,,,,,,Polycrystalline,,,,,,,,,,,,,,,,,,,,,,,,,,,,,,,,,,,,,,,,,,,,,,,,,,,,,,,,,,,,,,,,,,,,,,,,,,,,,,,,,,,,,160,"[{'name': 'Volume Fraction of SiC', 'scalars': [{'value': '0'}, {'value': '5'}, {'value': '5'}, {'value': '10'}, {'value': '10'}, {'value': '15'}], 'units': '%'}, {'name': 'Density', 'scalars': [{'value': '3.96'}, {'value': '3.91'}, {'value': '3.85'}, {'value': '3.87'}, {'value': '3.81'}, {'value': '3.83'}], 'units': 'g/cm$^{3}$'}, {'name': 'Relative Density', 'scalars': [{'value': '99.9'}, {'value': '99.8'}, {'value': '98.2'}, {'value': '99.7'}, {'value': '98.2'}, {'value': '99.6'}], 'units': '%'}, {'name': 'Grain Size', 'scalars': [{'value': '3.5'}, {'value': '4.0'}, {'value': '-'}, {'value': '2.9'}, {'value': '-'}, {'value': '2.6'}], 'units': '$\\mu$m'}]",GPa,,,,,,,,,,,,,,,,,,,,,,,,,,,,,,,,
1537,C,[{'name': 'NIST_SRD-30'}],['Diamond'],[{'name': 'Crystal Growth'}],"[{'citation': 'Low-Temperature Heat Capacity of Cubic Boron Nitride, T. Atake, A. Honda, Y. Saito, and K. Saito, Japanese Journal of Applied Physics, Vol. 29 10, pp. 1869-1870 (1990), published by Publication Office, Japanese Journal of Applied Physics.'}]",,,,,,,,,,,,C,,,,,,,,,,,,,,,,,,,,,,,,,Single Crystal,,,,,,,,,,,,,,,,,,,,,,,,,,,,,,,,,,,,,,,,,,,,,,,,,,,,,,,,,,,,,,,,,G.E.,,,,,,,,,,,,,,,,,,,,,,,,,,,,,,12,"[{'name': 'Temperature', 'scalars': [{'value': '100'}, {'value': '125'}, {'value': '150'}, {'value': '175'}, {'value': '200'}, {'value': '225'}, {'value': '250'}, {'value': '274'}, {'value': '300'}], 'units': 'K'}]",J kg$^{-1}$ K$^{-1}$,,,,,,,,,,,,,,,,,,,,,,
1538,Si3N4,[{'name': 'NIST_SRD-30'}],['Silicon nitride'],[{'name': 'Sintering'}],"[{'citation': 'Formation and Characteristics of Silicon Nitride-Lithium Aluminum Silicate Ceramics:  Part II, Mechanical and Thermal Properties, D.J. Kim, P. Greil, and G. Petzow, Advanced Ceramic Materials, Vol. 2 4, pp. 822-826 (1987), published by American Ceramic Society.'}]",,,,,,,,,,,,Si-N,,,,,,,,,,,,,,,,,,,,,,,,,Polycrystalline,,,,,,,,,,,,,,,,,,,,,,,,,,,,,,,,,,,,,,,,,,,,,,,,,,,,,,,,,,,,,,,,,,,,,,,,,,,,,,,,,,,,,,,,,,,,,,,,,,,,,,,,,,,,,3.36,"[{'name': 'Temperature Interval', 'scalars': [{'minimum': '40', 'maximum': '700'}, {'minimum': '40', 'maximum': '1200'}, {'minimum': '40', 'maximum': '1200'}, {'minimum': '40', 'maximum': '1200'}], 'units': '$^{\\circ}$C'}, {'name': 'Measurement Cycle', 'scalars': [{'value': 'Heating'}, {'value': 'Cooling'}, {'value': 'Heating'}, {'value': 'Cooling'}]}, {'name': 'Devitrified', 'scalars': [{'value': 'no'}, {'value': 'no'}, {'value': 'yes'}, {'value': 'yes'}]}]",x10$^{-6}$,,,,,,,,
1539,Si5.5Al0.5O0.5N7.5,[{'name': 'NIST_SRD-30'}],['Sialon'],[{'name': 'Hot Pressing'}],"[{'citation': 'Influence of Microstructure on Strength and Fracture Toughness of $\\beta$-Sialon, K. Kishi, S. Umebayashi, and E. Tani, Journal of Materials Science, Vol. 25, pp. 2780-2784 (1990), published by Chapman and Hall.'}]",,,,,,,,,,,,Si-Al-O-N,,,,,,,,,,,,,,,,,,,,,,,,,Polycrystalline,,,,,,,,,,,,,,,,,,,,,,,,,,,,,,,,,3.3,"[{'name': 'Temperature', 'scalars': [{'value': '23'}], 'units': '$^{\\circ}$C'}, {'name': 'Heat Treatment', 'scalars': [{'value': 'no'}, {'value': 'yes'}, {'value': 'no'}]}, {'name': 'Starting Material', 'scalars': [{'value': 'Al(Oi-Pr)3'}, {'value': 'Al(Oi-Pr)3'}, {'value': 'Al2O3'}]}]",,,MPa m$^{1/2}$,,,,,,,,,,,,,,,,,,,,,,,,,,,,,,,,,,,,,,,,,,,,,,,,,,,,,,,,,,,,,,,,,,,,,,,,,,,,,,,,,,
1540,HfO2.0.5Tb2O3,[{'name': 'NIST_SRD-30'}],['Hafnia (cubic)'],[{'name': 'Sintering'}],"[{'citation': 'Elastic Properties of Hafnium and Zirconium Oxides Stabilized with Praseodymium or Terbium Oxide, S. L. Dole and O. Hunter,Jr., Journal of the American Ceramic Society, Vol. 66 3, pp. C-47-C-49 (1983), published by American Ceramic Society.'}]",,,,,,,,,,,,Hf-O:Tb,,,,,,,,,,,,,,,,,,,,,,,,,,,,,,,,,,,,,,,,,,,,,,,,,,,,,,,,,,,,,,,,,,,,,,,,,,,,,,,,,,,,,,,,,,,,,,,,,,,,,,,,,,,,,,81.8,"[{'name': 'Volume Fraction of Porosity', 'scalars': [{'value': '0.066'}, {'value': '0.124'}, {'value': '0.147'}, {'value': '0.176'}]}, {'name': 'Temperature', 'scalars': [{'value': '23'}], 'units': '$^{\\circ}$C'}]",GPa,,,,,,,,,,,,,,,,,,,,,,,,,,,,,,,,
1541,Al2O3,[{'name': 'NIST_SRD-30'}],['Alumina'],[{'name': 'Sintering'}],"[{'citation': 'Elastic Properties, Hardness and Indentation Fracture Toughness of $\\beta$-Sialons, J. Piekarczyk, J. Lis, and J. Bialoskorski, Key Engineering Materials, Vol. 89, pp. 541-546 (1994), published by Trans Tech Publications, Switzerland.'}]",,,,,,,,,,,,Al-O,,,,,,,,,,,,,,,,,,,,,,,,,Polycrystalline,,,,,,,,,,,,,,,,,,,,,,,,,,,,,,,,,,,,,,,,,,,,,,,,,,,,,,,,,,,,,,,,,,,,,,,,,,,,,,,,,,,,,158,"[{'name': 'x of Alx', 'scalars': [{'value': '-'}], 'units': 'formula units'}]",GPa,,,,,,,,,,,,,,,,,,,,,,,,,,,,,,,,
1542,Si3N4,[{'name': 'NIST_SRD-30'}],['Silicon nitride'],[{'name': 'Sintering'}],"[{'citation': 'Formation and Characteristics of Silicon Nitride-Lithium Aluminum Silicate Ceramics:  Part II, Mechanical and Thermal Properties, D.J. Kim, P. Greil, and G. Petzow, Advanced Ceramic Materials, Vol. 2 4, pp. 822-826 (1987), published by American Ceramic Society.'}]",,,,,,,,,,,,Si-N,,,,,,,,,,,,,,,,,,,,,,,,,Polycrystalline,,,,,,,,,,,,,,,,,,,,,,,,,,,,,,,,,4.19,"[{'name': 'Devitrified', 'scalars': [{'value': 'no'}, {'value': 'yes'}]}]",,,MPa m$^{1/2}$,,,,,,,,,,,,,,,,,,,,,,,,,,,,,,,,,,,,,,,,,,,,,,,,,,,,,,,,,,,,,,,,,,,,,,,,,,,,,,,,,,
1543,ZrO2.xY2O3,[{'name': 'NIST_SRD-30'}],['Zirconia (TZP)'],,"[{'citation': 'Characterization Studies of Transformation-Toughened Ceramics, N.L. Hecht, S.M. Goodrich, D.E. McCullum, P.P. Yaney, S.D. Jang, and V.J. Tennery, American Ceramic Society Bulletin, Vol. 71 6, pp. 955-959 (1992), published by American Ceramic Society.'}]",,,,,,,,,,,,Zr-O:Y,Z-201,,,,,,,,,,,,,,,,,,,,,,,,,,,,5.9,"[{'name': 'Temperature', 'scalars': [{'value': '23'}], 'units': '$^{\\circ}$C'}]",,,g cm$^{-3}$,,,,,,,,,,,,,,,,,,,,,,,,,,,,,,,,,,,,,,,,,,,,,,,,,,,,,,,,,Kyocera,,,,,,,,,,,,,,,,,,,,,,,,,,,,,,,,,,,,,,,,,,,,,,,,,,,,,,
1544,Al2O3,[{'name': 'NIST_SRD-30'}],['Alumina'],[{'name': 'Sintering'}],"[{'citation': 'The Effects of Notch Width on the SENB Toughness for Oxide Ceramics, J. Wang, W.M. Rainforth, T. Wadsworth, and R. Stevens, Journal of the European Ceramic Society, Vol. 10, pp. 21-31 (1992), published by Elsevier Science Limited.'}]",,,,,,,,,,,,Al-O,,,,,,,,,,,,,,,,,,,,,,,,,Polycrystalline,,,,,,,,,,,,,,,,,,,,,,,,,,,,,,,,,,,,,,,,,,,,,,,,,,,,,,,,,,,,,,,,,,,,,,,,Al2O3,"[{'name': 'Mole Fraction of Phase', 'scalars': [{'value': '100'}], 'units': '%'}, {'name': 'Grain Size', 'scalars': [{'value': '2.6'}], 'units': '$\\mu$m'}, {'name': 'Specimen Number', 'scalars': [{'value': 'III'}]}]",,,,,,,,,,,,,,,,,,,,,,,,,,,,,,,,,,,,,,,,,,,,,,
1545,Si3N4,[{'name': 'NIST_SRD-30'}],['Silicon nitride'],[{'name': 'Hot Isostatic Pressing'}],"[{'citation': 'Short-Crack Toughness and Abrasive Machining of Silicon Nitride, H.H.K. Xu, S. Jahanmir, L.K. Ives, L.S. Job, and K.T. Ritchie, Journal of the American Ceramic Society, Vol. 79 12, pp. 3055-3064 (1996), published by American Ceramic Society.'}]",,,,,,,,,,,,Si-N,,,,,,,,,,,,,,,,,,,,,,,,,Polycrystalline,,,,,,,,,,,,,,,,,,,,,,,,,,,,,,,,,,,,,,,,,,0.8,"[{'name': 'Aspect Ratio', 'scalars': [{'value': '1.5'}]}, {'name': 'Specimen Number', 'scalars': [{'value': '1'}]}]",,,$\mu$m,,,,,,,,,,,,,,,,,,,Commercial company,,,,,,,,,,,,,,,,,,,,,,,,,,,,,,,,,,,,,,,,,,,,,,,,,,,,,,
1546,Al2O3.xTiB2,[{'name': 'NIST_SRD-30'}],['Alumina composite'],[{'name': 'Hot Pressing'}],"[{'citation': 'Enhanced Mechanical Properties of Alumina by Dis persed Titanium Diboride Particulate Inclusions, J. Liu and P.D. Ownby, Journal of the American Ceramic Society, Vol. 74 1, pp. 241-243 (1991), published by American Ceramic Society.'}]",,,,,,,,,,,,Al-O:TiB,,,,,,,,,,,,,,,,,,,,,,,,,Polycrystalline,,,,,,,,,,,,,,,,,,,,,,,,,420,"[{'name': 'Volume Fraction of TiB2', 'scalars': [{'value': '0'}, {'value': '5'}, {'value': '10'}, {'value': '15'}, {'value': '20'}], 'units': '%'}]",,,MPa,,,,,,,,,,,,,,,,,,,,,,,,,,,,,,,,,,,,,,,,,,,,,,,,,,,,,,,,,,,,,,,,,,,,,,,,,,,,,,,,,,,,,,,,,,
1547,Si3N4,[{'name': 'NIST_SRD-30'}],['Silicon nitride'],[{'name': 'Crystal Growth'}],"[{'citation': 'The Crystal Structure of $\\beta$-Si3N4; Structural and Stability Considerations Between $\\alpha$- and $\\beta$-Si3N4, R. Grun, Acta Crystallographica B, Vol. 35, pp. 800-804 (1979), published by International Union of Crystallography.'}]",,,,,,,,,,,,Si-N,,,,,,,,,,,,,,,,,,,,,,,,,Single Crystal,,,,,,,,,,,,,,,,,,,,,,,,,,,,,,,,,,,,,,,,,,,,,,,,,,,,,,,,,,,,,,,,,,,,,,,,,,,,,,,,,,0.7686,"[{'name': 'Atom', 'scalars': [{'value': 'Si'}, {'value': 'Si'}, {'value': 'Si'}, {'value': 'N(1)'}, {'value': 'N(1)'}, {'value': 'N(1)'}, {'value': 'N(2)'}, {'value': 'N(2)'}, {'value': 'N(2)'}]}, {'name': 'Coordinate', 'scalars': [{'value': 'x'}, {'value': 'y'}, {'value': 'z'}, {'value': 'x'}, {'value': 'y'}, {'value': 'z'}, {'value': 'x'}, {'value': 'y'}, {'value': 'z'}]}]",,,,,,,,,,,,,,,,,,,,,,,,,,,,,,,,,,,,
1548,MgO,[{'name': 'NIST_SRD-30'}],['Magnesia'],[{'name': 'Hot Pressing'}],"[{'citation': 'High-Temperature Elastic Properties of Polycrystalline MgO and Al2O3, N. Soga and O.L. Anderson, Journal of the American Ceramic Society, Vol. 49 7, pp. 355-359 (1966), published by American Ceramic Society.'}]",,,,,,,,,,,,Mg-O,,,,,,,,,,,,,,,,,,,,,,,,,Polycrystalline,,,,,,,,,,,,,,,,,,,,,,,,,,,,,,,,,,,,,,,,,,,,,,,,,,1.55,"[{'name': 'Temperature', 'scalars': [{'value': '300'}, {'value': '400'}, {'value': '500'}, {'value': '600'}, {'value': '700'}, {'value': '800'}, {'value': '900'}, {'value': '1000'}, {'value': '1100'}], 'units': 'K'}]",,,,,,,,,,,,,,Avco Co.,,,,,,,,,,,,,,,,,,,,,,,,,,,,,,,,,,,,,,,,,,,,,,,,,,,,,,
1549,SiC,[{'name': 'NIST_SRD-30'}],['Silicon carbide'],[{'name': 'Reaction Bonding'}],"[{'citation': 'The Evaluation of Environmental Effects in Toughened Ceramics for Advanced Heat Engines Investigation of Selected SiC and Si3N4 Ceramics, N.L.Hecht, G.A.Graves, D.E.McCullum, A.P.Berens, S.Goodrich, J.D.Wolf, J.R.Hoenigman, P.Yaney, D.Grant, and S.Hilton, ORNL Report Number:  ORNL/Sub/84-00221/2, pp. 1-111 (1990), published by Oak Ridge National Laboratory.'}]",,,,,,,,,,,,Si-C,,,,,,,,,,,,,,,,,,,,,,,,,Polycrystalline,,,,,,,,,,,,,,,,,,,,,,,,,310,"[{'name': 'Range', 'scalars': [{'minimum': '175', 'maximum': '450'}, {'minimum': '70', 'maximum': '450'}], 'units': 'MPa'}, {'name': 'Temperature', 'scalars': [{'value': '23'}, {'value': '1400'}], 'units': '$^{\\circ}$C'}]",,,MPa,,,,,,,,,,,,,,,,,,,,,,,,,,,,,,,,,,,,,,,,,,,,,,,,,,,,,,,,,,,,,,,,,,,,,,,,,,,,,,,,,,,,,,,,,,
1550,Al2O3,[{'name': 'NIST_SRD-30'}],['Alumina'],,"[{'citation': 'Ceramic Oxide Fibers:  Building Blocks for New Applications, T.L. Tompkins, Ceramic Industry, Vol. 144 4, pp. 45-50 (1995), published by Business News Publishing Co..'}]",,,,,,,,,,,,Al-O,Nextel 610,,,,,,,,,,,,,,,,,19,,,"[{'name': 'Applied Stress', 'scalars': [{'value': '35'}, {'value': '49'}, {'value': '70'}, {'value': '110'}, {'value': '130'}, {'value': '140'}, {'value': '210'}, {'value': '300'}, {'value': '22'}, {'value': '36'}, {'value': '49'}, {'value': '70'}, {'value': '84'}, {'value': '94'}, {'value': '110'}, {'value': '140'}], 'units': 'MPa'}, {'name': 'Temperature', 'scalars': [{'value': '1100'}, {'value': '1100'}, {'value': '1100'}, {'value': '1100'}, {'value': '1100'}, {'value': '1100'}, {'value': '1100'}, {'value': '1100'}, {'value': '1200'}, {'value': '1200'}, {'value': '1200'}, {'value': '1200'}, {'value': '1200'}, {'value': '1200'}, {'value': '1200'}, {'value': '1200'}], 'units': '$^{\\circ}$C'}]",10$^{-9}$ s$^{-1}$,,,Polycrystalline,,,,,,,,,,,,,,,,,,,,,,,,,,,,,,,,,,,,,,,,,,,,,,,,,,,,,,,,,,,,,,,,,3M Company,,,,,,,,,,,,,,,,,,,,,,,,,,,,,,,,,,,,,,,,,,,,,,,,,,,,,,
1551,ZrO2.xCaO,[{'name': 'NIST_SRD-30'}],['Zirconia (PSZ)'],[{'name': 'Melt Processing'}],"[{'citation': 'Physical, Microstructural and Thermomechanical Properties of ZrO2 Single Crystals, R.P. Ingel, D. Lewis, B.A. Bender, and R.W. Rice, Advances in Ceramics, Vol. 12, pp. 408-414 (1984), published by American Ceramic Society.'}]",,,,,,,,,,,,Zr-O:CaO,,,,,,,,,,,,,,,,,,,,,,,,,Single Crystal,,,,5.85,"[{'name': 'Mass Fraction of Stabilizer', 'scalars': [{'value': '4'}, {'value': '9'}], 'units': '%'}, {'name': 'Stabilizer', 'scalars': [{'value': 'CaO'}]}, {'name': 'Temperature', 'scalars': [{'value': '23'}], 'units': '$^{\\circ}$C'}]",,,g cm$^{-3}$,,,,,,,,,,,,,,,,,,,,,,,,,,,,,,,,,,,,,,,,,,,,,,,,,,,,,,,,,,,,,,,,,,,,,,,,,,,,,,,,,,,,,,,,,,,,,,,,,,,,,,,,,,,,,,,
1552,ZrO2.xMgO,[{'name': 'NIST_SRD-30'}],['Zirconia (PSZ)'],[{'name': 'Sintering'}],"[{'citation': 'Influence of Temperature on Elastic Modulus and Strength of MgO-Partially Stabilized Zirconia (Mg-PSZ), Y. Kubota, M. Ashizuka, E. Ishida, and T. Mitamura, Journal of the Ceramic Society of Japan, Vol. 102 8, pp. 708-712 (1994), published by Ceramic Society of Japan.'}]",,,,,,,,,,,,Zr-O:MgO,,,,,,,,,,,,,,,,,,,,,,,,,Polycrystalline,,,,,,,,,,,,,,,,,,,,,,,,,,,,,,,,,,,,,,,,,,,,,,,,,,,,,,,,,,,,,,,,,,,,,,,,cubic,"[{'name': 'Amount of Phase', 'scalars': [{'value': '34'}, {'value': '66'}], 'units': '%'}, {'name': 'Specimen Number', 'scalars': [{'value': 'C'}]}]",,,,,,,,,,,,,,,,,,,,,,,,,,,,,,,,,,,,,,,,,,,,,,
1553,Si3N4,[{'name': 'NIST_SRD-30'}],['Silicon nitride'],,"[{'citation': 'Effects of Environment on the Mechanical Behavior of High-Performance Ceramics, G.A. Graves and N.L. Hecht, Report No. UDR-TR-94-136, pp. 1-138 (1995), published by University of Dayton Research Institute.'}]",,,,,,,,,,,,Si-N:Y,,,,,,,,,,,,,,,,,,,,,,,,,Polycrystalline,,,,,,,,,,,,,,310,"[{'name': 'Temperature', 'scalars': [{'value': '20'}, {'value': '1000'}, {'value': '1400'}], 'units': '$^{\\circ}$C'}]",,,GPa,,,,,,,,,,,,,,,,,,,,,,,,,,,,,,,,,,,,,,,,,,,,,,,Norton/TRW,,,,,,,,,,,,,,,,,,,,,,,,,,,,,,,,,,,,,,,,,,,,,,,,,,,,,,
1554,Al2O3.xY,[{'name': 'NIST_SRD-30'}],['Alumina'],[{'name': 'Hot Pressing'}],"[{'citation': 'Effect of Yttrium and Lanthanum on the Tensile Creep Behavior of Aluminum Oxide, J. Cho, M.P. Harmer, H.M. Chan, J.M. Rickman, and A.M. Thompson, Journal of the American Ceramic Society, Vol. 80 4, pp. 1013-1017 (1997), published by American Ceramic Society.'}]",,,,,,,,,,,,Al-O:Y,,,,,,,,,,,,,,,,,,,,,,,,,Polycrystalline,,,,,,,,,,,,,,,,,,,,,,,,,,,,,,,,,,,,,,,,,,1.7,"[{'name': 'Aspect Ratio', 'scalars': [{'value': '1.6', 'uncertainty': '0.5'}]}]",,,$\mu$m,,,,,,,,,,,,,,,,,,,,,,,,,,,,,,,,,,,,,,,,,,,,,,,,,,,,,,,,,,,,,,,,,,,,,,,,,
1555,Al2O3,[{'name': 'NIST_SRD-30'}],['Alumina'],[{'name': 'Sintering'}],"[{'citation': 'Effects of Ceramic Microstructures on Strength and Fracture Surface Energy, G.K. Bansal, Proceedings of the Sixth International Materials Symposium, pp. 860-871 (1976), edited by R.M. Fulrath and J.A. Pask, published by Westview Press (Boulder Colorado).'}]",,,,,,,,,,,,Al-O,,,,,,,,,,,,,,,,,,,,,,,,,Polycrystalline,,,,,,,,,,,,,,,,,,,,,,,,,,,,,,23.2,"[{'name': 'Temperature', 'scalars': [{'value': '22'}], 'units': '$^{\\circ}$C'}]",J m$^{-2}$,,,,,,,,,,,,,,,,,,,,,,,,,,,,,,,,,3M Company,,,,,,,,,,,,,,,,,,,,,,,,,,,,,,,,,,,,,,,,,,,,,,,,,,,,,,
1556,3Al2O3.2SiO2,[{'name': 'NIST_SRD-30'}],['Mullite'],[{'name': 'Sintering'}],"[{'citation': 'Hot Hydrogen Exposure Degradation of the Strength of Mullite, T.P. Herbell, D.R. Hull, and A. Garg, Journal of the American Ceramic Society, Vol. 81 4, pp. 910-916 (1998), published by American Ceramic Society.'}]",,,,,,,,,,,,Al-Si-O,K-635,,,,,,,,,,,,,,,,,,,,,,,,Polycrystalline,,,,,,,,,,,,,,,,,,,,,,,,,,,,,,,,,,,,,,,,,,10,"[{'name': 'Aspect Ratio', 'scalars': [{'value': '8'}]}, {'name': 'Grain Dimension', 'scalars': [{'value': 'Length'}]}]",,,$\mu$m,,,,,,,,,,,,,,,,,,,Kyocera,,,,,,,,,,,,,,,,,,,,,,,,,,,,,,,,,,,,,,,,,,,,,,,,,,,,,,
1557,Si3N4.xMoSi2,[{'name': 'NIST_SRD-30'}],['Silicon nitride composite'],[{'name': 'Hot Pressing'}],"[{'citation': 'Post-Hot-Pressing and High-Temperature Bending Strength of Reaction-Bonded Silicon Nitride-Molybdenum Disilicide and Silicon Nitride-Tungsten Silicide Composites, B.R. Zhang, F. Marino, and V.M. Sglavo, Journal of the American Ceramic Society, Vol. 81 5, pp. 1344-1348 (1998), published by American Ceramic Society.'}]",,,,,,,,,,,,Si-N:MoSi,,,,,,,,,,,,,,,,,,,,,,,,,Polycrystalline,,,,,,,,,,,,,,,,,,,,,,,,,187,"[{'name': 'Temperature', 'scalars': [{'value': '25'}, {'value': '1000'}, {'value': '1200'}, {'value': '1400'}], 'units': '$^{\\circ}$C'}]",,,MPa,,,,,,,,,,,,,,,,,,,,,,,,,,,,,,,,,,,,,,,,,,,,,,,,,,,,,,,,,,,,,,,,,,,,,,,,,,,,,,,,,,,,,,,,,,
1558,SiC,[{'name': 'NIST_SRD-30'}],['Silicon carbide'],[{'name': 'Sintering'}],"[{'citation': 'Mechanical Property Evaluation at Elevated Temperature of Sintered $\\beta$-Silicon Carbide, M.J. Slavin and G.D. Quinn, International Journal of High Technology Ceramics, Vol. 2 1, pp. 47-63 (1986), published by Elsevier Applied Science.'}]",,,,,,,,,,,,Si-C,,,,,,,,,,,,,,,,,,,,,,,,,Polycrystalline,,,,,,,,,,,,,,,,,,,,,,,,,,,,,,,,,,,,,,,,,,,,,,,,,,,,,,,,,,,,,,,,,General Electric Company,,,,,,,,,,,,,4.9,"[{'name': 'Relative Density', 'scalars': [{'value': '96.7'}], 'units': '%'}, {'name': 'Sample Number', 'scalars': [{'value': '3'}]}]",%,Plate,,,,,,,,,,,,,,,,,,,,,,,,,,,,,,,,,,,,,,
1559,AlN,[{'name': 'NIST_SRD-30'}],['Aluminum nitride'],[{'name': 'Crystal Growth'}],"[{'citation': 'The Intrinsic Thermal Conductivity of AlN, G.A. Slack, R.A. Tanzill, R.O. Pohl, and J.W. Vandersande, Journal of Physics and Chemistry of Solids, Vol. 48 7, pp. 641-647 (1987), published by Pergamon Press.'}]",,,,,,,,,,,,Al-N,,,,,,,,,,,,,,,,,,,,,,,,,Single Crystal,,,,,,,,,,,,,,,,,,,,,,,,,,,,,,,,,,,,,,,,,,,,,,,,,,,,,,,,,,,,,,,,,,,,,,,,,,,,,,,,,,,,,,,,,,,,,,,,,,,,,,,0.38,"[{'name': 'Pure AlNThermal Cond.', 'scalars': [{'value': '0.38'}, {'value': '1.3'}, {'value': '5.8'}, {'value': '48'}, {'value': '380'}, {'value': '2000'}, {'value': '5800'}, {'value': '19500'}, {'value': '45000'}, {'value': '70000'}, {'value': '46000'}, {'value': '20500'}, {'value': '4700'}, {'value': '1570'}, {'value': '780'}, {'value': '319'}, {'value': '195'}, {'value': '100'}, {'value': '49'}, {'value': '24'}], 'units': 'W$\\cdot$m$^{-1}$$\\cdot$K$^{-1}$'}, {'name': 'Temperature', 'scalars': [{'value': '0.4'}, {'value': '0.6'}, {'value': '1.0'}, {'value': '2.0'}, {'value': '4.0'}, {'value': '6.0'}, {'value': '10.0'}, {'value': '15'}, {'value': '20'}, {'value': '30'}, {'value': '45'}, {'value': '60'}, {'value': '100'}, {'value': '150'}, {'value': '200'}, {'value': '300'}, {'value': '400'}, {'value': '600'}, {'value': '1000'}, {'value': '1800'}], 'units': 'K'}]",W m$^{-1}$ K$^{-1}$,,,,,,,,,,,,,,
1560,SrTiO3,[{'name': 'NIST_SRD-30'}],['Strontium titanate'],[{'name': 'Solid State Reaction'}],"[{'citation': 'High Temperature Heat Contents of Meta- and Orthotitanates of Barium and Strontium, J.P. Coughlin and R.L. Orr, Journal of the American Chemical Society, Vol. 75 3, pp. 530-531 (1953), published by American Chemical Society.'}]",,,,,,,,,,,,Sr-Ti-O,,,,,,,,,,,,,,,,,,,,,,,,,Polycrystalline,,,,,,,,,,,,,,,,,,,,,,,,,,,,,,,,,,,,,,,,,,,,,,,,,,,,,,,,,,,,,,,,,,,,,,,,,,,,,,,,,,,,,,,,,,,,,,,537.57,"[{'name': 'Temperature', 'scalars': [{'value': '300'}, {'value': '400'}, {'value': '500'}, {'value': '600'}, {'value': '700'}, {'value': '800'}, {'value': '900'}, {'value': '1000'}, {'value': '1100'}, {'value': '1200'}, {'value': '1300'}, {'value': '1400'}, {'value': '1500'}, {'value': '1600'}, {'value': '1700'}, {'value': '1800'}], 'units': 'K'}, {'name': 'Molar Heat Capacity', 'scalars': [{'value': '98.66'}, {'value': '108.87'}, {'value': '114.00'}, {'value': '117.12'}, {'value': '119.29'}, {'value': '120.96'}, {'value': '122.33'}, {'value': '123.53'}, {'value': '124.60'}, {'value': '125.60'}, {'value': '126.53'}, {'value': '127.43'}, {'value': '128.29'}, {'value': '129.13'}, {'value': '129.96'}, {'value': '130.77'}], 'units': 'J$\\cdot$mol$^{-1}$$\\cdot$K$^{-1}$'}]",J kg$^{-1}$ K$^{-1}$,,,,,,,,,,,,,,,,,,,,,,
1561,SiC,[{'name': 'NIST_SRD-30'}],['Silicon carbide'],,"[{'citation': 'Engineering Properties of Carbides, P.T.B. Shaffer, Engineered Materials Handbook, Vol. 4, pp. 804-811 (1991), edited by S.J. Schneider, Jr., published by ASM International.'}]",,,,,,,,,,,,Si-C,,,,,,,,,,,,,,,,,,,,,,,,,Polycrystalline,,,,,,,,,,,,,,455,"[{'name': 'Temperature', 'scalars': [{'value': '23'}], 'units': '$^{\\circ}$C'}, {'name': 'Type', 'scalars': [{'value': 'CVD'}, {'value': 'Hot pressed'}, {'value': 'Sintered'}, {'value': 'Reaction Bonded'}]}]",,,GPa,,,,,,,,,,,,,,,,,,,,,,,,,,,,,,,,,,,,,,,,,,,,,,,,,,,,,,,,,,,,,,,,,,,,,,,,,,,,,,,,,,,,,,,,,,,,,,,,,,,,,
1562,SiC.xAl2O3.yY2O3,[{'name': 'NIST_SRD-30'}],['Silicon carbide'],[{'name': 'Hot Pressing'}],"[{'citation': 'Texture and Fracture Toughness Anistropy in Silicon Carbide, W. Kim, Y.W. Kim, and D.H. Cho, Journal of the American Ceramic Society, Vol. 81 6, pp. 1669-1672 (1998), published by American Ceramic Society.'}]",,,,,,,,,,,,Si-C,,,,,,,,,,,,,,,,,,,,,,,,,Polycrystalline,,,,,,,,,,,,,,,,,,,,,,,,,,,,,,,,,3.6,"[{'name': 'Annealing Time at 1900 $^{\\circ}$C', 'scalars': [{'value': '0'}, {'value': '0'}, {'value': '8'}, {'value': '8'}], 'units': 'h'}, {'name': 'Measurement Direction', 'scalars': [{'value': 'Parallel'}, {'value': 'Perpendicular'}, {'value': 'Parallel'}, {'value': 'Perpendicular'}]}]",,,MPa m$^{1/2}$,,,,,,,,,,,,,,,,,,,,,,,,,,,,,,,,,,,,,,,,,,,,,,,,,,,,,,,,,,,,,,,,,,,,,,,,,,,,,,,,,,
1563,SrZrO3,[{'name': 'NIST_SRD-30'}],['Strontium zirconate'],[{'name': 'Sintering'}],"[{'citation': 'Zirconates as New Materials for Thermal Barrier Coatings, R. Vassen, X. Cao, F. Tietz, D. Basu, and D. Stover, Journal of the American Ceramic Society, Vol. 83 8, pp. 2023-2028 (2000), published by American Ceramic Society.'}]",,,,,,,,,,,,Sr-Zr-O,,,,,,,,,,,,,,,,,,,,,,,,,Polycrystalline,,,,,,,,,,,,,,,,,,,,,,,,,,,,,,,,,,,,,,,,,,,,,,,,,,,,,,,,,,,,,,,,,,,,,,,,,,,,,,,,,,,,,,,,,,,,,,,,,,,,,,,,,,,,,8.23,"[{'name': 'Temperature', 'scalars': [{'value': '136'}, {'value': '234'}, {'value': '327'}, {'value': '432'}, {'value': '537'}, {'value': '635'}, {'value': '728'}, {'value': '826'}, {'value': '931'}, {'value': '1030'}, {'value': '1129'}, {'value': '1233'}, {'value': '1332'}], 'units': '$^{\\circ}$C'}, {'name': '$\\Delta$L/Lo', 'scalars': [{'value': '0.093'}, {'value': '0.185'}, {'value': '0.278'}, {'value': '0.384'}, {'value': '0.503'}, {'value': '0.635'}, {'value': '0.754'}, {'value': '0.874'}, {'value': '0.979'}, {'value': '1.085'}, {'value': '1.191'}, {'value': '1.310'}, {'value': '1.390'}], 'units': '%'}]",x10$^{-6}$,,,,,,,,
1564,Si3N4,[{'name': 'NIST_SRD-30'}],['Silicon nitride'],[{'name': 'Reaction Bonding'}],"[{'citation': 'Unlubricated Sliding Friction and Wear of Various Si3N4 Pairs Between 22 °C and 1000 °C, A. Skopp, M. Woydt, and K.H. Habig, Tribology International, Vol. 23 3, pp. 189-199 (1990), published by Butterworth-Heinemann Ltd.'}]",,,,,,,,,,,,Si-N,RB411,,,,,,,,,,,,,,,,,,,,,,,,Polycrystalline,,,,,,,,,,,,,,,,,,,,,,,,,,,,,,,,,,,,,,,,,,,,,,,,,,,,,,,,,,,,,,,,,Hoechst CermTec AG,,,,,,,Si3N4,"[{'name': 'Mass Fraction of Phase', 'scalars': [{'value': '90.53'}, {'value': '2.33'}, {'value': '2.27'}, {'value': '4.83'}, {'value': '0.008'}, {'value': '0.035'}], 'units': '%'}]",,,,,,,,,,,,,,,,,,,,,,,,,,,,,,,,,,,,,,,,,,,,,,
1565,Sm2O3,[{'name': 'NIST_SRD-30'}],['Samarium oxide'],[{'name': 'Sintering'}],"[{'citation': 'Elastic Properties of Polycrystalline Monoclinic Sm2O3, O. Hunter, H.J. Korklan, and R.R. Suchomel, Journal of the American Ceramic Society, Vol. 57 6, pp. 267-268 (1974), published by American Ceramic Society.'}]",,,,,,,,,,,,Sm-O,,,,,,,,,,,,,,,,,,,,,,,,,Polycrystalline,,,,,,,,,,,,,,138.0,"[{'name': 'Volume Fraction of Porosity', 'scalars': [{'value': '0.016'}, {'value': '0.045'}, {'value': '0.054'}, {'value': '0.079'}, {'value': '0.092'}, {'value': '0.107'}, {'value': '0.119'}, {'value': '0.260'}, {'value': '0.279'}, {'value': '0.372'}, {'value': '0.372'}, {'value': '0.376'}, {'value': '0.376'}, {'value': '0.019'}, {'value': '0.019'}, {'value': '0.019'}, {'value': '0.019'}, {'value': '0.019'}, {'value': '0.019'}, {'value': '0.019'}, {'value': '0.019'}, {'value': '0.019'}, {'value': '0.019'}, {'value': '0.019'}, {'value': '0.019'}, {'value': '0.019'}, {'value': '0.019'}, {'value': '0.019'}, {'value': '0.019'}]}, {'name': 'Temperature', 'scalars': [{'value': '23'}, {'value': '23'}, {'value': '23'}, {'value': '23'}, {'value': '23'}, {'value': '23'}, {'value': '23'}, {'value': '23'}, {'value': '23'}, {'value': '23'}, {'value': '23'}, {'value': '23'}, {'value': '23'}, {'value': '26'}, {'value': '101'}, {'value': '176'}, {'value': '270'}, {'value': '364'}, {'value': '457'}, {'value': '551'}, {'value': '582'}, {'value': '639'}, {'value': '720'}, {'value': '813'}, {'value': '907'}, {'value': '1001'}, {'value': '1101'}, {'value': '1214'}, {'value': '1314'}], 'units': '$^{\\circ}$C'}]",,,GPa,,,,,,,,,,,,,,,,,,,,,,,,,,,,,,,,,,,,,,,,,,,,,,,,,,,,,,,,,,,,,,,,,,,,,,,,,,,,,,,,,,,,,,,,,,,,,,,,,,,,,
1566,C,[{'name': 'NIST_SRD-30'}],['Diamond'],[{'name': 'Natural Specimen'}],"[{'citation': 'Plastic Deformation and Anisotropy in the Hardness of Diamond, C.A. Brookes, Nature, Vol. 228, pp. 660-661 (1970), published by Macmillan Magazines Ltd.'}]",,,,,,,,,,,,C,,,,,,,,,,,,,,,,,,,,,,,,,Single Crystal,,,,,,,,,,,,,,,,,,,,,,,,,,,,,,,,,,,,,,,,,,,,,,,,,,,,9.5,"[{'name': 'Crystal Direction', 'scalars': [{'value': '100'}, {'value': '010'}, {'value': '110'}, {'minimum': '1', 'maximum': '10'}]}]",,,GPa,,,,,,,,,,,,,,,,,,,,,,,,,,,,,,,,,,,,,,,,,,,,,,,,,,,,,,,,,,,,,,,
1567,Si3N4.xSiO2,[{'name': 'NIST_SRD-30'}],['Silicon nitride composite'],[{'name': 'Hot Pressing'}],"[{'citation': 'Factors Affecting Mechanical Properties of Silicon Oxynitride Ceramics, M. Ohashi, K. Nakamura, K. Hirao, M. Toriyama, and S. Kanzaki, Ceramics International, Vol. 23, pp. 27-37 (1997), published by Elsevier Science Ltd..'}]",,,,,,,,,,,,Si-N:SiO,,,,,,,,,,,,,,,,,,,,,,,,,Polycrystalline,,,,,,,,,,,,,,,,,,,,,,,,,1133,"[{'name': 'Specimen', 'scalars': [{'value': 'UYA22'}, {'value': 'UYA22'}, {'value': 'UYA22'}, {'value': 'UYA22'}, {'value': 'UYA22'}, {'value': 'UYA22'}, {'value': 'DYA22'}, {'value': 'DYA22'}, {'value': 'DYA22'}, {'value': 'DYA22'}, {'value': 'DYA22'}, {'value': 'DYA22'}, {'value': 'DYA22'}, {'value': 'DYA22'}, {'value': 'DYA22'}, {'value': 'DYA22'}, {'value': 'DYA22'}, {'value': 'UG15'}, {'value': 'UG15'}, {'value': 'UG15'}, {'value': 'UG15'}, {'value': 'DG15'}, {'value': 'DG15'}, {'value': 'DG15'}, {'value': 'DG15'}, {'value': 'DG15'}, {'value': 'DG15'}, {'value': 'DG15'}, {'value': 'DG15'}]}, {'name': 'Hot Pressing Time', 'scalars': [{'minimum': '2', 'maximum': '6'}, {'minimum': '2', 'maximum': '6'}, {'minimum': '2', 'maximum': '6'}, {'minimum': '2', 'maximum': '6'}, {'minimum': '2', 'maximum': '6'}, {'minimum': '2', 'maximum': '6'}, {'minimum': '2', 'maximum': '6'}, {'minimum': '2', 'maximum': '6'}, {'minimum': '2', 'maximum': '6'}, {'minimum': '2', 'maximum': '6'}, {'value': '1'}, {'value': '1'}, {'value': '1'}, {'value': '0.5'}, {'value': '0.5'}, {'value': '0.5'}, {'value': '0.5'}, {'minimum': '2', 'maximum': '6'}, {'minimum': '2', 'maximum': '6'}, {'minimum': '2', 'maximum': '6'}, {'minimum': '2', 'maximum': '6'}, {'minimum': '2', 'maximum': '6'}, {'minimum': '2', 'maximum': '6'}, {'minimum': '2', 'maximum': '6'}, {'minimum': '2', 'maximum': '6'}, {'value': '1'}, {'value': '1'}, {'value': '1'}, {'value': '1'}], 'units': 'h'}, {'name': 'Temperature', 'scalars': [{'value': '23'}, {'value': '400'}, {'value': '800'}, {'value': '1000'}, {'value': '1200'}, {'value': '1400'}, {'value': '23'}, {'value': '800'}, {'value': '1000'}, {'value': '1200'}, {'value': '23'}, {'value': '1000'}, {'value': '1200'}, {'value': '23'}, {'value': '1000'}, {'value': '1200'}, {'value': '1400'}, {'value': '23'}, {'value': '1000'}, {'value': '1400'}, {'value': '1500'}, {'value': '23'}, {'value': '800'}, {'value': '1000'}, {'value': '1200'}, {'value': '23'}, {'value': '1200'}, {'value': '1400'}, {'value': '1500'}], 'units': '$^{\\circ}$C'}]",,,MPa,,,,,,,,,,,,,,,,,,,,,,,,,,,,,,,,,,,,,,,,,,,,,,,,,,,,,,,,,,,,,,,,,,,,,,,,,,,,,,,,,,,,,,,,,,
1568,ZrO2,[{'name': 'NIST_SRD-30'}],['Zirconia'],[{'name': 'Flux Growth'}],"[{'citation': 'The Crystal Structure of Baddeleyite (Monoclinic ZrO2) and its Relation to the Polymorphism of ZrO2, D.K. Smith and H.W. Newkirk, Acta Crystallographica, Vol. 18, pp. 983-991 (1965), published by Munksgaard International Booksellers and Publishers Ltd..'}]",,,,,,,,,99.23,"[{'name': 'Temperature', 'scalars': [{'value': '23'}], 'units': '$^{\\circ}$C'}]",$^{\circ}$ (degree,Zr-O,,,,,,,,,,,,,,,,,,,,,,,,,Single Crystal,,,,,,,,,,,,,,,,,,,,,,,,,,,,,,,,,,,,,,,,,,,,,,,,,,,,,,,,,,,,,,,,,,,,,,,,,,,,,,,,,,,,,,,,,,,,,,,,,,,,,,,,,,,,,,,,,,,,,,,
1569,ZrO2.xY2O3,[{'name': 'NIST_SRD-30'}],['Zirconia (PSZ)'],,"[{'citation': 'The Measurement of Sliding Friction and Wear of Ceramics at High Temperature, M.G. Gee, C.S. Matharu, E.A. Almond, and T.S. Eyre, Wear, Vol. 138, pp. 169-187 (1990), published by Elsevier Science S.A..'}]",,,,,,,,,,,,Zr-O:Y,,,,,,,,,,,,,,,,,,,,,,,,,Polycrystalline,,,,,,,,,,,,,,,,,,,,,,,,,,,,,,,,,,,,,,,,,,,,,,,,,,,,13.6,"[{'name': 'Temperature', 'scalars': [{'value': '23'}], 'units': '$^{\\circ}$C'}]",,,GPa,,,,,,,,,,,,,,,,,,,,,,,,,,,,,,,,,,,,,,,,,,,,,,,,,,,,,,,,,,,,,,,
1570,ZrO2.xY2O3.yAl2O3,[{'name': 'NIST_SRD-30'}],['Zirconia composite'],[{'name': 'Hot Isostatic Pressing'}],"[{'citation': 'Strength and Fracture Toughness of Isostatically Hot- Pressed Composites of Al2O3 and Y2O3-Partially- Stabilized ZrO2, K. Tsukuma, K. Ueda, and M. Shimada, Journal of the American Ceramic Society, Vol. 68 1, pp. C-4-C-5 (1985), published by American Ceramic Society.'}]",,,,,,,,,,,,Zr-O:Al,,,,,,,,,,,,,,,,,,,,,,,,,Polycrystalline,,,,,,,,,,,,,,,,,,,,,,,,,1430,"[{'name': 'Mass Fraction of Al2O3', 'scalars': [{'value': '0'}, {'value': '10'}, {'value': '20'}, {'value': '30'}, {'value': '40'}, {'value': '0'}, {'value': '10'}, {'value': '20'}, {'value': '30'}, {'value': '40'}], 'units': '%'}, {'name': 'Mole Fraction of Y2O3', 'scalars': [{'value': '2'}, {'value': '2'}, {'value': '2'}, {'value': '2'}, {'value': '2'}, {'value': '3'}, {'value': '3'}, {'value': '3'}, {'value': '3'}, {'value': '3'}], 'units': '%'}]",,,MPa,,,,,,,,,,,,,,,,,,,,,,,,,,,,,,,,,,,,,,,,,,,,,,,,,,,,,,,,,,,,,,,,,,,,,,,,,,,,,,,,,,,,,,,,,,
1571,Si3N4.xY2O3.yAl2O3,[{'name': 'NIST_SRD-30'}],['Silicon nitride composite'],,"[{'citation': 'Ceramic Technology Project Data Base:  September 1992 Summary Report, B.L.P. Keyes, ORNL Report Number:  ORNL/M-2775, pp. 1-171 (1992), published by Oak Ridge National Laboratory.'}]",,,,,,,,,,,,Si-N:Al,,,,,,,,,,,,,,,,,,,,,,,,,Polycrystalline,,,,3.26,"[{'name': 'Temperature', 'scalars': [{'value': '23'}], 'units': '$^{\\circ}$C'}, {'name': 'Specimen Number', 'scalars': [{'value': 'H'}]}]",,,g cm$^{-3}$,,,,,,,,,,,,,,,,,,,,,,,,,,,,,,,,,,,,,,,,,,,,,,,,,,,,,,,,,,,,,,,,,,,,,,,,,,,,,,,,,,,,,,,,,,,,,,,,,,,,,,,,,,,,,,,
