Repository: ckborg/DSW2018

# DSW2018

## Description
Investigation of a structural ceramics database (WebSCD) curated by the National Institute of Standards and Technology (NIST).
3-week project as part of the UC Berkeley Data Science workshop (DSW2018).
[WebSCD]("https://srdata.nist.gov/CeramicDataPortal/scd")

## Results at-a-glance

~4000 material entries

Most represented mechanical properties: Elastic modulus, flexural strength, fracture toughness.

## Team members
[Prabudhya Bhattacharyya]("http://physics.berkeley.edu/people/graduate-student/prabudhya-bhattacharyya")

[Chris Bronner]("https://chrisbronner.com/")

[Steve Drapcho]("https://www.linkedin.com/in/steven-drapcho-2b939b149/")

File: NIST_CeramicDataSet.csv (part 42 of 103)
1572,Si3N4.xCeO2.yTiC,[{'name': 'NIST_SRD-30'}],['Silicon nitride composite'],[{'name': 'Hot Pressing'}],"[{'citation': 'Effect of Silicon Carbide Whisker and Titanium Carbide Particulate Additions on the Friction and Wear Behavior of Silicon Nitride, C.R. Blanchard and R.A. Page, Journal of the American Ceramic Society, Vol. 73 11, pp. 3442-3452 (1990), published by American Ceramic Society.'}]",,,,,,,,,,,,Si-N:CeO,,,,,,,,,,,,,,,,,,,,,,,,,Polycrystalline,,,,,,,,,,,,,,,,,,,,,,,,,,,,,,,,,,,,,,0.74,"[{'name': 'Temperature', 'scalars': [{'value': '295'}, {'value': '495'}, {'value': '690'}, {'value': '900'}], 'units': '$^{\\circ}$C'}]",,,,,,,,,,,,,,,,,,,,,,,,,,,,,,,,,,,,,,,,,,,,,,,,,,,,,,,,,,,,,,,,,,,,,,,,,,,,,,,,
1573,SiC,[{'name': 'NIST_SRD-30'}],['Silicon carbide'],[{'name': 'Crystal Growth'}],"[{'citation': 'Fundamental Studies of Corrosion of Nonoxide Structural Ceramics, R.E. Tressler and K.E. Spear, Projects Within the Center for Advanced Materials, pp. 125-143 (1990), edited by J.R. Hellmann and B.K. Kennedy, published by Center for Advanced Materials, Pennsylvania State University.'}]",,,,,,,,,,,,Si-C,,,,,,,123,"[{'name': 'Temperature', 'scalars': [{'value': '1200'}], 'units': '$^{\\circ}$C'}, {'name': 'Na+ implant', 'scalars': [{'value': '0'}, {'value': '50'}, {'value': '1000'}], 'units': 'ppm'}]",kJ/mol,,,,,,,,,,,,,,,,,,,,,,,,,,,,,,,,,,,,,,,,,,,,,,,,,,,,,,,,,,,,,,,,,,,,,,,,,,,,,,,,,,,,,,,,,,,,,,,,,,,,,,,,,,,,,,,,,,,,,,,,,,,,,,,,,,,,,,,
1574,Al2O3.xLaAl11O18,[{'name': 'NIST_SRD-30'}],['Alumina composite'],[{'name': 'Sintering'}],"[{'citation': 'High-Strength and High-Fracture-Toughness Ceramics in the Al2O3/LaAl11O18 Systems, M. Yasuoka, K. Hirao, M. Brito, and S. Kanzaki, Journal of the American Ceramic Society, Vol. 78 7, pp. 1853-1856 (1995), published by American Ceramic Society.'}]",,,,,,,,,,,,Al-O:LaAl,,,,,,,,,,,,,,,,,,,,,,,,,Polycrystalline,,,,,,,,,,,,,,,,,,,,,,,,,,,,,,,,,4.1,"[{'name': 'Test Temperature', 'scalars': [{'value': '23'}], 'units': '$^{\\circ}$C'}, {'name': 'Sintering Temperature', 'scalars': [{'value': '1600'}], 'units': '$^{\\circ}$C'}]",,,MPa m$^{1/2}$,,,,,,,,,,,,,,,,,,,,,,,,,,,,,,,,,,,,,,,,,,,,,,,,,,,,,,,,,,,,,,,,,,,,,,,,,,,,,,,,,,
1575,Y2O3.xZrO2,[{'name': 'NIST_SRD-30'}],['Yttria'],[{'name': 'Sintering'}],"[{'citation': 'Unusual Properties of Microwave-Sintered Yttria-2 wt% Zirconia, C.E. Holcombe, T.T. Meek, and N.L. Dykes, Journal of Materials Science Letters, Vol. 7, pp. 881-884 (1988), published by Chapman and Hall.'}]",,,,,,,,,,,,Y-O:ZrO,,,,,,,,,,,,,,,,,,,,,,,,,Polycrystalline,,,,,,,,,,,,,,,,,,,,,,,,,63,"[{'name': 'Sample Number', 'scalars': [{'value': '124A'}]}, {'name': 'Density', 'scalars': [{'value': '4.59'}], 'units': 'g/cm$^{3}$'}]",,,MPa,,,,,,,,,,,,,,,,,,,,,,,,,,,,,,,,,,,,,,,,,,,,,,,,,,,,,,,,,,,,,,,,,,,,,,,,,,,,,,,,,,,,,,,,,,
1576,ThO2,[{'name': 'NIST_SRD-30'}],['Thoria'],[{'name': 'Crystal Growth'}],"[{'citation': 'The Thermal Expansions of Thoria, Periclase, and Diamond, B.J. Skinner, American Mineralogist, Vol. 42, pp. 39-55 (1957), published by Mineralogical Society of America.'}]",5.59475,"[{'name': 'Axis', 'scalars': [{'value': 'a'}]}, {'name': 'Temperature', 'scalars': [{'value': '8.5'}, {'value': '25.0'}, {'value': '33.0'}, {'value': '34.1'}, {'value': '103.1'}, {'value': '162.0'}, {'value': '256.2'}, {'value': '343.1'}, {'value': '398.2'}, {'value': '403.0'}, {'value': '404.2'}, {'value': '421.3'}, {'value': '446.0'}, {'value': '495.9'}, {'value': '593.9'}, {'value': '700.0'}, {'value': '787.2'}], 'units': '$^{\\circ}$C'}]",$\AA$,,,,,,,,,Th-O,,,,,,,,,,,,,,,,,,,,,,,,,Single Crystal,,,,,,,,,,,,,,,,,,,,,,,,,,,,,,,,,,,,,,,,,,,,,,,,,,,,,,,,,,,,,,,,,,,,,,,,,,,,,,,,,,,,,,,,,,,,,,,,,,,,,,,,,,,,,,,,,,,,,,,
1577,ZrO2.xAl2O3.yY2O3,[{'name': 'NIST_SRD-30'}],['Zirconia composite'],[{'name': 'Sintering'}],"[{'citation': 'Fracture Toughness of Al2O3-Particle Dis pered Y2O3- Partially Stabilized Zirconia, J.F. Li and R. Watanabe, Journal of the American Ceramic Society, Vol. 78 4, pp. 1079-1082 (1995), published by American Ceramic Society.'}]",,,,,,,,,,,,Zr-O:Al,,,,,,,,,,,,,,,,,,,,,,,,,Polycrystalline,,,,6.041,"[{'name': 'Volume Fraction of Al2O3', 'scalars': [{'value': '0'}, {'value': '10'}, {'value': '20'}, {'value': '30'}, {'value': '10'}, {'value': '20'}, {'value': '30'}, {'value': '10'}, {'value': '20'}, {'value': '30'}], 'units': '%'}, {'name': 'Particle Sizeof Al2O3', 'scalars': [{'value': '-'}, {'value': '0.4'}, {'value': '0.4'}, {'value': '0.4'}, {'value': '1.8'}, {'value': '1.8'}, {'value': '1.8'}, {'value': '6.5'}, {'value': '6.5'}, {'value': '6.5'}]}, {'name': 'Relative Density', 'scalars': [{'value': '99.4'}, {'value': '99.0'}, {'value': '99.5'}, {'value': '99.0'}, {'value': '99.0'}, {'value': '99.5'}, {'value': '99.5'}, {'value': '99.7'}, {'value': '99.0'}, {'value': '95.9'}], 'units': '%'}]",,,g cm$^{-3}$,,,,,,,,,,,,,,,,,,,,,,,,,,,,,,,,,,,,,,,,,,,,,,,,,,,,,,,,,,,,,,,,,,,,,,,,,,,,,,,,,,,,,,,,,,,,,,,,,,,,,,,,,,,,,,,
1578,ZrO2,[{'name': 'NIST_SRD-30'}],['Zirconia'],,"[{'citation': 'Influence of Molding Methods on the Mechanical Strength of ZrO2 Ceramics, E. I. Akselrod, P. E. Volfson, and N. M. Chudnova a. o., Ogneupori (Refractories) 9, pp. 8-12 (1990).'}]",,,,,,,,,,,,Zr-O,,,,,,,,,,,,,,,,,,,,,,,,,Polycrystalline,,,,,,,,,,,,,,,,,,,,,,,,,,,,,,,,,,,,,,,,,,,,,,,,,,,,,,,,,,,,,,,,,,,,,,,,,,,,,,,,,Bar,,,,,,,,,,,,,,,,,,,,,,,,,,,,,,,,,,9,"[{'name': 'Test Temperature', 'scalars': [{'value': '293'}, {'value': '1373'}, {'value': '293'}, {'value': '293'}, {'value': '293'}, {'value': '293'}, {'value': '1273'}, {'value': '1373'}, {'value': '293'}, {'value': '293'}, {'value': '293'}, {'value': '293'}, {'value': '293'}], 'units': 'K'}, {'name': 'Processing Name', 'scalars': [{'value': 'Sem. Pres.'}, {'value': 'Sem. Pres.'}, {'value': 'Sem. Pres.'}, {'value': 'Hot Pres.'}, {'value': 'Slip Cast.'}, {'value': 'Slip Cast.'}, {'value': 'Slip Cast.'}, {'value': 'Slip Cast.'}, {'value': 'Sem. Pres.'}, {'value': 'Hydr.Pres.'}, {'value': 'HP, 1400$^{\\circ}$C'}, {'value': 'HP, 1500$^{\\circ}$C'}, {'value': 'HP, 1500$^{\\circ}$C'}]}, {'name': 'Ceramic Grade', 'scalars': [{'value': 'MgChSTs'}, {'value': 'MgChSTs'}, {'value': '7U'}, {'value': '7U'}, {'value': '7U'}, {'value': '7U'}, {'value': '7U'}, {'value': '7U'}, {'value': 'TsI-6'}, {'value': 'TsI-6'}, {'value': 'TsI-6'}, {'value': 'TsI-6'}, {'value': 'TsI-6(+Al)'}]}]",,,
1579,B4C.xAl.ySi,[{'name': 'NIST_SRD-30'}],['Boron carbide'],[{'name': 'Hot Isostatic Pressing'}],"[{'citation': 'Mechanical Behaviour of Hot-Pressed Boron Carbide in Various Atmospheres, G.A. Gogotsi, Y.G. Gogotsi, and D.Y. Ostrovoj, Journal of Materials Science Letters, Vol. 7, pp. 814-816 (1988), published by Chapman and Hall.'}]",,,,,,,,,,,,"B-C:Al,Si",,,,,,,,,,,,,,,,,,,,,,,,,Polycrystalline,,,,,,,,,,,,,,,,,,,,,,,,,300,"[{'name': 'Temperature', 'scalars': [{'value': '30'}, {'value': '630'}, {'value': '980'}, {'value': '1340'}, {'value': '70'}, {'value': '590'}, {'value': '1020'}, {'value': '1350'}], 'units': '$^{\\circ}$C'}, {'name': 'Environment', 'scalars': [{'value': 'Ar'}, {'value': 'Ar'}, {'value': 'Ar'}, {'value': 'Ar'}, {'value': 'Air'}, {'value': 'Air'}, {'value': 'Air'}, {'value': 'Air'}]}]",,,MPa,,,,,,,,,,,,,,,,,,,,,,,,,,,,,,,,,,,,,,,,,,,,,,,,,,,,,,,,,,,,,,,,,,,,,,,,,,,,,,,,,,,,,,,,,,
1580,ZrB2,[{'name': 'NIST_SRD-30'}],['Zirconium diboride'],,"[{'citation': 'Boron Compounds in Carbon-Bonded Refractories, K. Hunold, Ceramic Industry, Vol. 144 2, pp. 47-50 (1995), published by Business News Publishing Co..'}]",,,,,,,,,,,,Zr-B,,,,,,,,,,,,,,,,,,,,,,,,,Polycrystalline,,,,,,,,,,,,,,,,,,,,,,,,,,,,,,,,,,,,,,,,,,,,,,,,,,,,,,,,,,,,,,,,,,800,"[{'name': 'Atmosphere', 'scalars': [{'value': 'oxidizing'}, {'value': 'inert'}]}]",$^{\circ}$C,,,,,,,,,,,,,,,,,,,,,,,,,,,,,,,,,,,,,,,,,,,,,,,,,,,
1581,SiC,[{'name': 'NIST_SRD-30'}],['Silicon carbide'],[{'name': 'Reaction Bonding'}],"[{'citation': 'Performance Verification of New, Low-Cost Ceramics, R.E. Tressler and M. McNallan, Projects Within the Center for Advanced Materials, pp. 147-161 (1989), edited by J.R. Hellmann and B.K. Kennedy, published by Center for Advanced Materials, Pennsylvania State University.'}]",,,,,,,,,,,,Si-C,NC-430,,,,,,,,,,,,,,195,"[{'name': 'Temperature Range', 'scalars': [{'minimum': '1350', 'maximum': '1450'}], 'units': '$^{\\circ}$C'}, {'name': 'Applied Stress', 'scalars': [{'value': '58'}], 'units': 'MPa'}]",kJ mol$^{-1}$,,,,,,,,Polycrystalline,,,,,,,,,,,,,,,,,,,,,,,,,,,,,,,,,,,,,,,,,,,,,,,,,,,,,,,,,,,,,,,,,Norton Company,,,,,,,,,,,,,,,,,,,,,,,,,,,,,,,,,,,,,,,,,,,,,,,,,,,,,,
1582,ZrO2.xY2O3,[{'name': 'NIST_SRD-30'}],['Zirconia (PSZ)'],[{'name': 'Melt Processing'}],"[{'citation': 'The Elastic Constants and Interatomic Binding in Yttria-Stabilized Zirconia, N.G. Pace, G.A. Saunders, Z. Sumengen, and J.S. Thorp, Journal of Materials Science, Vol. 4, pp. 1106-1110 (1969), published by Chapman and Hall.'}]",,,,,,,,,,,,Zr-O:Y,,,,,,,,,,,,,,,,,,,,,,,,,Polycrystalline,,,,,,,,,,,,,,,,,,,"[[{'value': '222'}, {'value': '98.3'}, {'value': '0'}, {'value': '0'}, {'value': '0'}, {'value': '0'}], [{'value': '98.3'}, {'value': '0'}, {'value': '0'}, {'value': '0'}, {'value': '0'}, {'value': '0'}], [{'value': '0'}, {'value': '0'}, {'value': '0'}, {'value': '0'}, {'value': '0'}, {'value': '0'}], [{'value': '0'}, {'value': '0'}, {'value': '0'}, {'value': '154'}, {'value': '0'}, {'value': '0'}], [{'value': '0'}, {'value': '0'}, {'value': '0'}, {'value': '0'}, {'value': '0'}, {'value': '0'}], [{'value': '0'}, {'value': '0'}, {'value': '0'}, {'value': '0'}, {'value': '0'}, {'value': '0'}]]","[{'name': 'Temperature', 'scalars': [{'value': '77'}, {'value': '77'}, {'value': '77'}, {'value': '196'}, {'value': '196'}, {'value': '196'}, {'value': '77'}, {'value': '77'}, {'value': '77'}, {'value': '196'}, {'value': '196'}, {'value': '196'}], 'units': 'K'}, {'name': 'Mole Fraction of Y2O3', 'scalars': [{'value': '8'}, {'value': '8'}, {'value': '8'}, {'value': '8'}, {'value': '8'}, {'value': '8'}, {'value': '12'}, {'value': '12'}, {'value': '12'}, {'value': '12'}, {'value': '12'}, {'value': '12'}], 'units': '%'}]",GPa,,,,,,,,,,,,,,,,,,,,,,,,,,,,,,,,,,,,,,,,,,,,,,,,,,,,,,,,,,,,,,,,,,,,,,,,,,,,,,,,,,,,,,,,,,,,,,,,,,
1583,Si6-xAlxOxN8-x,[{'name': 'NIST_SRD-30'}],['Sialon'],[{'name': 'Sintering'}],"[{'citation': 'Mechanical and Thermal Properties of $\\beta$-Sialon Prepared by a Slip Casting Method, S. Suzuki, T. Nasu, S. Hayama, and M. Ozawa, Journal of the American Ceramic Society, Vol. 79 6, pp. 1685-1688 (1996), published by American Ceramic Society.'}]",,,,,,,,,,,,Si-Al-O-N,,,,,,,,,,,,,,,,,,,,,,,,,Polycrystalline,,,,,,,,,,,,,,,,,,,,,,,,,308,"[{'name': 'x of Alx', 'scalars': [{'value': '0.0'}, {'value': '0.5'}, {'value': '0.7'}, {'value': '0.9'}, {'value': '1.0'}, {'value': '1.1'}, {'value': '1.3'}, {'value': '1.5'}, {'value': '2.0'}, {'value': '3.0'}, {'value': '4.0'}]}]",,,MPa,,,,,,,,,,,,,,,,,,,,,,,,,,,,,,,,,,,,,,,,,,,,,,,,,,,,,,,,,,,,,,,,,,,,,,,,,,,,,,,,,,,,,,,,,,
1584,BN,[{'name': 'NIST_SRD-30'}],['Boron nitride (cubic)'],,"[{'citation': 'Phonon Spectrum of Cubic Boron Nitride, T.D. Sokolovskii, Inorganic Materials, Vol. 19 9, pp. 1311-1314 (1984), published by Plenum Publishing Corporation.'}]",,,,,,,,,,,,B-N,,,,,,,,,,,,,,,,,,,,,,,,,,,,,,,,,,,,,,,,,,,,,,,,,,,,,,,,,,,,,,,,,,,,,,,,,,,,,,,,,,,,,,,,,,,,,,,,,,,,,,,,,,,,,,,,,,,,,,,,20,"[{'name': 'Temperature', 'scalars': [{'value': '50'}, {'value': '100'}, {'value': '200'}, {'value': '300'}, {'value': '400'}, {'value': '500'}, {'value': '600'}], 'units': 'K'}]",J kg$^{-1}$ K$^{-1}$,,,,,,,,,,,,,,,,,,,,,,
1585,Si5.5Al0.5O0.5N7.5,[{'name': 'NIST_SRD-30'}],['Sialon'],[{'name': 'Hot Pressing'}],"[{'citation': 'Influence of Microstructure on Strength and Fracture Toughness of $\\beta$-Sialon, K. Kishi, S. Umebayashi, and E. Tani, Journal of Materials Science, Vol. 25, pp. 2780-2784 (1990), published by Chapman and Hall.'}]",,,,,,,,,,,,Si-Al-O-N,,,,,,,,,,,,,,,,,,,,,,,,,Polycrystalline,,,,3.14,"[{'name': 'Temperature', 'scalars': [{'value': '23'}], 'units': '$^{\\circ}$C'}, {'name': 'Starting Material', 'scalars': [{'value': 'Al(Oi-Pr)3'}, {'value': 'Al2O3'}]}]",,,g cm$^{-3}$,,,,,,,,,,,,,,,,,,,,,,,,,,,,,,,,,,,,,,,,,,,,,,,,,,,,,,,,,,,,,,,,,,,,,,,,,,,,,,,,,,,,,,,,,,,,,,,,,,,,,,,,,,,,,,,
1586,Al2O3.xZrO2,[{'name': 'NIST_SRD-30'}],['Alumina composite'],[{'name': 'Sintering'}],"[{'citation': 'Ultrasonic Characterization of Zirconia-Toughened Alumina Ceramics, K.K. Phani, S. Mukherjee, and D. Basu, Journal of the American Ceramic Society, Vol. 79 12, pp. 3331-3335 (1996), published by American Ceramic Society.'}]",,,,257,"[{'name': 'Volume Fraction of ZrO2', 'scalars': [{'value': '0'}, {'value': '0.03'}, {'value': '0.07'}, {'value': '0.10'}, {'value': '0.14'}, {'value': '0.40'}, {'value': '0.50'}, {'value': '0.73'}, {'value': '0.79'}, {'value': '0.86'}, {'value': '0.93'}, {'value': '1.00'}]}]",,,GPa,,,,Al-O:ZrO,,,,,,,,,,,,,,,,,,,,,,,,,Polycrystalline,,,,,,,,,,,,,,,,,,,,,,,,,,,,,,,,,,,,,,,,,,,,,,,,,,,,,,,,,,,,,,,,,,,,,,,,,,,,,,,,,,,,,,,,,,,,,,,,,,,,,,,,,,,,,,,,,,,,,,,
1587,Al2O3.xMo,[{'name': 'NIST_SRD-30'}],['Alumina composite'],[{'name': 'Hot Pressing'}],"[{'citation': 'Fabrication and Mechanical Behaviour of Al2O3/Mo Nanocomposites, M. Nawa, T. Sekino, and K. Niihara, Journal of Materials Science, Vol. 29, pp. 3185-3192 (1994), published by Chapman and Hall.'}]",,,,,,,,,,,,Al-O:Mo,,,,,,,,,,,,,,,,,,,,,,,,,Polycrystalline,,,,,,,,,,,,,,,,,,,,,,,,,,,,,,,,,,,,,,,,,,1.2,"[{'name': 'Volume Fraction of Mo', 'scalars': [{'value': '0'}, {'value': '0'}, {'value': '0'}, {'value': '5'}, {'value': '5'}, {'value': '7.5'}, {'value': '7.5'}, {'value': '10'}, {'value': '10'}, {'value': '10'}, {'value': '15'}, {'value': '15'}, {'value': '15'}, {'value': '15'}, {'value': '20'}, {'value': '20'}, {'value': '20'}, {'value': '20'}], 'units': '%'}, {'name': 'Hot Pressing Temperature', 'scalars': [{'value': '1400'}, {'value': '1500'}, {'value': '1600'}, {'value': '1400'}, {'value': '1600'}, {'value': '1400'}, {'value': '1700'}, {'value': '1400'}, {'value': '1600'}, {'value': '1700'}, {'value': '1400'}, {'value': '1500'}, {'value': '1600'}, {'value': '1700'}, {'value': '1400'}, {'value': '1500'}, {'value': '1600'}, {'value': '1700'}], 'units': '$^{\\circ}$C'}]",,,$\mu$m,,,,,,,,,,,,,,,,,,,,,,,,,,,,,,,,,,,,,,,,,,,,,,,,,,,,,,,,,,,,,,,,,,,,,,,,,
1588,TiB2,[{'name': 'NIST_SRD-30'}],['Titanium diboride'],[{'name': 'Hot Pressing'}],"[{'citation': 'Elastic Properties of Polycrystalline TiB2, ZrB2, and HfB2 from Room Temperature to 1300 K, D.E. Wiley, W.R. Manning, and O. Hunter,Jr., Journal of the Less-Common Metals, Vol. 18, pp. 149-157 (1969), published by Elsevier Sequoia.'}]",,,,206,"[{'name': 'Temperature', 'scalars': [{'value': '22'}, {'value': '61'}, {'value': '108'}, {'value': '168'}, {'value': '214'}, {'value': '267'}, {'value': '315'}, {'value': '394'}, {'value': '439'}, {'value': '486'}, {'value': '565'}, {'value': '617'}, {'value': '644'}, {'value': '678'}, {'value': '716'}, {'value': '790'}, {'value': '834'}, {'value': '872'}, {'value': '930'}, {'value': '977'}], 'units': '$^{\\circ}$C'}]",,,GPa,,,,Ti-B,,,,,,,,,,,,,,,,,,,,,,,,,Polycrystalline,,,,,,,,,,,,,,,,,,,,,,,,,,,,,,,,,,,,,,,,,,,,,,,,,,,,,,,,,,,,,,,,,Carborundum Company,,,,,,,,,,,,,,,,,,,,,,,,,,,,,,,,,,,,,,,,,,,,,,,,,,,,,,
1589,SiC,[{'name': 'NIST_SRD-30'}],['Silicon carbide'],,"[{'citation': 'Oxidation Resistance Evaluation of Silicon Carbide Ceramics with Various Additives, M. Maeda, K. Nakamura, and M. Yamada, Journal of the American Ceramic Society, Vol. 72 3, pp. 512-514 (1989), published by American Ceramic Society.'}]",,,,,,,,,,,,Si-C,,,,,,,,,,,,,,,,,,,,,,,,,Polycrystalline,,,,3.000,"[{'name': 'Porosity', 'scalars': [{'value': '0.112'}], 'units': '%'}, {'name': 'Sample Number', 'scalars': [{'value': 'E'}]}]",,,g cm$^{-3}$,,,,,,,,,,,,,,,,,,,,,,,,,,,,,,,,,,,,,,,,,,,,,,,,,,,,,,,,,,,,,,,,,,,,,,,,,,,,,,,,,,,,,,,,,,,,,,,,,,,,,,,,,,,,,,,
1590,ZrB2,[{'name': 'NIST_SRD-30'}],['Zirconium diboride'],,"[{'citation': 'Boron Compounds in Carbon-Bonded Refractories, K. Hunold, Ceramic Industry, Vol. 144 2, pp. 47-50 (1995), published by Business News Publishing Co..'}]",,,,,,,,,,,,Zr-B,,,,,,,,,,,,,,,,,,,,,,,,,Polycrystalline,,,,,,,,,,,,,,,,,,,,,,,,,,,,,,,,,,,,,,,,,,,,,,,,,,,,,,,,,,,,,,,,,,,,,,,,,,,,,,,,,,,,,,,,,,,,,,,,,,,,,,,,,,,,,6,"[{'name': 'Temperature Range', 'scalars': [{'minimum': '20', 'maximum': '1000'}], 'units': '$^{\\circ}$C'}]",x10$^{-6}$,,,,,,,,
1591,Si6-xAlxOxN8-x.yNd2O3.zY2O3,[{'name': 'NIST_SRD-30'}],['Sialon'],[{'name': 'Sintering'}],"[{'citation': 'Oxidation Behaviour and Mechanical Properties of $\\beta$- and Mixed $\\alpha$-$\\beta$-Sialons Sintered with Additions of Y2O3 and Nd2O3, J. Persson, T. Ekstrom, P.O. Kall, and M. Nygren, Journal of the European Ceramic Society, Vol. 11, pp. 363-373 (1993), published by Elsevier Science Limited.'}]",,,,,,,,,,,,Si-Al-O-N:Nd,,,,,,,,,,,,,,,,,,,,,,,,,Polycrystalline,,,,,,,,,,,,,,,,,,,,,,,,,,,,,,,,,,,,,,,,,,,,,,,,,,,,15.0,"[{'name': 'Sialon Ratio $\\alpha$/($\\alpha$+$\\beta$)', 'scalars': [{'value': '0.08'}, {'value': '0.06'}, {'value': '0.04'}, {'value': '0.47'}, {'value': '0.45'}, {'value': '0.22'}, {'value': '0.91'}, {'value': '0.83'}, {'value': '0.75'}]}, {'name': 'Y2O3/Nd2O3Ratio', 'scalars': [{'value': '100/0'}, {'value': '50/50'}, {'value': '0/100'}, {'value': '100/0'}, {'value': '50/50'}, {'value': '0/100'}, {'value': '100/0'}, {'value': '50/50'}, {'value': '0/100'}]}]",,,GPa,,,,,,,,,,,,,,,,,,,,,,,,,,,,,,,,,,,,,,,,,,,,,,,,,,,,,,,,,,,,,,,
1592,Si3N4,[{'name': 'NIST_SRD-30'}],['Silicon nitride'],[{'name': 'Hot Isostatic Pressing'}],"[{'citation': 'Investigation of Selected Si3N4 and SiC Ceramics, N.L. Hecht, D.E. McCullum, and G.A. Graves, Ceramic Materials and Components for Engines, pp. 806-816 (1988), edited by V.J. Tennery, published by American Ceramic Society.'}]",,,,,,,,,,,,Si-N,NT-154,,,,,,,,,,,,,,,,,,,,,,,,Polycrystalline,,,,3.24,"[{'name': 'Temperature', 'scalars': [{'value': '25'}], 'units': '$^{\\circ}$C'}]",,,g cm$^{-3}$,,,,,,,,,,,,,,,,,,,,,,,,,,,,,,,,,,,,,,,,,,,,,,,,,,,,,,,,,Norton/TRW,,,,,,,,,,,,,,,,,,,,,,,,,,,,,,,,,,,,,,,,,,,,,,,,,,,,,,
1593,SiC,[{'name': 'NIST_SRD-30'}],['Silicon carbide'],[{'name': 'Hot Pressing'}],"[{'citation': 'Strength Retention in SiC Ceramics after Long-Term Oxidation, P.F. Becher, Journal of the American Ceramic Society, Vol. 66 8, pp. C120-C121 (1983), published by American Ceramic Society.'}]",,,,,,,,,,,,Si-C:Al,NC-203,,,,,,,,,,,,,,,,,,,,,,,,Polycrystalline,,,,,,,,,,,,,,,,,,,,,,,,,590,"[{'name': 'Oxidation Time', 'scalars': [{'value': '0'}, {'value': '2000'}, {'value': '1200'}], 'units': 'h'}, {'name': 'Oxidation Temperature', 'scalars': [{'value': '1200'}], 'units': '$^{\\circ}$C'}, {'name': 'Test Temperature', 'scalars': [{'value': '23'}], 'units': '$^{\\circ}$C'}]",,,MPa,,,,,,,,,,,,,,,,,,,,,,,,,,,,,,,,,,,,Norton Company,,,,,,,,,,,,,,,,,,,,,,,,,,,,,,,,,,,,,,,,,,,,,,,,,,,,,,
1594,2Al2O3.SiO2,[{'name': 'NIST_SRD-30'}],['Mullite(2:1)'],[{'name': 'Crystal Growth'}],"[{'citation': 'Thermal Expansion Discontinuities of Mullite, H. Schneider, K. Rodewald, and E. Eberhard, Journal of the American Ceramic Society, Vol. 76 11, pp. 2896-2898 (1993), published by American Ceramic Society.'}]",7.58045,"[{'name': 'Temperature Cycle', 'scalars': [{'value': 'Heating'}]}, {'name': 'Temperature', 'scalars': [{'value': '25'}, {'value': '25'}, {'value': '25'}, {'value': '50'}, {'value': '50'}, {'value': '50'}, {'value': '100'}, {'value': '100'}, {'value': '100'}, {'value': '200'}, {'value': '200'}, {'value': '200'}, {'value': '300'}, {'value': '300'}, {'value': '300'}, {'value': '400'}, {'value': '400'}, {'value': '400'}, {'value': '500'}, {'value': '500'}, {'value': '500'}, {'value': '600'}, {'value': '600'}, {'value': '600'}, {'value': '700'}, {'value': '700'}, {'value': '700'}, {'value': '800'}, {'value': '800'}, {'value': '800'}, {'value': '900'}, {'value': '900'}, {'value': '900'}], 'units': '$^{\\circ}$C'}, {'name': 'Axis', 'scalars': [{'value': 'a'}, {'value': 'b'}, {'value': 'c'}, {'value': 'a'}, {'value': 'b'}, {'value': 'c'}, {'value': 'a'}, {'value': 'b'}, {'value': 'c'}, {'value': 'a'}, {'value': 'b'}, {'value': 'c'}, {'value': 'a'}, {'value': 'b'}, {'value': 'c'}, {'value': 'a'}, {'value': 'b'}, {'value': 'c'}, {'value': 'a'}, {'value': 'b'}, {'value': 'c'}, {'value': 'a'}, {'value': 'b'}, {'value': 'c'}, {'value': 'a'}, {'value': 'b'}, {'value': 'c'}, {'value': 'a'}, {'value': 'b'}, {'value': 'c'}, {'value': 'a'}, {'value': 'b'}, {'value': 'c'}]}]",$\AA$,,,,,,,,,Al-Si-O,,,,,,,,,,,,,,,,,,,,,,,,,Single Crystal,,,,,,,,,,,,,,,,,,,,,,,,,,,,,,,,,,,,,,,,,,,,,,,,,,,,,,,,,,,,,,,,,,,,,,,,,,,,,,,,,,,,,,,,,,,,,,,,,,,,,,,,,,,,,,,,,,,,,,,
1595,SiC,[{'name': 'NIST_SRD-30'}],['Silicon carbide'],[{'name': 'Reaction Bonding'}],"[{'citation': 'Radiant Tube Technology:  Component Test and Design Verification, J.R. Hellmann and P. Strzepa, Projects Within the Center for Advanced Materials, pp. 51-68 (1987), edited by J.R. Hellmann and B.K. Kennedy, published by Center for Advanced Materials, Pennsylvania State University.'}]",,,,,,,,,,,,Si-C,SCRB210,,,,,,,,,,,,,,,,,,,,,,,,Polycrystalline,,,,,,,,,,,,,,,,,,,,,,,,,,,,,,,,,,,,,,,,,,,,,,,,,,,,,,,,,,,,,,,,,Coors Porcelain Company,,,,,,,,,,,,,,,,,,,,,,,,,,,,,,,,,,,,,,,,,,,,,,,,,,7.7,"[{'name': 'Temperature', 'scalars': [{'value': '20'}, {'value': '1000'}, {'value': '1200'}, {'value': '1400'}, {'value': '1500'}], 'units': '$^{\\circ}$C'}]",,,
1596,ZrO2,[{'name': 'NIST_SRD-30'}],['Zirconia (PSZ)'],[{'name': 'Sintering'}],"[{'citation': 'Toughness, Crack Resistance and Acoustic Emission of Ceramics, G. A. Gogotsi, A. V. Drozdov, and M. V. Swain, Problemi Prochnosti (Problems of Strength) 1, pp. 39-44 (1991).'}]",,,,,,,,,,,,Zr-O,,,,,,,,,,,,,,,,,,,,,,,,,Polycrystalline,,,,5.71,"[{'name': 'Temperature', 'scalars': [{'value': '293'}], 'units': 'K'}]",,,g cm$^{-3}$,,,,,,,,,,,,,,,,,,,,,,,,,,,,,,,,,,,,,,,,,,,,,,,,,,,,,,,,,"Nilcra Ceramics, Inc.",,,,,,,,,,,,,,,,Bar,,,,,,,,,,,,,,,,,,,,,,,,,,,,,,,,,,,,,,
1597,Si3N4.xY2O3.yAl2O3,[{'name': 'NIST_SRD-30'}],['Silicon nitride composite'],,"[{'citation': 'Ceramic Technology Project Data Base:  September 1992 Summary Report, B.L.P. Keyes, ORNL Report Number:  ORNL/M-2775, pp. 1-171 (1992), published by Oak Ridge National Laboratory.'}]",,,,,,,,,,,,Si-N:Al,,,,,,,,,,,,,,,,,,,,,,,,,Polycrystalline,,,,,,,,,,,,,,,,,,,,,,,,,916,"[{'name': 'Temperature', 'scalars': [{'value': '22'}], 'units': '$^{\\circ}$C'}, {'name': 'Specimen Number', 'scalars': [{'value': 'A'}]}]",,,MPa,,,,,,,,,,,,,,,,,,,,,,,,,,,,,,,,,,,,,,,,,,,,,,,,,,,,,,,,,,,,,,,,,,,,,,,,,,,,,,,,,,,,,,,,,,
1598,Si3N4,[{'name': 'NIST_SRD-30'}],['Silicon nitride'],[{'name': 'Hot Isostatic Pressing'}],"[{'citation': 'High Temperature Fracture Toughness in Silicon Nitride and Sialon, Y. Mutoh, N. Miyahara, K. Yamaishi, and T. Oikawa, Transactions of the American Society of Mechanical Engineers, Vol. 115, pp. 268-272 (1993), published by American Society of Mechanical Engineers.'}]",,,,,,,,,,,,Si-N,,,,,,,,,,,,,,,,,,,,,,,,,Polycrystalline,,,,,,,,,,,,,,,,,,,,,,,,,,,,,,,,,5.4,"[{'name': 'Environment', 'scalars': [{'value': 'vacuum'}, {'value': 'vacuum'}, {'value': 'vacuum'}, {'value': 'vacuum'}, {'value': 'vacuum'}, {'value': 'vacuum'}, {'value': 'vacuum'}, {'value': 'vacuum'}, {'value': 'air'}, {'value': 'air'}, {'value': 'air'}, {'value': 'air'}, {'value': 'air'}, {'value': 'air'}]}, {'name': 'Temperature', 'scalars': [{'value': '1000'}, {'value': '1200'}, {'value': '1220'}, {'value': '1250'}, {'value': '1280'}, {'value': '1300'}, {'value': '1400'}, {'value': '1500'}, {'value': '23'}, {'value': '1000'}, {'value': '1200'}, {'value': '1250'}, {'value': '1300'}, {'value': '1400'}], 'units': '$^{\\circ}$C'}]",,,MPa m$^{1/2}$,,,,,,,,,,,,,,,,,,,,,,,,,,,,,,,,,,,,,,,,,,,,,,,,,,,,,,,,,,,,,,,,,,,,,,,,,,,,,,,,,,
1599,Al2O3.xCeO2.yZrO2,[{'name': 'NIST_SRD-30'}],['Alumina composite'],[{'name': 'Sintering'}],"[{'citation': 'Ceramic Technology Project Data Base:  September 1992 Summary Report, B.L.P. Keyes, ORNL Report Number:  ORNL/M-2775, pp. 1-171 (1992), published by Oak Ridge National Laboratory.'}]",,,,,,,,,,,,Al-O:CeO,,,,,,,,,,,,,,,,,,,,,,,,,Polycrystalline,,,,,,,,,,,,,,,,,,,,,,,,,889,"[{'name': 'Temperature', 'scalars': [{'value': '25'}], 'units': '$^{\\circ}$C'}, {'name': 'Process Condition 2', 'scalars': [{'value': '-'}]}, {'name': 'Process Condition 1', 'scalars': [{'value': '-'}]}, {'name': 'Specimen Number', 'scalars': [{'value': 'A'}]}]",,,MPa,,,,,,,,,,,,,,,,,,,,,,,,,,,,,,,,,,,,Norton Company,,,,,,,,,,,,,,,,,,,,,,,,,,,,,,,,,,,,,,,,,,,,,,,,,,,,,,
1600,TiC0.9,[{'name': 'NIST_SRD-30'}],['Titanium carbide'],[{'name': 'Crystal Growth'}],"[{'citation': 'Crystal Growth of Borides and Carbides of Transition Metals from Molten Aluminum Solutions, I. Higashi, Y. Takahashi, and T. Atoda, Journal of Crystal Growth, Vol. 33, pp. 207-211 (1976), published by Elsevier Science B.V..'}]",4.3279,"[{'name': 'Axis', 'scalars': [{'value': 'a'}]}]",$\AA$,,,,,,,,,Ti-C,,,,,,,,,,,,,,,,,,,,,,,,,Single Crystal,,,,,,,,,,,,,,,,,,,,,,,,,,,,,,,,,,,,,,,,,,,,,,,,,,,,,,,,,,,,,,,,,,,,,,,,,,,,,,,,,,,,,,,,,,,,,,,,,,,,,,,,,,,,,,,,,,,,,,,
1601,MgO,[{'name': 'NIST_SRD-30'}],['Magnesia'],[{'name': 'Crystal Growth'}],"[{'citation': 'Thermal Constants for Ni, NiO, MgO, MnO and CoO at Low Temperatures, H. Watanabe, Thermochimica Acta, Vol. 218, pp. 365-372 (1993), published by Elsevier Science B.V..'}]",,,,,,,,,,,,Mg-O,,,,,,,,,,,,,,,,,,,,,,,,,Single Crystal,,,,,,,,,,,,,,,,,,,,,,,,,,,,,,,,,,,,,,,,,,,,,,,,,,,,,,,,,,,,,,,,,Earth Jewelry Corp.,,,,,,,,,,,,,,,,,,,,,,,,,,,,,,,,,,,,,,67.2,"[{'name': 'Temperature', 'scalars': [{'value': '127.7'}, {'value': '130.1'}, {'value': '149.1'}, {'value': '170.9'}, {'value': '198.7'}, {'value': '218.9'}, {'value': '228.9'}, {'value': '242.3'}, {'value': '249.5'}, {'value': '266.1'}, {'value': '273.2'}, {'value': '293.6'}, {'value': '317.3'}, {'value': '331.7'}, {'value': '341.9'}, {'value': '366.2'}, {'value': '392.6'}, {'value': '419.5'}, {'value': '449.8'}, {'value': '473.6'}], 'units': 'K'}]",W m$^{-1}$ K$^{-1}$,,,,,,,,,,,,,,
1602,MgAl2O4,[{'name': 'NIST_SRD-30'}],['Magnesium aluminate'],[{'name': 'Hot Pressing'}],"[{'citation': 'Elastic Moduli of Refractory Spinels, D.F. Porter, J.S. Reed, and D. Lewis, Journal of the American Ceramic Society, Vol. 60 7, pp. 345-349 (1977), published by American Ceramic Society.'}]",,,,,,,,,,,,Mg-Al-O,,,,,,,,,,,,,,,,,,,,,,,,,Polycrystalline,,,,,,,,,,,,,,268.3,"[{'name': 'Volume Fraction of Porosity', 'scalars': [{'value': '0.015'}, {'value': '0.024'}, {'value': '0.027'}, {'value': '0.033'}, {'value': '0.047'}, {'value': '0.053'}, {'value': '0.057'}, {'value': '0.065'}, {'value': '0.079'}, {'value': '0.119'}, {'value': '0.125'}, {'value': '0.128'}, {'value': '0.137'}, {'value': '0.161'}, {'value': '0.201'}, {'value': '0.198'}, {'value': '0.312'}, {'value': '0.319'}, {'value': '0.390'}]}]",,,GPa,,,,,,,,,,,,,,,,,,,,,,,,,,,,,,,,,,,,,,,,,,,,,,,,,,,,,,,,,,,,,,,,,,,,,,,,,,,,,,,,,,,,,,,,,,,,,,,,,,,,,
1603,ZrO2.xY2O3,[{'name': 'NIST_SRD-30'}],['Zirconia (PSZ)'],[{'name': 'Melt Processing'}],"[{'citation': 'Physical, Microstructural and Thermomechanical Properties of ZrO2 Single Crystals, R.P. Ingel, D. Lewis, B.A. Bender, and R.W. Rice, Advances in Ceramics, Vol. 12, pp. 408-414 (1984), published by American Ceramic Society.'}]",,,,,,,,,,,,Zr-O:Y,,,,,,,,,,,,,,,,,,,,,,,,,Single Crystal,,,,,,,,,,,,,,,,,,,,,,,,,,,,,,,,,4.6,"[{'name': 'Mass Fraction of Stabilizer', 'scalars': [{'value': '3'}, {'value': '4'}, {'value': '5'}, {'value': '6'}, {'value': '7'}, {'value': '8'}, {'value': '12'}, {'value': '20'}], 'units': '%'}, {'name': 'Stabilizer', 'scalars': [{'value': 'Y2O3'}]}, {'name': 'Temperature', 'scalars': [{'value': '23'}], 'units': '$^{\\circ}$C'}]",,,MPa m$^{1/2}$,,,,,,,,,,,,,,,,,,,,,,,,,,,,,,,,,,,,,,,,,,,,,,,,,,,,,,,,,,,,,,,,,,,,,,,,,,,,,,,,,,
1604,ZrO2.xY2O3,[{'name': 'NIST_SRD-30'}],['Zirconia (PSZ)'],[{'name': 'Melt Processing'}],"[{'citation': 'Strength and Fracture Toughness of Zirconia Crystals, G.A. Gogotsi, E.E. Lomonova, and V.G. Pejchev, Journal of the European Ceramic Society, Vol. 11, pp. 123-132 (1993), published by Elsevier Science Limited.'}]",,,,,,,,,,,,Zr-O:Y,,,,,,,,,,,,,,,,,,,,,,,,,Single Crystal,,,,,,,,,,,,,,301,"[{'name': 'Temperature', 'scalars': [{'value': '23'}, {'value': '23'}, {'value': '20'}, {'value': '1000'}, {'value': '1400'}], 'units': '$^{\\circ}$C'}, {'name': 'Test Type', 'scalars': [{'value': 'Dynamic'}, {'value': 'Static'}, {'value': 'Static'}, {'value': 'Static'}, {'value': 'Static'}]}, {'name': 'Specimen Number', 'scalars': [{'value': '3b'}]}]",,,GPa,,,,,,,,,,,,,,,,,,,,,,,,,,,,,,,,,,,,,,,,,,,,,,,,,,,,,,,,,,,,,,,,,,,,,,,,,,,,,,,,,,,,,,,,,,,,,,,,,,,,,
1605,C,[{'name': 'NIST_SRD-30'}],['Diamond (CVD)'],[{'name': 'Chemical Vapor Deposition'}],"[{'citation': 'Fracture Strength Measurement of Filament Assisted CVD Polycrystalline Diamond Films, G.F. Cardinale and C.J. Robinson, Journal of Materials Research, Vol. 7 6, pp. 1432-1437 (1992), published by Materials Research Society.'}]",,,,,,,,,,,,C,,,,,,,,,,,,,,,,,,,,,,,,,Polycrystalline,,,,,,,,,,,,,,,,,,,,,,,,,710,"[{'name': 'Aperture Radius', 'scalars': [{'value': '0.95'}], 'units': 'cm'}, {'name': 'Sample Thickness', 'scalars': [{'value': '12'}], 'units': '$\\mu$m'}, {'name': 'Grain Size', 'scalars': [{'value': '5.2'}], 'units': '$\\mu$m'}, {'name': 'Group/Sample Numbers', 'scalars': [{'value': 'II/B-33'}]}]",,,MPa,,,,,,,,,,,,,,,,,,,,,,,,,,,,,,,,,,,,,,,,,,,,,,,,,,,,,,,,,,,,,,,,,,,,,,,,,,,,,,,,,,,,,,,,,,
1606,Al2O3.xTiC,[{'name': 'NIST_SRD-30'}],['Alumina composite'],[{'name': 'Hot Pressing'}],"[{'citation': 'Fracture Behaviour of Composites Based on Al2O3-TiC, R.P. Wahi and B. Ilschner, Journal of Materials Science, Vol. 15, pp. 875-885 (1980), published by Chapman and Hall.'}]",,,,,,,,,,,,Al-O:TiC,,,,,,,,,,,,,,,,,,,,,,,,,Polycrystalline,,,,,,,,,,,,,,,,,,,,,,,,,,,,,,,,,,,,,,,,,,,,,,,,,,,,,,,,,,,,,,,,,Feldmuhle AG,,,,,,,Al2O3,"[{'name': 'Amount of Phase', 'scalars': [{'value': '1'}, {'value': 'x'}], 'units': 'mol'}]",,,,,,,,,,,,,,,,,,,,,,,,,,,,,,,,,,,,,,,,,,,,,,
1607,BaZrO3,[{'name': 'NIST_SRD-30'}],['Barium zirconate'],[{'name': 'Sintering'}],"[{'citation': 'Zirconates as New Materials for Thermal Barrier Coatings, R. Vassen, X. Cao, F. Tietz, D. Basu, and D. Stover, Journal of the American Ceramic Society, Vol. 83 8, pp. 2023-2028 (2000), published by American Ceramic Society.'}]",,,,,,,,,,,,Ba-Zr-O,,,,,,,,,,,,,,,,,,,,,,,,,Polycrystalline,,,,,,,,,,,,,,,,,,,,,,,,,,,,,,,,,,,,,,,,,,,,,,,,,,,,,,,,,,,,,,,,,,,,,,,,,,,,,,,,,,,,,,,,,,,,,,,,,,,,,,,4.78,"[{'name': 'Temperature', 'scalars': [{'value': '200'}, {'value': '250'}, {'value': '300'}, {'value': '350'}, {'value': '400'}, {'value': '450'}, {'value': '500'}, {'value': '550'}, {'value': '600'}, {'value': '650'}, {'value': '700'}, {'value': '750'}, {'value': '800'}, {'value': '850'}, {'value': '900'}, {'value': '950'}, {'value': '1000'}, {'value': '1050'}, {'value': '1100'}], 'units': '$^{\\circ}$C'}]",W m$^{-1}$ K$^{-1}$,,,,,,,,,,,,,,
1608,Si3N4.xY2O3.yAl2O3.zTiN,[{'name': 'NIST_SRD-30'}],['Silicon nitride composite'],[{'name': 'Hot Pressing'}],"[{'citation': 'Microstructure, Chemical Aspects, and Mechanical Properties of TiB2/Si3N4 and TiN/Si3N4 Composites, J.L. Huang, S.Y. Chen, and M.T. Lee, Journal of Materials Research, Vol. 9 9, pp. 2349-2354 (1994), published by Materials Research Society.'}]",,,,,,,,,,,,Si-N:Al,,,,,,,,,,,,,,,,,,,,,,,,,Polycrystalline,,,,,,,,,,,,,,,,,,,,,,,,,,,,,,,,,,,,,,,,,,,,,,,,,,,,,,,,,,,,,,,,,,,,,,,,Si3N4,"[{'name': 'Mass Fraction of Phase', 'scalars': [{'value': '(100-z)$\\cdot$0.92'}, {'value': '(100-z)$\\cdot$0.06'}, {'value': '(100-z)$\\cdot$0.02'}, {'value': 'z'}], 'units': '%'}]",,,,,,,,,,,,,,,,,,,,,,,,,,,,,,,,,,,,,,,,,,,,,,
1609,ZrO2.xY2O3,[{'name': 'NIST_SRD-30'}],['Zirconia (TZP)'],[{'name': 'Sintering'}],"[{'citation': 'The Effects of Notch Width on the SENB Toughness for Oxide Ceramics, J. Wang, W.M. Rainforth, T. Wadsworth, and R. Stevens, Journal of the European Ceramic Society, Vol. 10, pp. 21-31 (1992), published by Elsevier Science Limited.'}]",,,,,,,,,,,,Zr-O:Y,,,,,,,,,,,,,,,,,,,,,,,,,Polycrystalline,,,,,,,,,,,,,,,,,,,,,,,,,,,,,,,,,,,,,,,,,,,,,,,,,,,,,,,,,,,,,,,,,,,,,,,,ZrO2,"[{'name': 'Mole Fraction of Phase', 'scalars': [{'value': '98.0'}, {'value': '2.0'}], 'units': '%'}, {'name': 'Grain Size', 'scalars': [{'value': '1.4'}, {'value': '-'}], 'units': '$\\mu$m'}, {'name': 'Specimen Number', 'scalars': [{'value': 'I'}]}]",,,,,,,,,,,,,,,,,,,,,,,,,,,,,,,,,,,,,,,,,,,,,,
1610,3Al2O3.2SiO2.xZrO2,[{'name': 'NIST_SRD-30'}],['Mullite composite'],[{'name': 'Hot Pressing'}],"[{'citation': 'Thermal Diffusivity/Conductivity and Specific Heat of Mullite-Zirconia-Silicon Carbide Whisker Composites, L.M. Russell, K.Y. Donaldson, D.P.H. Hasselman, R. Ruh, and J.W. Adams, Journal of the American Ceramic Society, Vol. 79 10, pp. 2767-2770 (1996), published by American Ceramic Society.'}]",,,,,,,,,,,,Al-Si-O:ZrO,,,,,,,,,,,,,,,,,,,,,,,,,Polycrystalline,,,,,,,,,,,,,,,,,,,,,,,,,,,,,,,,,,,,,,,,,,,,,,,,,,,,,,,,,,,,,,,,,,,,,,,,,,,,,,,,,,,,,,,,,,,,,,,,,,,,,,,,,,0.0232,"[{'name': 'Measurement Direction', 'scalars': [{'value': 'Parallel'}, {'value': 'Perpendicular'}, {'value': 'Perpendicular'}, {'value': 'Perpendicular'}, {'value': 'Perpendicular'}, {'value': 'Perpendicular'}, {'value': 'Perpendicular'}]}, {'name': 'Temperature', 'scalars': [{'value': '20'}, {'value': '20'}, {'value': '196'}, {'value': '423'}, {'value': '594'}, {'value': '803'}, {'value': '1000'}], 'units': '$^{\\circ}$C'}]",cm$^{2}$ s$^{-1}$,,,,,,,,,,,
1611,3Al2O3.2SiO2,[{'name': 'NIST_SRD-30'}],['Mullite'],[{'name': 'Sintering'}],"[{'citation': 'Hardness, Indentation Fracture Toughness and Compositional Formula of X-Phase Sialon, C.C. Anya and A. Hendry, Journal of Materials Science, Vol. 29, pp. 527-533 (1994), published by Chapman and Hall.'}]",,,,,,,,,,,,Al-Si-O,,,,,,,,,,,,,,,,,,,,,,,,,Polycrystalline,,,,,,,,,,,,,,,,,,,,,,,,,,,,,,,,,,,,,,,,,,2,"[{'name': 'Processing Condition', 'scalars': [{'value': 'Milled'}]}, {'name': 'Density', 'scalars': [{'value': '3.11'}], 'units': 'g/cm$^{2}$'}]",,,$\mu$m,,,,,,,,,,,,,,,,,,,,,,,,,,,,,,,,,,,,,,,,,,,,,,,,,,,,,,,,,,,,,,,,,,,,,,,,,
1612,Al2O3,[{'name': 'NIST_SRD-30'}],['Alumina'],[{'name': 'Sintering'}],"[{'citation': 'The Effects of Notch Width on the SENB Toughness for Oxide Ceramics, J. Wang, W.M. Rainforth, T. Wadsworth, and R. Stevens, Journal of the European Ceramic Society, Vol. 10, pp. 21-31 (1992), published by Elsevier Science Limited.'}]",,,,,,,,,,,,Al-O,,,,,,,,,,,,,,,,,,,,,,,,,Polycrystalline,,,,,,,,,,,,,,,,,,,,,,,,,,,,,,,,,,,,,,,,,,2.6,"[{'name': 'Specimen Number', 'scalars': [{'value': 'I'}]}]",,,$\mu$m,,,,,,,,,,,,,,,,,,,,,,,,,,,,,,,,,,,,,,,,,,,,,,,,,,,,,,,,,,,,,,,,,,,,,,,,,
1613,MgO,[{'name': 'NIST_SRD-30'}],['Magnesia'],[{'name': 'Melt Processing'}],"[{'citation': 'Pressure Depedence of the Elastic Constants of Single-Crystalline Magnesium Oxide, Z.P. Chang and G.R. Barsch, Journal of Geophysical Research, Vol. 74 12, pp. 3291-3294 (1969), published by American Geophysical Union.'}]",,,,,,,,,,,,Mg-O,,,,,,,,,,,,,,,,,,,,,,,,,Single Crystal,,,,3.579,"[{'name': 'Temperature', 'scalars': [{'value': '25'}], 'units': '$^{\\circ}$C'}]",,,g cm$^{-3}$,,,,,,,,,,,,,,,,,,,,,,,,,,,,,,,,,,,,,,,,,,,,,,,,,,,,,,,,,Norton Company,,,,,,,,,,,,,,,,,,,,,,,,,,,,,,,,,,,,,,,,,,,,,,,,,,,,,,
1614,Si3N4,[{'name': 'NIST_SRD-30'}],['Silicon nitride'],,"[{'citation': 'Corrosion of Silicon Nitride Ceramics in HF and HCl Solutions, M. Shimada and T. Sato, Ceramic Transactions, Vol. 10, pp. 355-365 (1989), edited by R.E. Tressler and M. McNallan, published by American Ceramic Society.'}]",,,,,,,,,,,,Si-N,,,,,,,,,,,,,,,,,,,,,,,,,Polycrystalline,,,,,,,,,,,,,,,,,,,,,,,,,,,,,,,,,,,,,,,,,,,,,,,,,,,,16.0,"[{'name': 'Sample Number', 'scalars': [{'value': 'SN-1'}]}]",,,GPa,,,,,,,,,,,,,,,,,,,,,,,,,,,,,,,,,,,,,,,,,,,,,,,,,,,,,,,,,,,,,,,
1615,Al2O3,[{'name': 'NIST_SRD-30'}],['Alumina'],[{'name': 'Sintering'}],"[{'citation': 'Evaluated Material Properties for a Sintered $\\alpha$-Alumina, R.G. Munro, Journal of the American Ceramic Society, Vol. 80 8, pp. 1919-1928 (1997), published by American Ceramic Society.'}]",4.761,"[{'name': 'Axis', 'scalars': [{'value': 'a'}, {'value': 'a'}, {'value': 'a'}, {'value': 'a'}, {'value': 'a'}, {'value': 'a'}, {'value': 'c'}, {'value': 'c'}, {'value': 'c'}, {'value': 'c'}, {'value': 'c'}, {'value': 'c'}]}, {'name': 'Temperature', 'scalars': [{'value': '20'}, {'value': '500'}, {'value': '1000'}, {'value': '1200'}, {'value': '1400'}, {'value': '1500'}, {'value': '20'}, {'value': '500'}, {'value': '1000'}, {'value': '1200'}, {'value': '1400'}, {'value': '1500'}], 'units': '$^{\\circ}$C'}]",$\AA$,,,,,,,,,Al-O,,,,,,,,,,,,,,,,,,,,,,,,,Polycrystalline,,,,,,,,,,,,,,,,,,,,,,,,,,,,,,,,,,,,,,,,,,,,,,,,,,,,,,,,,,,,,,,,,,,,,,,,,,,,,,,,,,,,,,,,,,,,,,,,,,,,,,,,,,,,,,,,,,,,,,,
1616,SiC.xB4C,[{'name': 'NIST_SRD-30'}],['Silicon carbide'],[{'name': 'Sintering'}],"[{'citation': 'Microstructure and Mechanical Properties of Al2O3, Si3N4, SiC, and ZrO2(PSZ) Ceramics for Slurry Valves, H. Matsui, M. Kawai, T. Takae, K. Hashimoto, S. Takato, and H. Jinno, Journal of the Society of Materials Science, Japan, Vol. 35, pp. 41-47 (1986), published by Kyoto: Nihon Zairyo Gakkai.'}]",,,,,,,,,,,,Si-C:B,,,,,,,,,,,,,,,,,,,,,,,,,Polycrystalline,,,,,,,,,,,,,,,,,,,,,,,,,,,,,,,,,,,,,,,,,,,,,,,,,,,,,,,,,,,,,,,,,,,,,,,,,,,,,,,,,,,,,,,,,,,,,,,,,,,,,,,,,,,,,,,,,,,9,"[{'name': 'Temperature', 'scalars': [{'value': '23'}], 'units': '$^{\\circ}$C'}]",,,
1617,Al2O3,[{'name': 'NIST_SRD-30'}],['Alumina'],,"[{'citation': 'Compressive Strength and Microplasticity in Polycrystalline Alumina, J. Lankford, Journal of Materials Science, Vol. 12, pp. 791-796 (1977), published by Chapman and Hall.'}]",,,,,,,,,,,,Al-O,Lucalox GW,2.99,"[{'name': 'Strain Rate', 'scalars': [{'value': '0.0007'}, {'value': '0.2'}, {'value': '2000'}, {'value': '0.0007'}, {'value': '0.0007'}], 'units': 's$^{-1}$'}, {'name': 'Environment', 'scalars': [{'value': 'air'}, {'value': 'air'}, {'value': 'air'}, {'value': 'H2O'}, {'value': 'inert'}]}, {'name': 'Temperature', 'scalars': [{'value': '23'}], 'units': '$^{\\circ}$C'}]",,,GPa,,,,,,,,,,,,,,,,,,,Polycrystalline,,,,,,,,,,,,,,,,,,,,,,,,,,,,,,,,,,,,,,,,,,,,,,,,,,,,,,,,,,,,,,,,,General Electric Company,,,,,,,,,,,,,,,,,,,,,,,,,,,,,,,,,,,,,,,,,,,,,,,,,,,,,,
