Repository: ckborg/DSW2018

# DSW2018

## Description
Investigation of a structural ceramics database (WebSCD) curated by the National Institute of Standards and Technology (NIST).
3-week project as part of the UC Berkeley Data Science workshop (DSW2018).
[WebSCD]("https://srdata.nist.gov/CeramicDataPortal/scd")

## Results at-a-glance

~4000 material entries

Most represented mechanical properties: Elastic modulus, flexural strength, fracture toughness.

## Team members
[Prabudhya Bhattacharyya]("http://physics.berkeley.edu/people/graduate-student/prabudhya-bhattacharyya")

[Chris Bronner]("https://chrisbronner.com/")

[Steve Drapcho]("https://www.linkedin.com/in/steven-drapcho-2b939b149/")

File: NIST_CeramicDataSet.csv (part 43 of 103)
1618,3Al2O3.2SiO2,[{'name': 'NIST_SRD-30'}],['Mullite'],,"[{'citation': 'Microstructure and Bending Strength of Highly Pure Mullite Ceramics, M. Mizuno, M. Shiraishi, and H. Saito, Ceramic Transactions, Vol. 6, pp. 413-424 (1990), edited by S. Somiya, R. F. Davis, and J.A. Pask, published by American Ceramic Society.'}]",,,,,,,,,,,,Al-Si-O,,,,,,,,,,,,,,,,,,,,,,,,,Polycrystalline,,,,3.01,"[{'name': 'Process Time', 'scalars': [{'value': '1'}, {'value': '1'}, {'value': '1'}, {'value': '1'}, {'value': '1'}, {'value': '1'}, {'value': '3'}, {'value': '5'}, {'value': '10'}, {'value': '1'}, {'value': '3'}, {'value': '5'}, {'value': '10'}, {'value': '1'}, {'value': '3'}, {'value': '3'}], 'units': 'h'}, {'name': 'Process Temperature', 'scalars': [{'value': '1550'}, {'value': '1575'}, {'value': '1600'}, {'value': '1650'}, {'value': '1700'}, {'value': '1630'}, {'value': '1630'}, {'value': '1630'}, {'value': '1630'}, {'value': '1650'}, {'value': '1650'}, {'value': '1650'}, {'value': '1650'}, {'value': '1670'}, {'value': '1670'}, {'value': '1690'}], 'units': '$^{\\circ}$C'}, {'name': 'Process Condition', 'scalars': [{'value': 'hot pressed'}, {'value': 'hot pressed'}, {'value': 'hot pressed'}, {'value': 'hot pressed'}, {'value': 'hot pressed'}, {'value': 'sintered'}, {'value': 'sintered'}, {'value': 'sintered'}, {'value': 'sintered'}, {'value': 'sintered'}, {'value': 'sintered'}, {'value': 'sintered'}, {'value': 'sintered'}, {'value': 'sintered'}, {'value': 'sintered'}, {'value': 'sintered'}]}]",,,g cm$^{-3}$,,,,,,,,,,,,,,,,,,,,,,,,,,,,,,,,,,,,,,,,,,,,,,,,,,,,,,,,,,,,,,,,,,,,,,,,,,,,,,,,,,,,,,,,,,,,,,,,,,,,,,,,,,,,,,,
1619,Si3N4.xCeO2.yTiC.zSiC,[{'name': 'NIST_SRD-30'}],['Silicon nitride composite'],[{'name': 'Hot Pressing'}],"[{'citation': 'Effect of Silicon Carbide Whisker and Titanium Carbide Particulate Additions on the Friction and Wear Behavior of Silicon Nitride, C.R. Blanchard and R.A. Page, Journal of the American Ceramic Society, Vol. 73 11, pp. 3442-3452 (1990), published by American Ceramic Society.'}]",,,,,,,,,,,,Si-N:CeO,,,,,,,,,,,,,,,,,,,,,,,,,Polycrystalline,,,,,,,,,,,,,,,,,,,,,,,,,,,,,,,,,7.9,"[{'name': 'Temperature', 'scalars': [{'value': '23'}], 'units': '$^{\\circ}$C'}]",,,MPa m$^{1/2}$,,,,,,,,,,,,,,,,,,,,,,,,,,,,,,,,,,,,,,,,,,,,,,,,,,,,,,,,,,,,,,,,,,,,,,,,,,,,,,,,,,
1620,TiB2,[{'name': 'NIST_SRD-30'}],['Titanium diboride'],,"[{'citation': 'Engineering Properties of Borides, R.A. Cutler, Engineered Materials Handbook, Vol. 4, pp. 787-803 (1991), edited by S.J. Schneider, Jr., published by ASM International.'}]",,,,,,,,,,,,Ti-B,,,,,,,,,,,,,,,,,,,,,,,,,,,,,,,,,,,,,,,,,,,,,,,,,,,,,,,,,,,,,,,,,,,,,,,,,,,,,33.0,"[{'name': 'Temperature', 'scalars': [{'value': '23'}], 'units': '$^{\\circ}$C'}, {'name': 'Load', 'scalars': [{'value': '0.3'}, {'value': '1.0'}, {'value': '5.0'}], 'units': 'N'}]",,,GPa,,,,,,,,,,,,,,,,,,,,,,,,,,,,,,,,,,,,,,,,,,,,,,,,,,,,,,,,,,,,,,,
1621,Si3N4,[{'name': 'NIST_SRD-30'}],['Silicon nitride'],,"[{'citation': 'Effects of Environment on the Mechanical Behavior of High-Performance Ceramics, G.A. Graves and N.L. Hecht, Report No. UDR-TR-94-136, pp. 1-138 (1995), published by University of Dayton Research Institute.'}]",,,,,,,,,,,,Si-N:Y,,,,,,,,,,,,,,,,,,,,,,,,,Polycrystalline,,,,,,,,,,,,,,315,"[{'name': 'Temperature', 'scalars': [{'value': '20'}], 'units': '$^{\\circ}$C'}]",,,GPa,,,,,,,,,,,,,,,,,,,,,,,,,,,,,,,,,,,,,,,,,,,,,,,Kyocera,,,,,,,,,,,,,,,,,,,,,,,,,,,,,,,,,,,,,,,,,,,,,,,,,,,,,,
1622,TaB2,[{'name': 'NIST_SRD-30'}],['Tantalum diboride'],[{'name': 'Melt Processing'}],"[{'citation': 'Thermal Expansion Studies on the Group IV-VII Transition Metal Diborides, B. Lonnberg, Journal of the Less-Common Metals, Vol. 141, pp. 145-156 (1988), published by Elsevier Sequoia.'}]",3.0969,"[{'name': 'Axis', 'scalars': [{'value': 'a'}, {'value': 'a'}, {'value': 'a'}, {'value': 'a'}, {'value': 'a'}, {'value': 'a'}, {'value': 'a'}, {'value': 'a'}, {'value': 'a'}, {'value': 'a'}, {'value': 'a'}, {'value': 'a'}, {'value': 'a'}, {'value': 'c'}, {'value': 'c'}, {'value': 'c'}, {'value': 'c'}, {'value': 'c'}, {'value': 'c'}, {'value': 'c'}, {'value': 'c'}, {'value': 'c'}, {'value': 'c'}, {'value': 'c'}, {'value': 'c'}, {'value': 'c'}]}, {'name': 'Temperature', 'scalars': [{'value': '300'}, {'value': '400'}, {'value': '500'}, {'value': '600'}, {'value': '700'}, {'value': '800'}, {'value': '900'}, {'value': '1000'}, {'value': '1100'}, {'value': '1200'}, {'value': '1300'}, {'value': '1400'}, {'value': '1500'}, {'value': '300'}, {'value': '400'}, {'value': '500'}, {'value': '600'}, {'value': '700'}, {'value': '800'}, {'value': '900'}, {'value': '1000'}, {'value': '1100'}, {'value': '1200'}, {'value': '1300'}, {'value': '1400'}, {'value': '1500'}], 'units': 'K'}]",$\AA$,,,,,,,,,Ta-B,,,,,,,,,,,,,,,,,,,,,,,,,Polycrystalline,,,,,,,,,,,,,,,,,,,,,,,,,,,,,,,,,,,,,,,,,,,,,,,,,,,,,,,,,,,,,,,,,,,,,,,,,,,,,,,,,,,,,,,,,,,,,,,,,,,,,,,,,,,,,,,,,,,,,,,
1623,B4C,[{'name': 'NIST_SRD-30'}],['Boron carbide'],,"[{'citation': 'Investigation of Some Electrophysical Properties of Pyzolytic, V. S. Neshpor, V. P. Nikitin, and V. V. Rabotnov, Poroshkovaya Metallurgiya (Metallurgy of Powders) 11, pp. 62-68 (1968).'}]",5.61,"[{'name': 'Temperature', 'scalars': [{'value': '23'}], 'units': '$^{\\circ}$C'}, {'name': 'Axis', 'scalars': [{'value': 'a'}, {'value': 'c'}]}]",$\AA$,,,,,,,,,B-C,,,,,,,,,,,,,,,,,,,,,,,,,Polycrystalline,,,,,,,,,,,,,,,,,,,,,,,,,,,,,,,,,,,,,,,,,,,,,,,,,,,,,,,,,,,,,,,,,,,,,,,,,,,,,,,,,Plate,,,,,,,,,,,,,,,,,,,,,,,,,,,,,,,,,,,,,,
1624,Si3N4,[{'name': 'NIST_SRD-30'}],['Silicon nitride'],[{'name': 'Sintering'}],"[{'citation': 'Formation and Characteristics of Silicon Nitride-Lithium Aluminum Silicate Ceramics:  Part II, Mechanical and Thermal Properties, D.J. Kim, P. Greil, and G. Petzow, Advanced Ceramic Materials, Vol. 2 4, pp. 822-826 (1987), published by American Ceramic Society.'}]",,,,,,,,,,,,Si-N,,,,,,,,,,,,,,,,,,,,,,,,,Polycrystalline,,,,,,,,,,,,,,,,,,,,,,,,,,,,,,,,,,,,,,,,,,,,,,,,,,,,11.36,"[{'name': 'Devitrified', 'scalars': [{'value': 'No'}, {'value': 'Yes'}]}]",,,GPa,,,,,,,,,,,,,,,,,,,,,,,,,,,,,,,,,,,,,,,,,,,,,,,,,,,,,,,,,,,,,,,
1625,ZrO3.wY2O3.x$\gamma$-Al2O3.y$\beta$-Al2O3,[{'name': 'NIST_SRD-30'}],['Zirconia composite'],[{'name': 'Hot Isostatic Pressing'}],"[{'citation': 'Influence of $\\alpha$-Al2O3 and Na-$\\beta$-Al2O3 Additions on the Strength of Y2O3·Partially-Stabilized ZrO2, G.R. Liu, X.N. Huang, and P.S. Nicholson, American Ceramic Society Bulletin, Vol. 71 1, pp. 110-115 (1992), published by American Ceramic Society.'}]",,,,,,,,,,,,Zr-O:Al,,,,,,,,,,,,,,,,,,,,,,,,,,,,,,,,,,,,,,,,,,,,,,,,,,,,,,,,,,,,,,,,,,,,,,,,,,,,,,,,,,,,,,,,,,,,,,,,,ZrO2,"[{'name': 'Mole Fraction of Phase', 'scalars': [{'value': '(1-x-y)$\\cdot$0.975'}, {'value': '(1-x-y)$\\cdot$0.025'}, {'value': 'x'}, {'value': 'y'}]}]",,,,,,,,,,,,,,,,,,,,,,,,,,,,,,,,,,,,,,,,,,,,,,
1626,AlN,[{'name': 'NIST_SRD-30'}],['Aluminum nitride'],[{'name': 'Sintering'}],"[{'citation': 'Sintering, Oxidation and Mechanical Properties of Hot Pressed Aluminium Nitride, P. Boch, J.C. Glandus, J. Jarrige, J.P. Lecompte, and J. Mexmain, Ceramics International, Vol. 8 1, pp. 34-40 (1982), published by Elsevier Applied Science.'}]",,,,,,,,,,,,Al-N,,,,,,,,,,,,,,,,,,,,,,,,,Polycrystalline,,,,,,,,,,,,,,,,,,,,,,,,,,,,,,,,,,,,,,,,,,,,,,,,,,,,,,,,,,,,,,,,,,,,,,,,,,0.245,"[{'name': 'Porosity', 'scalars': [{'value': '0'}, {'value': '10'}, {'value': '20'}], 'units': '%'}, {'name': 'Temperature', 'scalars': [{'value': '23'}], 'units': '$^{\\circ}$C'}]",,,,,,,,,,,,,,,,,,,,,,,,,,,,,,,,,,,,,,,,,,,,
1627,Al2O3,[{'name': 'NIST_SRD-30'}],['Alumina'],,"[{'citation': 'Elastic Behavior of Open-Cell Alumina, H. Hagiwara and D.J. Green, Journal of the American Ceramic Society, Vol. 70 11, pp. 811-815 (1987), published by American Ceramic Society.'}]",,,,,,,,,,,,Al-O,,,,,,,,,,,,,,,,,,,,,,,,,Polycrystalline,,,,,,,,,,,,,,,,,,,,,,,,,,,,,,,,,,,,,,,,,,,,,,,,,,,,,,,,,,,,,,,,,,,,,,,,,,,,,,,,,,,,,0.38,"[{'name': 'Speciemn Series', 'scalars': [{'value': 'LP1'}]}, {'name': 'Relative Density', 'scalars': [{'value': '0.077'}, {'value': '0.081'}, {'value': '0.092'}, {'value': '0.114'}, {'value': '0.117'}, {'value': '0.123'}, {'value': '0.124'}, {'value': '0.127'}, {'value': '0.128'}, {'value': '0.153'}, {'value': '0.157'}, {'value': '0.162'}, {'value': '0.162'}]}, {'name': 'Relative Modulus', 'scalars': [{'value': '0.0010'}, {'value': '0.0009'}, {'value': '0.0011'}, {'value': '0.0018'}, {'value': '0.0022'}, {'value': '0.0022'}, {'value': '0.0021'}, {'value': '0.0025'}, {'value': '0.0028'}, {'value': '0.0028'}, {'value': '0.0030'}, {'value': '0.0037'}, {'value': '0.0048'}]}, {'name': 'Density', 'scalars': [{'value': '0.31'}, {'value': '0.32'}, {'value': '0.37'}, {'value': '0.45'}, {'value': '0.46'}, {'value': '0.49'}, {'value': '0.49'}, {'value': '0.50'}, {'value': '0.51'}, {'value': '0.61'}, {'value': '0.62'}, {'value': '0.64'}, {'value': '0.64'}], 'units': 'g/cm$^{3}$'}]",GPa,,,,,,,,,,,,,,,,,,,,,,,,,,,,,,,,
1628,C,[{'name': 'NIST_SRD-30'}],['Diamond'],[{'name': 'Crystal Growth'}],"[{'citation': 'Mechanical Properties of Synthetic Type IIa Diamond Crystal, H. Sumiya, N. Toda, and S. Satoh, Diamond and Related Materials, Vol. 6, pp. 1841-1846 (1997), published by Elsevier Science S.A..'}]",,,,,,,,,,,,C,,,,,,,,,,,,,,,,,,,,,,,,,Single Crystal,,,,,,,,,,,,,,,,,,,,,,,,,,,,,,,,,,,,,,,,,,,,,,,,,,,,116,"[{'name': 'Directionon', 'scalars': [{'value': '100'}, {'value': '100'}, {'value': '100'}, {'value': '100'}, {'value': '100'}, {'value': '100'}, {'value': '100'}, {'value': '100'}, {'value': '100'}, {'value': '100'}, {'value': '100'}, {'value': '100'}, {'value': '100'}, {'value': '110'}, {'value': '110'}, {'value': '110'}], 'units': '100'}, {'name': 'Amount of Nitrogen', 'scalars': [{'value': '0'}, {'value': '0'}, {'value': '0.04'}, {'value': '0.04'}, {'value': '0.04'}, {'value': '0.05'}, {'value': '0.36'}, {'value': '0.5'}, {'value': '1.7'}, {'value': '2.6'}, {'value': '60'}, {'value': '88'}, {'value': '235'}, {'value': '60'}, {'value': '88'}, {'value': '235'}], 'units': '$\\mu$mol/mol'}]",,,GPa,,,,,,,,,,,,,,,,,,,,,,,,,,,,,,,,,,,,,,,,,,,,,,,,,,,,,,,,,,,,,,,
1629,Al2O3.xSiC,[{'name': 'NIST_SRD-30'}],['Alumina composite'],[{'name': 'Hot Pressing'}],"[{'citation': 'Tensile Creep Behavior of Alumina/Silicon Carbide Nanocomposite, T. Ohji, A. Nakahira, T. Hirano, and K. Niihara, Journal of the American Ceramic Society, Vol. 77 12, pp. 3259-3262 (1994), published by American Ceramic Society.'}]",,,,,,,,,,,,Al-O:SiC,,,,,,,,,,,,,,,,,,69,,,"[{'name': 'Temperature', 'scalars': [{'value': '1200'}], 'units': '$^{\\circ}$C'}, {'name': 'Volume Fraction of SiC', 'scalars': [{'value': '0'}, {'value': '0'}, {'value': '0'}, {'value': '0'}, {'value': '0'}, {'value': '0'}, {'value': '0'}, {'value': '17'}, {'value': '17'}, {'value': '17'}, {'value': '17'}, {'value': '17'}, {'value': '17'}, {'value': '17'}, {'value': '17'}], 'units': '%'}, {'name': 'Stress Mode', 'scalars': [{'value': 'Tension'}, {'value': 'Tension'}, {'value': 'Tension'}, {'value': 'Tension'}, {'value': 'Flexure'}, {'value': 'Flexure'}, {'value': 'Flexure'}, {'value': 'Tension'}, {'value': 'Tension'}, {'value': 'Tension'}, {'value': 'Tension'}, {'value': 'Flexure'}, {'value': 'Flexure'}, {'value': 'Flexure'}, {'value': 'Flexure'}]}, {'name': 'Applied Stress', 'scalars': [{'value': '30'}, {'value': '41'}, {'value': '71'}, {'value': '100'}, {'value': '100'}, {'value': '160'}, {'value': '200'}, {'value': '40'}, {'value': '41'}, {'value': '100'}, {'value': '160'}, {'value': '100'}, {'value': '100'}, {'value': '160'}, {'value': '200'}], 'units': 'MPa'}]",10$^{-9}$ s$^{-1}$,,,Polycrystalline,,,,,,,,,,,,,,,,,,,,,,,,,,,,,,,,,,,,,,,,,,,,,,,,,,,,,,,,,,,,,,,,,,,,,,,,,,,,,,,,,,,,,,,,,,,,,,,,,,,,,,,,,,,,,,,,,,,,,,,
1630,ZrO2.xY2O3,[{'name': 'NIST_SRD-30'}],['Zirconia'],[{'name': 'Crystal Growth'}],"[{'citation': 'Single-Crystal Elastic Constants of Yttria-Stabilized Zirconia in the Range 20 °C to 700 °C, H.M. Kandil, J.D. Greiner, and J.F. Smith, Journal of the American Ceramic Society, Vol. 67 5, pp. 341-346 (1984), published by American Ceramic Society.'}]",5.132,"[{'name': 'Mole Fraction of Y2O3', 'scalars': [{'value': '8.13'}, {'value': '11.09'}, {'value': '12.08'}, {'value': '15.52'}, {'value': '17.88'}], 'units': '%'}, {'name': 'Temperature', 'scalars': [{'value': '23'}], 'units': '$^{\\circ}$C'}, {'name': 'Axis', 'scalars': [{'value': 'a'}]}]",$\AA$,,,,,,,,,Zr-O:Y,,,,,,,,,,,,,,,,,,,,,,,,,Single Crystal,,,,,,,,,,,,,,,,,,,,,,,,,,,,,,,,,,,,,,,,,,,,,,,,,,,,,,,,,,,,,,,,,CERES Corp.,,,,,,,,,,,,,,,,,,,,,,,,,,,,,,,,,,,,,,,,,,,,,,,,,,,,,,
1631,Al2O3,[{'name': 'NIST_SRD-30'}],['Alumina'],[{'name': 'Sintering'}],"[{'citation': 'Corrosion of Aluminum Oxide in Acids and Caustic Solutions, W. Genthe and H. Hausner, Berichte der Deutshen Keramischen Gesellschaft, Vol. 67 1, pp. 6-10 (1990), published by Deutsche Keramische Gesellschaft e.V..'}]",,,,,,,,,,,,Al-O,,,,,,,,,,,,,,,,,,,,,,,,,Polycrystalline,,,,,,,,,,,,,,,,,,,,,,,,,,,,,,,,,,,,,,,,,,,,,,,,,,,,,,,,,,,,,,,,,,,,,,,,Al2O3,"[{'name': 'Mass Fraction', 'scalars': [{'value': '99.5'}, {'value': '0.029'}], 'units': '%'}, {'name': 'Sample Number', 'scalars': [{'value': 'A-S 3.0'}]}]",,,,,,,,,,,,,,,,,,,,,,,,,,,,,,,,,,,,,,,,,,,,,,
1632,Si3N4,[{'name': 'NIST_SRD-30'}],['Silicon nitride'],[{'name': 'Sintering'}],"[{'citation': 'Unlubricated Sliding Friction and Wear of Various Si3N4 Pairs Between 22 °C and 1000 °C, A. Skopp, M. Woydt, and K.H. Habig, Tribology International, Vol. 23 3, pp. 189-199 (1990), published by Butterworth-Heinemann Ltd.'}]",,,,,,,,,,,,Si-N,ND200,,,,,,,,,,,,,,,,,,,,,,,,Polycrystalline,,,,3.27,"[{'name': 'Temperature', 'scalars': [{'value': '22'}], 'units': '$^{\\circ}$C'}]",,,g cm$^{-3}$,,,,,,,,,,,,,,,,,,,,,,,,,,,,,,,,,,,,,,,,,,,,,,,,,,,,,,,,,Feldmuhle AG,,,,,,,,,,,,,,,,,,,,,,,,,,,,,,,,,,,,,,,,,,,,,,,,,,,,,,
1633,Sm2O3,[{'name': 'NIST_SRD-30'}],['Samaria'],[{'name': 'Crystal Growth'}],"[{'citation': 'The Crystal Structure of Monoclinic Sm2O3, D.T. Cromer, The Journal of Physical Chemistry, Vol. 61 6, pp. 753-755 (1957), published by American Chemical Society.'}]",,,,,,,,,,,,Sm-O,,,,,,,,,,,,,,,,,,,,,,,,,Single Crystal,,,,,,,,,,,,,,,,,,,,,,,,,,,,,,,,,,,,,,,,,,,,,,,,,,,,,,,,,,,,,,,,,,,,,,,,,,,,,,,,,,0.1349,"[{'name': 'Atom', 'scalars': [{'value': 'Sm(1)'}, {'value': 'Sm(1)'}, {'value': 'Sm(1)'}, {'value': 'Sm(2)'}, {'value': 'Sm(2)'}, {'value': 'Sm(2)'}, {'value': 'Sm(3)'}, {'value': 'Sm(3)'}, {'value': 'Sm(3)'}, {'value': 'O(1)'}, {'value': 'O(1)'}, {'value': 'O(1)'}, {'value': 'O(2)'}, {'value': 'O(2)'}, {'value': 'O(2)'}, {'value': 'O(3)'}, {'value': 'O(3)'}, {'value': 'O(3)'}, {'value': 'O(4)'}, {'value': 'O(4)'}, {'value': 'O(4)'}, {'value': 'O(5)'}, {'value': 'O(5)'}, {'value': 'O(5)'}]}, {'name': 'Axis', 'scalars': [{'value': 'x'}, {'value': 'y'}, {'value': 'z'}, {'value': 'x'}, {'value': 'y'}, {'value': 'z'}, {'value': 'x'}, {'value': 'y'}, {'value': 'z'}, {'value': 'x'}, {'value': 'y'}, {'value': 'z'}, {'value': 'x'}, {'value': 'y'}, {'value': 'z'}, {'value': 'x'}, {'value': 'y'}, {'value': 'z'}, {'value': 'x'}, {'value': 'y'}, {'value': 'z'}, {'value': 'x'}, {'value': 'y'}, {'value': 'z'}]}]",,,,,,,,,,,,,,,,,,,,,,,,,,,,,,,,,,,,
1634,TiB2,[{'name': 'NIST_SRD-30'}],['Titanium diboride'],[{'name': 'Sintering'}],"[{'citation': 'Material Properties of Titanium Diboride, R. G. Munro, Journal of Research of the National Institute of Standards and Technology, Vol. 105 5, pp. 709-720 (2000), published by National Institute of Standards and Technology.'}]",,,,,,,,,,,,Ti-B,,,,,,,,,,,,,,,,,,,,,,,,,Polycrystalline,,,,,,,,,,,,,,,,,,,,,,,,,,,,,,,,,,,,,,,,,,,,,,,,,,,,,,,,,,,,,,,,,,,,,,,,,,,,,,,,,,,,,,,,,,11.4,"[{'name': 'Mode', 'scalars': [{'value': 'longitudinal'}, {'value': 'longitudinal'}, {'value': 'longitudinal'}, {'value': 'shear'}, {'value': 'shear'}, {'value': 'shear'}]}, {'name': 'Temperature', 'scalars': [{'value': '20'}, {'value': '500'}, {'value': '1000'}, {'value': '20'}, {'value': '500'}, {'value': '1000'}], 'units': '$^{\\circ}$C'}]",km/s,,,,,,,,,,,,,,,,,,,,,,,,,,,
1635,Al2O3,[{'name': 'NIST_SRD-30'}],['Alumina'],[{'name': 'Sintering'}],"[{'citation': 'Corrosion of Aluminum Oxide in Acids and Caustic Solutions, W. Genthe and H. Hausner, Berichte der Deutshen Keramischen Gesellschaft, Vol. 67 1, pp. 6-10 (1990), published by Deutsche Keramische Gesellschaft e.V..'}]",,,,,,,,,,,,Al-O,,,,,,,,,,,,,,,,,,,,,,,,,Polycrystalline,,,,,,,,,,,,,,,,,,,,,,,,,,,,,,,,,,,,,,,,,,,,,,,,,,,,,,,,,MgO,"[{'name': 'Amount of Impurity', 'scalars': [{'value': '550'}, {'value': '30'}, {'value': '40'}, {'value': '70'}], 'units': 'ppm'}, {'name': 'Sample Number', 'scalars': [{'value': 'A-S 0.0'}]}]",,,,,,,,,,,,,,,,,,,,,,,,,,,,,,,,,,,,,,,,,,,,,,,,,,,,,,,,,,,,,
1636,SiC,[{'name': 'NIST_SRD-30'}],['Silicon carbide'],[{'name': 'Sintering'}],"[{'citation': 'Mechanism of Strength Degradation for Hot Corrosion of $\\alpha$-SiC, J.L. Smialek and N.S. Jacobson, Journal of the American Ceramic Society, Vol. 69 10, pp. 741-752 (1986), published by American Ceramic Society.'}]",,,,,,,,,,,,"Si-C:B,C",Hexoloy SA,,,,,,,,,0.25,"[{'name': 'Corrosion Environment', 'scalars': [{'value': 'Na2SO4/SO3'}, {'value': 'Na2CO3/CO2'}, {'value': 'Na2SO4/air'}, {'value': 'Air'}]}]",mg cm$^{-2}$ h$^{-1}$,,,,,,,,,,,,,Polycrystalline,,,,,,,,,,,,,,,,,,,,,,,,,,,,,,,,,,,,,,,,,,,,,,,,,,,,,,,,,,,,,,,,,Sohio Engineered Materials Co.,,,,,,,,,,,,,,,,,,,,,,,,,,,,,,,,,,,,,,,,,,,,,,,,,,,,,,
1637,Si3N4,[{'name': 'NIST_SRD-30'}],['Silicon nitride'],[{'name': 'Sintering'}],"[{'citation': 'VAMAS Round Robin on Fracture Toughness of Silicon Nitride, M. Mizuno and H. Okuda, Journal of the American Ceramic Society, Vol. 78 7, pp. 1793-1801 (1995), published by American Ceramic Society.'}]",,,,,,,,,,,,Si-N,SSN-H,,,,,,,,,,,,,,,,,,,,,,,,Polycrystalline,,,,3.41,"[{'name': 'Temperature', 'scalars': [{'value': '23'}], 'units': '$^{\\circ}$C'}]",,,g cm$^{-3}$,,,,,,,,,,,,,,,,,,,,,,,,,,,,,,,,,,,,,,,,,,,,,,,,,,,,,,,,,Kyocera,,,,,,,,,,,,,,,,,,,,,,,,,,,,,,,,,,,,,,,,,,,,,,,,,,,,,,
1638,Si3N4.xMgO,[{'name': 'NIST_SRD-30'}],['Silicon nitride'],[{'name': 'Hot Pressing'}],"[{'citation': 'Effect of CaF2 on the Thermal Expansion of a Sample with the Composition Si3N4 + 10 mass % MgO, A.A. Korneev and I.T. Ostapenko, Inorganic Materials, Vol. 22 9, pp. 1279-1281 (1987), published by Plenum Publishing Corporation.'}]",,,,,,,,,,,,Si-N:MgO,,,,,,,,,,,,,,,,,,,,,,,,,Polycrystalline,,,,,,,,,,,,,,,,,,,,,,,,,,,,,,,,,,,,,,,,,,,,,,,,,,,,,,,,,,,,,,,,,,,,,,,,,,,,,,,,,Bar,,,,,,,MgO,"[{'name': 'Sintering Aid Mass Fraction', 'scalars': [{'value': '10'}], 'units': '%'}]",,,,,,,,,,,,,,,,,,,,,,,,,,,,,,
1639,SiC.xTiC,[{'name': 'NIST_SRD-30'}],['Silicon carbide composite'],[{'name': 'Hot Pressing'}],"[{'citation': 'Mechanical Properties of Particulate Reinforced SiC-based Ceramic Composites, M. Ueki and H. Endo, ISIJ International, Vol. 32 8, pp. 943-952 (1992), published by Iron and Steel Institute of Japan.'}]",,,,,,,,,,,,Si-C:TiC,,,,,,,,,,,,,,,,,,,,,,,,,Polycrystalline,,,,,,,,,,,,,,383,"[{'name': 'Mass Fraction of TiC', 'scalars': [{'value': '0'}, {'value': '10'}, {'value': '30'}, {'value': '50'}, {'value': '70'}, {'value': '90'}, {'value': '100'}], 'units': '%'}]",,,GPa,,,,,,,,,,,,,,,,,,,,,,,,,,,,,,,,,,,,,,,,,,,,,,,,,,,,,,,,,,,,,,,,,,,,,,,,,,,,,,,,,,,,,,,,,,,,,,,,,,,,,
1640,SiC.xTiB2,[{'name': 'NIST_SRD-30'}],['Silicon carbide composite'],[{'name': 'Sintering'}],"[{'citation': 'Elastic Properties and Microcracking Behavior of Particulate Titanium Diboride-Silicon Carbide Composites, M.J. Pan, P.A. Hoffman, D.J. Green, and J.R. Hellmann, Journal of the American Ceramic Society, Vol. 80 3, pp. 692-698 (1997), published by American Ceramic Society.'}]",,,,,,,,,,,,Si-C:TiB,,,,,,,,,,,,,,,,,,,,,,,,,Polycrystalline,,,,,,,,,,,,,,,,,,,,,,,,,,,,,,,,,,,,,,,,,,,,,,,,,,,,,,,,,,,,,,,,,Carborundum Company,,,,,,,,,,,,,1.3,"[{'name': 'Volume Fraction of TiB2', 'scalars': [{'value': '15'}], 'units': '%'}]",%,,,,,,,,,,,,,,,,,,,,,,,,,,,,,,,,,,,,,,,
1641,Si3N4,[{'name': 'NIST_SRD-30'}],['Silicon nitride'],[{'name': 'Hot Isostatic Pressing'}],"[{'citation': 'Weibull Characterization of Four Hipped/Posthipped Engineering Ceramics Between Room Temperature and 1500 °C, J. Kubler, Mechanische Charakterisierung von Hochleistungskeramik Festigkeitsunte, pp. 1-88 (1992), published by EMPA Swiss Federal Laboratories for Materials Testing and Research.'}]",,,,,,,,,,,,Si-N,,,,,,,,,,,,,,,,,,,,,,,,,Polycrystalline,,,,3.2,"[{'name': 'Temperature', 'scalars': [{'value': '23'}], 'units': '$^{\\circ}$C'}]",,,g cm$^{-3}$,,,,,,,,,,,,,,,,,,,,,,,,,,,,,,,,,,,,,,,,,,,,,,,,,,,,,,,,,,,,,,,,,,,,,,,,,,,,,,,,,,,,,,,,,,,,,,,,,,,,,,,,,,,,,,,
1642,ZrO2.xY2O3.yFe2O3,[{'name': 'NIST_SRD-30'}],['Zirconia (cubic)'],[{'name': 'Sintering'}],"[{'citation': 'Elastic Constants of the Iron Oxide Doped Yttria-Stabilized Zirconia, M.A. Ewaida, A.A. Higazy, B. Bridge, and M.M. Abou Sekkina, Journal of Materials Science, Vol. 24, pp. 3660-3666 (1989), published by Chapman and Hall.'}]",,,,-,"[{'name': 'Sintering Temperature', 'scalars': [{'value': 'Z-1'}, {'value': 'Z-2'}, {'value': 'Z-3'}, {'value': 'Z-4'}, {'value': 'Z-5'}, {'value': 'Z-6'}, {'value': 'Z-7'}, {'value': 'Z-8'}, {'value': 'Z-9'}, {'value': 'Z-10'}, {'value': 'Z-12'}], 'units': '$^{\\circ}$C'}, {'name': 'Sample Number', 'scalars': [{'value': '1450'}]}]",,,GPa,,,,Zr-O:Y,,,,,,,,,,,,,,,,,,,,,,,,,Polycrystalline,,,,,,,,,,,,,,,,,,,,,,,,,,,,,,,,,,,,,,,,,,,,,,,,,,,,,,,,,,,,,,,,,,,,,,,,,,,,,,,,,,,,,,,,,,,,,,,,,,,,,,,,,,,,,,,,,,,,,,,
1643,Al2O3,[{'name': 'NIST_SRD-30'}],['Alumina'],,"[{'citation': 'Grain-Size Dependence of Fracture Energy in Ceramics:  I, Experiment, R.W. Rice, S.W. Frieman, and P.F. Becher, Journal of the American Ceramic Society, Vol. 64 6, pp. 345-350 (1981), published by American Ceramic Society.'}]",,,,,,,,,,,,Al-O,,,,,,,,,,,,,,,,,,,,,,,,,Polycrystalline,,,,,,,,,,,,,,,,,,,,,,,,,,,,,,21.3,"[{'name': 'Grain Size', 'scalars': [{'value': '3.1'}, {'value': '5.0'}, {'value': '6.0'}, {'value': '9.3'}, {'value': '12'}, {'value': '16'}, {'value': '20'}, {'value': '30'}, {'value': '35'}, {'value': '49'}, {'value': '120'}, {'value': '200'}, {'value': '410'}], 'units': '$\\mu$m'}]",J m$^{-2}$,,,,,,,,,,,,,,,,,,,,,,,,,,,,,,,,,,,,,,,,,,,,,,,,,,,,,,,,,,,,,,,,,,,,,,,,,,,,,,,,,,,,,,,
1644,3Al2O3.2SiO2,[{'name': 'NIST_SRD-30'}],['Mullite'],[{'name': 'Hot Pressing'}],"[{'citation': 'Creep of Hot-Pressed SiC Whisker Reinforced Mullite, R.D. Nixon, S. Chevacharoenkul, R.F. Davis, and T.N. Tiegs, Ceramic Transactions, Vol. 6, pp. 579-603 (1990), edited by S. Somiya, R.F. Davis, and J.A. Pask, published by American Ceramic Society.'}]",,,,,,,,,,,,Al-Si-O,,,,,,,,,,,,,,,,,,29.4,,,"[{'name': 'Applied Stress', 'scalars': [{'value': '100'}], 'units': 'MPa'}, {'name': 'Temperature', 'scalars': [{'value': '1520'}, {'value': '1540'}, {'value': '1560'}, {'value': '1580'}, {'value': '1600'}, {'value': '1620'}, {'value': '1640'}, {'value': '1660'}, {'value': '1680'}, {'value': '1700'}], 'units': 'K'}, {'name': 'Sample Number', 'scalars': [{'value': 'M1'}]}]",10$^{-9}$ s$^{-1}$,,,Polycrystalline,,,,,,,,,,,,,,,,,,,,,,,,,,,,,,,,,,,,,,,,,,,,,,,,,,,,,,,,,,,,,,,,,,,,,,,,,,,,,,,,,,,,,,,,,,,,,,,,,,,,,,,,,,,,,,,,,,,,,,,
1645,SiC,[{'name': 'NIST_SRD-30'}],['Silicon carbide'],[{'name': 'Sintering'}],"[{'citation': 'Sliding Friction of Ceramics:  Mechanical Action of the Wear Debris, J. Denape and J. Lamon, Journal of Materials Science, Vol. 25, pp. 3592-3604 (1990), published by Chapman and Hall.'}]",,,,,,,,,,,,Si-C,,,,,,,,,,,,,,,,,,,,,,,,,Polycrystalline,,,,,,,,,,,,,,410,"[{'name': 'Temperature', 'scalars': [{'value': '23'}], 'units': '$^{\\circ}$C'}]",,,GPa,,,,,,,,,,,,,,,,,,,,,,,,,,,,,,,,,,,,,,,,,,,,,,,Ceramiques et Composites,,,,,,,,,,,,,,,,,,,,,,,,,,,,,,,,,,,,,,,,,,,,,,,,,,,,,,
1646,NaAlSiO4,[{'name': 'NIST_SRD-30'}],['Nepheline'],,"[{'citation': 'Heat Capacity and Entropy of Rutile (TiO2) and Nepheline (NaAlSiO4), D. de Ligny, P. Richet, E.F. Westrum,Jr., and J. Roux, Physics and Chemistry of Minerals, Vol. 29, pp. 267-272 (2002), published by Springer-Verlag.'}]",,,,,,,,,,,,Na-Al-Si-O,,,,,,,,,,,,,,,,,,,,,,,,,Polycrystalline,,,,,,,,,,,,,,,,,,,,,,,,,,,,,,,,,,,,,,,,,,,,,,,,,,,,,,,,,,,,,,,,,,,,,,,,,,,,,,,,,,,,,,,,,,,,,,,0.676,"[{'name': 'Measurement Series Number', 'scalars': [{'value': '1'}, {'value': '1'}, {'value': '1'}, {'value': '1'}, {'value': '1'}, {'value': '1'}, {'value': '1'}, {'value': '1'}, {'value': '1'}, {'value': '1'}, {'value': '1'}, {'value': '1'}, {'value': '1'}, {'value': '1'}, {'value': '1'}, {'value': '1'}, {'value': '1'}, {'value': '1'}, {'value': '1'}, {'value': '1'}, {'value': '1'}, {'value': '1'}, {'value': '1'}, {'value': '1'}, {'value': '1'}, {'value': '1'}, {'value': '1'}, {'value': '1'}, {'value': '2'}, {'value': '2'}, {'value': '2'}, {'value': '2'}, {'value': '2'}, {'value': '2'}, {'value': '2'}, {'value': '2'}, {'value': '2'}, {'value': '2'}, {'value': '2'}, {'value': '2'}, {'value': '2'}, {'value': '2'}, {'value': '2'}, {'value': '2'}, {'value': '2'}, {'value': '2'}, {'value': '2'}, {'value': '2'}, {'value': '2'}, {'value': '2'}, {'value': '2'}, {'value': '2'}, {'value': '2'}, {'value': '2'}, {'value': '2'}, {'value': '2'}, {'value': '2'}, {'value': '2'}, {'value': '2'}, {'value': '2'}, {'value': '2'}, {'value': '2'}, {'value': '2'}, {'value': '2'}, {'value': '2'}, {'value': '2'}, {'value': '2'}, {'value': '2'}, {'value': '2'}, {'value': '2'}, {'value': '2'}, {'value': '2'}, {'value': '2'}, {'value': '2'}, {'value': '2'}, {'value': '2'}, {'value': '2'}, {'value': '2'}, {'value': '2'}, {'value': '3'}, {'value': '3'}, {'value': '3'}, {'value': '3'}, {'value': '3'}, {'value': '3'}, {'value': '3'}, {'value': '3'}, {'value': '3'}, {'value': '3'}, {'value': '3'}]}, {'name': 'Temperature', 'scalars': [{'value': '8.59'}, {'value': '10.30'}, {'value': '11.20'}, {'value': '12.56'}, {'value': '13.90'}, {'value': '15.32'}, {'value': '16.90'}, {'value': '18.49'}, {'value': '19.95'}, {'value': '21.45'}, {'value': '23.13'}, {'value': '24.83'}, {'value': '26.56'}, {'value': '28.47'}, {'value': '30.54'}, {'value': '32.69'}, {'value': '34.85'}, {'value': '37.00'}, {'value': '39.28'}, {'value': '41.63'}, {'value': '44.03'}, {'value': '46.45'}, {'value': '48.90'}, {'value': '51.55'}, {'value': '54.39'}, {'value': '57.26'}, {'value': '60.15'}, {'value': '63.05'}, {'value': '60.24'}, {'value': '63.28'}, {'value': '66.35'}, {'value': '69.59'}, {'value': '72.99'}, {'value': '76.56'}, {'value': '80.32'}, {'value': '84.27'}, {'value': '88.42'}, {'value': '92.79'}, {'value': '97.39'}, {'value': '102.43'}, {'value': '107.79'}, {'value': '113.17'}, {'value': '118.57'}, {'value': '123.99'}, {'value': '129.41'}, {'value': '134.86'}, {'value': '140.31'}, {'value': '145.78'}, {'value': '151.26'}, {'value': '156.74'}, {'value': '162.24'}, {'value': '167.74'}, {'value': '173.35'}, {'value': '179.07'}, {'value': '184.79'}, {'value': '190.51'}, {'value': '196.24'}, {'value': '201.98'}, {'value': '207.93'}, {'value': '213.66'}, {'value': '217.93'}, {'value': '223.81'}, {'value': '229.76'}, {'value': '235.71'}, {'value': '241.67'}, {'value': '247.62'}, {'value': '253.60'}, {'value': '259.55'}, {'value': '265.57'}, {'value': '271.61'}, {'value': '277.70'}, {'value': '283.78'}, {'value': '289.91'}, {'value': '295.98'}, {'value': '302.08'}, {'value': '308.18'}, {'value': '314.26'}, {'value': '320.34'}, {'value': '326.39'}, {'value': '285.21'}, {'value': '290.14'}, {'value': '296.24'}, {'value': '302.33'}, {'value': '308.42'}, {'value': '314.51'}, {'value': '320.60'}, {'value': '326.68'}, {'value': '332.76'}, {'value': '338.83'}, {'value': '344.91'}], 'units': 'K'}, {'name': 'Molar Heat Capacity', 'scalars': [{'value': '0.096'}, {'value': '0.304'}, {'value': '0.530'}, {'value': '0.630'}, {'value': '0.721'}, {'value': '1.080'}, {'value': '1.429'}, {'value': '1.862'}, {'value': '2.341'}, {'value': '2.863'}, {'value': '3.534'}, {'value': '4.727'}, {'value': '5.136'}, {'value': '6.044'}, {'value': '7.100'}, {'value': '8.259'}, {'value': '9.366'}, {'value': '10.766'}, {'value': '12.177'}, {'value': '13.672'}, {'value': '15.22'}, {'value': '16.90'}, {'value': '18.39'}, {'value': '20.14'}, {'value': '22.06'}, {'value': '23.90'}, {'value': '25.86'}, {'value': '27.70'}, {'value': '25.82'}, {'value': '27.93'}, {'value': '29.87'}, {'value': '31.87'}, {'value': '33.89'}, {'value': '36.28'}, {'value': '38.41'}, {'value': '40.99'}, {'value': '43.30'}, {'value': '45.66'}, {'value': '48.09'}, {'value': '50.70'}, {'value': '53.60'}, {'value': '56.11'}, {'value': '58.91'}, {'value': '61.75'}, {'value': '64.19'}, {'value': '66.86'}, {'value': '69.72'}, {'value': '71.79'}, {'value': '74.53'}, {'value': '76.49'}, {'value': '79.18'}, {'value': '81.03'}, {'value': '83.20'}, {'value': '85.27'}, {'value': '87.57'}, {'value': '89.38'}, {'value': '91.51'}, {'value': '92.84'}, {'value': '95.23'}, {'value': '96.84'}, {'value': '98.13'}, {'value': '99.40'}, {'value': '101.85'}, {'value': '102.95'}, {'value': '105.57'}, {'value': '106.27'}, {'value': '108.75'}, {'value': '110.05'}, {'value': '112.06'}, {'value': '112.79'}, {'value': '114.87'}, {'value': '116.36'}, {'value': '118.12'}, {'value': '119.68'}, {'value': '120.06'}, {'value': '121.66'}, {'value': '123.29'}, {'value': '125.15'}, {'value': '125.61'}, {'value': '117.02'}, {'value': '117.41'}, {'value': '119.26'}, {'value': '120.48'}, {'value': '122.18'}, {'value': '123.13'}, {'value': '125.28'}, {'value': '125.49'}, {'value': '128.04'}, {'value': '128.05'}, {'value': '129.93'}], 'units': 'J$\\cdot$mol$^{-1}$$\\cdot$K$^{-1}$'}]",J kg$^{-1}$ K$^{-1}$,,,,,,,,,,,,,,,,,,,,,,
1647,3Al2O3.2SiO2,[{'name': 'NIST_SRD-30'}],['Mullite'],[{'name': 'Hot Pressing'}],"[{'citation': 'Creep of Hot-Pressed SiC Whisker Reinforced Mullite, R.D. Nixon, S. Chevacharoenkul, R.F. Davis, and T.N. Tiegs, Ceramic Transactions, Vol. 6, pp. 579-603 (1990), edited by S. Somiya, R.F. Davis, and J.A. Pask, published by American Ceramic Society.'}]",,,,,,,,,,,,Al-Si-O,,,,,,,,,,,,,,,697,"[{'name': 'Applied Stress', 'scalars': [{'value': '100'}], 'units': 'MPa'}, {'name': 'Temperature Range', 'scalars': [{'minimum': '1520', 'maximum': '1560'}], 'units': 'K'}, {'name': 'Sample Number', 'scalars': [{'value': 'M6'}]}]",kJ mol$^{-1}$,,,,,,,,Polycrystalline,,,,,,,,,,,,,,,,,,,,,,,,,,,,,,,,,,,,,,,,,,,,,,,,,,,,,,,,,,,,,,,,,,,,,,,,,,,,,,,,,,,,,,,,,,,,,,,,,,,,,,,,,,,,,,,,,,,,,,,
1648,HfB2,[{'name': 'NIST_SRD-30'}],['Hafnium diboride'],[{'name': 'Hot Pressing'}],"[{'citation': 'Elastic Properties of Polycrystalline TiB2, ZrB2, and HfB2 from Room Temperature to 1300 K, D.E. Wiley, W.R. Manning, and O. Hunter,Jr., Journal of the Less-Common Metals, Vol. 18, pp. 149-157 (1969), published by Elsevier Sequoia.'}]",,,,,,,,,,,,Hf-B,,,,,,,,,,,,,,,,,,,,,,,,,Polycrystalline,,,,10.59,"[{'name': 'Specimen Number', 'scalars': [{'value': 'Average'}]}]",,,g cm$^{-3}$,,,,,,,,,,,,,,,,,,,,,,,,,,,,,,,,,,,,,,,,,,,,,,,,,,,,,,,,,Carborundum Company,,,,,,,,,,,,,,,,,,,,,,,,,,,,,,,,,,,,,,,,,,,,,,,,,,,,,,
1649,ZrO2.xY2O3,[{'name': 'NIST_SRD-30'}],['Zirconia (TZP)'],,"[{'citation': 'Evaluation of Japanese Yttria Tetragonal Zirconia Polycrystal (Y-TZP) Materials, J.J. Swab, Ceramic Engineering and Science Proceedings, Vol. 8 7, pp. 886-891 (1987), published by American Ceramic Society.'}]",,,,,,,,,,,,Zr-O:Y,,,,,,,,,,,,,,,,,,,,,,,,,Polycrystalline,,,,,,,,,,,,,,,,,,,,,,,,,,,,,,,,,,,,,,,,,,,,,,,,,,,,12.4,"[{'name': 'Oxidation Temperature', 'scalars': [{'value': '23'}, {'value': '1000'}, {'value': '1000'}], 'units': '$^{\\circ}$C'}, {'name': 'Oxidation Time', 'scalars': [{'value': '0'}, {'value': '100'}, {'value': '500'}], 'units': 'h'}, {'name': 'Test Temperature', 'scalars': [{'value': '23'}], 'units': '$^{\\circ}$C'}]",,,GPa,,,,,,,,,Hitachi,,,,,,,,,,,,,,,,,,,,,,,,,,,,,,,,,,,,,,,,,,,,,,,,,,,,,,
1650,Si3N4,[{'name': 'NIST_SRD-30'}],['Silicon nitride'],[{'name': 'Crystal Growth'}],"[{'citation': 'Hardness Anisotropy of $\\alpha$-Si3N4 Crystal, K. Niihara and T. Hirai, Journal of Materials Science, Vol. 13, pp. 2276-2278 (1978), published by Chapman and Hall.'}]",,,,,,,,,,,,Si-N,,,,,,,,,,,,,,,,,,,,,,,,,Single Crystal,,,,,,,,,,,,,,,,,,,,,,,,,,,,,,,,,,,,,,,,,,,,,,,,,,,,47,"[{'name': 'Test Type', 'scalars': [{'value': 'Vickers'}, {'value': 'Vickers'}, {'value': 'Vickers'}, {'value': 'Vickers'}, {'value': 'Vickers'}, {'value': 'Vickers'}, {'value': 'Vickers'}, {'value': 'Vickers'}, {'value': 'Knoop'}, {'value': 'Knoop'}, {'value': 'Knoop'}, {'value': 'Knoop'}, {'value': 'Knoop'}, {'value': 'Knoop'}, {'value': 'Knoop'}, {'value': 'Knoop'}]}, {'name': 'Load', 'scalars': [{'value': '25'}, {'value': '50'}, {'value': '100'}, {'value': '200'}, {'value': '300'}, {'value': '100'}, {'value': '100'}, {'value': '100'}, {'value': '100'}, {'value': '100'}, {'value': '100'}, {'value': '100'}, {'value': '100'}, {'value': '100'}, {'value': '100'}, {'value': '100'}], 'units': 'g'}, {'name': 'Plane', 'scalars': [{'value': '(10-10)'}, {'value': '(10-10)'}, {'value': '(10-10)'}, {'value': '(10-10)'}, {'value': '(10-10)'}, {'value': '(0001)'}, {'value': '(10-10)'}, {'value': '(11-20)'}, {'value': '(0001)'}, {'value': '(0001)'}, {'value': '(0001)'}, {'value': '(0001)'}, {'value': '(10-10)'}, {'value': '(10-10)'}, {'value': '(11-20)'}, {'value': '(11-20)'}]}, {'name': 'Orientation', 'scalars': [{'value': '-'}, {'value': '-'}, {'value': '-'}, {'value': '-'}, {'value': '-'}, {'value': '-'}, {'value': '-'}, {'value': '-'}, {'minimum': '10', 'maximum': '10'}, {'minimum': '11', 'maximum': '20'}, {'minimum': '1', 'maximum': '100'}, {'minimum': '1', 'maximum': '210'}, {'value': '0001'}, {'minimum': '1', 'maximum': '210'}, {'value': '0001'}, {'minimum': '1', 'maximum': '100'}]}]",,,GPa,,,,,,,,,,,,,,,,,,,,,,,,,,,,,,,,,,,,,,,,,,,,,,,,,,,,,,,,,,,,,,,
1651,3Al2O3.2SiO2,[{'name': 'NIST_SRD-30'}],['Mullite'],[{'name': 'Sintering'}],"[{'citation': 'Hot Hydrogen Exposure Degradation of the Strength of Mullite, T.P. Herbell, D.R. Hull, and A. Garg, Journal of the American Ceramic Society, Vol. 81 4, pp. 910-916 (1998), published by American Ceramic Society.'}]",,,,,,,,,,,,Al-Si-O,K-635,,,,,,,,,,,,,,,,,,,,,,,,Polycrystalline,,,,3.06,"[{'name': 'Environment', 'scalars': [{'value': 'Hydrogen'}]}, {'name': 'Exposure Temperature', 'scalars': [{'value': '1250'}], 'units': '$^{\\circ}$C'}, {'name': 'Exposure Time', 'scalars': [{'value': '0'}, {'value': '25'}, {'value': '50'}, {'value': '125'}, {'value': '500'}], 'units': 'h'}]",,,g cm$^{-3}$,,,,,,,,,,,,,,,,,,,,,,,,,,,,,,,,,,,,,,,,,,,,,,,,,,,,,,,,,Kyocera,,,,,,,,,,,,,,,,,,,,,,,,,,,,,,,,,,,,,,,,,,,,,,,,,,,,,,
1652,Al2O3,[{'name': 'NIST_SRD-30'}],['Alumina'],[{'name': 'Sintering'}],"[{'citation': 'Evaluated Material Properties for a Sintered $\\alpha$-Alumina, R.G. Munro, Journal of the American Ceramic Society, Vol. 80 8, pp. 1919-1928 (1997), published by American Ceramic Society.'}]",,,,,,,,,,,,Al-O,,,,,,,,,,,,,,,,,,,,,,,,,Polycrystalline,,,,,,,,,,,,,,,,,,,,,,,,,,,,,,,,,,,,,,,,,,,,,,,,,,,,15,"[{'name': 'Temperature', 'scalars': [{'value': '20'}, {'value': '500'}, {'value': '1000'}, {'value': '1200'}, {'value': '1400'}, {'value': '1500'}], 'units': '$^{\\circ}$C'}]",,,GPa,,,,,,,,,,,,,,,,,,,,,,,,,,,,,,,,,,,,,,,,,,,,,,,,,,,,,,,,,,,,,,,
1653,xAl2O3.ySiO2,[{'name': 'NIST_SRD-30'}],['Mullite'],[{'name': 'Sintering'}],"[{'citation': 'High Temperature Mechanical Properties of Mullite Ceramics, H. Ohnishi, K. Maeda, T. Nakamura, and T.K. Kawanami, Ceramic Transactions, Vol. 6, pp. 605-612 (1990), edited by S. Somiya, R.F. Davis, and J.A. Pask, published by American Ceramic Society.'}]",,,,,,,,,,,,Al-Si-O,,,,,,,,,,,,,,,,,,,,,,,,,Polycrystalline,,,,3.13,"[{'name': 'Mass Fraction of Al2O3', 'scalars': [{'value': '68'}, {'value': '70'}, {'value': '72'}, {'value': '73'}, {'value': '74'}, {'value': '75'}, {'value': '76'}, {'value': '68'}, {'value': '70'}, {'value': '72'}, {'value': '73'}, {'value': '74'}, {'value': '75'}, {'value': '76'}], 'units': '%'}, {'name': 'Sintering Temperature', 'scalars': [{'value': '1600'}, {'value': '1600'}, {'value': '1600'}, {'value': '1600'}, {'value': '1600'}, {'value': '1600'}, {'value': '1600'}, {'value': '1700'}, {'value': '1700'}, {'value': '1700'}, {'value': '1700'}, {'value': '1700'}, {'value': '1700'}, {'value': '1700'}], 'units': '$^{\\circ}$C'}]",,,g cm$^{-3}$,,,,,,,,,,,,,,,,,,,,,,,,,,,,,,,,,,,,,,,,,,,,,,,,,,,,,,,,,,,,,,,,,,,,,,,,,,,,,,,,,,,,,,,,,,,,,,,,,,,,,,,,,,,,,,,
