Repository: ckborg/DSW2018

# DSW2018

## Description
Investigation of a structural ceramics database (WebSCD) curated by the National Institute of Standards and Technology (NIST).
3-week project as part of the UC Berkeley Data Science workshop (DSW2018).
[WebSCD]("https://srdata.nist.gov/CeramicDataPortal/scd")

## Results at-a-glance

~4000 material entries

Most represented mechanical properties: Elastic modulus, flexural strength, fracture toughness.

## Team members
[Prabudhya Bhattacharyya]("http://physics.berkeley.edu/people/graduate-student/prabudhya-bhattacharyya")

[Chris Bronner]("https://chrisbronner.com/")

[Steve Drapcho]("https://www.linkedin.com/in/steven-drapcho-2b939b149/")

File: NIST_CeramicDataSet.csv (part 44 of 103)
1654,MgSiN2,[{'name': 'NIST_SRD-30'}],['Magnesium silicon nitride'],[{'name': 'Hot Pressing'}],"[{'citation': 'Heat Capacity of MgSiN2 Between 8 and 800 K, R.J. Bruls, H.T. Hintzen, R. Metselaar, and J.C. van Miltenburg, Journal of Physical Chemistry B, Vol. 102, pp. 7871-7876 (1998), published by American Chemical Society.'}]",,,,,,,,,,,,Mg-Si-N,,,,,,,,,,,,,,,,,,,,,,,,,Polycrystalline,,,,,,,,,,,,,,,,,,,,,,,,,,,,,,,,,,,,,,,,,,,,,,,,,,,,,,,,,,,,,,,,,,,,,,,,,,,,,,,,,,,,,,,,,,,,,,,0,"[{'name': 'Temperature', 'scalars': [{'value': '0'}, {'value': '10'}, {'value': '20'}, {'value': '30'}, {'value': '40'}, {'value': '50'}, {'value': '60'}, {'value': '70'}, {'value': '80'}, {'value': '90'}, {'value': '100'}, {'value': '110'}, {'value': '120'}, {'value': '130'}, {'value': '140'}, {'value': '150'}, {'value': '160'}, {'value': '170'}, {'value': '180'}, {'value': '190'}, {'value': '200'}, {'value': '210'}, {'value': '220'}, {'value': '230'}, {'value': '240'}, {'value': '250'}, {'value': '260'}, {'value': '270'}, {'value': '280'}, {'value': '290'}, {'value': '300'}, {'value': '310'}, {'value': '320'}, {'value': '330'}, {'value': '340'}, {'value': '350'}, {'value': '360'}, {'value': '370'}, {'value': '380'}, {'value': '390'}, {'value': '400'}, {'value': '410'}, {'value': '420'}, {'value': '430'}, {'value': '440'}, {'value': '450'}, {'value': '460'}, {'value': '470'}, {'value': '480'}, {'value': '490'}, {'value': '500'}, {'value': '510'}, {'value': '520'}, {'value': '530'}, {'value': '540'}, {'value': '550'}, {'value': '560'}, {'value': '570'}, {'value': '580'}, {'value': '590'}, {'value': '600'}, {'value': '610'}, {'value': '620'}, {'value': '630'}, {'value': '640'}, {'value': '650'}, {'value': '660'}, {'value': '670'}, {'value': '680'}, {'value': '690'}, {'value': '700'}, {'value': '710'}, {'value': '720'}, {'value': '730'}, {'value': '740'}, {'value': '750'}, {'value': '760'}, {'value': '770'}, {'value': '780'}, {'value': '790'}, {'value': '800'}], 'units': 'K'}, {'name': 'Molar Heat Capacity', 'scalars': [{'value': '0'}, {'value': '0.014'}, {'value': '0.109'}, {'value': '0.403'}, {'value': '1.133'}, {'value': '2.367'}, {'value': '4.088'}, {'value': '6.206'}, {'value': '8.593'}, {'value': '11.154'}, {'value': '13.912'}, {'value': '16.650'}, {'value': '19.484'}, {'value': '22.337'}, {'value': '25.183'}, {'value': '28.001'}, {'value': '30.774'}, {'value': '33.488'}, {'value': '36.135'}, {'value': '38.708'}, {'value': '41.201'}, {'value': '43.612'}, {'value': '45.938'}, {'value': '48.181'}, {'value': '50.340'}, {'value': '52.416'}, {'value': '54.410'}, {'value': '56.325'}, {'value': '58.161'}, {'value': '59.921'}, {'value': '61.713'}, {'value': '63.32'}, {'value': '64.86'}, {'value': '66.32'}, {'value': '67.73'}, {'value': '69.06'}, {'value': '70.33'}, {'value': '71.53'}, {'value': '72.67'}, {'value': '73.75'}, {'value': '74.78'}, {'value': '75.86'}, {'value': '76.77'}, {'value': '77.62'}, {'value': '78.42'}, {'value': '79.19'}, {'value': '79.91'}, {'value': '80.59'}, {'value': '81.24'}, {'value': '81.85'}, {'value': '82.43'}, {'value': '83.00'}, {'value': '83.53'}, {'value': '84.04'}, {'value': '84.54'}, {'value': '85.01'}, {'value': '85.46'}, {'value': '85.89'}, {'value': '86.31'}, {'value': '86.71'}, {'value': '87.09'}, {'value': '87.46'}, {'value': '87.80'}, {'value': '88.13'}, {'value': '88.43'}, {'value': '88.72'}, {'value': '88.98'}, {'value': '89.21'}, {'value': '89.42'}, {'value': '89.61'}, {'value': '89.76'}, {'value': '89.89'}, {'value': '90.00'}, {'value': '90.08'}, {'value': '90.13'}, {'value': '90.17'}, {'value': '90.18'}, {'value': '90.18'}, {'value': '90.17'}, {'value': '90.15'}, {'value': '90.14'}], 'units': 'J$\\cdot$mol$^{-1}$ K$^{-1}$'}]",J kg$^{-1}$ K$^{-1}$,,,,,,,,,,,,,,,,,,,,,,
1655,Si3N4,[{'name': 'NIST_SRD-30'}],['Silicon nitride'],[{'name': 'Hot Isostatic Pressing'}],"[{'citation': 'Elevated Temperature Fracture Behavior of Monolithic and SiCw-Reinforced Silicon Nitride Under Quasi-Static Loads, T. Hansson, U. Ramamurty, C. Bull, and R. Warren, Materials Science and Engineering A, Vol. 209, pp. 137-148 (1996), published by Elsevier Sequoia.'}]",,,,,,,,,,,,Si-N,,,,,,,,,,,,,,,,,,,,,,,,,Polycrystalline,,,,,,,,,,,,,,,,,,,,,,,,,,,,,,,,,6.0,"[{'name': 'Loadin Rate', 'scalars': [{'value': '1'}, {'value': '1'}, {'value': '1'}, {'value': '1'}, {'value': '1'}, {'value': '1'}, {'value': '1'}, {'value': '1'}, {'value': '1'}, {'value': '1'}, {'value': '10'}, {'value': '10'}, {'value': '10'}, {'value': '10'}, {'value': '10'}], 'units': 'N/s'}, {'name': 'Temperature', 'scalars': [{'value': '25'}, {'value': '1000'}, {'value': '1100'}, {'value': '1200'}, {'value': '1300'}, {'value': '1350'}, {'value': '1400'}, {'value': '1450'}, {'value': '1500'}, {'value': '1550'}, {'value': '1350'}, {'value': '1400'}, {'value': '1450'}, {'value': '1500'}, {'value': '1550'}], 'units': '$^{\\circ}$C'}]",,,MPa m$^{1/2}$,,,,,,,,,,,,,,,,,,,,,,,,,,,,Norton Company,,,,,,,,,,,,,,,,,,,,,,,,,,,,,,,,,,,,,,,,,,,,,,,,,,,,,,
1656,Er2O3,[{'name': 'NIST_SRD-30'}],['Erbia'],[{'name': 'Sintering'}],"[{'citation': 'Elastic Properties of Polycrystalline Yttrium Oxide, Holmium Oxide, and Erbium Oxide:  High-Temperature Measurements, W.R. Manning and O. Hunter, Jr., Journal of the American Ceramic Society, Vol. 52 9, pp. 492-496 (1969), published by American Ceramic Society.'}]",,,,,,,,,,,,Er-O,,,,,,,,,,,,,,,,,,,,,,,,,Polycrystalline,,,,,,,,,,,,,,,,,,,,,,,,,,,,,,,,,,,,,,,,,,,,,,,,,,,,,,,,,,,,,,,,,,,,,,,,,,,,,,,,,,,,,38.1,"[{'name': 'Volume Fraction of Porosity', 'scalars': [{'value': '0.206'}, {'value': '0.206'}, {'value': '0.206'}, {'value': '0.206'}, {'value': '0.206'}, {'value': '0.206'}, {'value': '0.206'}, {'value': '0.206'}, {'value': '0.206'}, {'value': '0.206'}, {'value': '0.206'}, {'value': '0.206'}, {'value': '0.206'}, {'value': '0.206'}, {'value': '0.206'}, {'value': '0.206'}, {'value': '0.206'}, {'value': '0.206'}, {'value': '0.206'}, {'value': '0.206'}, {'value': '0.206'}, {'value': '0.124'}, {'value': '0.124'}, {'value': '0.124'}, {'value': '0.124'}, {'value': '0.124'}, {'value': '0.124'}, {'value': '0.124'}, {'value': '0.124'}, {'value': '0.124'}, {'value': '0.124'}, {'value': '0.124'}, {'value': '0.124'}, {'value': '0.124'}, {'value': '0.124'}, {'value': '0.124'}, {'value': '0.124'}, {'value': '0.124'}, {'value': '0.124'}, {'value': '0.124'}, {'value': '0.124'}, {'value': '0.124'}, {'value': '0.124'}, {'value': '0.050'}, {'value': '0.050'}, {'value': '0.050'}, {'value': '0.050'}, {'value': '0.050'}, {'value': '0.050'}, {'value': '0.050'}, {'value': '0.050'}, {'value': '0.050'}, {'value': '0.050'}, {'value': '0.050'}, {'value': '0.050'}, {'value': '0.050'}, {'value': '0.050'}, {'value': '0.050'}, {'value': '0.050'}, {'value': '0.050'}, {'value': '0.050'}, {'value': '0.050'}, {'value': '0.050'}], 'units': '%'}, {'name': 'Temperature', 'scalars': [{'value': '29'}, {'value': '72'}, {'value': '123'}, {'value': '165'}, {'value': '215'}, {'value': '264'}, {'value': '305'}, {'value': '356'}, {'value': '397'}, {'value': '453'}, {'value': '492'}, {'value': '530'}, {'value': '586'}, {'value': '650'}, {'value': '700'}, {'value': '739'}, {'value': '778'}, {'value': '812'}, {'value': '863'}, {'value': '909'}, {'value': '965'}, {'value': '29'}, {'value': '80'}, {'value': '136'}, {'value': '189'}, {'value': '240'}, {'value': '279'}, {'value': '320'}, {'value': '359'}, {'value': '407'}, {'value': '453'}, {'value': '499'}, {'value': '538'}, {'value': '604'}, {'value': '647'}, {'value': '693'}, {'value': '722'}, {'value': '775'}, {'value': '807'}, {'value': '851'}, {'value': '899'}, {'value': '958'}, {'value': '996'}, {'value': '32'}, {'value': '83'}, {'value': '141'}, {'value': '187'}, {'value': '238'}, {'value': '289'}, {'value': '335'}, {'value': '388'}, {'value': '429'}, {'value': '483'}, {'value': '524'}, {'value': '565'}, {'value': '621'}, {'value': '657'}, {'value': '723'}, {'value': '769'}, {'value': '800'}, {'value': '853'}, {'value': '885'}, {'value': '945'}], 'units': '$^{\\circ}$C'}]",GPa,,,,,,,,,,,,,,,,,,,,,,,,,,,,,,,,
1657,C,[{'name': 'NIST_SRD-30'}],['Diamond'],,"[{'citation': 'Engineering Properties of Diamond and Graphite, P.D. Ownby and R.W. Stewart, Engineered Materials Handbook, Vol. 4, pp. 821-834 (1991), edited by S.J. Schneider, Jr., published by ASM International.'}]",,,,,,,,,,,,C,,,,,,,,,,,,,,,,,,,,,,,,,,,,,,,,,,,,,,,,,,,,,,,,,,,,,,,,,,,,,,,,,,,,,,,,,,,,,,,,,,,,,,,,,,,,,,,,,,,,,,,,,,,,,,,,,,,17.5,"[{'name': 'Crystal Face', 'scalars': [{'value': '(100)'}, {'value': '(110)'}]}, {'name': 'Type', 'scalars': [{'value': 'Natural'}]}]",km/s,,,,,,,,,,,,,,,,,,,,,,,,,,,
1658,C,[{'name': 'NIST_SRD-30'}],['Diamond'],,"[{'citation': 'Diamond - Ceramic Coating of the Future, K.E. Spear, Journal of the American Ceramic Society, Vol. 72 2, pp. 171-191 (1989), published by American Ceramic Society.'}]",3.5669,"[{'name': 'Temperature', 'scalars': [{'value': '23'}], 'units': '$^{\\circ}$C'}, {'name': 'Axis', 'scalars': [{'value': 'a'}]}]",$\AA$,,,,,,,,,C,,,,,,,,,,,,,,,,,,,,,,,,,Single Crystal,,,,,,,,,,,,,,,,,,,,,,,,,,,,,,,,,,,,,,,,,,,,,,,,,,,,,,,,,,,,,,,,,,,,,,,,,,,,,,,,,,,,,,,,,,,,,,,,,,,,,,,,,,,,,,,,,,,,,,,
1659,Si3N4,[{'name': 'NIST_SRD-30'}],['Silicon nitride'],[{'name': 'Hot Isostatic Pressing'}],"[{'citation': 'The Evaluation of Environmental Effects in Toughened Ceramics for Advanced Heat Engines Investigation of Selected SiC and Si3N4 Ceramics, N.L.Hecht, G.A.Graves, D.E.McCullum, A.P.Berens, S.Goodrich, J.D.Wolf, J.R.Hoenigman, P.Yaney, D.Grant, and S.Hilton, ORNL Report Number:  ORNL/Sub/84-00221/2, pp. 1-111 (1990), published by Oak Ridge National Laboratory.'}]",,,,,,,,,,,,Si-N,,,,,,,,,,,,,,,,,,,1.2,"[{'name': 'Range', 'scalars': [{'minimum': '0.5', 'maximum': '2.3'}]}, {'name': 'Temperature', 'scalars': [{'value': '23'}], 'units': '$^{\\circ}$C'}]",,,,,Polycrystalline,,,,,,,,,,,,,,,,,,,,,,,,,,,,,,,,,,,,,,,,,,,,,,,,,,,,,,,,,,,,,,,,,GTE,,,,,,,,,,,,,,,,,,,,,,,,,,,,,,,,,,,,,,,,,,,,,,,,,,,,,,
1660,TiB2,[{'name': 'NIST_SRD-30'}],['Titanium diboride'],,"[{'citation': 'Thermal Expansion of TiB2, E.C. Skaar and William J. Croft, Journal of the American Ceramic Society, Vol. 56 1, pp. 45-45 (1973), published by American Ceramic Society.'}]",3.027,"[{'name': 'Temperature', 'scalars': [{'value': '25'}], 'units': '$^{\\circ}$C'}, {'name': 'Temperature', 'scalars': [{'value': '298'}], 'units': 'K'}, {'name': 'Axis', 'scalars': [{'value': 'a'}, {'value': 'c'}]}]",$\AA$,,,,,,,,,Ti-B,,,,,,,,,,,,,,,,,,,,,,,,,Polycrystalline,,,,,,,,,,,,,,,,,,,,,,,,,,,,,,,,,,,,,,,,,,,,,,,,,,,,,,,,,,,,,,,,,Union Carbide Corp.,,,,,,,,,,,,,,,,,,,,,,,,,,,,,,,,,,,,,,,,,,,,,,,,,,,,,,
1661,Si3N4.xSiC,[{'name': 'NIST_SRD-30'}],['Silicon nitride composite'],[{'name': 'Hot Pressing'}],"[{'citation': 'Elevated Temperature Fracture Behavior of Monolithic and SiCw-Reinforced Silicon Nitride Under Quasi-Static Loads, T. Hansson, U. Ramamurty, C. Bull, and R. Warren, Materials Science and Engineering A, Vol. 209, pp. 137-148 (1996), published by Elsevier Sequoia.'}]",,,,,,,,,,,,Si-N:SiC,,,,,,,,,,,,,,,,,,,,,,,,,Polycrystalline,,,,,,,,,,,,,,,,,,,,,,,,,,,,,,,,,7.0,"[{'name': 'Loadin Rate', 'scalars': [{'value': '1'}, {'value': '1'}, {'value': '1'}, {'value': '1'}, {'value': '1'}, {'value': '10'}, {'value': '10'}, {'value': '10'}, {'value': '10'}, {'value': '10'}, {'value': '10'}, {'value': '10'}], 'units': 'N/s'}, {'name': 'Temperature', 'scalars': [{'value': '1200'}, {'value': '1250'}, {'value': '1300'}, {'value': '1350'}, {'value': '1400'}, {'value': '25'}, {'value': '1150'}, {'value': '1200'}, {'value': '1250'}, {'value': '1300'}, {'value': '1350'}, {'value': '1400'}], 'units': '$^{\\circ}$C'}]",,,MPa m$^{1/2}$,,,,,,,,,,,,,,,,,,,,,,,,,,,,Cercom,,,,,,,,,,,,,,,,,,,,,,,,,,,,,,,,,,,,,,,,,,,,,,,,,,,,,,
1662,Al2O3.xZrO2,[{'name': 'NIST_SRD-30'}],['Alumina composite'],[{'name': 'Sintering'}],"[{'citation': 'Creep Behaviour of Alumina, Zirconia and Zirconia-Toughened Alumina, J. Chevalier, C. Olagnon, G. Fantozzi, and H. Gros, Journal of the European Ceramic Society, Vol. 17, pp. 859-864 (1997), published by Elsevier Science Ltd..'}]",,,,,,,,,,,,Al-O:ZrO,,,,,,,,,,,,,,,,,,,,,,,,,Polycrystalline,,,,,,,,,,,,,,,,,,,,,,,,,540,"[{'name': 'Specimen', 'scalars': [{'value': 'A1-10Z1'}, {'value': 'A1-10ZY3'}, {'value': 'A1-10Z4'}, {'value': 'A2-10Z1'}]}]",,,MPa,,,,,,,,,,,,,,,,,,,,,,,,,,,,,,,,,,,,Desmarquest Co.,,,,,,,,,,,,,,,,,,,,,,,,,,,,,,,,,,,,,,,,,,,,,,,,,,,,,,
1663,SiC,[{'name': 'NIST_SRD-30'}],['Silicon carbide'],[{'name': 'Sintering'}],"[{'citation': 'Microstructure and Material Properties of SiC-TiB2 Particulate Composites, C.H. McMurtry, W.D.G. Boecker, S.G. Seshadri, J.S. Zanghi, and J.E. Garnier, American Ceramic Society Bulletin, Vol. 66 2, pp. 325-329 (1987), published by American Ceramic Society.'}]",,,,,,,,,,,,Si-C,,,,,,,,,,,,,,,,,,,,,,,,,Polycrystalline,,,,,,,,,,,,,,,,,,,,,,,,,,,,,,,,,,,,,,,,,,,,,,,,,,,,,,,,,,,,,,,,,Sohio Engineered Materials Co.,,,,,,,,,,,,,,,,,,,,,,,,,,,,,,,,,,,,,,,,,0.39,"[{'name': 'Temperature', 'scalars': [{'value': '25'}, {'value': '300'}, {'value': '400'}, {'value': '600'}, {'value': '800'}, {'value': '1000'}, {'value': '1200'}, {'value': '1400'}, {'value': '1600'}, {'value': '2000'}], 'units': '$^{\\circ}$C'}]",cm$^{2}$ s$^{-1}$,,,,,,,,,,,
1664,BaZrO3,[{'name': 'NIST_SRD-30'}],['Barium zirconate'],,"[{'citation': 'Thermomechanical Response of Polycrystalline BaZrO3, K.C. Goretta, E.T. Park, R.E. Koritala, M.M. Cuber, E.A. Pascual, N. Chen, A.R. de Arellano-Lopez, and J.L. Routbort, Physica C, Vol. 309, pp. 245-250 (1998), published by Elsevier Science B.V..'}]",,,,,,,,,,,,Ba-Zr-O,,,,,,,,,,,,,,,,,,,,,,,,,Polycrystalline,,,,,,,,,,,,,,240.5,"[{'name': 'Temperature', 'scalars': [{'value': '25'}, {'value': '280'}, {'value': '480'}, {'value': '650'}, {'value': '835'}, {'value': '1015'}], 'units': '$^{\\circ}$C'}]",,,GPa,,,,,,,,,,,,,,,,,,,,,,,,,,,,,,,,,,,,,,,,,,,,,,,ACE-RAM Technologies,,,,,,,,,,,,,,,,,,,,,,,,,,,,,,,,,,,,,,,,,,,,,,,,,,,,,,
1665,Al2O3,[{'name': 'NIST_SRD-30'}],['Alumina'],[{'name': 'Sintering'}],"[{'citation': 'Rigidity Modulus of Some Pure Oxide Bodies, E. Ryshkewitch, Journal of the American Ceramic Society, Vol. 34 10, pp. 322-326 (1951), published by American Ceramic Society.'}]",,,,,,,,,,,,Al-O,,,,,,,,,,,,,,,,,,,,,,,,,Polycrystalline,,,,,,,,,,,,,,,,,,,,,,,,,,,,,,,,,,,,,,,,,,,,,,,,,,,,,,,,,,,,,,,,,,,,,,,,,,,,,,,,,,,,,125,"[{'name': 'Temperature', 'scalars': [{'value': '20'}, {'value': '310'}, {'value': '600'}, {'value': '1100'}, {'value': '1200'}, {'value': '1300'}, {'value': '1350'}], 'units': '$^{\\circ}$C'}, {'name': 'Specimen Number', 'scalars': [{'value': '1'}]}]",GPa,,,,,,,,,,,,,,,,,,,,,,,,,,,,,,,,
1666,SiC,[{'name': 'NIST_SRD-30'}],['Silicon carbide'],[{'name': 'Reaction Bonding'}],"[{'citation': 'Radiant Tube Technology:  Component Test and Design Verification, J.R. Hellmann and P. Strzepa, Projects Within the Center for Advanced Materials, pp. 51-68 (1987), edited by J.R. Hellmann and B.K. Kennedy, published by Center for Advanced Materials, Pennsylvania State University.'}]",,,,,,,,,,,,Si-C,SCRB210,,,,,,,,,,,,,,,,,,,,,,,,Polycrystalline,,,,,,,,,,,,,,,,,,,,,,,,,370,"[{'name': 'Temperature', 'scalars': [{'value': '20'}, {'value': '1000'}, {'value': '1200'}, {'value': '1400'}, {'value': '1500'}], 'units': '$^{\\circ}$C'}]",,,MPa,,,,,,,,,,,,,,,,,,,,,,,,,,,,,,,,,,,,Coors Porcelain Company,,,,,,,,,,,,,,,,,,,,,,,,,,,,,,,,,,,,,,,,,,,,,,,,,,,,,,
1667,TiO2,[{'name': 'NIST_SRD-30'}],['Titania (rutile)'],,"[{'citation': 'Heat Capacity and Entropy of Rutile (TiO2) and Nepheline (NaAlSiO4), D. de Ligny, P. Richet, E.F. Westrum,Jr., and J. Roux, Physics and Chemistry of Minerals, Vol. 29, pp. 267-272 (2002), published by Springer-Verlag.'}]",,,,,,,,,,,,Ti-O,,,,,,,,,,,,,,,,,,,,,,,,,Polycrystalline,,,,,,,,,,,,,,,,,,,,,,,,,,,,,,,,,,,,,,,,,,,,,,,,,,,,,,,,,,,,,,,,,Aldrich Chemical Co.,,,,,,,,,,,,,,,,,,,,,,,,,,,,,,25.28,"[{'name': 'Measurement Series Number', 'scalars': [{'value': '1'}]}, {'name': 'Temperature', 'scalars': [{'value': '32.85'}, {'value': '34.65'}, {'value': '36.85'}, {'value': '39.25'}, {'value': '41.55'}, {'value': '44.21'}, {'value': '48.26'}, {'value': '52.96'}, {'value': '57.05'}, {'value': '62.53'}, {'value': '65.78'}, {'value': '69.25'}, {'value': '69.49'}, {'value': '72.85'}, {'value': '77.96'}, {'value': '83.77'}, {'value': '84.46'}, {'value': '87.50'}, {'value': '89.20'}, {'value': '91.55'}, {'value': '93.56'}, {'value': '100.50'}, {'value': '108.11'}, {'value': '113.14'}, {'value': '118.50'}, {'value': '123.86'}, {'value': '129.24'}, {'value': '134.66'}, {'value': '140.09'}, {'value': '145.51'}, {'value': '150.96'}, {'value': '156.41'}, {'value': '161.86'}, {'value': '167.45'}, {'value': '169.57'}, {'value': '173.15'}, {'value': '175.29'}, {'value': '178.85'}, {'value': '180.45'}, {'value': '182.00'}, {'value': '187.15'}, {'value': '189.64'}, {'value': '192.70'}, {'value': '193.91'}, {'value': '195.46'}, {'value': '197.02'}, {'value': '197.21'}, {'value': '200.68'}, {'value': '202.50'}, {'value': '206.43'}, {'value': '208.25'}, {'value': '212.15'}, {'value': '214.00'}, {'value': '217.91'}, {'value': '219.71'}, {'value': '223.65'}, {'value': '229.46'}, {'value': '235.43'}, {'value': '241.40'}, {'value': '247.34'}, {'value': '253.29'}, {'value': '259.30'}, {'value': '265.38'}, {'value': '271.38'}, {'value': '271.46'}, {'value': '272.68'}, {'value': '274.18'}, {'value': '286.57'}, {'value': '292.12'}, {'value': '296.03'}, {'value': '298.37'}, {'value': '300.71'}, {'value': '301.98'}, {'value': '303.05'}, {'value': '304.59'}, {'value': '306.15'}, {'value': '307.08'}, {'value': '313.17'}, {'value': '319.26'}, {'value': '325.66'}, {'value': '332.36'}, {'value': '339.07'}, {'value': '345.80'}], 'units': 'K'}, {'name': 'Molar Heat Capacity', 'scalars': [{'value': '2.019'}, {'value': '2.324'}, {'value': '2.745'}, {'value': '3.252'}, {'value': '3.764'}, {'value': '4.360'}, {'value': '5.531'}, {'value': '6.650'}, {'value': '7.483'}, {'value': '8.835'}, {'value': '9.608'}, {'value': '10.461'}, {'value': '10.515'}, {'value': '11.339'}, {'value': '12.651'}, {'value': '14.167'}, {'value': '14.35'}, {'value': '15.11'}, {'value': '15.58'}, {'value': '16.20'}, {'value': '16.73'}, {'value': '18.44'}, {'value': '20.70'}, {'value': '22.05'}, {'value': '23.50'}, {'value': '24.93'}, {'value': '26.37'}, {'value': '27.75'}, {'value': '29.14'}, {'value': '30.49'}, {'value': '31.82'}, {'value': '33.11'}, {'value': '34.38'}, {'value': '35.61'}, {'value': '36.06'}, {'value': '36.73'}, {'value': '37.28'}, {'value': '38.02'}, {'value': '38.22'}, {'value': '38.63'}, {'value': '39.62'}, {'value': '40.10'}, {'value': '40.68'}, {'value': '40.89'}, {'value': '41.21'}, {'value': '41.45'}, {'value': '41.49'}, {'value': '42.08'}, {'value': '42.41'}, {'value': '43.06'}, {'value': '43.37'}, {'value': '43.99'}, {'value': '44.25'}, {'value': '44.87'}, {'value': '45.14'}, {'value': '45.72'}, {'value': '46.54'}, {'value': '47.36'}, {'value': '48.16'}, {'value': '48.89'}, {'value': '49.63'}, {'value': '50.40'}, {'value': '51.04'}, {'value': '51.72'}, {'value': '51.72'}, {'value': '51.91'}, {'value': '52.02'}, {'value': '53.34'}, {'value': '53.91'}, {'value': '54.30'}, {'value': '54.54'}, {'value': '54.79'}, {'value': '54.89'}, {'value': '54.99'}, {'value': '55.13'}, {'value': '55.28'}, {'value': '55.36'}, {'value': '55.91'}, {'value': '56.45'}, {'value': '56.93'}, {'value': '57.54'}, {'value': '57.83'}, {'value': '58.20'}], 'units': 'J$\\cdot$mol$^{-1}$$\\cdot$K$^{-1}$'}]",J kg$^{-1}$ K$^{-1}$,,,,,,,,,,,,,,,,,,,,,,
1668,Si3N4.xY2O3.yAl2O3,[{'name': 'NIST_SRD-30'}],['Silicon nitride composite'],,"[{'citation': 'Ceramic Technology Project Data Base:  September 1992 Summary Report, B.L.P. Keyes, ORNL Report Number:  ORNL/M-2775, pp. 1-171 (1992), published by Oak Ridge National Laboratory.'}]",,,,,,,,,,,,Si-N:Al,,,,,,,,,,,,,,,,,,,,,,,,,Polycrystalline,,,,,,,,,,,,,,,,,,,,,,,,,1014,"[{'name': 'Temperature', 'scalars': [{'value': '25'}, {'value': '1000'}, {'value': '1200'}], 'units': '$^{\\circ}$C'}, {'name': 'Specimen Number', 'scalars': [{'value': 'K'}]}]",,,MPa,,,,,,,,,,,,,,,,,,,,,,,,,,,,,,,,,,,,,,,,,,,,,,,,,,,,,,,,,,,,,,,,,,,,,,,,,,,,,,,,,,,,,,,,,,
1669,ZrO2,[{'name': 'NIST_SRD-30'}],['Zirconia (monoclinic)'],[{'name': 'Hot Pressing'}],"[{'citation': 'Calculated High-Temperature Elastic Constants for Zero Porosity Monoclinic Zirconia, C.F. Smith and W.B. Crandall, Journal of the American Ceramic Society, Vol. 47 12, pp. 624-627 (1964), published by American Ceramic Society.'}]",,,,,,,,,,,,Zr-O,,,,,,,,,,,,,,,,,,,,,,,,,Polycrystalline,,,,,,,,,,,,,,197,"[{'name': 'Test Type', 'scalars': [{'value': 'Resonance'}, {'value': 'Resonance'}, {'value': 'Resonance'}, {'value': 'Resonance'}, {'value': 'Resonance'}, {'value': 'Resonance'}, {'value': 'Resonance'}, {'value': 'Bending'}, {'value': 'Bending'}, {'value': 'Bending'}, {'value': 'Bending'}, {'value': 'Resonance'}, {'value': 'Resonance'}, {'value': 'Resonance'}, {'value': 'Resonance'}, {'value': 'Resonance'}, {'value': 'Resonance'}, {'value': 'Resonance'}, {'value': 'Resonance'}, {'value': 'Resonance'}, {'value': 'Resonance'}, {'value': 'Resonance'}, {'value': 'Resonance'}, {'value': 'Resonance'}, {'value': 'Resonance'}, {'value': 'Resonance'}, {'value': 'Resonance'}, {'value': 'Resonance'}, {'value': 'Resonance'}, {'value': 'Resonance'}, {'value': 'Resonance'}, {'value': 'Resonance'}, {'value': 'Resonance'}, {'value': 'Resonance'}, {'value': 'Resonance'}, {'value': 'Resonance'}, {'value': 'Resonance'}, {'value': 'Resonance'}, {'value': 'Resonance'}]}, {'name': 'Temperature', 'scalars': [{'value': '25'}, {'value': '25'}, {'value': '25'}, {'value': '25'}, {'value': '25'}, {'value': '25'}, {'value': '25'}, {'value': '25'}, {'value': '25'}, {'value': '25'}, {'value': '25'}, {'value': '50'}, {'value': '50'}, {'value': '50'}, {'value': '50'}, {'value': '100'}, {'value': '100'}, {'value': '100'}, {'value': '100'}, {'value': '200'}, {'value': '200'}, {'value': '200'}, {'value': '200'}, {'value': '400'}, {'value': '400'}, {'value': '400'}, {'value': '400'}, {'value': '600'}, {'value': '600'}, {'value': '600'}, {'value': '600'}, {'value': '800'}, {'value': '800'}, {'value': '800'}, {'value': '800'}, {'value': '1000'}, {'value': '1000'}, {'value': '1000'}, {'value': '1000'}], 'units': '$^{\\circ}$C'}, {'name': 'Volume Fraction of Porosity', 'scalars': [{'value': '0.053'}, {'value': '0.059'}, {'value': '0.061'}, {'value': '0.067'}, {'value': '0.076'}, {'value': '0.1'}, {'value': '0.183'}, {'value': '0.055'}, {'value': '0.075'}, {'value': '0.1'}, {'value': '0.183'}, {'value': '0.05'}, {'value': '0.1'}, {'value': '0.15'}, {'value': '0.2'}, {'value': '0.05'}, {'value': '0.1'}, {'value': '0.15'}, {'value': '0.2'}, {'value': '0.05'}, {'value': '0.1'}, {'value': '0.15'}, {'value': '0.2'}, {'value': '0.05'}, {'value': '0.1'}, {'value': '0.15'}, {'value': '0.2'}, {'value': '0.05'}, {'value': '0.1'}, {'value': '0.15'}, {'value': '0.2'}, {'value': '0.05'}, {'value': '0.1'}, {'value': '0.15'}, {'value': '0.2'}, {'value': '0.05'}, {'value': '0.1'}, {'value': '0.15'}, {'value': '0.2'}]}]",,,GPa,,,,,,,,,,,,,,,,,,,,,,,,,,,,,,,,,,,,,,,,,,,,,,,,,,,,,,,,,,,,,,,,,,,,,,,,,,,,,,,,,,,,,,,,,,,,,,,,,,,,,
1670,MgAl2O4,[{'name': 'NIST_SRD-30'}],['Magnesium aluminate'],[{'name': 'Sintering'}],"[{'citation': 'Rigidity Modulus of Some Pure Oxide Bodies, E. Ryshkewitch, Journal of the American Ceramic Society, Vol. 34 10, pp. 322-326 (1951), published by American Ceramic Society.'}]",,,,,,,,,,,,Mg-Al-O,,,,,,,,,,,,,,,,,,,,,,,,,Polycrystalline,,,,,,,,,,,,,,,,,,,,,,,,,,,,,,,,,,,,,,,,,,,,,,,,,,,,,,,,,,,,,,,,,,,,,,,,,,,,,,,,,,,,,77,"[{'name': 'Temperature', 'scalars': [{'value': '20'}], 'units': '$^{\\circ}$C'}, {'name': 'Specimen Number', 'scalars': [{'value': '1'}]}]",GPa,,,,,,,,,,,,,,,,,,,,,,,,,,,,,,,,
1671,Si3N4,[{'name': 'NIST_SRD-30'}],['Silicon nitride'],[{'name': 'Sintering'}],"[{'citation': 'Unlubricated Sliding Friction and Wear of Various Si3N4 Pairs Between 22 °C and 1000 °C, A. Skopp, M. Woydt, and K.H. Habig, Tribology International, Vol. 23 3, pp. 189-199 (1990), published by Butterworth-Heinemann Ltd.'}]",,,,,,,,,,,,Si-N,ND200,,,,,,,,,,,,,,,,,,,,,,,,Polycrystalline,,,,,,,,,,,,,,,,,,,,,,,,,,,,,,,,,,,,,,,,,,,,,,,,,,,,,,,,,,,,,,,,,Feldmuhle AG,,,,,,,,,,,,,,,,,,,,,,,,,,,,,,800,"[{'name': 'Temperature', 'scalars': [{'value': '22'}], 'units': '$^{\\circ}$C'}]",J kg$^{-1}$ K$^{-1}$,,,,,,,,,,,,,,,,,,,,,,
1672,ZrO2.xMgO,[{'name': 'NIST_SRD-30'}],['Zirconia (PSZ)'],[{'name': 'Sintering'}],"[{'citation': 'Influence of Temperature on Elastic Modulus and Strength of MgO-Partially Stabilized Zirconia (Mg-PSZ), Y. Kubota, M. Ashizuka, E. Ishida, and T. Mitamura, Journal of the Ceramic Society of Japan, Vol. 102 8, pp. 708-712 (1994), published by Ceramic Society of Japan.'}]",,,,,,,,,,,,Zr-O:MgO,,,,,,,,,,,,,,,,,,,,,,,,,Polycrystalline,,,,,,,,,,,,,,,,,,,,,,,,,,,,,,,,,,,,,,,,,,,,,,,,,,,,,,,,,,,,,,,,,,,,,,,,cubic,"[{'name': 'Amount of Phase', 'scalars': [{'value': '52'}, {'value': '48'}], 'units': '%'}, {'name': 'Specimen Number', 'scalars': [{'value': 'B'}]}]",,,,,,,,,,,,,,,,,,,,,,,,,,,,,,,,,,,,,,,,,,,,,,
1673,SiC,[{'name': 'NIST_SRD-30'}],['Silicon carbide'],[{'name': 'Reaction Bonding'}],"[{'citation': 'Failure Analysis and Materials Characterization, T. Darroudi, Projects Within the Center for Advanced Materials, pp. 63-77 (1989), edited by J.R. Hellmann and B.K. Kennedy, published by Center for Advanced Materials, Pennsylvania State University.'}]",,,,,,,,,,,,Si-C,SCRB210,,,,,,,,,,,,,,,,,,,,,,,,Polycrystalline,,,,,,,,,,,,,,,,,,,,,,,,,,,,,,,,,,,,,,,,,,,,,,,,,,,,,,,,,,,,,,,,,Coors Porcelain Company,,,,,,,,,,,,,,,,,,,,,,,,,,,,,,,,,,,,,,135.0,"[{'name': 'Temperature', 'scalars': [{'value': '22'}, {'value': '200'}, {'value': '500'}, {'value': '1000'}], 'units': '$^{\\circ}$C'}]",W m$^{-1}$ K$^{-1}$,,,,,,,,,,,,,,
1674,TiB2,[{'name': 'NIST_SRD-30'}],['Titanium diboride'],[{'name': 'Hot Pressing'}],"[{'citation': 'Elastic Properties of Polycrystalline TiB2, ZrB2, and HfB2 from Room Temperature to 1300 K, D.E. Wiley, W.R. Manning, and O. Hunter,Jr., Journal of the Less-Common Metals, Vol. 18, pp. 149-157 (1969), published by Elsevier Sequoia.'}]",,,,,,,,,,,,Ti-B,,,,,,,,,,,,,,,,,,,,,,,,,Polycrystalline,,,,4.213,"[{'name': 'Specimen Number', 'scalars': [{'value': '5'}]}]",,,g cm$^{-3}$,,,,,,,,,,,,,,,,,,,,,,,,,,,,,,,,,,,,,,,,,,,,,,,,,,,,,,,,,Carborundum Company,,,,,,,,,,,,,,,,,,,,,,,,,,,,,,,,,,,,,,,,,,,,,,,,,,,,,,
1675,ZrB2,[{'name': 'NIST_SRD-30'}],['Zirconium diboride'],,"[{'citation': 'Engineering Properties of Borides, R.A. Cutler, Engineered Materials Handbook, Vol. 4, pp. 787-803 (1991), edited by S.J. Schneider, Jr., published by ASM International.'}]",,,,,,,,,,,,Zr-B,,,,,,,,,,,,,,,,,,,,,,,,,,,,,,,,,,,,,,,,,,,,,,,,,,,,,,,,,,,,,,,,,,,,,,,,,,,,,22.1,"[{'name': 'Temperature', 'scalars': [{'value': '23'}], 'units': '$^{\\circ}$C'}, {'name': 'Load', 'scalars': [{'value': '0.3'}, {'value': '1.0'}], 'units': 'N'}]",,,GPa,,,,,,,,,,,,,,,,,,,,,,,,,,,,,,,,,,,,,,,,,,,,,,,,,,,,,,,,,,,,,,,
1676,Si3N4,[{'name': 'NIST_SRD-30'}],['Silicon nitride'],[{'name': 'Hot Isostatic Pressing'}],"[{'citation': 'Wear Mechanisms of Advanced Materials, S.M. Hsu, R.G. Munro, and Y.S. Wang, Projects Within the Center for Advanced Materials, pp. 165-174 (1989), edited by J.R. Hellmann and B.K. Kennedy, published by Center for Advanced Materials, Pennsylvania State University.'}]",,,,,,,,,,,,Si-N,NBD-100,,,,,,,,,,,,,,,,,,,,,,,,Polycrystalline,,,,3.25,"[{'name': 'Temperature', 'scalars': [{'value': '23'}], 'units': '$^{\\circ}$C'}]",,,g cm$^{-3}$,,,,,,,,,,,,,,,,,,,,,,,,,,,,,,,,,,,,,,,,,,,,,,,,,,,,,,,,,Norton Company,,,,,,,,,,,,,,,,Rod,,,,,,,,,,,,,,,,,,,,,,,,,,,,,,,,,,,,,,
1677,ZrO2.xMgO,[{'name': 'NIST_SRD-30'}],['Zirconia (PSZ)'],[{'name': 'Sintering'}],"[{'citation': 'Influence of Temperature on Elastic Modulus and Strength of MgO-Partially Stabilized Zirconia (Mg-PSZ), Y. Kubota, M. Ashizuka, E. Ishida, and T. Mitamura, Journal of the Ceramic Society of Japan, Vol. 102 8, pp. 708-712 (1994), published by Ceramic Society of Japan.'}]",,,,,,,,,,,,Zr-O:MgO,,,,,,,,,,,,,,,,,,,,,,,,,Polycrystalline,,,,,,,,,,,,,,192,"[{'name': 'Temperature', 'scalars': [{'value': '26'}, {'value': '200'}, {'value': '300'}, {'value': '410'}, {'value': '500'}, {'value': '550'}, {'value': '600'}, {'value': '660'}, {'value': '700'}, {'value': '800'}, {'value': '900'}, {'value': '1000'}, {'value': '200'}, {'value': '410'}, {'value': '500'}, {'value': '600'}, {'value': '700'}, {'value': '800'}, {'value': '900'}, {'value': '25'}, {'value': '210'}, {'value': '300'}, {'value': '400'}, {'value': '500'}, {'value': '530'}, {'value': '540'}, {'value': '560'}, {'value': '580'}, {'value': '610'}, {'value': '630'}, {'value': '660'}, {'value': '700'}, {'value': '810'}, {'value': '910'}, {'value': '1000'}, {'value': '200'}, {'value': '400'}, {'value': '510'}, {'value': '610'}, {'value': '700'}, {'value': '810'}, {'value': '910'}, {'value': '23'}, {'value': '200'}, {'value': '290'}, {'value': '390'}, {'value': '490'}, {'value': '510'}, {'value': '530'}, {'value': '550'}, {'value': '580'}, {'value': '600'}, {'value': '620'}, {'value': '650'}, {'value': '700'}, {'value': '790'}, {'value': '900'}, {'value': '1000'}, {'value': '390'}, {'value': '490'}, {'value': '600'}, {'value': '690'}, {'value': '790'}, {'value': '900'}], 'units': '$^{\\circ}$C'}, {'name': 'Temperature Cycle', 'scalars': [{'value': 'Heating'}, {'value': 'Heating'}, {'value': 'Heating'}, {'value': 'Heating'}, {'value': 'Heating'}, {'value': 'Heating'}, {'value': 'Heating'}, {'value': 'Heating'}, {'value': 'Heating'}, {'value': 'Heating'}, {'value': 'Heating'}, {'value': 'Heating'}, {'value': 'Cooling'}, {'value': 'Cooling'}, {'value': 'Cooling'}, {'value': 'Cooling'}, {'value': 'Cooling'}, {'value': 'Cooling'}, {'value': 'Cooling'}, {'value': 'Heating'}, {'value': 'Heating'}, {'value': 'Heating'}, {'value': 'Heating'}, {'value': 'Heating'}, {'value': 'Heating'}, {'value': 'Heating'}, {'value': 'Heating'}, {'value': 'Heating'}, {'value': 'Heating'}, {'value': 'Heating'}, {'value': 'Heating'}, {'value': 'Heating'}, {'value': 'Heating'}, {'value': 'Heating'}, {'value': 'Heating'}, {'value': 'Cooling'}, {'value': 'Cooling'}, {'value': 'Cooling'}, {'value': 'Cooling'}, {'value': 'Cooling'}, {'value': 'Cooling'}, {'value': 'Cooling'}, {'value': 'Heating'}, {'value': 'Heating'}, {'value': 'Heating'}, {'value': 'Heating'}, {'value': 'Heating'}, {'value': 'Heating'}, {'value': 'Heating'}, {'value': 'Heating'}, {'value': 'Heating'}, {'value': 'Heating'}, {'value': 'Heating'}, {'value': 'Heating'}, {'value': 'Heating'}, {'value': 'Heating'}, {'value': 'Heating'}, {'value': 'Heating'}, {'value': 'Cooling'}, {'value': 'Cooling'}, {'value': 'Cooling'}, {'value': 'Cooling'}, {'value': 'Cooling'}, {'value': 'Cooling'}]}, {'name': 'Annealing Time', 'scalars': [{'value': '0'}, {'value': '0'}, {'value': '0'}, {'value': '0'}, {'value': '0'}, {'value': '0'}, {'value': '0'}, {'value': '0'}, {'value': '0'}, {'value': '0'}, {'value': '0'}, {'value': '0'}, {'value': '0'}, {'value': '0'}, {'value': '0'}, {'value': '0'}, {'value': '0'}, {'value': '0'}, {'value': '0'}, {'value': '2'}, {'value': '2'}, {'value': '2'}, {'value': '2'}, {'value': '2'}, {'value': '2'}, {'value': '2'}, {'value': '2'}, {'value': '2'}, {'value': '2'}, {'value': '2'}, {'value': '2'}, {'value': '2'}, {'value': '2'}, {'value': '2'}, {'value': '2'}, {'value': '2'}, {'value': '2'}, {'value': '2'}, {'value': '2'}, {'value': '2'}, {'value': '2'}, {'value': '2'}, {'value': '8'}, {'value': '8'}, {'value': '8'}, {'value': '8'}, {'value': '8'}, {'value': '8'}, {'value': '8'}, {'value': '8'}, {'value': '8'}, {'value': '8'}, {'value': '8'}, {'value': '8'}, {'value': '8'}, {'value': '8'}, {'value': '8'}, {'value': '8'}, {'value': '8'}, {'value': '8'}, {'value': '8'}, {'value': '8'}, {'value': '8'}, {'value': '8'}], 'units': 'h'}]",,,GPa,,,,,,,,,,,,,,,,,,,,,,,,,,,,,,,,,,,,,,,,,,,,,,,,,,,,,,,,,,,,,,,,,,,,,,,,,,,,,,,,,,,,,,,,,,,,,,,,,,,,,
1678,AlN,[{'name': 'NIST_SRD-30'}],['Aluminum nitride'],[{'name': 'Sintering'}],"[{'citation': 'Elastic Properties of Aluminum Nitride, D. Gerlich, S.L. Dole, and G.A. Slack, Journal of Physics and Chemistry of Solids, Vol. 47 5, pp. 437-441 (1986), published by Pergamon Press.'}]",,,,160,"[{'name': 'Temperature', 'scalars': [{'value': '23'}], 'units': '$^{\\circ}$C'}, {'name': '(dB/dT)/B', 'scalars': [{'value': '-0.43'}], 'units': '10$^{-4}$ K$^{-1}$'}, {'name': 'dB/dP', 'scalars': [{'value': '5.2', 'uncertainty': '4'}]}]",,,GPa,,,,Al-N,,,,,,,,,,,,,,,,,,,,,,,,,Polycrystalline,,,,,,,,,,,,,,,,,,,,,,,,,,,,,,,,,,,,,,,,,,,,,,,,,,,,,,,,,,,,,,,,,,,,,,,,,,,,,,,,,,,,,,,,,,,,,,,,,,,,,,,,,,,,,,,,,,,,,,,
1679,Si3N4.xY2O3.yLa2O3,[{'name': 'NIST_SRD-30'}],['Silicon nitride composite'],,"[{'citation': 'Ceramic Technology Project Data Base:  September 1992 Summary Report, B.L.P. Keyes, ORNL Report Number:  ORNL/M-2775, pp. 1-171 (1992), published by Oak Ridge National Laboratory.'}]",,,,,,,,,,,,Si-N:La,,,,,,,,,,,,,,,,,,,,,,,,,Polycrystalline,,,,2.86,"[{'name': 'Temperature', 'scalars': [{'value': '23'}], 'units': '$^{\\circ}$C'}, {'name': 'Specimen Number', 'scalars': [{'value': 'A'}]}]",,,g cm$^{-3}$,,,,,,,,,,,,,,,,,,,,,,,,,,,,,,,,,,,,,,,,,,,,,,,,,,,,,,,,,,,,,,,,,,,,,,,,,,,,,,,,,,,,,,,,,,,,,,,,,,,,,,,,,,,,,,,
1680,SiC.xTiC,[{'name': 'NIST_SRD-30'}],['Silicon carbide composite'],[{'name': 'Hot Pressing'}],"[{'citation': 'In Situ-Toughened Silicon Carbide-Titanium Carbide Composites, K.S. Cho, Y.W. Kim, H.J. Choi, and J.G. Lee, Journal of the American Ceramic Society, Vol. 79 6, pp. 1711-1713 (1996), published by American Ceramic Society.'}]",,,,,,,,,,,,Si-C:TiC,,,,,,,,,,,,,,,,,,,,,,,,,Polycrystalline,,,,,,,,,,,,,,,,,,,,,,,,,,,,,,,,,6.9,"[{'name': 'Relative Density', 'scalars': [{'value': '99.4'}], 'units': '%'}, {'name': 'Specimen Number', 'scalars': [{'value': '4'}]}]",,,MPa m$^{1/2}$,,,,,,,,,,,,,,,,,,,,,,,,,,,,,,,,,,,,,,,,,,,,,,,,,,,,,,,,,,,,,,,,,,,,,,,,,,,,,,,,,,
1681,ZrO2.xAl2O3.yY2O3,[{'name': 'NIST_SRD-30'}],['Zirconia composite'],[{'name': 'Sintering'}],"[{'citation': 'Fracture Toughness of Al2O3-Particle Dis pered Y2O3- Partially Stabilized Zirconia, J.F. Li and R. Watanabe, Journal of the American Ceramic Society, Vol. 78 4, pp. 1079-1082 (1995), published by American Ceramic Society.'}]",,,,,,,,,,,,Zr-O:Al,,,,,,,,,,,,,,,,,,,,,,,,,Polycrystalline,,,,,,,,,,,,,,,,,,,,,,,,,,,,,,,,,,,,,,,,,,,,,,,,,,,,,,,,,,,,,,,,,,,,,,,,,,,,,,,,,,,,,,,,Y2O3,"[{'name': 'Sintering Aid Molar Fraction', 'scalars': [{'value': '3'}], 'units': '%'}]",,,,,,,,,,,,,,,,,,,,,,,,,,,,,,
1682,xAl2O3.ySiO2,[{'name': 'NIST_SRD-30'}],['Mullite'],[{'name': 'Sintering'}],"[{'citation': 'High Temperature Mechanical Properties of Mullite Ceramics, H. Ohnishi, K. Maeda, T. Nakamura, and T.K. Kawanami, Ceramic Transactions, Vol. 6, pp. 605-612 (1990), edited by S. Somiya, R.F. Davis, and J.A. Pask, published by American Ceramic Society.'}]",,,,,,,,,,,,Al-Si-O,,,,,,,,,,,,,,,,,,,,,,,,,Polycrystalline,,,,,,,,,,,,,,,,,,,,,,,,,,,,,,,,,,,,,,,,,,,,,,,,,,,,,,,,,,,,,,,,,,,,,,,,Al2O3,"[{'name': 'Amount of Phase', 'scalars': [{'value': 'x'}, {'value': 'y'}], 'units': 'mol'}]",,,,,,,,,,,,,,,,,,,,,,,,,,,,,,,,,,,,,,,,,,,,,,
1683,SiC,[{'name': 'NIST_SRD-30'}],['Silicon carbide'],[{'name': 'Sintering'}],"[{'citation': 'Strength Retention in SiC Ceramics after Long-Term Oxidation, P.F. Becher, Journal of the American Ceramic Society, Vol. 66 8, pp. C120-C121 (1983), published by American Ceramic Society.'}]",,,,,,,,,,,,"Si-C:B,C",Hexalloy,,,,,,,,,,,,,,,,,,,,,,,,Polycrystalline,,,,,,,,,,,,,,,,,,,,,,,,,360,"[{'name': 'Oxidation Time', 'scalars': [{'value': '0'}, {'value': '2000'}, {'value': '4500'}], 'units': 'h'}, {'name': 'Oxidation Temperature', 'scalars': [{'value': '1200'}], 'units': '$^{\\circ}$C'}, {'name': 'Test Temperature', 'scalars': [{'value': '23'}], 'units': '$^{\\circ}$C'}]",,,MPa,,,,,,,,,,,,,,,,,,,,,,,,,,,,,,,,,,,,Carborundum Company,,,,,,,,,,,,,,,,,,,,,,,,,,,,,,,,,,,,,,,,,,,,,,,,,,,,,,
1684,Al2O3,[{'name': 'NIST_SRD-30'}],['Alumina'],[{'name': 'Sintering'}],"[{'citation': 'Mechanical Properties of Partially Dense Alumina Produced from Powder Compacts, D.C. Lam, F.F. Lange, and A.G. Evans, Journal of the American Ceramic Society, Vol. 77 8, pp. 2113-2117 (1994), published by American Ceramic Society.'}]",,,,,,,,,,,,Al-O,,,,,,,,,,,,,,,,,,,,,,,,,Polycrystalline,,,,,,,,,,,,,,,,,,,,,,,,,,,,,,,,,1.2,"[{'name': 'Init. Relative Density', 'scalars': [{'value': '0.62'}, {'value': '0.62'}, {'value': '0.62'}, {'value': '0.62'}, {'value': '0.5'}, {'value': '0.5'}, {'value': '0.5'}, {'value': '0.5'}]}, {'name': 'Volume Fraction of Porosity', 'scalars': [{'value': '0.29'}, {'value': '0.22'}, {'value': '0.15'}, {'value': '0.04'}, {'value': '0.42'}, {'value': '0.35'}, {'value': '0.27'}, {'value': '0.15'}]}]",,,MPa m$^{1/2}$,,,,,,,,,,,,,,,,,,,,,,,,,,,,,,,,,,,,,,,,,,,,,,,,,,,,,,,,,,,,,,,,,,,,,,,,,,,,,,,,,,
1685,C,[{'name': 'NIST_SRD-30'}],['Diamond'],,"[{'citation': 'Thermal Conductivity of Pure and Impure Silicon, Silicon Carbide, and Diamond, G.A. Slack, Journal of Applied Physics, Vol. 35 12, pp. 3460-3466 (1964), published by American Institute of Physics.'}]",,,,,,,,,,,,C,,,,,,,,,,,,,,,,,,,,,,,,,Single Crystal,,,,3.51,"[{'name': 'Temperature', 'scalars': [{'value': '296'}], 'units': 'K'}]",,,g cm$^{-3}$,,,,,,,,,,,,,,,,,,,,,,,,,,,,,,,,,,,,,,,,,,,,,,,,,,,,,,,,,,,,,,,,,,,,,,,,,,,,,,,,,,,,,,,,,,,,,,,,,,,,,,,,,,,,,,,
1686,ZrO2.xY2O3,[{'name': 'NIST_SRD-30'}],['Zirconia (TZP)'],,"[{'citation': 'Evaluation of Japanese Yttria Tetragonal Zirconia Polycrystal (Y-TZP) Materials, J.J. Swab, Ceramic Engineering and Science Proceedings, Vol. 8 7, pp. 886-891 (1987), published by American Ceramic Society.'}]",,,,,,,,,,,,Zr-O:Y,,,,,,,,,,,,,,,,,,,,,,,,,Polycrystalline,,,,5.880,"[{'name': 'Oxidation Temperature', 'scalars': [{'value': '23'}, {'value': '1000'}, {'value': '1000'}], 'units': '$^{\\circ}$C'}, {'name': 'Oxidation Time', 'scalars': [{'value': '0'}, {'value': '100'}, {'value': '500'}], 'units': 'h'}, {'name': 'Test Temperature', 'scalars': [{'value': '23'}], 'units': '$^{\\circ}$C'}]",,,g cm$^{-3}$,,,,,,,,,,,,,,,,,,,,,,,,,,,,,,,,,,,,,,,,,,,,,,,,,,,,,,,,,Toshiba,,,,,,,,,,,,,,,,,,,,,,,,,,,,,,,,,,,,,,,,,,,,,,,,,,,,,,
1687,Al2O3,[{'name': 'NIST_SRD-30'}],['Alumina'],[{'name': 'Sintering'}],"[{'citation': 'Evaluated Material Properties for a Sintered $\\alpha$-Alumina, R.G. Munro, Journal of the American Ceramic Society, Vol. 80 8, pp. 1919-1928 (1997), published by American Ceramic Society.'}]",,,,,,,,,,,,Al-O,,,,,,,,,,,,,,,,,,,,,,,,,Polycrystalline,,,,,,,,,,,,,,,,,,,,,,,,,,,,,,,,,,,,,,,,,,,,,,,,,,,,,,,,,,,,,,,,,,,,,,,,,,,,,,,,,,,,,,,,,,,,,,,,,,,,,,,,,,,,,,,,,,,11,"[{'name': 'Temperature', 'scalars': [{'value': '20'}, {'value': '500'}, {'value': '1000'}, {'value': '1200'}, {'value': '1400'}, {'value': '1500'}], 'units': '$^{\\circ}$C'}]",,,
1688,Al2O3,[{'name': 'NIST_SRD-30'}],['Alumina'],[{'name': 'Sintering'}],"[{'citation': 'Thermophysical Properties of Sapphire, AlN and MgAl2O4 down to 70 K, St. Burghartz and B. Schulz, Journal of Nuclear Materials, Vol. 212, pp. 1065-1068 (1994), published by Elsevier Science B.V..'}]",,,,,,,,,,,,Al-O,,,,,,,,,,,,,,,,,,,,,,,,,Polycrystalline,,,,,,,,,,,,,,,,,,,,,,,,,,,,,,,,,,,,,,,,,,,,,,,,,,,,,,,,,,,,,,,,,,,,,,,,,,,,,,,,,,,,,,,,,,10.4,"[{'name': 'Mode', 'scalars': [{'value': 'Longitudinal'}, {'value': 'Shear'}]}, {'name': 'Angle fromc-axis', 'scalars': [{'value': '-'}], 'units': 'degrees'}]",km/s,,,,,,,,,,,,,,,,,,,,,,,,,,,
