Repository: ckborg/DSW2018

# DSW2018

## Description
Investigation of a structural ceramics database (WebSCD) curated by the National Institute of Standards and Technology (NIST).
3-week project as part of the UC Berkeley Data Science workshop (DSW2018).
[WebSCD]("https://srdata.nist.gov/CeramicDataPortal/scd")

## Results at-a-glance

~4000 material entries

Most represented mechanical properties: Elastic modulus, flexural strength, fracture toughness.

## Team members
[Prabudhya Bhattacharyya]("http://physics.berkeley.edu/people/graduate-student/prabudhya-bhattacharyya")

[Chris Bronner]("https://chrisbronner.com/")

[Steve Drapcho]("https://www.linkedin.com/in/steven-drapcho-2b939b149/")

File: NIST_CeramicDataSet.csv (part 46 of 103)
1740,HfO2,[{'name': 'NIST_SRD-30'}],['Hafnia (monoclinic)'],[{'name': 'Hot Pressing'}],"[{'citation': 'Elastic Properties of Monoclinic Hafnium Oxide at Room Temperature, S.L. Dole, O. Hunter,Jr., and C.J. Wooge, Journal of the American Ceramic Society, Vol. 60 11, pp. 488-490 (1977), published by American Ceramic Society.'}]",,,,,,,,,,,,Hf-O,,,,,,,,,,,,,,,,,,,,,,,,,Polycrystalline,,,,,,,,,,,,,,,,,,,,,,,,,,,,,,,,,,,,,,,,,,,,,,,,,,,,,,,,,,,,,,,,,,,,,,,,,,0.3019,"[{'name': 'Specimen with Microcracks ?', 'scalars': [{'value': 'no'}]}, {'name': 'Volume Fraction of Porosity', 'scalars': [{'value': '0.038'}, {'value': '0.045'}, {'value': '0.064'}, {'value': '0.089'}, {'value': '0.109'}, {'value': '0.126'}, {'value': '0.147'}, {'value': '0.162'}, {'value': '0.166'}, {'value': '0.195'}, {'value': '0.196'}, {'value': '0.234'}, {'value': '0.248'}]}]",,,,,,,,,,,,,,,,,,,,,,,,,,,,,,,,,,,,,,,,,,,,
1741,Al2O3,[{'name': 'NIST_SRD-30'}],['Alumina'],[{'name': 'Sintering'}],"[{'citation': 'Flexure Strength of Advanced Structural Ceramics:  A Round Robin, G. Quinn, Journal of the American Ceramic Society, Vol. 73 8, pp. 2374-2384 (1990), published by American Ceramic Society.'}]",,,,,,,,,,,,Al-O,,,,,,,,,,,,,,,,,,,,,,,,,Polycrystalline,,,,,,,,,,,,,,,,,,,,,,,,,,,,,,,,,,,,,,,,,,,,,,,,,,,,,,,,,,,,,,,,,Coors Porcelain Company,,,,,,,,,,,,,,,,,,,,,,,,,,,,,,,,,,,,,,,,,,,,,,,,,,,,374,"[{'name': 'Temperature', 'scalars': [{'value': '23'}], 'units': '$^{\\circ}$C'}]",MPa
1742,SiO2,[{'name': 'NIST_SRD-30'}],['Silica (fused)'],,"[{'citation': 'Measurement of Elastic Constants at Low Temperatures by Means of Ultrasonic Waves -  Data for Silicon and Germanium Single Crystals, and for Fused Silica, H.J. McSkimin, Journal of Applied Physics, Vol. 24 8, pp. 988-997 (1953), published by American Institute of Physics.'}]",,,,,,,,,,,,Si-O,,,,,,,,,,,,,,,,,,,,,,,,,Polycrystalline,,,,,,,,,,,,,,70.37,"[{'name': 'Temperature', 'scalars': [{'value': '-200'}, {'value': '-175'}, {'value': '-150'}, {'value': '-125'}, {'value': '-100'}, {'value': '-75'}, {'value': '-50'}, {'value': '-25'}, {'value': '0'}, {'value': '25'}, {'value': '50'}], 'units': '$^{\\circ}$C'}]",,,GPa,,,,,,,,,,,,,,,,,,,,,,,,,,,,,,,,,,,,,,,,,,,,,,,Nieder Company,,,,,,,,,,,,,,,,,,,,,,,,,,,,,,,,,,,,,,,,,,,,,,,,,,,,,,
1743,Si3N4.yY2O3.zAl2O3,[{'name': 'NIST_SRD-30'}],['Silicon nitride'],[{'name': 'Sintering'}],"[{'citation': 'Microstructural Design of Silicon Nitride with Improved Fracture Toughness:  I, Effects of Grain Shape and Size, P.F. Becher, E.Y. Sun, K.P. Plucknett, K.B. Alexander, C.H. Hsueh, H.T. Lin, S.B. Waters,  C.G. Westmoreland, E.S. Kang, K. Hirao, and M.E. Brito, Journal of the American Ceramic Society, Vol. 81 11, pp. 2821-2830 (1998), published by American Ceramic Society.'}]",,,,,,,,,,,,Si-N:Al,,,,,,,,,,,,,,,,,,,,,,,,,Polycrystalline,,,,,,,,,,,,,,,,,,,,,,,,,,,,,,,,,6.7,"[{'name': 'Crack Length', 'scalars': [{'value': '100'}, {'value': '109'}, {'value': '135'}, {'value': '146'}, {'value': '198'}, {'value': '224'}, {'value': '250'}, {'value': '442'}, {'value': '451'}, {'value': '1411'}, {'value': '1420'}], 'units': '$\\mu$m'}]",,,MPa m$^{1/2}$,,,,,,,,,,,,,,,,,,,,,,,,,,,,,,,,,,,,,,,,,,,,,,,,,,,,,,,,,,,,,,,,,,,,,,,,,,,,,,,,,,
1744,Si6-xAlxOxN8-x,[{'name': 'NIST_SRD-30'}],['Sialon'],[{'name': 'Sintering'}],"[{'citation': 'Mechanical and Thermal Properties of $\\beta$-Sialon Prepared by a Slip Casting Method, S. Suzuki, T. Nasu, S. Hayama, and M. Ozawa, Journal of the American Ceramic Society, Vol. 79 6, pp. 1685-1688 (1996), published by American Ceramic Society.'}]",,,,,,,,,,,,Si-Al-O-N,,,,,,,,,,,,,,,,,,,,,,,,,Polycrystalline,,,,,,,,,,,,,,,,,,,,,,,,,,,,,,,,,3.0,"[{'name': 'x of Alx', 'scalars': [{'value': '0.0'}, {'value': '0.5'}, {'value': '0.7'}, {'value': '0.9'}, {'value': '1.0'}, {'value': '1.1'}, {'value': '1.3'}, {'value': '1.5'}, {'value': '2.0'}, {'value': '3.0'}, {'value': '4.0'}]}]",,,MPa m$^{1/2}$,,,,,,,,,,,,,,,,,,,,,,,,,,,,,,,,,,,,,,,,,,,,,,,,,,,,,,,,,,,,,,,,,,,,,,,,,,,,,,,,,,
1745,Si3N4,[{'name': 'NIST_SRD-30'}],['Silicon nitride'],[{'name': 'Sintering'}],"[{'citation': 'Sintering Behavior and Properties of Si3N4 Sintered with Nitrogen-Rich Liquid in the System Y2O3-AlN-SiO2, P.K. Das and J. Mukerji, Advanced Ceramic Materials, Vol. 3 3, pp. 238-243 (1988), published by American Ceramic Society.'}]",,,,,,,,,,,,Si-N,,,,,,,,,,,,,,,,,,,,,,,,,Polycrystalline,,,,,,,,,,,,,,,,,,,,,,,,,471,"[{'name': 'Temperature', 'scalars': [{'value': '21'}, {'value': '808'}, {'value': '1014'}, {'value': '1260'}], 'units': '$^{\\circ}$C'}, {'name': 'Density', 'scalars': [{'value': '2.86'}], 'units': 'g/cm$^{2}$'}, {'name': 'Crystallizing Treatment', 'scalars': [{'value': 'No'}]}, {'name': 'Sample Number', 'scalars': [{'value': 'P5'}]}]",,,MPa,,,,,,,,,,,,,,,,,,,,,,,,,,,,,,,,,,,,,,,,,,,,,,,,,,,,Bar,,,,,,,,,,,,,,,,,,,,,,,,,,,,,,,,,,,,,,
1746,ZrB2,[{'name': 'NIST_SRD-30'}],['Zirconium diboride'],[{'name': 'Hot Pressing'}],"[{'citation': 'Elastic Properties of Polycrystalline TiB2, ZrB2, and HfB2 from Room Temperature to 1300 K, D.E. Wiley, W.R. Manning, and O. Hunter,Jr., Journal of the Less-Common Metals, Vol. 18, pp. 149-157 (1969), published by Elsevier Sequoia.'}]",,,,216,"[{'name': 'Temperature', 'scalars': [{'value': '20'}, {'value': '59'}, {'value': '112'}, {'value': '165'}, {'value': '219'}, {'value': '278'}, {'value': '318'}, {'value': '359'}, {'value': '444'}, {'value': '497'}, {'value': '570'}, {'value': '650'}, {'value': '689'}, {'value': '723'}, {'value': '762'}, {'value': '802'}, {'value': '829'}, {'value': '875'}, {'value': '928'}, {'value': '1008'}], 'units': '$^{\\circ}$C'}]",,,GPa,,,,Zr-B,,,,,,,,,,,,,,,,,,,,,,,,,Polycrystalline,,,,,,,,,,,,,,,,,,,,,,,,,,,,,,,,,,,,,,,,,,,,,,,,,,,,,,,,,,,,,,,,,Carborundum Company,,,,,,,,,,,,,,,,,,,,,,,,,,,,,,,,,,,,,,,,,,,,,,,,,,,,,,
1747,AlN,[{'name': 'NIST_SRD-30'}],['Aluminum nitride'],[{'name': 'Hot Pressing'}],"[{'citation': 'High-Temperature Fracture of Hot-Pressed AlN Ceramics, G. De With and N. Hattu, Journal of Materials Science, Vol. 18, pp. 503-507 (1983), published by Chapman and Hall.'}]",,,,,,,,,,,,Al-N,,,,,,,,,,,,,,,,,,,,,,,,,Polycrystalline,,,,,,,,,,,,,,100,"[{'name': 'Relative Density', 'scalars': [{'value': '66'}, {'value': '79'}, {'value': '95'}, {'value': '100'}, {'value': '66'}, {'value': '79'}, {'value': '95'}, {'value': '100'}], 'units': '%'}, {'name': 'Direction', 'scalars': [{'value': 'perpendicular'}, {'value': 'perpendicular'}, {'value': 'perpendicular'}, {'value': 'perpendicular'}, {'value': 'parallel'}, {'value': 'parallel'}, {'value': 'parallel'}, {'value': 'parallel'}]}]",,,GPa,,,,,,,,,,,,,,,,,,,,,,,,,,,,,,,,,,,,,,,,,,,,,,,Cerac/Pure,,,,,,,,,,,,,,,,,,,,,,,,,,,,,,,,,,,,,,,,,,,,,,,,,,,,,,
1748,Si3N4,[{'name': 'NIST_SRD-30'}],['Silicon nitride'],[{'name': 'Hot Isostatic Pressing'}],"[{'citation': 'Short-Crack Toughness and Abrasive Machining of Silicon Nitride, H.H.K. Xu, S. Jahanmir, L.K. Ives, L.S. Job, and K.T. Ritchie, Journal of the American Ceramic Society, Vol. 79 12, pp. 3055-3064 (1996), published by American Ceramic Society.'}]",,,,,,,,,,,,Si-N,,,,,,,,,,,,,,,,,,,,,,,,,Polycrystalline,,,,,,,,,,,,,,,,,,,,,,,,,,,,,,,,,,,,,,,,,,,,,,,,,,,,17.7,"[{'name': 'Specimen Number', 'scalars': [{'value': '1'}, {'value': '2'}, {'value': '3'}, {'value': '4'}, {'value': '5'}, {'value': '6'}, {'value': '10'}, {'value': '1'}, {'value': '2'}, {'value': '3'}, {'value': '4'}, {'value': '5'}, {'value': '6'}, {'value': '10'}]}, {'name': 'Load', 'scalars': [{'value': '10'}, {'value': '10'}, {'value': '10'}, {'value': '10'}, {'value': '10'}, {'value': '10'}, {'value': '10'}, {'value': '50'}, {'value': '50'}, {'value': '50'}, {'value': '50'}, {'value': '50'}, {'value': '50'}, {'value': '50'}], 'units': 'N'}]",,,GPa,,,,,,,,,Commercial company,,,,,,,,,,,,,,,,,,,,,,,,,,,,,,,,,,,,,,,,,,,,,,,,,,,,,,
1749,TiB2.xNi,[{'name': 'NIST_SRD-30'}],['Titanium diboride'],[{'name': 'Hot Pressing'}],"[{'citation': 'Effect of Microstructure on the Properties of TiB2 Ceramics, M.K. Ferber, P.F. Becher, and C.B. Finch, Journal of the American Ceramic Society, Vol. 66, pp. C-2-C-4 (1983), published by American Ceramic Society.'}]",,,,,,,,,,,,Ti-B:Ni,,,,,,,,,,,,,,,,,,,,,,,,,Polycrystalline,,,,,,,,,,,,,,,,,,,,,,,,,,,,,,,,,4.2,"[{'name': 'Sample Number', 'scalars': [{'value': 'NT90J'}]}]",,,MPa m$^{1/2}$,,,,,,,,,,,,,,,,,,,,,,,,,,,,,,,,,,,,,,,,,,,,,,,,,,,,,,,,,,,,,,,,,,,,,,,,,,,,,,,,,,
1750,Al2O3,[{'name': 'NIST_SRD-30'}],['Alumina'],[{'name': 'Sintering'}],"[{'citation': 'Linear Thermal Expansion of Aluminum Oxide and Thorium Oxide from 100° to 1000 °K, J.B. Wachtman,Jr., T.G. Scuderi, and G.W. Creek, Journal of the American Ceramic Society, Vol. 45, pp. 319-323 (1962), published by American Ceramic Society.'}]",,,,,,,,,,,,Al-O,,,,,,,,,,,,,,,,,,,,,,,,,Polycrystalline,,,,,,,,,,,,,,,,,,,,,,,,,,,,,,,,,,,,,,,,,,,,,,,,,,,,,,,,,,,,,,,,,General Electric Company,,,,,,,,,,,,,,,,,,,,,,,,,,,,,,,,,,,,,,,,,,,,1.89,"[{'name': 'Direction', 'scalars': [{'value': 'Mean'}]}, {'name': 'Temperature', 'scalars': [{'value': '0'}, {'value': '50'}, {'value': '100'}, {'value': '150'}, {'value': '200'}, {'value': '250'}, {'value': '300'}, {'value': '350'}, {'value': '400'}, {'value': '450'}, {'value': '500'}, {'value': '550'}, {'value': '600'}, {'value': '650'}, {'value': '700'}, {'value': '750'}, {'value': '800'}, {'value': '900'}, {'value': '1000'}, {'value': '1100'}, {'value': '1200'}, {'value': '1300'}, {'value': '1400'}, {'value': '1500'}, {'value': '1600'}, {'value': '1700'}, {'value': '1800'}, {'value': '1900'}, {'value': '2000'}], 'units': 'K'}, {'name': '(L', 'scalars': [{'value': '-5.16'}, {'value': '-5.15'}, {'value': '-5.03'}, {'value': '-4.35'}, {'value': '-2.99'}, {'value': '-1.00'}, {'value': '1.51'}, {'value': '4.43'}, {'value': '7.67'}, {'value': '11.17'}, {'value': '14.85'}, {'value': '18.70'}, {'value': '22.67'}, {'value': '26.74'}, {'value': '30.89'}, {'value': '35.12'}, {'value': '39.40'}, {'value': '48.11'}, {'value': '56.97'}, {'value': '65.95'}, {'value': '74.89'}, {'value': '83.91'}, {'value': '92.97'}, {'value': '102.10'}, {'value': '111.20'}, {'value': '120.40'}, {'value': '129.60'}, {'value': '138.80'}, {'value': '148.00'}], 'units': '10$^{-4}$'}]",x10$^{-6}$,,,,,,,,
1751,L2O3,[{'name': 'NIST_SRD-30'}],['Lutetium oxide'],[{'name': 'Sintering'}],"[{'citation': 'Porosity Dependence of Elastic Properties of Polycrystalline Cubic Lu2O3, O. Hunter,Jr. and G.E. Graddy,Jr., Journal of the American Ceramic Society, Vol. 59 1, pp. 82-82 (1976), published by American Ceramic Society.'}]",,,,,,,,,,,,Lu-O,,,,,,,,,,,,,,,,,,,,,,,,,Polycrystalline,,,,,,,,,,,,,,181.7,"[{'name': 'Volume Fraction of Porosity', 'scalars': [{'value': '0.031'}, {'value': '0.037'}, {'value': '0.037'}, {'value': '0.040'}, {'value': '0.057'}, {'value': '0.077'}, {'value': '0.092'}, {'value': '0.094'}, {'value': '0.100'}, {'value': '0.109'}, {'value': '0.124'}, {'value': '0.183'}, {'value': '0.235'}, {'value': '0.285'}, {'value': '0.328'}]}]",,,GPa,,,,,,,,,,,,,,,,,,,,,,,,,,,,,,,,,,,,,,,,,,,,,,,,,,,,,,,,,,,,,,,,,,,,,,,,,,,,,,,,,,,,,,,,,,,,,,,,,,,,,
1752,3Al2O3.2SiO2.xZrO2.yY2O3,[{'name': 'NIST_SRD-30'}],['Mullite composite'],[{'name': 'Hot Pressing'}],"[{'citation': 'Thermal Diffusivity/Conductivity and Specific Heat of Mullite-Zirconia-Silicon Carbide Whisker Composites, L.M. Russell, K.Y. Donaldson, D.P.H. Hasselman, R. Ruh, and J.W. Adams, Journal of the American Ceramic Society, Vol. 79 10, pp. 2767-2770 (1996), published by American Ceramic Society.'}]",,,,,,,,,,,,Al-Si-O:ZrO,,,,,,,,,,,,,,,,,,,,,,,,,Polycrystalline,,,,,,,,,,,,,,,,,,,,,,,,,,,,,,,,,,,,,,,,,,,,,,,,,,,,,,,,,,,,,,,,,,,,,,,,,,,,,,,,,,,,,,,,,,,,,,,,,,,,,,,,,,0.0183,"[{'name': 'Measurement Direction', 'scalars': [{'value': 'Parallel'}, {'value': 'Perpendicular'}, {'value': 'Perpendicular'}, {'value': 'Perpendicular'}, {'value': 'Perpendicular'}, {'value': 'Perpendicular'}, {'value': 'Perpendicular'}, {'value': 'Perpendicular'}]}, {'name': 'Temperature', 'scalars': [{'value': '20'}, {'value': '20'}, {'value': '215'}, {'value': '443'}, {'value': '447'}, {'value': '605'}, {'value': '796'}, {'value': '1000'}], 'units': '$^{\\circ}$C'}]",cm$^{2}$ s$^{-1}$,,,,,,,,,,,
1753,BeO,[{'name': 'NIST_SRD-30'}],['Beryllia'],[{'name': 'Flux Growth'}],"[{'citation': 'Creep of Beryllia Single Crystals, G.S. Corman, Journal of the American Ceramic Society, Vol. 75 1, pp. 71-76 (1992), published by American Ceramic Society.'}]",,,,,,,,,,,,Be-O,,,,,,,,,,,,,,,371,"[{'name': 'Crytal Orientation', 'scalars': [{'minimum': '1', 'maximum': '101'}, {'minimum': '1', 'maximum': '100'}]}]",kJ mol$^{-1}$,,,,,,,,Single Crystal,,,,,,,,,,,,,,,,,,,,,,,,,,,,,,,,,,,,,,,,,,,,,,,,,,,,,,,,,,,,,,,,,,,,,,,,,,,,,,,,,,,,,,,,,,,,,,,,,,,,,,,,,,,,,,,,,,,,,,,
1754,ThO2,[{'name': 'NIST_SRD-30'}],['Thoria'],[{'name': 'Sintering'}],"[{'citation': 'Rigidity Modulus of Some Pure Oxide Bodies, E. Ryshkewitch, Journal of the American Ceramic Society, Vol. 34 10, pp. 322-326 (1951), published by American Ceramic Society.'}]",,,,,,,,,,,,Th-O,,,,,,,,,,,,,,,,,,,,,,,,,Polycrystalline,,,,,,,,,,,,,,,,,,,,,,,,,,,,,,,,,,,,,,,,,,,,,,,,,,,,,,,,,,,,,,,,,,,,,,,,,,,,,,,,,,,,,60,"[{'name': 'Temperature', 'scalars': [{'value': '20'}], 'units': '$^{\\circ}$C'}, {'name': 'Specimen Number', 'scalars': [{'value': '1'}]}]",GPa,,,,,,,,,,,,,,,,,,,,,,,,,,,,,,,,
1755,SrZrO3,[{'name': 'NIST_SRD-30'}],['Strontium zirconate'],,"[{'citation': 'High-Temperature Heat Capacity and Thermal Expansion of SrTiO3 and SrZrO3 Perovskites, D. de Ligny and P. Richet, Physical Review B, Vol. 53 6, pp. 3013-3022 (1996), published by American Physical Society.'}]",,,,,,,,,,,,Sr-Zr-O,,,,,,,,,,,,,,,,,,,,,,,,,Polycrystalline,,,,,,,,,,,,,,,,,,,,,,,,,,,,,,,,,,,,,,,,,,,,,,,,,,,,,,,,,,,,,,,,,Johnson-Matthey,,,,,,,,,,,,,,,,,,,,,,,,,,,,,,539,"[{'name': 'Temperature', 'scalars': [{'value': '270'}, {'value': '300'}, {'value': '350'}, {'value': '400'}, {'value': '450'}, {'value': '500'}, {'value': '550'}, {'value': '600'}, {'value': '650'}, {'value': '700'}, {'value': '750'}, {'value': '800'}, {'value': '850'}, {'value': '900'}, {'value': '950'}, {'value': '990'}, {'value': '1000'}, {'value': '1010'}, {'value': '1020'}, {'value': '1030'}, {'value': '1040'}, {'value': '1050'}, {'value': '1060'}, {'value': '1070'}, {'value': '1080'}, {'value': '1090'}, {'value': '1100'}, {'value': '1110'}, {'value': '1120'}, {'value': '1130'}, {'value': '1140'}, {'value': '1150'}, {'value': '1160'}, {'value': '1170'}, {'value': '1180'}, {'value': '1190'}, {'value': '1200'}, {'value': '1250'}, {'value': '1300'}, {'value': '1350'}, {'value': '1400'}, {'value': '1435'}, {'value': '1450'}, {'value': '1500'}, {'value': '1550'}, {'value': '1600'}, {'value': '1650'}, {'value': '1700'}, {'value': '1750'}, {'value': '1800'}], 'units': 'K'}, {'name': 'Molar Heat Capacity', 'scalars': [{'value': '99.0'}, {'value': '103.9'}, {'value': '109.6'}, {'value': '113.5'}, {'value': '116.5'}, {'value': '118.8'}, {'value': '120.6'}, {'value': '122.3'}, {'value': '123.8'}, {'value': '125.2'}, {'value': '126.5'}, {'value': '127.9'}, {'value': '129.4'}, {'value': '131.1'}, {'value': '133.7'}, {'value': '140.2'}, {'value': '140.4'}, {'value': '136.2'}, {'value': '134.5'}, {'value': '133.5'}, {'value': '133.0'}, {'value': '132.7'}, {'value': '132.7'}, {'value': '133.0'}, {'value': '133.6'}, {'value': '134.9'}, {'value': '138.2'}, {'value': '141.0'}, {'value': '135.3'}, {'value': '133.1'}, {'value': '131.9'}, {'value': '131.2'}, {'value': '130.8'}, {'value': '130.5'}, {'value': '130.4'}, {'value': '130.3'}, {'value': '130.3'}, {'value': '130.7'}, {'value': '131.5'}, {'value': '132.4'}, {'value': '133.3'}, {'value': '134.0'}, {'value': '136.1'}, {'value': '132.2'}, {'value': '128.7'}, {'value': '125.5'}, {'value': '122.6'}, {'value': '119.9'}, {'value': '117.5'}, {'value': '115.2'}], 'units': 'J$\\cdot$mol$^{-1}$$\\cdot$K$^{-1}$'}]",J kg$^{-1}$ K$^{-1}$,,,,,,,,,,,,,,,,,,,,,,
1756,Al2O3,[{'name': 'NIST_SRD-30'}],['Alumina'],[{'name': 'Sintering'}],"[{'citation': 'The Effects of Notch Width on the SENB Toughness for Oxide Ceramics, J. Wang, W.M. Rainforth, T. Wadsworth, and R. Stevens, Journal of the European Ceramic Society, Vol. 10, pp. 21-31 (1992), published by Elsevier Science Limited.'}]",,,,,,,,,,,,Al-O,,,,,,,,,,,,,,,,,,,,,,,,,Polycrystalline,,,,,,,,,,,,,,,,,,,,,,,,,,,,,,,,,5.5,"[{'name': 'Grain Size', 'scalars': [{'value': '2.6'}], 'units': '$\\mu$m'}, {'name': 'Notch Width', 'scalars': [{'value': '250'}, {'value': '510'}, {'value': '820'}, {'value': '1800'}], 'units': '$\\mu$m'}, {'name': 'Specimen Number', 'scalars': [{'value': 'III'}]}]",,,MPa m$^{1/2}$,,,,,,,,,,,,,,,,,,,,,,,,,,,,,,,,,,,,,,,,,,,,,,,,,,,,,,,,,,,,,,,,,,,,,,,,,,,,,,,,,,
1757,ZrO2.xY2O3,[{'name': 'NIST_SRD-30'}],['Zirconia (cubic)'],[{'name': 'Melt Processing'}],"[{'citation': 'High-Temperature Creep of Yttria-Stabilized Zirconia Single Crystals, J. Martinez-Fernandez, M. Jimenez-Melendo, A. Dominguez-Rodriguez, and A.H. Heuer, Journal of the American Ceramic Society, Vol. 73 8, pp. 2452-2456 (1990), published by American Ceramic Society.'}]",,,,,,,,,,,,Zr-O:Y,,,,,,,,,,,,,,,,,,,7.3,"[{'name': 'Temperature Range', 'scalars': [{'minimum': '1300', 'maximum': '1400'}, {'minimum': '1450', 'maximum': '1550'}], 'units': '$^{\\circ}$C'}]",,,,,Single Crystal,,,,,,,,,,,,,,,,,,,,,,,,,,,,,,,,,,,,,,,,,,,,,,,,,,,,,,,,,,,,,,,,,,,,,,,,,,,,,,,,,,,,,,,,,,,,,,,,,,,,,,,,,,,,,,,,,,,,,,,
1758,B4C,[{'name': 'NIST_SRD-30'}],['Boron carbide'],[{'name': 'Hot Pressing'}],"[{'citation': 'High Temperature Fracture of Boron Carbide:  Experiments and Simple Theoretical Models, G. De With, Journal of Materials Science, Vol. 19, pp. 457-466 (1984), published by Chapman and Hall.'}]",,,,,,,,,,,,B-C,Tetrabor,,,,,,,,,,,,,,,,,,,,,,,,Polycrystalline,,,,,,,,,,,,,,,,,,,,,,,,,,,,,,,,,,,,,,,,,,,,,,,,,,,,,,,,,Fe,"[{'name': 'Mass Fraction of Impurity', 'scalars': [{'value': '0.1'}], 'units': '%'}]",,,,,,,ESK,,,,,,,,,,,,,,,,,,,,,,,,,,,,,,,,,,,,,,,,,,,,,,,,,,,,,,
1759,AlN,[{'name': 'NIST_SRD-30'}],['Aluminum nitride'],,"[{'citation': 'Nonmetallic Crystals with High Thermal Conductivity, G.A. Slack, Journal of Physics and Chemistry of Solids, Vol. 34, pp. 321-335 (1973), published by Pergamon Press.'}]",3.1127,"[{'name': 'Temperature', 'scalars': [{'value': '23'}], 'units': '$^{\\circ}$C'}, {'name': 'Axis', 'scalars': [{'value': 'a'}, {'value': 'c'}]}]",$\AA$,,,,,,,,,Al-N,,,,,,,,,,,,,,,,,,,,,,,,,Single Crystal,,,,,,,,,,,,,,,,,,,,,,,,,,,,,,,,,,,,,,,,,,,,,,,,,,,,,,,,,,,,,,,,,Pechiney,,,,,,,,,,,,,,,,,,,,,,,,,,,,,,,,,,,,,,,,,,,,,,,,,,,,,,
1760,SiC,[{'name': 'NIST_SRD-30'}],['Silicon carbide'],[{'name': 'Sintering'}],"[{'citation': 'Microstructure and Material Properties of SiC-TiB2 Particulate Composites, C.H. McMurtry, W.D.G. Boecker, S.G. Seshadri, J.S. Zanghi, and J.E. Garnier, American Ceramic Society Bulletin, Vol. 66 2, pp. 325-329 (1987), published by American Ceramic Society.'}]",,,,,,,,,,,,Si-C,,,,,,,,,,,,,,,,,,,,,,,,,Polycrystalline,,,,,,,,,,,,,,,,,,,,,,,,,,,,,,,,,,,,,,,,,,,,,,,,,,,,,,,,,,,,,,,,,Sohio Engineered Materials Co.,,,,,,,,,,,,,,,,,,,,,,,,,,,,,,,,,,,,,,126,"[{'name': 'Test Temperature', 'scalars': [{'value': '20'}], 'units': '$^{\\circ}$C'}]",W m$^{-1}$ K$^{-1}$,,,,,,,,,,,,,,
1761,Si3N4.xY2O3.yAl2O3,[{'name': 'NIST_SRD-30'}],['Silicon nitride'],[{'name': 'Sintering'}],"[{'citation': 'Fracture Mechanism Maps for Advanced Structural Ceramics Part 2: Sintered silicon nitride, G.D. Quinn and W.R. Braue, Journal of Materials Science, Vol. 25, pp. 4377-4392 (1990), published by Chapman and Hall.'}]",,,,,,,,,,,,Si-N:Al,SNW-1000,,,,,,,,,,,,,,,,,,,,,,,,Polycrystalline,,,,,,,,,,,,,,,,,,,,,,,,,,,,,,,,,,,,,,,,,,,,,,,,,,,,,,,,,,,,,,,,,GTE,,,,,,,,,,,,,,,,,,,,,,,,,,,,,,,,,,,,,,,,,,,,,,,,,,10.3,"[{'name': 'Temperature', 'scalars': [{'value': '23'}], 'units': '$^{\\circ}$C'}]",,,
1762,Al4+2xSi2-2xO10-x,[{'name': 'NIST_SRD-30'}],['Mullite'],,"[{'citation': 'Structure Refinement of Mullite by the Rietveld Method and a New Method for Estimation of Chemical Composition, T. Ban and K. Okada, Journal of the American Ceramic Society, Vol. 75 1, pp. 227-230 (1992), published by American Ceramic Society.'}]",7.6156,"[{'name': 'Temperature', 'scalars': [{'value': '23'}], 'units': '$^{\\circ}$C'}, {'name': 'Axis', 'scalars': [{'value': 'a'}, {'value': 'b'}, {'value': 'c'}]}, {'name': 'Specimen Number', 'scalars': [{'value': 'SH975.1/2'}]}]",$\AA$,,,,,,,,,Al-Si-O,,,,,,,,,,,,,,,,,,,,,,,,,Polycrystalline,,,,,,,,,,,,,,,,,,,,,,,,,,,,,,,,,,,,,,,,,,,,,,,,,,,,,,,,,,,,,,,,,,,,,,,,,,,,,,,,,,,,,,,,,,,,,,,,,,,,,,,,,,,,,,,,,,,,,,,
1763,SiC,[{'name': 'NIST_SRD-30'}],['Silicon carbide'],,"[{'citation': 'Property Screening and Evaluation of Ceramic Turbine Materials, D.C. Larsen and J.W. Adams, AFWAL Contract Report TR-83-4141 (1984), published by National Technical Information Service.'}]",,,,,,,,,,,,Si-C,NC-430,,,,,,,,,,,,,,,,,,,,,,,,Polycrystalline,,,,,,,,,,,,,,,,,,,,,,,,,,,,,,,,,,,,,,,,,,,,,,,,,,,,,,,,,,,,,,,,,Norton Company,,,,,,,,,,,,,,,,,,,,,,,,,,,,,,,,,,,,,,,,,,,,4.33,"[{'name': 'Temperature Range', 'scalars': [{'minimum': '20', 'maximum': '1000'}], 'units': '$^{\\circ}$C'}]",x10$^{-6}$,,,,,,,,
1764,MgO,[{'name': 'NIST_SRD-30'}],['Magnesia'],[{'name': 'Hot Pressing'}],"[{'citation': 'High-Temperature Elastic Properties of Polycrystalline MgO and Al2O3, N. Soga and O.L. Anderson, Journal of the American Ceramic Society, Vol. 49 7, pp. 355-359 (1966), published by American Ceramic Society.'}]",,,,,,,,,,,,Mg-O,,,,,,,,,,,,,,,,,,,,,,,,,Polycrystalline,,,,,,,,,,,,,,,,,,,,,,,,,,,,,,,,,,,,,,,,,,,,,,,,,,,,,,,,,,,,,,,,,Avco Co.,,,,,,,,,0.188,"[{'name': 'Temperature', 'scalars': [{'value': '300'}, {'value': '400'}, {'value': '500'}, {'value': '600'}, {'value': '700'}, {'value': '800'}, {'value': '900'}, {'value': '1000'}, {'value': '1100'}], 'units': 'K'}]",,,,,,,,,,,,,,,,,,,,,,,,,,,,,,,,,,,,,,,,,,,,
1765,Si3N4,[{'name': 'NIST_SRD-30'}],['Silicon nitride'],,"[{'citation': 'Effects of Environment on the Mechanical Behavior of High-Performance Ceramics, G.A. Graves and N.L. Hecht, Report No. UDR-TR-94-136, pp. 1-138 (1995), published by University of Dayton Research Institute.'}]",,,,,,,,,,,,Si-N:Y,,,,,,,,,,,,,,,,,,,,,,,,,Polycrystalline,,,,3.27,"[{'name': 'Temperature', 'scalars': [{'value': '23'}], 'units': '$^{\\circ}$C'}]",,,g cm$^{-3}$,,,,,,,,,,,,,,,,,,,,,,,,,,,,,,,,,,,,,,,,,,,,,,,,,,,,,,,,,GTE,,,,,,,,,,,,,,,,,,,,,,,,,,,,,,,,,,,,,,,,,,,,,,,,,,,,,,
1766,Si3N4.xMoSi2,[{'name': 'NIST_SRD-30'}],['Silicon nitride composite'],[{'name': 'Sintering'}],"[{'citation': 'Mechanical Behavior MoSi2 Reinforced-Si3N4 Matrix Composites, J.J. Petrovic, M.I. Pena, I.E. Reimanis, M.S. Sandlin, S.D. Conzone, H.H. Kung, and D.P. Butt, Journal of the American Ceramic Society, Vol. 80 12, pp. 3070-3076 (1997), published by American Ceramic Society.'}]",,,,,,,,,,,,Si-N:MoSi,,,,,,,,,,,,,,,,,,,,,,,,,Polycrystalline,,,,,,,,,,,,,,,,,,,,,,,,,,,,,,,,,,,,,,,,,,,,,,,,,,,,17.4,"[{'name': 'Temperature', 'scalars': [{'value': '23'}], 'units': '$^{\\circ}$C'}, {'name': 'Powder Grain Size', 'scalars': [{'value': '3'}, {'value': '3'}, {'value': '3'}, {'value': '3'}, {'value': '3'}, {'value': '3'}, {'value': '10'}, {'value': '10'}, {'value': '10'}, {'value': '10'}, {'value': '10'}, {'value': '10'}, {'value': '10'}, {'value': '10'}, {'value': '10'}, {'value': '10'}, {'value': '10'}, {'value': '10'}], 'units': '$\\mu$m'}, {'name': 'Mass Fraction of MgO', 'scalars': [{'value': '1'}, {'value': '1'}, {'value': '1'}, {'value': '1'}, {'value': '1'}, {'value': '1'}, {'value': '1'}, {'value': '1'}, {'value': '1'}, {'value': '1'}, {'value': '1'}, {'value': '1'}, {'value': '5'}, {'value': '5'}, {'value': '5'}, {'value': '5'}, {'value': '5'}, {'value': '5'}], 'units': '%'}, {'name': 'Volume Fraction of MoSi2', 'scalars': [{'value': '0'}, {'value': '10'}, {'value': '20'}, {'value': '30'}, {'value': '40'}, {'value': '50'}, {'value': '0'}, {'value': '10'}, {'value': '20'}, {'value': '30'}, {'value': '40'}, {'value': '50'}, {'value': '0'}, {'value': '10'}, {'value': '20'}, {'value': '30'}, {'value': '40'}, {'value': '50'}], 'units': '%'}]",,,GPa,,,,,,,,,,,,,,,,,,,,,,,,,,,,,,,,,,,,,,,,,,,,,,,,,,,,,,,,,,,,,,,
1767,BeO,[{'name': 'NIST_SRD-30'}],['Beryllia'],[{'name': 'Flux Growth'}],"[{'citation': 'Growth and Properties of Beryllium Oxide Single Crystals, S.B. Austerman, Journal of Nuclear Materials, Vol. 14, pp. 225-236 (1964), published by Elsevier Science B.V..'}]",2.6978,"[{'name': 'Temperature', 'scalars': [{'value': '23'}], 'units': '$^{\\circ}$C'}, {'name': 'Axis', 'scalars': [{'value': 'a'}, {'value': 'c'}]}]",$\AA$,,,,,,,,,Be-O,,,,,,,,,,,,,,,,,,,,,,,,,Single Crystal,,,,,,,,,,,,,,,,,,,,,,,,,,,,,,,,,,,,,,,,,,,,,,,,,,,,,,,,,,,,,,,,,,,,,,,,,,,,,,,,,,,,,,,,,,,,,,,,,,,,,,,,,,,,,,,,,,,,,,,
1768,Si3N4.xBN,[{'name': 'NIST_SRD-30'}],['Silicon nitride composite'],[{'name': 'Sintering'}],"[{'citation': 'Fracture Toughness and Thermal Shock Behavior of Silicon Nitride-Boron Nitride Ceramics, E.J. Lutz and M.V. Swain, Journal of the American Ceramic Society, Vol. 75 1, pp. 67-70 (1992), published by American Ceramic Society.'}]",,,,,,,,,,,,Si-N:BN,,,,,,,,,,,,,,,,,,,,,,,,,Polycrystalline,,,,,,,,,,,,,,,,,,,,,,,,,,,,,,,,,2.4,"[{'name': 'Mass Fraction of BN', 'scalars': [{'value': '10'}, {'value': '20'}, {'value': '30'}, {'value': '40'}], 'units': '%'}]",,,MPa m$^{1/2}$,,,,,,,,,,,,,,,,,,,,,,,,,,,,,,,,,,,,,,,,,,,,,,,,,,,,,,,,,,,,,,,,,,,,,,,,,,,,,,,,,,
1769,Al2O3,[{'name': 'NIST_SRD-30'}],['Alumina'],[{'name': 'Sintering'}],"[{'citation': 'Thermophysical Properties of Sapphire, AlN and MgAl2O4 down to 70 K, St. Burghartz and B. Schulz, Journal of Nuclear Materials, Vol. 212, pp. 1065-1068 (1994), published by Elsevier Science B.V..'}]",,,,,,,,,,,,Al-O,,,,,,,,,,,,,,,,,,,,,,,,,Polycrystalline,,,,,,,,,,,,,,,,,,,,,,,,,,,,,,,,,,,,,,,,,,,,,,,,,,,,,,,,,,,,,,,,,,,,,,,,,,,,,,,,,,,,,,,,,,,,,,,37,"[{'name': 'Temperature', 'scalars': [{'value': '70'}, {'value': '80'}, {'value': '88'}, {'value': '99'}, {'value': '109'}, {'value': '118'}, {'value': '128'}, {'value': '138'}, {'value': '147'}, {'value': '157'}, {'value': '167'}, {'value': '176'}, {'value': '187'}, {'value': '196'}, {'value': '205'}, {'value': '216'}, {'value': '225'}, {'value': '235'}, {'value': '245'}, {'value': '256'}, {'value': '265'}, {'value': '275'}, {'value': '285'}, {'value': '294'}], 'units': 'K'}]",J kg$^{-1}$ K$^{-1}$,,,,,,,,,,,,,,,,,,,,,,
1770,C,[{'name': 'NIST_SRD-30'}],['Diamond'],[{'name': 'Natural Specimen'}],"[{'citation': 'Brillouin Scattering in Diamond, M.H. Grimsditch and A.K. Ramdas, Physical Review B, Vol. 11 8, pp. 3139-3148 (1975), published by American Physical Society.'}]",,,,,,,,,,,,C,,,,,,,,,,,,,,,,,,,,,,,,,Single Crystal,,,,,,,,,,,,,,,,,,,"[[{'value': '1076.4'}, {'value': '125.2'}, {'value': '0'}, {'value': '0'}, {'value': '0'}, {'value': '0'}], [{'value': '125.2'}, {'value': '0'}, {'value': '0'}, {'value': '0'}, {'value': '0'}, {'value': '0'}], [{'value': '0'}, {'value': '0'}, {'value': '0'}, {'value': '0'}, {'value': '0'}, {'value': '0'}], [{'value': '0'}, {'value': '0'}, {'value': '0'}, {'value': '577.4'}, {'value': '0'}, {'value': '0'}], [{'value': '0'}, {'value': '0'}, {'value': '0'}, {'value': '0'}, {'value': '0'}, {'value': '0'}], [{'value': '0'}, {'value': '0'}, {'value': '0'}, {'value': '0'}, {'value': '0'}, {'value': '0'}]]","[{'name': 'Temperature', 'scalars': [{'value': '23'}], 'units': '$^{\\circ}$C'}]",GPa,,,,,,,,,,,,,,,,,,,,,,,,,,,,,,,,,,,,,,,,,,,,,,,,,,,,,,,,,,,,,,,,,,,,,,,,,,,,,,,,,,,,,,,,,,,,,,,,,,
1771,SiC,[{'name': 'NIST_SRD-30'}],['Silicon carbide'],[{'name': 'Reaction Bonding'}],"[{'citation': 'Mechanical Response of High Performance Silicon Carbide, E.H. Kraft and G.I. Dooher, Conference on Mechanical Behavior of Materials, pp. 1-6 (1976), published by Carborundum Company, Research and Development Division.'}]",,,,,,,,,,,,Si-C,,,,,,,,,,,,,,,,,,,,,,,,,Polycrystalline,,,,,,,,,,,,,,,,,,,,,,,,,,,,,,,,,7.7,"[{'name': 'Temperature', 'scalars': [{'value': '20'}, {'value': '1000'}, {'value': '1200'}, {'value': '1350'}], 'units': '$^{\\circ}$C'}]",,,MPa m$^{1/2}$,,,,,,,,,,,,,,,,,,,,,,,,,,,,Carborundum Company,,,,,,,,,,,,,,,,,,,,,,,,,,,,,,,,,,,,,,,,,,,,,,,,,,,,,,
1772,AlN,[{'name': 'NIST_SRD-30'}],['Aluminum nitride'],[{'name': 'Hot Pressing'}],"[{'citation': 'High Temperature Compressive Tests of Aluminium Nitride: Mechanical Properties and Microstructure, I. Masson, J.P. Feiereisen, J.P. Michel, A. George, A. Mocellin, and P. Blumenfeld, Journal of the European Ceramic Society, Vol. 13, pp. 355-363 (1994), published by Elsevier Science Limited.'}]",,,,,,,,,,,,Al-N,HPAlN,,,,,,,,,,,,,,710,"[{'name': 'Applied Stress', 'scalars': [{'value': '150'}, {'value': '200'}, {'value': '250'}], 'units': 'MPa'}]",kJ mol$^{-1}$,,,,,,,,Polycrystalline,,,,,,,,,,,,,,,,,,,,,,,,,,,,,,,,,,,,,,,,,,,,,,,,,,,,,,,,,,,,,,,,,ESK,,,,,,,,,,,,,,,,,,,,,,,,,,,,,,,,,,,,,,,,,,,,,,,,,,,,,,
1773,Si3N4.xCeO2.yTiC.zSiC,[{'name': 'NIST_SRD-30'}],['Silicon nitride composite'],[{'name': 'Hot Pressing'}],"[{'citation': 'Effect of Silicon Carbide Whisker and Titanium Carbide Particulate Additions on the Friction and Wear Behavior of Silicon Nitride, C.R. Blanchard and R.A. Page, Journal of the American Ceramic Society, Vol. 73 11, pp. 3442-3452 (1990), published by American Ceramic Society.'}]",,,,,,,,,,,,Si-N:CeO,,,,,,,,,,,,,,,,,,,,,,,,,Polycrystalline,,,,,,,,,,,,,,,,,,,,,,,,,,,,,,,,,,,,,,0.73,"[{'name': 'Temperature', 'scalars': [{'value': '495'}, {'value': '700'}, {'value': '910'}], 'units': '$^{\\circ}$C'}]",,,,,,,,,,,,,,,,,,,,,,,,,,,,,,,,,,,,,,,,,,,,,,,,,,,,,,,,,,,,,,,,,,,,,,,,,,,,,,,,
1774,AlN,[{'name': 'NIST_SRD-30'}],['Aluminum nitride'],[{'name': 'Sintering'}],"[{'citation': 'Sintering, Oxidation and Mechanical Properties of Hot Pressed Aluminium Nitride, P. Boch, J.C. Glandus, J. Jarrige, J.P. Lecompte, and J. Mexmain, Ceramics International, Vol. 8 1, pp. 34-40 (1982), published by Elsevier Applied Science.'}]",,,,,,,,,,,,Al-N,,,,,,,,,,,,,,,,,,,,,,,,,Polycrystalline,,,,,,,,,,,,,,,,,,,,,,,,,373,"[{'name': 'Temperature', 'scalars': [{'value': '23'}, {'value': '400'}, {'value': '600'}, {'value': '800'}, {'value': '1000'}, {'value': '1100'}, {'value': '1200'}, {'value': '1300'}, {'value': '23'}, {'value': '23'}, {'value': '23'}, {'value': '23'}, {'value': '23'}, {'value': '23'}, {'value': '23'}], 'units': '$^{\\circ}$C'}, {'name': 'Porosity', 'scalars': [{'value': '0'}, {'value': '0'}, {'value': '0'}, {'value': '0'}, {'value': '0'}, {'value': '0'}, {'value': '0'}, {'value': '0'}, {'value': '0'}, {'value': '1.6'}, {'value': '5.8'}, {'value': '11.3'}, {'value': '14.4'}, {'value': '17.5'}, {'value': '19.9'}], 'units': '%'}]",,,MPa,,,,,,,,,,,,,,,,,,,,,,,,,,,,,,,,,,,,,,,,,,,,,,,,,,,,,,,,,,,,,,,,,,,,,,,,,,,,,,,,,,,,,,,,,,
1775,3Al2O3.2SiO2.xZrO2,[{'name': 'NIST_SRD-30'}],['Mullite composite'],[{'name': 'Sintering'}],"[{'citation': 'Preparation and Properties of Zirconia-Toughened Mullite Ceramics, Q.M. Yuan, J.Q. Tan, and Z.G. Jin, Journal of the American Ceramic Society, Vol. 69 3, pp. 265-267 (1986), published by American Ceramic Society.'}]",,,,,,,,,,,,Al-Si-O:ZrO,,,,,,,,,,,,,,,,,,,,,,,,,Polycrystalline,,,,,,,,,,,,,,,,,,,,,,,,,,,,,,,,,2.01,"[{'name': 'Number of Shock Cycles', 'scalars': [{'value': '0'}, {'value': '1'}, {'value': '3'}, {'value': '0'}, {'value': '1'}, {'value': '3'}, {'value': '0'}, {'value': '1'}, {'value': '3'}, {'value': '0'}, {'value': '1'}, {'value': '3'}, {'value': '0'}, {'value': '1'}, {'value': '3'}, {'value': '0'}, {'value': '1'}, {'value': '3'}, {'value': '0'}, {'value': '1'}, {'value': '3'}, {'value': '0'}, {'value': '1'}, {'value': '3'}, {'value': '0'}, {'value': '1'}, {'value': '3'}, {'value': '0'}, {'value': '1'}, {'value': '3'}, {'value': '0'}, {'value': '1'}, {'value': '3'}]}, {'name': 'ZrO2Grain size', 'scalars': [{'value': '-'}, {'value': '-'}, {'value': '-'}, {'value': '1'}, {'value': '1'}, {'value': '1'}, {'value': '1'}, {'value': '1'}, {'value': '1'}, {'value': '1'}, {'value': '1'}, {'value': '1'}, {'value': '1'}, {'value': '1'}, {'value': '1'}, {'value': '2'}, {'value': '2'}, {'value': '2'}, {'value': '2'}, {'value': '2'}, {'value': '2'}, {'value': '2'}, {'value': '2'}, {'value': '2'}, {'value': '4'}, {'value': '4'}, {'value': '4'}, {'value': '4'}, {'value': '4'}, {'value': '4'}, {'value': '4'}, {'value': '4'}, {'value': '4'}], 'units': '$\\mu$m'}, {'name': 'Volume Fraction of ZrO2', 'scalars': [{'value': '0'}, {'value': '0'}, {'value': '0'}, {'value': '10'}, {'value': '10'}, {'value': '10'}, {'value': '15'}, {'value': '15'}, {'value': '15'}, {'value': '20'}, {'value': '20'}, {'value': '20'}, {'value': '25'}, {'value': '25'}, {'value': '25'}, {'value': '10'}, {'value': '10'}, {'value': '10'}, {'value': '15'}, {'value': '15'}, {'value': '15'}, {'value': '20'}, {'value': '20'}, {'value': '20'}, {'value': '5'}, {'value': '5'}, {'value': '5'}, {'value': '10'}, {'value': '10'}, {'value': '10'}, {'value': '15'}, {'value': '15'}, {'value': '15'}], 'units': '%'}]",,,MPa m$^{1/2}$,,,,,,,,,,,,,,,,,,,,,,,,,,,,,,,,,,,,,,,,,,,,,,,,,,,,,,,,,,,,,,,,,,,,,,,,,,,,,,,,,,
1776,ZrO2,[{'name': 'NIST_SRD-30'}],['Zirconia'],,"[{'citation': 'Engineering Properties of Zirconia, R. Stevens, Engineered Materials Handbook, Vol. 4, pp. 775-786 (1991), edited by S.J. Schneider, Jr., published by ASM International.'}]",,,,,,,,,,,,Zr-O,,,,,,,,,,,,,,,,,,,,,,,,,Polycrystalline,,,,5.68,"[{'name': 'Temperature', 'scalars': [{'value': '23'}], 'units': '$^{\\circ}$C'}, {'name': 'Phase', 'scalars': [{'value': 'Monoclinic'}, {'value': 'Tetragonal'}]}]",,,g cm$^{-3}$,,,,,,,,,,,,,,,,,,,,,,,,,,,,,,,,,,,,,,,,,,,,,,,,,,,,,,,,,,,,,,,,,,,,,,,,,,,,,,,,,,,,,,,,,,,,,,,,,,,,,,,,,,,,,,,
1777,Al2O3.xCr2O3,[{'name': 'NIST_SRD-30'}],['Alumina composite'],[{'name': 'Hot Pressing'}],"[{'citation': 'The Thermal Diffusivity and Conductivity of Transformation- Toughened Solid Solutions of Alumina and Chromia, D.P.H. Hasselman, R. Syed, and T.Y. Tien, Journal of Materials Science, Vol. 20, pp. 2549-2556 (1985), published by Chapman and Hall.'}]",,,,,,,,,,,,Al-O:Cr,,,,,,,,,,,,,,,,,,,,,,,,,Polycrystalline,,,,,,,,,,,,,,,,,,,,,,,,,,,,,,,,,,,,,,,,,,,,,,,,,,,,,,,,,,,,,,,,,,,,,,,,Al2O3,"[{'name': 'Volume Fraction of Phase', 'scalars': [{'value': '100-x'}, {'value': 'x'}], 'units': '%'}]",,,,,,,,,,,,,,,,,,,,,,,,,,,,,,,,,,,,,,,,,,,,,,
1778,Al2O3,[{'name': 'NIST_SRD-30'}],['Alumina'],[{'name': 'Sintering'}],"[{'citation': 'The Effects of Notch Width on the SENB Toughness for Oxide Ceramics, J. Wang, W.M. Rainforth, T. Wadsworth, and R. Stevens, Journal of the European Ceramic Society, Vol. 10, pp. 21-31 (1992), published by Elsevier Science Limited.'}]",,,,,,,,,,,,Al-O,,,,,,,,,,,,,,,,,,,,,,,,,Polycrystalline,,,,,,,,,,,,,,,,,,,,,,,,,,,,,,,,,,,,,,,,,,,,,,,,,,,,,,,,,,,,,,,,,,,,,,,,Al2O3,"[{'name': 'Mole Fraction of Phase', 'scalars': [{'value': '100'}], 'units': '%'}, {'name': 'Grain Size', 'scalars': [{'value': '2.6'}], 'units': '$\\mu$m'}, {'name': 'Specimen Number', 'scalars': [{'value': 'I'}]}]",,,,,,,,,,,,,,,,,,,,,,,,,,,,,,,,,,,,,,,,,,,,,,
1779,SiC,[{'name': 'NIST_SRD-30'}],['Silicon carbide'],,"[{'citation': 'Oxidation Resistance Evaluation of Silicon Carbide Ceramics with Various Additives, M. Maeda, K. Nakamura, and M. Yamada, Journal of the American Ceramic Society, Vol. 72 3, pp. 512-514 (1989), published by American Ceramic Society.'}]",,,,,,,,,,,,Si-C,,,,,,,,,,0.0004,"[{'name': 'Oxidation Time', 'scalars': [{'value': '80'}, {'value': '100'}, {'value': '100'}, {'value': '100'}, {'value': '100'}, {'value': '100'}, {'value': '100'}, {'value': '100'}], 'units': 'h'}, {'name': 'Volume Fraction of Water Vapor', 'scalars': [{'value': '0'}, {'value': '1'}, {'value': '3'}, {'value': '5'}, {'value': '10'}, {'value': '20'}, {'value': '30'}, {'value': '40'}], 'units': '%'}, {'name': 'Sample Number', 'scalars': [{'value': 'D'}]}]",mg cm$^{-2}$ h$^{-1}$,,,,,,,,,,,,,Polycrystalline,,,,,,,,,,,,,,,,,,,,,,,,,,,,,,,,,,,,,,,,,,,,,,,,,,,,,,,,,,,,,,,,,,,,,,,,,,,,,,,,,,,,,,,,,,,,,,,,,,,,,,,,,,,,,,,,,,,,,,,
1780,SiC,[{'name': 'NIST_SRD-30'}],['Silicon carbide'],[{'name': 'Sintering'}],"[{'citation': 'Material Properties of a Sintered $\\alpha$-SiC, R.G. Munro, Journal of Physical and Chemical Reference Data, Vol. 26 5, pp. 1195-1203 (1997), published by American Chemical Society.'}]",,,,,,,,,,,,Si-C,,,,,,,,,,,,,,,,,,,,,,,,,Polycrystalline,,,,,,,,,,,,,,,,,,,,,,,,,,,,,,,,,,,,,,,,,,,,,,,,,,,,,,,,,,,,,,,,,,,,,,,,,,0.16 (25%),"[{'name': 'Temperature', 'scalars': [{'value': '20'}, {'value': '500'}, {'value': '1000'}, {'value': '1200'}, {'value': '1400'}, {'value': '1500'}], 'units': '$^{\\circ}$C'}]",,,,,,,,,,,,,,,,,,,,,,,,,,,,,,,,,,,,,,,,,,,,
1781,SiC,[{'name': 'NIST_SRD-30'}],['Silicon carbide'],[{'name': 'Sintering'}],"[{'citation': 'Physical Property Measurements of High Temperature Composites, J.R. Hellmann, D.J. Green, and M.F. Modest, Projects Within the Center for Advanced Materials, pp. 75-87 (1990), edited by J.R. Hellmann and B.K. Kennedy, published by Center for Advanced Materials, Pennsylvania State University.'}]",,,,,,,,,,,,Si-C,Hexoloy SA,,,,,,,,,,,,,,,,,,,,,,,,Polycrystalline,,,,,,,,,,,,,,,,,,,,,,,,,,,,,,,,,,,,,,,,,,,,,,,,,,,,,,,,,,,,,,,,,Sohio Engineered Materials Co.,,,,,,,,,,,,,,,,Tube,,,,,,,,,,,,,,,,,,,,,,,,,0.73,"[{'name': 'Temperature', 'scalars': [{'value': '22'}, {'value': '100'}, {'value': '200'}, {'value': '400'}, {'value': '600'}, {'value': '800'}, {'value': '1000'}, {'value': '1200'}, {'value': '1400'}], 'units': '$^{\\circ}$C'}]",cm$^{2}$ s$^{-1}$,,,,,,,,,,,
1782,3Al2O3.2SiO2,[{'name': 'NIST_SRD-30'}],['Mullite'],[{'name': 'Sintering'}],"[{'citation': 'Thermal Expansion Discontinuities of Mullite, H. Schneider, K. Rodewald, and E. Eberhard, Journal of the American Ceramic Society, Vol. 76 11, pp. 2896-2898 (1993), published by American Ceramic Society.'}]",,,,,,,,,,,,Al-Si-O,,,,,,,,,,,,,,,,,,,,,,,,,Polycrystalline,,,,,,,,,,,,,,,,,,,,,,,,,,,,,,,,,,,,,,,,,,,,,,,,,,,,,,,,,,,,,,,,,,,,,,,,Al2O3,"[{'name': 'Amount of Phase', 'scalars': [{'value': '3'}, {'value': '2'}], 'units': 'mol'}]",,,,,,,,,,,,,,,,,,,,,,,,,,,,,,,,,,,,,,,,,,,,,,
1783,SiC,[{'name': 'NIST_SRD-30'}],['Silicon carbide'],[{'name': 'Sintering'}],"[{'citation': 'Material Properties of a Sintered $\\alpha$-SiC, R.G. Munro, Journal of Physical and Chemical Reference Data, Vol. 26 5, pp. 1195-1203 (1997), published by American Chemical Society.'}]",,,,,,,,,,,,Si-C,,,,,,,,,,,,,,,,,,0,,,"[{'name': 'Temperature', 'scalars': [{'value': '20'}, {'value': '500'}, {'value': '1000'}, {'value': '1200'}, {'value': '1400'}, {'value': '1500'}], 'units': '$^{\\circ}$C'}]",10$^{-9}$ s$^{-1}$,,,Polycrystalline,,,,,,,,,,,,,,,,,,,,,,,,,,,,,,,,,,,,,,,,,,,,,,,,,,,,,,,,,,,,,,,,,,,,,,,,,,,,,,,,,,,,,,,,,,,,,,,,,,,,,,,,,,,,,,,,,,,,,,,
1784,ZrO2,[{'name': 'NIST_SRD-30'}],['Zirconia'],[{'name': 'Sintering'}],"[{'citation': 'Characterization of the Cotunnite-Type Phases of Zirconia and Hafnia by Neutron Diffraction and Raman Spectroscopy, J. Haines, J.M. Leger, S. Hull, J.P. Petitet, A.S. Pereira, C.A. Perottoni, and J.A.H. da Jornada, Journal of the American Ceramic Society, Vol. 80 7, pp. 1910-1914 (1997), published by American Ceramic Society.'}]",,,,,,,,,,,,Zr-O,,,,,,,,,,,,,,,,,,,,,,,,,Polycrystalline,,,,,,,,,,,,,,,,,,,,,,,,,,,,,,,,,,,,,,,,,,,,,,,,,,,,,,,,,,,,,,,,,,,,,,,,,,,,,,,,,,0.2459,"[{'name': 'Atom', 'scalars': [{'value': 'Zr'}, {'value': 'Zr'}, {'value': 'Zr'}, {'value': 'O(1)'}, {'value': 'O(1)'}, {'value': 'O(1)'}, {'value': 'O(2)'}, {'value': 'O(2)'}, {'value': 'O(2)'}]}, {'name': 'Coordinate', 'scalars': [{'value': 'x'}, {'value': 'y'}, {'value': 'z'}, {'value': 'x'}, {'value': 'y'}, {'value': 'z'}, {'value': 'x'}, {'value': 'y'}, {'value': 'z'}]}]",,,,,,,,,,,,,,,,,,,,,,,,,,,,,,,,,,,,
