Repository: ckborg/DSW2018

# DSW2018

## Description
Investigation of a structural ceramics database (WebSCD) curated by the National Institute of Standards and Technology (NIST).
3-week project as part of the UC Berkeley Data Science workshop (DSW2018).
[WebSCD]("https://srdata.nist.gov/CeramicDataPortal/scd")

## Results at-a-glance

~4000 material entries

Most represented mechanical properties: Elastic modulus, flexural strength, fracture toughness.

## Team members
[Prabudhya Bhattacharyya]("http://physics.berkeley.edu/people/graduate-student/prabudhya-bhattacharyya")

[Chris Bronner]("https://chrisbronner.com/")

[Steve Drapcho]("https://www.linkedin.com/in/steven-drapcho-2b939b149/")

File: NIST_CeramicDataSet.csv (part 47 of 103)
1785,Al4+2xSi2-2xO10-x.yZrO2,[{'name': 'NIST_SRD-30'}],['Mullite composite'],[{'name': 'Sintering'}],"[{'citation': 'High-Temperature Characterization of Reaction-Sintered Mullite-Zirconia Composites, P. Descamps, S. Sakaguchi, M. Poorteman, and F. Cambier, Journal of the American Ceramic Society, Vol. 74 10, pp. 2476-2481 (1991), published by American Ceramic Society.'}]",,,,,,,,,,,,Al-Si-O:ZrO,,,,,,,,,,,,,,,,,,18,,,"[{'name': 'Applied Stress', 'scalars': [{'value': '80'}, {'value': '99'}, {'value': '110'}, {'value': '120'}, {'value': '130'}, {'value': '140'}], 'units': 'MPa'}, {'name': 'Temperature', 'scalars': [{'value': '1150'}], 'units': '$^{\\circ}$C'}, {'name': 'Sample Number', 'scalars': [{'value': 'M-MZ'}]}]",10$^{-9}$ s$^{-1}$,,,Polycrystalline,,,,,,,,,,,,,,,,,,,,,,,,,,,,,,,,,,,,,,,,,,,,,,,,,,,,,,,,,,,,,,,,,,,,,,,,,,,,,,,,,,,,,,,,,,,,,,,,,,,,,,,,,,,,,,,,,,,,,,,
1786,ZrO2,[{'name': 'NIST_SRD-30'}],['Zirconia'],,"[{'citation': 'Melting Points, Crystallographic Transformation, and Thermodynamic Values, M.E. Schlesinger, Engineered Materials Handbook, Vol. 4, pp. 883-891 (1991), edited by S.J. Schneider, Jr., published by ASM International.'}]",,,,,,,,,,,,Zr-O,,,,,,,,,,,,,,,,,,,,,,,,,,,,,,,,,,,,,,,,,,,,,,,,,,,,,,,,,,,,,,,,,,,,,,,,,,,,,,,,,,,,,,,,,,,,,,,,,,,,,,,,,,,,,,,,,,,,,,,,451,"[{'name': 'Temperature', 'scalars': [{'value': '20'}, {'value': '100'}, {'value': '500'}, {'value': '1000'}, {'value': '1500'}, {'value': '2000'}], 'units': '$^{\\circ}$C'}]",J kg$^{-1}$ K$^{-1}$,,,,,,,,,,,,,,,,,,,,,,
1787,SiC,[{'name': 'NIST_SRD-30'}],['Silicon carbide'],[{'name': 'Sintering'}],"[{'citation': 'Elastic Moduli of Boron-Doped Silicon Carbide, W.S. Coblenz, Journal of the American Ceramic Society, Vol. 58 11, pp. 530-531 (1975), published by American Ceramic Society.'}]",,,,,,,,,,,,Si-C,,,,,,,,,,,,,,,,,,,,,,,,,Polycrystalline,,,,,,,,,,,,,,,,,,,,,,,,,,,,,,,,,,,,,,,,,,,,,,,,,,,,,,,,,,,,,,,,,,,,,,,,,,,,,,,,,,,,,170,"[{'name': 'Temperature', 'scalars': [{'value': '23'}], 'units': '$^{\\circ}$C'}]",GPa,,,,,,,,,,,,,,,,,,,,,,,,,,,,,,,,
1788,B4C.xAlB12,[{'name': 'NIST_SRD-30'}],['Boron carbide composite'],[{'name': 'Cold Isostatic Pressing'}],"[{'citation': 'High-Toughness B4C-AlB12 Composites Prepared by Al Infiltration, W.F. Du and T. Watanabe, Journal of the European Ceramic Society, Vol. 17, pp. 879-884 (1997), published by Elsevier Science Ltd..'}]",,,,,,,,,,,,B-C:Al,,,,,,,,,,,,,,,,,,,,,,,,,Polycrystalline,,,,,,,,,,,,,,,,,,,,,,,,,,,,,,,,,,,,,,,,,,,,,,,,,,,,11,"[{'name': 'Mass Fraction of AlB12', 'scalars': [{'value': '0'}, {'value': '4'}, {'value': '7'}, {'value': '8'}, {'value': '10'}, {'value': '12'}, {'value': '16'}, {'value': '30'}, {'value': '60'}, {'value': '80'}, {'value': '100'}], 'units': '%'}]",,,GPa,,,,,,,,,,,,,,,,,,,,,,,,,,,,,,,,,,,,,,,,,,,,,,,,,,,,,,,,,,,,,,,
1789,Si3N4.x$\beta$-Si3N4whisker,[{'name': 'NIST_SRD-30'}],['Silicon nitride composite'],[{'name': 'Hot Pressing'}],"[{'citation': 'Mechanical Properties of  $\\beta$-Si3N4-Whisker/Si3N4- Matrix Composites, J. Homeny and L.J. Neergaard, Journal of the American Ceramic Society, Vol. 73 11, pp. 3493-3496 (1990), published by American Ceramic Society.'}]",,,,,,,,,,,,Si-N,,,,,,,,,,,,,,,,,,,,,,,,,Polycrystalline,,,,,,,,,,,,,,,,,,,,,,,,,650,"[{'name': 'Hot Pressing Temperature', 'scalars': [{'value': '1750'}, {'value': '1800'}, {'value': '1825'}, {'value': '1800'}, {'value': '1825'}], 'units': '$^{\\circ}$C'}, {'name': 'Mass Fraction of MgO', 'scalars': [{'value': '1'}, {'value': '1'}, {'value': '1'}, {'value': '5'}, {'value': '5'}], 'units': '%'}, {'name': 'Volume Fraction of Whiskers', 'scalars': [{'value': '0'}, {'value': '30'}, {'value': '30'}, {'value': '30'}, {'value': '30'}], 'units': '%'}]",,,MPa,,,,,,,,,,,,,,,,,,,,,,,,,,,,,,,,,,,,,,,,,,,,,,,,,,,,,,,,,,,,,,,,,,,,,,,,,,,,,,,,,,,,,,,,,,
1790,SiC,[{'name': 'NIST_SRD-30'}],['Silicon carbide'],[{'name': 'Reaction Bonding'}],"[{'citation': 'Test Methodology for Tubular Components, J.C. Conway, J.J. Mecholsky, and S.M. Widerhorn, Projects Within the Center for Advanced Materials, pp. 135-151 (1988), edited by J.R. Hellmann and B.K. Kennedy, published by Center for Advanced Materials, Pennsylvania State University.'}]",,,,,,,,,,,,Si-C,SCRB210,255,"[{'name': 'Temperature', 'scalars': [{'value': '22'}, {'value': '800'}, {'value': '1000'}, {'value': '1200'}, {'value': '1300'}, {'value': '1400'}], 'units': '$^{\\circ}$C'}]",,,GPa,,,,,,,,,,,,,,,,,,,Polycrystalline,,,,,,,,,,,,,,,,,,,,,,,,,,,,,,,,,,,,,,,,,,,,,,,,,,,,,,,,,,,,,,,,,Coors Porcelain Company,,,,,,,,,,,,,,,,,,,,,,,,,,,,,,,,,,,,,,,,,,,,,,,,,,,,,,
1791,SiC,[{'name': 'NIST_SRD-30'}],['Silicon carbide'],[{'name': 'Hot Isostatic Pressing'}],"[{'citation': 'Weibull Characterization of Four Hipped/Posthipped Engineering Ceramics Between Room Temperature and 1500 °C, J. Kubler, Mechanische Charakterisierung von Hochleistungskeramik Festigkeitsunte, pp. 1-88 (1992), published by EMPA Swiss Federal Laboratories for Materials Testing and Research.'}]",,,,,,,,,,,,Si-C,,,,,,,,,,,,,,,,,,,,,,,,,Polycrystalline,,,,,,,,,,,,,,,,,,,,,,,,,,,,,,,,,,,,,,,,,,,,,,,,,,,,,,,,,,,,,,,,,,,,,,,,,,,,,,,,,,,,,,,,,,,,,,,,,,,,,,,,,,,,,,,,,,,,,622,"[{'name': 'Temperature', 'scalars': [{'value': '23'}], 'units': '$^{\\circ}$C'}]",MPa
1792,3Al2O3.2SiO2,[{'name': 'NIST_SRD-30'}],['Mullite'],[{'name': 'Sintering'}],"[{'citation': 'Mechanical Properties of High Purity Mullite at Elevated Temperatures, H. Ohira, M.G.M. Ismail, Y. Yamamoto, T. Akiba, and S. Somiya, Journal of the European Ceramic Society, Vol. 16, pp. 225-229 (1996), published by Elsevier Science Ltd..'}]",,,,,,,,,,,,Al-Si-O,,,,,,,,,,,,,,,,,,,,,,,,,Polycrystalline,,,,,,,,,,,,,,,,,,,,,,,,,305,"[{'name': 'Temperature', 'scalars': [{'value': '23'}, {'value': '23'}, {'value': '23'}, {'value': '23'}, {'value': '1400'}, {'value': '1400'}, {'value': '1400'}, {'value': '1400'}, {'value': '1400'}, {'value': '1500'}, {'value': '1500'}, {'value': '1500'}, {'value': '1500'}, {'value': '1500'}], 'units': '$^{\\circ}$C'}, {'name': 'Grain Size', 'scalars': [{'value': '3.9'}, {'value': '3.2'}, {'value': '2.7'}, {'value': '2.1'}, {'value': '4.0'}, {'value': '3.2'}, {'value': '2.7'}, {'value': '2.1'}, {'value': '1.8'}, {'value': '4.0'}, {'value': '3.2'}, {'value': '2.7'}, {'value': '2.1'}, {'value': '1.8'}], 'units': '$\\mu$m'}]",,,MPa,,,,,,,,,,,,,,,,,,,,,,,,,,,,,,,,,,,,,,,,,,,,,,,,,,,,,,,,,,,,,,,,,,,,,,,,,,,,,,,,,,,,,,,,,,
1793,ZrO2.xCeO2.yAl2O3,[{'name': 'NIST_SRD-30'}],['Zirconia (TZP)'],,"[{'citation': 'Characterization Studies of Transformation-Toughened Ceramics, N.L. Hecht, S.M. Goodrich, D.E. McCullum, P.P. Yaney, S.D. Jang, and V.J. Tennery, American Ceramic Society Bulletin, Vol. 71 6, pp. 955-959 (1992), published by American Ceramic Society.'}]",,,,,,,,,,,,Zr-O:Al,CTZP,,,,,,,,,,,,,,,,,,,,,,,,,,,,5.7,"[{'name': 'Temperature', 'scalars': [{'value': '23'}], 'units': '$^{\\circ}$C'}]",,,g cm$^{-3}$,,,,,,,,,,,,,,,,,,,,,,,,,,,,,,,,,,,,,,,,,,,,,,,,,,,,,,,,,"Ceramatec, Inc.",,,,,,,,,,,,,,,,,,,,,,,,,,,,,,,,,,,,,,,,,,,,,,,,,,,,,,
1794,Si3N4.xY2O3.ySrO.zSiO2,[{'name': 'NIST_SRD-30'}],['Silicon nitride composite'],,"[{'citation': 'Ceramic Technology Project Data Base:  September 1992 Summary Report, B.L.P. Keyes, ORNL Report Number:  ORNL/M-2775, pp. 1-171 (1992), published by Oak Ridge National Laboratory.'}]",,,,,,,,,,,,Si-N:SiO,,,,,,,,,,,,,,,,,,,,,,,,,Polycrystalline,,,,3.21,"[{'name': 'Temperature', 'scalars': [{'value': '23'}], 'units': '$^{\\circ}$C'}, {'name': 'Specimen Number', 'scalars': [{'value': 'C'}]}]",,,g cm$^{-3}$,,,,,,,,,,,,,,,,,,,,,,,,,,,,,,,,,,,,,,,,,,,,,,,,,,,,,,,,,,,,,,,,,,,,,,,,,,,,,,,,,,,,,,,,,,,,,,,,,,,,,,,,,,,,,,,
1795,SiC,[{'name': 'NIST_SRD-30'}],['Silicon carbide'],[{'name': 'Reaction Bonding'}],"[{'citation': 'Damage-Enhanced Creep in a Siliconized Silicon Carbide: Phenomenology, S.M. Wiederhorn, D.E. Roberts, T. Chuang, and L. Chuck, Journal of the American Ceramic Society, Vol. 71 7, pp. 602-608 (1988), published by American Ceramic Society.'}]",,,,,,,,,,,,Si-C,KX-01,,,,,,,,,,,,,,,,,1.5,,,"[{'name': 'Stress', 'scalars': [{'value': '60'}, {'value': '79'}, {'value': '90'}, {'value': '100'}, {'value': '106'}, {'value': '120'}, {'value': '129'}, {'value': '132'}, {'value': '69'}, {'value': '74'}, {'value': '83'}, {'value': '127'}, {'value': '130'}, {'value': '132'}, {'value': '131'}, {'value': '143'}, {'value': '151'}, {'value': '170'}, {'value': '189'}, {'value': '202'}, {'value': '215'}, {'value': '218'}, {'value': '225'}, {'value': '253'}, {'value': '277'}], 'units': 'MPa'}, {'name': 'Stress State', 'scalars': [{'value': 'tension'}, {'value': 'tension'}, {'value': 'tension'}, {'value': 'tension'}, {'value': 'tension'}, {'value': 'tension'}, {'value': 'tension'}, {'value': 'tension'}, {'value': 'tension'}, {'value': 'tension'}, {'value': 'tension'}, {'value': 'tension'}, {'value': 'tension'}, {'value': 'tension'}, {'value': 'compress'}, {'value': 'compress'}, {'value': 'compress'}, {'value': 'compress'}, {'value': 'compress'}, {'value': 'compress'}, {'value': 'compress'}, {'value': 'compress'}, {'value': 'compress'}, {'value': 'compress'}, {'value': 'compress'}]}, {'name': 'Temperature', 'scalars': [{'value': '1300'}], 'units': '$^{\\circ}$C'}]",10$^{-9}$ s$^{-1}$,,,Polycrystalline,,,,,,,,,,,,,,,,,,,,,,,,,,,,,,,,,,,,,,,,,,,,,,,,,,,,,,,,,,,,,,,,,Sohio Engineered Materials Co.,,,,,,,,,,,,,,,,,,,,,,,,,,,,,,,,,,,,,,,,,,,,,,,,,,,,,,
1796,3Al2O3.2SiO2,[{'name': 'NIST_SRD-30'}],['Mullite'],[{'name': 'Sintering'}],"[{'citation': 'Mechanical Properties of Mullite Materials, M.I. Osendi and C. Baudin, Journal of the European Ceramic Society, Vol. 16, pp. 217-224 (1996), published by Elsevier Science Ltd..'}]",,,,,,,,,,,,Al-Si-O,,,,,,,,,,,,,,,,,,,,,,,,,Polycrystalline,,,,,,,,,,,,,,174,"[{'name': 'Specimen', 'scalars': [{'value': 'MB0'}, {'value': 'MB0'}, {'value': 'MB0'}, {'value': 'MB0'}, {'value': 'MB0'}, {'value': 'MB0'}, {'value': 'MS0'}, {'value': 'MS0'}, {'value': 'MS0'}, {'value': 'MS0'}, {'value': 'MS0'}, {'value': 'MS0'}]}, {'name': 'Temperature', 'scalars': [{'value': '23'}, {'value': '796'}, {'value': '994'}, {'value': '1204'}, {'value': '1292'}, {'value': '1402'}, {'value': '23'}, {'value': '797'}, {'value': '984'}, {'value': '1196'}, {'value': '1294'}, {'value': '1392'}], 'units': '$^{\\circ}$C'}]",,,GPa,,,,,,,,,,,,,,,,,,,,,,,,,,,,,,,,,,,,,,,,,,,,,,,,,,,,,,,,,,,,,,,,,,,,,,,,,,,,,,,,,,,,,,,,,,,,,,,,,,,,,
1797,SiC,[{'name': 'NIST_SRD-30'}],['Silicon carbide'],,"[{'citation': 'Ceramic Technology Project Data Base:  September 1992 Summary Report, B.L.P. Keyes, ORNL Report Number:  ORNL/M-2775, pp. 1-171 (1992), published by Oak Ridge National Laboratory.'}]",,,,,,,,,,,,Si-C,Hexoloy SA,,,,,,,,,,,,,,,,,,,,,,,,Polycrystalline,,,,,,,,,,,,,,,,,,,,,,,,,,,,,,,,,2.0,"[{'name': 'Temperature', 'scalars': [{'value': '23'}], 'units': '$^{\\circ}$C'}, {'name': 'Specimen Number', 'scalars': [{'value': 'A'}]}]",,,MPa m$^{1/2}$,,,,,,,,,,,,,,,,,,,,,,,,,,,,Carborundum Company,,,,,,,,,,,,,,,,,,,,,,,,,,,,,,,,,,,,,,,,,,,,,,,,,,,,,,
1798,TiC.xNi,[{'name': 'NIST_SRD-30'}],['Titanium carbide'],,"[{'citation': 'Youngs Modulus of Various Refractory Materials as a Function of Temperature, J.B. Wachtman,Jr. and D.G. Lam,Jr., Journal of the American Ceramic Society, Vol. 42 5, pp. 254-260 (1959), published by American Ceramic Society.'}]",,,,,,,,,,,,Ti-C:Ni,,,,,,,,,,,,,,,,,,,,,,,,,Polycrystalline,,,,,,,,,,,,,,400.8,"[{'name': 'Temperature', 'scalars': [{'value': '23'}, {'value': '100'}, {'value': '200'}, {'value': '300'}, {'value': '400'}, {'value': '500'}, {'value': '600'}, {'value': '700'}, {'value': '800'}, {'value': '900'}, {'value': '1000'}, {'value': '1050'}, {'value': '1100'}, {'value': '1150'}], 'units': '$^{\\circ}$C'}]",,,GPa,,,,,,,,,,,,,,,,,,,,,,,,,,,,,,,,,,,,,,,,,,,,,,,"Kennametal, Inc.",,,,,,,,,,,,,,,,,,,,,,,,,,,,,,,,,,,,,,,,,,,,,,,,,,,,,,
1799,Si3N4,[{'name': 'NIST_SRD-30'}],['Silicon nitride'],[{'name': 'Hot Pressing'}],"[{'citation': 'The Evaluation of Environmental Effects in Toughened Ceramics for Advanced Heat Engines Investigation of Selected SiC and Si3N4 Ceramics, N.L.Hecht, G.A.Graves, D.E.McCullum, A.P.Berens, S.Goodrich, J.D.Wolf, J.R.Hoenigman, P.Yaney, D.Grant, and S.Hilton, ORNL Report Number:  ORNL/Sub/84-00221/2, pp. 1-111 (1990), published by Oak Ridge National Laboratory.'}]",,,,,,,,,,,,Si-N,,,,,,,,,,,,,,,,,,,,,,,,,Polycrystalline,,,,,,,,,,,,,,,,,,,,,,,,,,,,,,,,,,,,,,,,,,,,,,,,,,,,,,,,,,,,,,,,,Norton/TRW,,,,,,,,,,,,,,,,,,,,,,,,,,,,,,,,,,,,,,,,,,,,4.2,"[{'name': 'Temperature', 'scalars': [{'value': '1460'}], 'units': '$^{\\circ}$C'}, {'name': 'Specimen Number', 'scalars': [{'value': '26'}]}]",x10$^{-6}$,,,,,,,,
1800,BaTiO3,[{'name': 'NIST_SRD-30'}],['Barium titanate'],[{'name': 'Sintering'}],"[{'citation': 'Perovskite-Type BaTiO3 Ceramics Containing Particulate SiC - Part II, H.J. Hwang and K. Niihara, Journal of Materials Science, Vol. 33, pp. 549-558 (1998), published by Chapman and Hall.'}]",,,,,,,,,,,,Ba-Ti-O,,,,,,,,,,,,,,,,,,,,,,,,,Polycrystalline,,,,,,,,,,,,,,94,"[{'name': 'Volume Fraction of SiC', 'scalars': [{'value': '0'}, {'value': '1'}, {'value': '3'}, {'value': '5'}], 'units': '%'}, {'name': 'Relative Density', 'scalars': [{'value': '99.9'}, {'value': '98.0'}, {'value': '96.2'}, {'value': '95.8'}], 'units': '%'}]",,,GPa,,,,,,,,,,,,,,,,,,,,,,,,,,,,,,,,,,,,,,,,,,,,,,,,,,,,,,,,,,,,,,,,,,,,,,,,,,,,,,,,,,,,,,,,,,,,,,,,,,,,,
1801,ZrO2,[{'name': 'NIST_SRD-30'}],['Zirconia'],[{'name': 'Flux Growth'}],"[{'citation': 'The Crystal Structure of Baddeleyite (Monoclinic ZrO2) and its Relation to the Polymorphism of ZrO2, D.K. Smith and H.W. Newkirk, Acta Crystallographica, Vol. 18, pp. 983-991 (1965), published by Munksgaard International Booksellers and Publishers Ltd..'}]",,,,,,,,,,,,Zr-O,,,,,,,,,,,,,,,,,,,,,,,,,Single Crystal,,,,,,,,,,,,,,,,,,,,,,,,,,,,,,,,,,,,,,,,,,,,,,,,,,,,,,,,,,,,,,,,,,,,,,,,,,,,,,,,,,0.2759,"[{'name': 'Temperature', 'scalars': [{'value': '23'}], 'units': '$^{\\circ}$C'}, {'name': 'Atom : Coord.', 'scalars': [{'value': 'Zr : x'}, {'value': 'Zr : y'}, {'value': 'Zr : z'}, {'value': 'O(1) : x'}, {'value': 'O(1) : y'}, {'value': 'O(1) : z'}, {'value': 'O(2) : x'}, {'value': 'O(2) : y'}, {'value': 'O(2) : z'}]}]",,,,,,,,,,,,,,,,,,,,,,,,,,,,,,,,,,,,
1802,SiC,[{'name': 'NIST_SRD-30'}],['Silicon carbide'],[{'name': 'Sintering'}],"[{'citation': 'Microstructure and Material Properties of SiC-TiB2 Particulate Composites, C.H. McMurtry, W.D.G. Boecker, S.G. Seshadri, J.S. Zanghi, and J.E. Garnier, American Ceramic Society Bulletin, Vol. 66 2, pp. 325-329 (1987), published by American Ceramic Society.'}]",,,,,,,,,,,,Si-C,,,,,,,,,,0.0,"[{'name': 'Exposure Temperature', 'scalars': [{'value': '800'}, {'value': '1000'}, {'value': '1200'}], 'units': '$^{\\circ}$C'}]",mg cm$^{-2}$ h$^{-1}$,,,,,,,,,,,,,Polycrystalline,,,,,,,,,,,,,,,,,,,,,,,,,,,,,,,,,,,,,,,,,,,,,,,,,,,,,,,,,,,,,,,,,Sohio Engineered Materials Co.,,,,,,,,,,,,,,,,,,,,,,,,,,,,,,,,,,,,,,,,,,,,,,,,,,,,,,
1803,B4C,[{'name': 'NIST_SRD-30'}],['Boron carbide'],[{'name': 'Hot Pressing'}],"[{'citation': 'High Temperature Fracture of Boron Carbide:  Experiments and Simple Theoretical Models, G. De With, Journal of Materials Science, Vol. 19, pp. 457-466 (1984), published by Chapman and Hall.'}]",,,,,,,,,,,,B-C,Tetrabor,,,,,,,,,,,,,,,,,,,,,,,,Polycrystalline,,,,,,,,,,,,,,,,,,,,,,,,,377,"[{'name': 'Temperature', 'scalars': [{'value': '330'}, {'value': '900'}, {'value': '1300'}, {'value': '1500'}], 'units': 'K'}]",,,MPa,,,,,,,,,,,,,,,,,,,,,,,,,,,,,,,,,,,,ESK,,,,,,,,,,,,,,,,,,,,,,,,,,,,,,,,,,,,,,,,,,,,,,,,,,,,,,
1804,ZrO2.xCeO2,[{'name': 'NIST_SRD-30'}],['Zirconia (TZP)'],[{'name': 'Sintering'}],"[{'citation': 'Elastic Modulus and Fracture Toughness of CeO2-Containing Tetragonal Zirconia Polycrystals, Y. Kubota, M. Ashizuka, and H. Hokazono, Journal of the Ceramic Society of Japan, Vol. 102 2, pp. 175-179 (1994), published by Ceramic Society of Japan.'}]",,,,180,"[{'name': 'Specimen', 'scalars': [{'value': 'I'}]}, {'name': 'Temperature', 'scalars': [{'value': '23'}], 'units': '$^{\\circ}$C'}]",,,GPa,,,,Zr-O:CeO,,,,,,,,,,,,,,,,,,,,,,,,,Polycrystalline,,,,,,,,,,,,,,,,,,,,,,,,,,,,,,,,,,,,,,,,,,,,,,,,,,,,,,,,,,,,,,,,,,,,,,,,,,,,,,,,,,,,,,,,,,,,,,,,,,,,,,,,,,,,,,,,,,,,,,,
1805,Al2O3.xZrO2,[{'name': 'NIST_SRD-30'}],['Alumina composite'],,"[{'citation': 'Characterization Studies of Transformation-Toughened Ceramics, N.L. Hecht, S.M. Goodrich, D.E. McCullum, P.P. Yaney, S.D. Jang, and V.J. Tennery, American Ceramic Society Bulletin, Vol. 71 6, pp. 955-959 (1992), published by American Ceramic Society.'}]",,,,,,,,,,,,Al-O:ZrO,ZTA-XS121,,,,,,,,,,,,,,,,,,,,,,,,,,,,,,,,,,,,,,,,,,,,,,,,,,,,,,,,,,,,,,,,,,,,,,,,,,,,11.5,"[{'name': 'Temperature', 'scalars': [{'value': '23'}], 'units': '$^{\\circ}$C'}]",,,GPa,,,,,,,,,"Ceramatec, Inc.",,,,,,,,,,,,,,,,,,,,,,,,,,,,,,,,,,,,,,,,,,,,,,,,,,,,,,
1806,Si3N4,[{'name': 'NIST_SRD-30'}],['Silicon nitride'],[{'name': 'Sintering'}],"[{'citation': 'Formation and Characteristics of Silicon Nitride-Lithium Aluminum Silicate Ceramics:  Part II, Mechanical and Thermal Properties, D.J. Kim, P. Greil, and G. Petzow, Advanced Ceramic Materials, Vol. 2 4, pp. 822-826 (1987), published by American Ceramic Society.'}]",,,,,,,,,,,,Si-N,,,,,,,,,,,,,,,,,,,,,,,,,Polycrystalline,,,,,,,,,,,,,,212,"[{'name': 'Devitrified', 'scalars': [{'value': 'no'}, {'value': 'yes'}]}]",,,GPa,,,,,,,,,,,,,,,,,,,,,,,,,,,,,,,,,,,,,,,,,,,,,,,,,,,,,,,,,,,,,,,,,,,,,,,,,,,,,,,,,,,,,,,,,,,,,,,,,,,,,
1807,TiC,[{'name': 'NIST_SRD-30'}],['Titanium carbide'],,"[{'citation': 'Structural and Mechanical Properties of TiB2 and TiC Prepared by Self-Propagating High-Temperature Synthesis/Dynamic Compaction, L. Wang, M.R. Wixom, and L.T. Thompson, Journal of Materials Science, Vol. 29, pp. 534-543 (1994), published by Chapman and Hall.'}]",,,,,,,,,,,,Ti-C,,1.0,"[{'name': 'Relative Density', 'scalars': [{'value': '96.8'}], 'units': '%'}, {'name': 'Temperature', 'scalars': [{'value': '23'}], 'units': '$^{\\circ}$C'}]",,,GPa,,,,,,,,,,,,,,,,,,,,,,,,,,,,,,,,,,,,,,,,,,,,,,,,,,,,,,,,,,,,,,,,,,,,,,,,,,,,,,,,,,,,,,,,,,,,,,,,,,,,,,,,,,,,,,,,,,,,,,,,,,,,,,,,,,,,,,,,,,
1808,SiC,[{'name': 'NIST_SRD-30'}],['Silicon carbide'],[{'name': 'Hot Isostatic Pressing'}],"[{'citation': 'Weibull Characterization of Four Hipped/Posthipped Engineering Ceramics Between Room Temperature and 1500 °C, J. Kubler, Mechanische Charakterisierung von Hochleistungskeramik Festigkeitsunte, pp. 1-88 (1992), published by EMPA Swiss Federal Laboratories for Materials Testing and Research.'}]",,,,,,,,,,,,Si-C,,,,,,,,,,,,,,,,,,,,,,,,,Polycrystalline,,,,,,,,,,,,,,,,,,,,,,,,,,,,,,,,,,,,,,,,,,,,,,,,,,,,,,,,,,,,,,,,,,,,,,,,,,0.159,"[{'name': 'Temperature', 'scalars': [{'value': '23'}], 'units': '$^{\\circ}$C'}]",,,,,,,,,,,,,,,,,,,,,,,,,,,,,,,,,,,,,,,,,,,,
1809,ZrO2.xY2O3,[{'name': 'NIST_SRD-30'}],['Zirconia (cubic)'],[{'name': 'Melt Processing'}],"[{'citation': 'Mechanisms of High-Temperature Creep of Fully Stabilized Zirconia Single Crystals as a Function of the Yttria Content, D. Gomez-Garcia,J. Martinez-Fernandez, A. Dominguez-Rodriguez, and J. Castaing, Journal of the American Ceramic Society, Vol. 80 7, pp. 1668-1672 (1997), published by American Ceramic Society.'}]",,,,,,,,,,,,Zr-O:Y,,,,,,,,,,,,,,,,,,,4,"[{'name': 'Temperature Range', 'scalars': [{'value': 'T 1500'}, {'value': 'T 1500'}, {'value': 'T 1500'}, {'value': 'T 1500'}, {'value': 'T 1500'}, {'value': 'T 1500'}], 'units': '$^{\\circ}$C'}, {'name': 'Mole Fraction of Y2O3', 'scalars': [{'value': '12'}, {'value': '15'}, {'value': '18'}, {'value': '12'}, {'value': '15'}, {'value': '18'}], 'units': '%'}]",,,,,Single Crystal,,,,,,,,,,,,,,,,,,,,,,,,,,,,,,,,,,,,,,,,,,,,,,,,,,,,,,,,,,,,,,,,,,,,,,,,,,,,,,,,,,,,,,,,,,,,,,,,,,,,,,,,,,,,,,,,,,,,,,,
1810,Al2O3.xZrO2,[{'name': 'NIST_SRD-30'}],['Alumina composite'],,"[{'citation': 'Characterization Studies of Transformation-Toughened Ceramics, N.L. Hecht, S.M. Goodrich, D.E. McCullum, P.P. Yaney, S.D. Jang, and V.J. Tennery, American Ceramic Society Bulletin, Vol. 71 6, pp. 955-959 (1992), published by American Ceramic Society.'}]",,,,,,,,,,,,Al-O:ZrO,ZTA-XS121,,,,,,,,,,,,,,,,,,,,,,,,,,,,4.4,"[{'name': 'Temperature', 'scalars': [{'value': '23'}], 'units': '$^{\\circ}$C'}]",,,g cm$^{-3}$,,,,,,,,,,,,,,,,,,,,,,,,,,,,,,,,,,,,,,,,,,,,,,,,,,,,,,,,,"Ceramatec, Inc.",,,,,,,,,,,,,,,,,,,,,,,,,,,,,,,,,,,,,,,,,,,,,,,,,,,,,,
1811,Al2O3,[{'name': 'NIST_SRD-30'}],['Alumina'],[{'name': 'Sintering'}],"[{'citation': 'Properties of High Refractory Glass Phase Corundum Ceramics and Their Influence on Surface Roughness after Mechanical Treatment, E. V. Degtyareva, E. V. Skorodumova, I. I. Kabakova, and Ya. P. Barannik, Ogneupori (Refractories) 2, pp. 5-8 (1985).'}]",,,,,,,,,,,,Al-O,,,,,,,,,,,,,,,,,,,,,,,,,Polycrystalline,,,,,,,,,,,,SiO2,"[{'name': 'Mass Fraction', 'scalars': [{'minimum': '0.5', 'maximum': '3.0'}, {'value': '0.1 or 1.0'}], 'units': '%'}]",,,,,,,,,,,,,,,,,,,,,,,,,,,,,,,,,,,,,,,,,,,,,,,,,,,,,,,,,,,,,,,,,,,,Rod,,,,,,,,,,,,,,,,,,,,,,,,,,,,,,,,,,,,,,
1812,Si3N4,[{'name': 'NIST_SRD-30'}],['Silicon nitride'],[{'name': 'Sintering'}],"[{'citation': 'Formation and Characteristics of Silicon Nitride-Lithium Aluminum Silicate Ceramics:  Part II, Mechanical and Thermal Properties, D.J. Kim, P. Greil, and G. Petzow, Advanced Ceramic Materials, Vol. 2 4, pp. 822-826 (1987), published by American Ceramic Society.'}]",,,,,,,,,,,,Si-N,,,,,,,,,,,,,,,,,,,,,,,,,Polycrystalline,,,,,,,,,,,,,,265,"[{'name': 'Devitrified', 'scalars': [{'value': 'no'}, {'value': 'yes'}]}]",,,GPa,,,,,,,,,,,,,,,,,,,,,,,,,,,,,,,,,,,,,,,,,,,,,,,,,,,,,,,,,,,,,,,,,,,,,,,,,,,,,,,,,,,,,,,,,,,,,,,,,,,,,
1813,Si3N4.xY2O3.ySiO2.zMo2C,[{'name': 'NIST_SRD-30'}],['Silicon nitride composite'],[{'name': 'Sintering'}],"[{'citation': 'Ceramic Technology Project Data Base:  September 1992 Summary Report, B.L.P. Keyes, ORNL Report Number:  ORNL/M-2775, pp. 1-171 (1992), published by Oak Ridge National Laboratory.'}]",,,,,,,,,,,,Si-N:Mo,,,,,,,,,,,,,,,,,,,,,,,,,Polycrystalline,,,,,,,,,,,,,,,,,,,,,,,,,,,,,,,,,,,,,,,,,,,,,,,,,,,,14.2,"[{'name': 'Temperature', 'scalars': [{'value': '23'}], 'units': '$^{\\circ}$C'}, {'name': 'Specimen Number', 'scalars': [{'value': 'B'}]}]",,,GPa,,,,,,,,,Ceradyne,,,,,,,,,,,,,,,,,,,,,,,,,,,,,,,,,,,,,,,,,,,,,,,,,,,,,,
1814,Al4+2xSi2-2xO10-x.yZrO2,[{'name': 'NIST_SRD-30'}],['Mullite composite'],[{'name': 'Sintering'}],"[{'citation': 'High-Temperature Characterization of Reaction-Sintered Mullite-Zirconia Composites, P. Descamps, S. Sakaguchi, M. Poorteman, and F. Cambier, Journal of the American Ceramic Society, Vol. 74 10, pp. 2476-2481 (1991), published by American Ceramic Society.'}]",,,,,,,,,,,,Al-Si-O:ZrO,,,,,,,,,,,,,,,,,,,,,,,,,Polycrystalline,,,,,,,,,,,,,,,,,,,,,,,,,,,,,,,,,3.5,"[{'name': 'Temperature', 'scalars': [{'value': '23'}, {'value': '600'}, {'value': '800'}, {'value': '1000'}, {'value': '1200'}, {'value': '1300'}], 'units': '$^{\\circ}$C'}, {'name': 'Sample Number', 'scalars': [{'value': 'T-MZ'}]}]",,,MPa m$^{1/2}$,,,,,,,,,,,,,,,,,,,,,,,,,,,,,,,,,,,,,,,,,,,,,,,,,,,,,,,,,,,,,,,,,,,,,,,,,,,,,,,,,,
1815,3Al2O3.2SiO2.xZrO2.wSiC,[{'name': 'NIST_SRD-30'}],['Mullite composite'],[{'name': 'Hot Pressing'}],"[{'citation': 'Thermal Diffusivity/Conductivity and Specific Heat of Mullite-Zirconia-Silicon Carbide Whisker Composites, L.M. Russell, K.Y. Donaldson, D.P.H. Hasselman, R. Ruh, and J.W. Adams, Journal of the American Ceramic Society, Vol. 79 10, pp. 2767-2770 (1996), published by American Ceramic Society.'}]",,,,,,,,,,,,Al-Si-O:ZrO,,,,,,,,,,,,,,,,,,,,,,,,,Polycrystalline,,,,,,,,,,,,,,,,,,,,,,,,,,,,,,,,,,,,,,,,,,,,,,,,,,,,,,,,,,,,,,,,,,,,,,,,,,,,,,,,,,,,,,,,,,,,,,,666,"[{'name': 'Temperature', 'scalars': [{'value': '20'}, {'value': '53'}, {'value': '102'}, {'value': '147'}, {'value': '200'}, {'value': '246'}, {'value': '298'}, {'value': '347'}, {'value': '396'}, {'value': '449'}, {'value': '498'}, {'value': '551'}, {'value': '604'}, {'value': '646'}, {'value': '691'}], 'units': '$^{\\circ}$C'}]",J kg$^{-1}$ K$^{-1}$,,,,,,,,,,,,,,,,,,,,,,
1816,Si3N4,[{'name': 'NIST_SRD-30'}],['Silicon nitride'],[{'name': 'Hot Pressing'}],"[{'citation': 'Part 1: An Introduction for the Engineer and Designer, R. Morrell, Handbook of Properties of Technical and Engineering Ceramics, Vol. 1, pp. 73-91 (1985), published by Her Majestys Stationery Office (London).'}]",,,,,,,,,,,,Si-N:MgO,,,,,,,,,,,,,,,,,,,,,,,,,Polycrystalline,,,,,,,,,,,,,,,,,,,,,,,,,,,,,,,,,,,,,,,,,,,,,,,,,,,,,,,,,,,,,,,,,,,,,,,,,,,,,,,,,,,,,,,,,,,,,,,,,,,,,,,,,,,,,1.5,"[{'name': 'Temperature', 'scalars': [{'value': '100'}, {'value': '500'}, {'value': '1000'}], 'units': '$^{\\circ}$C'}]",x10$^{-6}$,,,,,,,,
1817,3Al2O3.2SiO2,[{'name': 'NIST_SRD-30'}],['Mullite'],,"[{'citation': 'Melting Points, Crystallographic Transformation, and Thermodynamic Values, M.E. Schlesinger, Engineered Materials Handbook, Vol. 4, pp. 883-891 (1991), edited by S.J. Schneider, Jr., published by ASM International.'}]",,,,,,,,,,,,Al-Si-O,,,,,,,,,,,,,,,,,,,,,,,,,,,,,,,,,,,,,,,,,,,,,,,,,,,,,,,,,,,,,,,,,,,,,,,,,,,,,,,,,,,,,,,,,,,,,,,,,,,,,,,,,,,,,,,,,,,,,,,,748,"[{'name': 'Temperature', 'scalars': [{'value': '20'}, {'value': '100'}, {'value': '500'}, {'value': '1000'}, {'value': '1500'}, {'value': '2000'}], 'units': '$^{\\circ}$C'}]",J kg$^{-1}$ K$^{-1}$,,,,,,,,,,,,,,,,,,,,,,
1818,Si3N4.xY2O3.yAl2O3,[{'name': 'NIST_SRD-30'}],['Silicon nitride'],[{'name': 'Hot Pressing'}],"[{'citation': 'Fracture Energy and Tensile Strength of Silicon Nitride at High Temperatures, T. Ohji, S. Sakai, M. Ito, Y. Yamauchi, W. Kanematsu, and S. Ito, Journal of the Ceramic Society of Japan Inter. Ed., Vol. 98, pp. 244-251 (1990), published by Ceramic Society of Japan.'}]",,,,,,,,,,,,Si-N:Al,,,,,,,,,,,,,,,,,,,,,,,,,Polycrystalline,,,,,,,,,,,,,,,,,,,,,,,,,,,,,,,,,4.5,"[{'name': 'Temperature', 'scalars': [{'value': '20'}, {'value': '920'}, {'value': '1020'}, {'value': '1160'}, {'value': '1265'}, {'value': '1380'}], 'units': '$^{\\circ}$C'}]",,,MPa m$^{1/2}$,,,,,,,,,,,,,,,,,,,,,,,,,,,,,,,,,,,,,,,,,,,,,,,,,,,,,,,,,,,,,,,,,,,,,,,,,,,,,,,,,,
1819,SiC.xTiB2,[{'name': 'NIST_SRD-30'}],['Silicon carbide composite'],[{'name': 'Hot Pressing'}],"[{'citation': 'Mechanical Properties and Oxidation Behavior of a Hot- Pressed SiC-15-vol%-TiB2 Composite, M.A. Janney, American Ceramic Society Bulletin, Vol. 66 2, pp. 322-324 (1987), published by American Ceramic Society.'}]",,,,,,,,,,,,Si-C:TiB,,,,,,,,,,,,,,,,,,,,,,,,,Polycrystalline,,,,,,,,,,,,,,,,,,,,,,,,,,,,,,,,,,,,,,,,,,,,,,,,,,,,,,,,,,,,,,,,,,,,,,,,SiC,"[{'name': 'Amount of Phase', 'scalars': [{'value': '1'}, {'value': 'x'}], 'units': 'mol'}]",,,,,,,,,,,,,,,,,,,,,,,,,,,,,,,,,,,,,,,,,,,,,,
1820,3Al2O3.2SiO2,[{'name': 'NIST_SRD-30'}],['Mullite'],[{'name': 'Hot Pressing'}],"[{'citation': 'Crystal Structure and Compressibility of 3:2 Mullite, D. Balzar and H. Ledbetter, American Mineralogist, Vol. 78, pp. 1192-1196 (1993), published by Allen Press, Inc..'}]",,,,,,,,,,,,Al-Si-O,,,,,,,,,,,,,,,,,,,,,,,,,Polycrystalline,,,,,,,,,,,,,,,,,,,,,,,,,,,,,,,,,,,,,,,,,,,,,,,,,,,,,,,,,,,,,,,,,,,,,,,,,,,,,,,,,,0,"[{'name': 'Atom : Coordinate', 'scalars': [{'value': 'Al : x'}, {'value': 'Al : y'}, {'value': 'Al : z'}, {'value': 'Al : x'}, {'value': 'Al : y'}, {'value': 'Al : z'}, {'value': 'Si : x'}, {'value': 'Si : y'}, {'value': 'Si : z'}, {'value': 'Al* : x'}, {'value': 'Al* : y'}, {'value': 'Al* : z'}, {'value': 'Si* : x'}, {'value': 'Si* : y'}, {'value': 'Si* : z'}, {'value': 'O(1) : x'}, {'value': 'O(1) : y'}, {'value': 'O(1) : z'}, {'value': 'O(2) : x'}, {'value': 'O(2) : y'}, {'value': 'O(2) : z'}, {'value': 'O(2*) : x'}, {'value': 'O(2*) : y'}, {'value': 'O(2*) : z'}, {'value': 'O(3) : x'}, {'value': 'O(3) : y'}, {'value': 'O(3) : z'}]}, {'name': 'Occupancy', 'scalars': [{'value': '1'}, {'value': '1'}, {'value': '1'}, {'value': '0.525', 'uncertainty': '0.002'}, {'value': '0.525', 'uncertainty': '0.002'}, {'value': '0.525', 'uncertainty': '0.002'}, {'value': '0.342', 'uncertainty': '0.002'}, {'value': '0.342', 'uncertainty': '0.002'}, {'value': '0.342', 'uncertainty': '0.002'}, {'value': '0.100', 'uncertainty': '0.002'}, {'value': '0.100', 'uncertainty': '0.002'}, {'value': '0.100', 'uncertainty': '0.002'}, {'value': '0.033', 'uncertainty': '0.002'}, {'value': '0.033', 'uncertainty': '0.002'}, {'value': '0.033', 'uncertainty': '0.002'}, {'value': '1'}, {'value': '1'}, {'value': '1'}, {'value': '0.475', 'uncertainty': '0.010'}, {'value': '0.475', 'uncertainty': '0.010'}, {'value': '0.475', 'uncertainty': '0.010'}, {'value': '0.198', 'uncertainty': '0.006'}, {'value': '0.198', 'uncertainty': '0.006'}, {'value': '0.198', 'uncertainty': '0.006'}, {'value': '1'}, {'value': '1'}, {'value': '1'}]}, {'name': 'Temperature', 'scalars': [{'value': '296'}], 'units': '$^{\\circ}$C'}]",,,,,,,,,,,,,,,,,,,,,,,,,,,,,,,,,,,,
1821,Al2O3.xSiC,[{'name': 'NIST_SRD-30'}],['Alumina composite'],[{'name': 'Hot Isostatic Pressing'}],"[{'citation': 'Ceramic Wear Maps:  SiC Whisker Reinforced Alumina, S.W. Lee, S.M. Hsu, and R.G. Munro, Tribology of Composite Materials, pp. 35-41 (1990), edited by P.K. Rohatgi, P.J. Blau, and C.S. Yust, published by ASM International.'}]",,,,,,,,,,,,Al-O:SiC,,,,,,,,,,,,,,,,,,,,,,,,,Polycrystalline,,,,,,,,,,,,,,,,,,,,,,,,,,,,,,,,,,,,,,,,,,,,,,,,,,,,,,,,,,,,,,,,,,,,,,,,Al2O3,"[{'name': 'Mass Fraction of Phase', 'scalars': [{'minimum': '85', 'maximum': '80'}, {'minimum': '15', 'maximum': '20'}], 'units': '%'}]",,,,,,,,,,,,,,,,,,,,,,,,,,,,,,,,,,,,,,,,,,,,,,
1822,TaC,[{'name': 'NIST_SRD-30'}],['Tantalum carbide'],[{'name': 'Crystal Growth'}],"[{'citation': 'Crystal Growth of Borides and Carbides of Transition Metals from Molten Aluminum Solutions, I. Higashi, Y. Takahashi, and T. Atoda, Journal of Crystal Growth, Vol. 33, pp. 207-211 (1976), published by Elsevier Science B.V..'}]",4.4558,"[{'name': 'Axis', 'scalars': [{'value': 'a'}]}]",$\AA$,,,,,,,,,Ta-C,,,,,,,,,,,,,,,,,,,,,,,,,Single Crystal,,,,,,,,,,,,,,,,,,,,,,,,,,,,,,,,,,,,,,,,,,,,,,,,,,,,,,,,,,,,,,,,,,,,,,,,,,,,,,,,,,,,,,,,,,,,,,,,,,,,,,,,,,,,,,,,,,,,,,,
1823,SiC,[{'name': 'NIST_SRD-30'}],['Silicon carbide'],[{'name': 'Hot Pressing'}],"[{'citation': 'Thermal Conductivity in Hot-Pressed Silicon Carbide, D.M. Liu and B.W. Lin, Ceramics International, Vol. 22, pp. 407-414 (1996), published by Elsevier Science Ltd..'}]",,,,,,,,,,,,Si-C,,,,,,,,,,,,,,,,,,,,,,,,,Polycrystalline,,,,,,,,,,,,,,,,,,,,,,,,,,,,,,,,,,,,,,,,,,,,,,,,,,,,,,,,,,,,,,,,,,,,,,,,,,,,,,,,,,,,,,,,,,,,,,,661,"[{'name': 'Sample Number', 'scalars': [{'value': 'A'}, {'value': 'A'}, {'value': 'A'}, {'value': 'A'}, {'value': 'A'}, {'value': 'A'}, {'value': 'A'}, {'value': 'A'}, {'value': 'A'}, {'value': 'B'}, {'value': 'B'}, {'value': 'B'}, {'value': 'B'}, {'value': 'C'}, {'value': 'C'}, {'value': 'C'}, {'value': 'C'}, {'value': 'C'}, {'value': 'C'}, {'value': 'D'}, {'value': 'D'}, {'value': 'D'}, {'value': 'D'}]}, {'name': 'Temperature', 'scalars': [{'value': '19'}, {'value': '101'}, {'value': '194'}, {'value': '293'}, {'value': '396'}, {'value': '493'}, {'value': '591'}, {'value': '694'}, {'value': '798'}, {'value': '194'}, {'value': '592'}, {'value': '695'}, {'value': '798'}, {'value': '19'}, {'value': '101'}, {'value': '298'}, {'value': '396'}, {'value': '499'}, {'value': '699'}, {'value': '20'}, {'value': '195'}, {'value': '293'}, {'value': '299'}], 'units': '$^{\\circ}$C'}]",J kg$^{-1}$ K$^{-1}$,,,,,,,,,,,,,,,,,,,,,,
1824,Si3N4.xY2O3.ySiO2.zMo2C,[{'name': 'NIST_SRD-30'}],['Silicon nitride composite'],[{'name': 'Sintering'}],"[{'citation': 'Ceramic Technology Project Data Base:  September 1992 Summary Report, B.L.P. Keyes, ORNL Report Number:  ORNL/M-2775, pp. 1-171 (1992), published by Oak Ridge National Laboratory.'}]",,,,,,,,,,,,Si-N:Mo,,,,,,,,,,,,,,,,,,,,,,,,,Polycrystalline,,,,3.25,"[{'name': 'Temperature', 'scalars': [{'value': '23'}], 'units': '$^{\\circ}$C'}, {'name': 'Specimen Number', 'scalars': [{'value': 'A'}]}]",,,g cm$^{-3}$,,,,,,,,,,,,,,,,,,,,,,,,,,,,,,,,,,,,,,,,,,,,,,,,,,,,,,,,,Ceradyne,,,,,,,,,,,,,,,,,,,,,,,,,,,,,,,,,,,,,,,,,,,,,,,,,,,,,,
1825,SiO2,[{'name': 'NIST_SRD-30'}],['Silica (vitreous)'],,"[{'citation': 'Temperature Dependence of Elastic Constants of Vitreous Silica, S. Spinner, Journal of the American Ceramic Society, Vol. 45 8, pp. 394-397 (1962), published by American Ceramic Society.'}]",,,,,,,,,,,,Si-O,,,,,,,,,,,,,,,,,,,,,,,,,Noncrystalline,,,,,,,,,,,,,,,,,,,,,,,,,,,,,,,,,,,,,,,,,,,,,,,,,,,,,,,,,,,,,,,,,,,,,,,,,,,,,,,,,,,,,31.19,"[{'name': 'Source', 'scalars': [{'value': 'A'}, {'value': 'A'}, {'value': 'A'}, {'value': 'A'}, {'value': 'A'}, {'value': 'A'}, {'value': 'A'}, {'value': 'A'}, {'value': 'A'}, {'value': 'A'}, {'value': 'A'}, {'value': 'A'}, {'value': 'A'}, {'value': 'A'}, {'value': 'A'}, {'value': 'A'}, {'value': 'A'}, {'value': 'A'}, {'value': 'A'}, {'value': 'A'}, {'value': 'A'}, {'value': 'A'}, {'value': 'A'}, {'value': 'A'}, {'value': 'A'}, {'value': 'A'}, {'value': 'A'}, {'value': 'A'}, {'value': 'A'}, {'value': 'C'}, {'value': 'C'}, {'value': 'C'}, {'value': 'C'}, {'value': 'C'}, {'value': 'C'}, {'value': 'C'}, {'value': 'C'}, {'value': 'C'}, {'value': 'C'}, {'value': 'C'}, {'value': 'C'}, {'value': 'C'}, {'value': 'C'}, {'value': 'C'}, {'value': 'C'}, {'value': 'C'}, {'value': 'C'}, {'value': 'C'}, {'value': 'C'}, {'value': 'C'}, {'value': 'C'}, {'value': 'C'}, {'value': 'C'}, {'value': 'C'}, {'value': 'C'}, {'value': 'C'}, {'value': 'C'}, {'value': 'C'}, {'value': 'C'}, {'value': 'C'}, {'value': 'C'}, {'value': 'C'}, {'value': 'C'}, {'value': 'C'}, {'value': 'C'}, {'value': 'C'}, {'value': 'C'}, {'value': 'G'}, {'value': 'G'}, {'value': 'G'}, {'value': 'G'}, {'value': 'G'}, {'value': 'G'}, {'value': 'G'}, {'value': 'G'}, {'value': 'G'}, {'value': 'G'}, {'value': 'G'}, {'value': 'G'}, {'value': 'G'}, {'value': 'G'}, {'value': 'G'}, {'value': 'G'}, {'value': 'G'}, {'value': 'G'}, {'value': 'G'}, {'value': 'G'}, {'value': 'G'}, {'value': 'G'}, {'value': 'G'}, {'value': 'G'}, {'value': 'G'}, {'value': 'G'}, {'value': 'G'}, {'value': 'G'}, {'value': 'G'}, {'value': 'G'}, {'value': 'G'}, {'value': 'G'}, {'value': 'G'}, {'value': 'G'}, {'value': 'G'}, {'value': 'G'}, {'value': 'G'}, {'value': 'G'}, {'value': 'G'}, {'value': 'G'}, {'value': 'X'}]}, {'name': 'Specimen', 'scalars': [{'value': 'c'}, {'value': 'c'}, {'value': 'c'}, {'value': 'c'}, {'value': 'c'}, {'value': 'c'}, {'value': 'c'}, {'value': 'c'}, {'value': 'c'}, {'value': 'c'}, {'value': 'c'}, {'value': 'c'}, {'value': 'c'}, {'value': 'c'}, {'value': 'c'}, {'value': 'c'}, {'value': 'c'}, {'value': 'c'}, {'value': 'd'}, {'value': 'd'}, {'value': 'd'}, {'value': 'd'}, {'value': 'd'}, {'value': 'd'}, {'value': 'd'}, {'value': 'd'}, {'value': 'd'}, {'value': 'd'}, {'value': 'd'}, {'value': 'a'}, {'value': 'a'}, {'value': 'a'}, {'value': 'a'}, {'value': 'a'}, {'value': 'a'}, {'value': 'a'}, {'value': 'a'}, {'value': 'a'}, {'value': 'a'}, {'value': 'a'}, {'value': 'a'}, {'value': 'a'}, {'value': 'a'}, {'value': 'a'}, {'value': 'a'}, {'value': 'b'}, {'value': 'b'}, {'value': 'b'}, {'value': 'b'}, {'value': 'b'}, {'value': 'b'}, {'value': 'b'}, {'value': 'b'}, {'value': 'b'}, {'value': 'b'}, {'value': 'b'}, {'value': 'b'}, {'value': 'b'}, {'value': 'b'}, {'value': 'b'}, {'value': 'b'}, {'value': 'b'}, {'value': 'b'}, {'value': 'b'}, {'value': 'b'}, {'value': 'b'}, {'value': 'b'}, {'value': 'e'}, {'value': 'e'}, {'value': 'e'}, {'value': 'e'}, {'value': 'e'}, {'value': 'e'}, {'value': 'e'}, {'value': 'e'}, {'value': 'e'}, {'value': 'e'}, {'value': 'e'}, {'value': 'e'}, {'value': 'e'}, {'value': 'e'}, {'value': 'e'}, {'value': 'e'}, {'value': 'e'}, {'value': 'e'}, {'value': 'e'}, {'value': 'e'}, {'value': 'e'}, {'value': 'e'}, {'value': 'e'}, {'value': 'f'}, {'value': 'f'}, {'value': 'f'}, {'value': 'f'}, {'value': 'f'}, {'value': 'f'}, {'value': 'f'}, {'value': 'f'}, {'value': 'f'}, {'value': 'f'}, {'value': 'f'}, {'value': 'f'}, {'value': 'f'}, {'value': 'f'}, {'value': 'f'}, {'value': 'f'}, {'value': 'f'}, {'value': '1'}]}, {'name': 'Temperature', 'scalars': [{'value': '23'}, {'value': '100'}, {'value': '125'}, {'value': '151'}, {'value': '195'}, {'value': '403'}, {'value': '509'}, {'value': '565'}, {'value': '702'}, {'value': '728'}, {'value': '747'}, {'value': '802'}, {'value': '995'}, {'value': '989'}, {'value': '1101'}, {'value': '1163'}, {'value': '1194'}, {'value': '1254'}, {'value': '23'}, {'value': '94'}, {'value': '200'}, {'value': '328'}, {'value': '515'}, {'value': '609'}, {'value': '777'}, {'value': '909'}, {'value': '1007'}, {'value': '1107'}, {'value': '1205'}, {'value': '23'}, {'value': '94'}, {'value': '202'}, {'value': '309'}, {'value': '397'}, {'value': '415'}, {'value': '503'}, {'value': '516'}, {'value': '603'}, {'value': '659'}, {'value': '709'}, {'value': '808'}, {'value': '932'}, {'value': '975'}, {'value': '1018'}, {'value': '1067'}, {'value': '23'}, {'value': '158'}, {'value': '176'}, {'value': '214'}, {'value': '321'}, {'value': '403'}, {'value': '516'}, {'value': '622'}, {'value': '821'}, {'value': '895'}, {'value': '957'}, {'value': '1043'}, {'value': '1080'}, {'value': '1098'}, {'value': '1116'}, {'value': '409'}, {'value': '616'}, {'value': '709'}, {'value': '803'}, {'value': '859'}, {'value': '1006'}, {'value': '1025'}, {'value': '23'}, {'value': '100'}, {'value': '170'}, {'value': '214'}, {'value': '271'}, {'value': '303'}, {'value': '415'}, {'value': '440'}, {'value': '509'}, {'value': '553'}, {'value': '572'}, {'value': '591'}, {'value': '672'}, {'value': '690'}, {'value': '802'}, {'value': '902'}, {'value': '939'}, {'value': '989'}, {'value': '1070'}, {'value': '1094'}, {'value': '1186'}, {'value': '1193'}, {'value': '1241'}, {'value': '23'}, {'value': '69'}, {'value': '151'}, {'value': '214'}, {'value': '302'}, {'value': '446'}, {'value': '503'}, {'value': '566'}, {'value': '616'}, {'value': '709'}, {'value': '809'}, {'value': '890'}, {'value': '983'}, {'value': '1082'}, {'value': '1107'}, {'value': '1144'}, {'value': '1211'}, {'value': '23'}], 'units': '$^{\\circ}$C'}]",GPa,,,,,,,,,,,,,,,,,,,,,,,,,,,,,,,,
1826,B4C,[{'name': 'NIST_SRD-30'}],['Boron carbide'],[{'name': 'Hot Pressing'}],"[{'citation': 'The Elastic Modulus and Fracture of Boron Carbide, G.W. Hollenberg and G. Walther, Journal of the American Ceramic Society, Vol. 63, pp. 610-613 (1980), published by American Ceramic Society.'}]",,,,,,,,,,,,B-C,,,,,,,,,,,,,,,,,,,,,,,,,Polycrystalline,,,,,,,,,,,,,,,,,,,,,,,,,,,,,,,,,,,,,,,,,,,,,,,,,,,,,,,,,Fe,"[{'name': 'Amount of Impurity', 'scalars': [{'value': '150'}, {'value': '160'}], 'units': 'ppm'}]",,,,,,,,,,,,,,,,,,,,,,,,,,,,,,,,,,,,,,,,,,,,,,,,,,,,,,,,,,,,,
1827,SiC,[{'name': 'NIST_SRD-30'}],['Silicon carbide'],[{'name': 'Sintering'}],"[{'citation': 'Mechanical Response of High Performance Silicon Carbide, E.H. Kraft and G.I. Dooher, Conference on Mechanical Behavior of Materials, pp. 1-6 (1976), published by Carborundum Company, Research and Development Division.'}]",,,,,,,,,,,,Si-C,,,,,,,,,,,,,,,,,,,,,,,,,Polycrystalline,,,,,,,,,,,,,,,,,,,,,,,,,,,,,,,,,,,,,,,,,,,,,,,,,,,,,,,,,,,,,,,,,Carborundum Company,,,,,,,,,,,,,,,,,,,,,,,,,,,,,,,,,,,,,,,,,,,,4.8,"[{'name': 'Temperature', 'scalars': [{'value': '600'}, {'value': '1000'}, {'value': '1200'}], 'units': '$^{\\circ}$C'}]",x10$^{-6}$,,,,,,,,
1828,Al2O3.xSiO2.yB2O3,[{'name': 'NIST_SRD-30'}],['Alumina composite'],,"[{'citation': 'Ceramic Oxide Fibers:  Building Blocks for New Applications, T.L. Tompkins, Ceramic Industry, Vol. 144 4, pp. 45-50 (1995), published by Business News Publishing Co..'}]",,,,,,,,,,,,Al-O:B,Nextel 312,,,,,,,,,,,,,,,,,,,,,,,,Polycrystalline,,,,,,,,,,,,,,,,,,,,,,,,,,,,,,,,,,,,,,,,,,,,,,,,,,,,,,,,,,,,,,,,,3M Company,,,,,,,Al2O3,"[{'name': 'Mass Fraction of Phase', 'scalars': [{'value': '62'}, {'value': '24'}, {'value': '14'}], 'units': '%'}]",,,,,,,,,,,,,,,,,,,,,,,,,,,,,,,,,,,,,,,,,,,,,,
