Repository: ckborg/DSW2018

# DSW2018

## Description
Investigation of a structural ceramics database (WebSCD) curated by the National Institute of Standards and Technology (NIST).
3-week project as part of the UC Berkeley Data Science workshop (DSW2018).
[WebSCD]("https://srdata.nist.gov/CeramicDataPortal/scd")

## Results at-a-glance

~4000 material entries

Most represented mechanical properties: Elastic modulus, flexural strength, fracture toughness.

## Team members
[Prabudhya Bhattacharyya]("http://physics.berkeley.edu/people/graduate-student/prabudhya-bhattacharyya")

[Chris Bronner]("https://chrisbronner.com/")

[Steve Drapcho]("https://www.linkedin.com/in/steven-drapcho-2b939b149/")

File: NIST_CeramicDataSet.csv (part 48 of 103)
1829,Al2O3,[{'name': 'NIST_SRD-30'}],['Alumina'],[{'name': 'Sintering'}],"[{'citation': 'Sonic Analysis for Solid Bodies, N.N. Ault and H.F.G. Ueltz, Journal of the American Ceramic Society, Vol. 36 6, pp. 199-203 (1953), published by American Ceramic Society.'}]",,,,,,,,,,,,Al-O,,,,,,,,,,,,,,,,,,,,,,,,,Polycrystalline,,,,,,,,,,,,,,326.6,"[{'name': 'Thermal Cycle', 'scalars': [{'value': 'Heating'}, {'value': 'Heating'}, {'value': 'Heating'}, {'value': 'Heating'}, {'value': 'Heating'}, {'value': 'Heating'}, {'value': 'Heating'}, {'value': 'Heating'}, {'value': 'Heating'}, {'value': 'Heating'}, {'value': 'Heating'}, {'value': 'Heating'}, {'value': 'Heating'}, {'value': 'Heating'}, {'value': 'Heating'}, {'value': 'Heating'}, {'value': 'Heating'}, {'value': 'Heating'}, {'value': 'Heating'}, {'value': 'Heating'}, {'value': 'Heating'}, {'value': 'Heating'}, {'value': 'Heating'}, {'value': 'Heating'}, {'value': 'Heating'}, {'value': 'Heating'}, {'value': 'Heating'}, {'value': 'Heating'}, {'value': 'Heating'}, {'value': 'Heating'}, {'value': 'Heating'}, {'value': 'Heating'}, {'value': 'Heating'}, {'value': 'Cooling'}, {'value': 'Cooling'}, {'value': 'Cooling'}, {'value': 'Cooling'}, {'value': 'Cooling'}, {'value': 'Cooling'}, {'value': 'Cooling'}, {'value': 'Cooling'}, {'value': 'Cooling'}, {'value': 'Cooling'}]}, {'name': 'Temperature', 'scalars': [{'value': '20'}, {'value': '67'}, {'value': '105'}, {'value': '152'}, {'value': '210'}, {'value': '242'}, {'value': '305'}, {'value': '342'}, {'value': '363'}, {'value': '384'}, {'value': '422'}, {'value': '443'}, {'value': '459'}, {'value': '480'}, {'value': '497'}, {'value': '518'}, {'value': '539'}, {'value': '564'}, {'value': '581'}, {'value': '597'}, {'value': '618'}, {'value': '643'}, {'value': '664'}, {'value': '681'}, {'value': '702'}, {'value': '723'}, {'value': '749'}, {'value': '782'}, {'value': '803'}, {'value': '828'}, {'value': '866'}, {'value': '946'}, {'value': '997'}, {'value': '964'}, {'value': '867'}, {'value': '804'}, {'value': '765'}, {'value': '702'}, {'value': '659'}, {'value': '601'}, {'value': '559'}, {'value': '500'}, {'value': '24'}], 'units': '$^{\\circ}$C'}]",,,GPa,,,,,,,,,,,,,,,,,,,,,,,,,,,,,,,,,,,,,,,,,,,,,,,,,,,,,,,,,,,,,,,,,,,,,,,,,,,,,,,,,,,,,,,,,,,,,,,,,,,,,
1830,Al2O3,[{'name': 'NIST_SRD-30'}],['Alumina'],[{'name': 'Hot Pressing'}],"[{'citation': 'Corrosion of Dense Polycrystalline $\\alpha$-Al2O3 in NaHCO3-Buffered Water Solution of pH 8.5 at 40-100 °C, L. Ohman, N. Ingri, and R. Tegman, American Ceramic Society Bulletin, Vol. 61 5, pp. 567-571 (1982), published by American Ceramic Society.'}]",,,,,,,,,,,,Al-O,,,,,,,,,,0.00000024,"[{'name': 'Recession Rate', 'scalars': [{'value': '5.3', 'uncertainty': '4.7'}, {'value': '2.4', 'uncertainty': '2.6'}, {'value': '10', 'uncertainty': '2.3'}, {'value': '68', 'uncertainty': '2.0'}, {'value': '260', 'uncertainty': '27'}, {'value': '0.86', 'uncertainty': '0.03'}, {'value': '0.84', 'uncertainty': '0.06'}, {'value': '2.94', 'uncertainty': '0.06'}, {'value': '15.7', 'uncertainty': '0.2'}, {'value': '38.9', 'uncertainty': '0.4'}], 'units': 'nm/y'}, {'name': 'Leaching Temperature', 'scalars': [{'value': '40'}, {'value': '40'}, {'value': '60'}, {'value': '80'}, {'value': '99.5'}, {'value': '40'}, {'value': '40'}, {'value': '60'}, {'value': '80'}, {'value': '99.5'}], 'units': '$^{\\circ}$C'}, {'name': 'Measurement Type', 'scalars': [{'value': 'Gravimetric'}, {'value': 'Gravimetric'}, {'value': 'Gravimetric'}, {'value': 'Gravimetric'}, {'value': 'Gravimetric'}, {'value': 'Fluorometric'}, {'value': 'Fluorometric'}, {'value': 'Fluorometric'}, {'value': 'Fluorometric'}, {'value': 'Fluorometric'}]}]",mg cm$^{-2}$ h$^{-1}$,,,,,,,,,,,,,Polycrystalline,,,,,,,,,,,,,,,,,,,,,,,,,,,,,,,,,,,,,,,,,,,,,,,,,,,,,,,,,,,,,,,,,,,,,,,,,,,,,,,,,,,,,,,,,,,,,,,,,,,,,,,,,,,,,,,,,,,,,,,
1831,Si3N4.xAl2O3.yY2O3,[{'name': 'NIST_SRD-30'}],['Silicon nitride'],[{'name': 'Sintering'}],"[{'citation': 'Microstructure and Mechanical Properties of Al2O3, Si3N4, SiC, and ZrO2(PSZ) Ceramics for Slurry Valves, H. Matsui, M. Kawai, T. Takae, K. Hashimoto, S. Takato, and H. Jinno, Journal of the Society of Materials Science, Japan, Vol. 35, pp. 41-47 (1986), published by Kyoto: Nihon Zairyo Gakkai.'}]",,,,,,,,,,,,Si-N:Al,,,,,,,,,,,,,,,,,,,,,,,,,Polycrystalline,,,,,,,,,,,,,,,,,,,,,,,,,600,"[{'name': 'Temperature', 'scalars': [{'value': '23'}], 'units': '$^{\\circ}$C'}]",,,MPa,,,,,,,,,,,,,,,,,,,,,,,,,,,,,,,,,,,,,,,,,,,,,,,,,,,,,,,,,,,,,,,,,,,,,,,,,,,,,,,,,,,,,,,,,,
1832,Si3N4.wAl2O3.xMo2C.ySiO2.zY2O3,[{'name': 'NIST_SRD-30'}],['Silicon nitride composite'],[{'name': 'Sintering'}],"[{'citation': 'Ceramic Technology Project Data Base:  September 1992 Summary Report, B.L.P. Keyes, ORNL Report Number:  ORNL/M-2775, pp. 1-171 (1992), published by Oak Ridge National Laboratory.'}]",,,,,,,,,,,,Si-N:Al,,,,,,,,,,,,,,,,,,,,,,,,,Polycrystalline,,,,3.28,"[{'name': 'Temperature', 'scalars': [{'value': '23'}], 'units': '$^{\\circ}$C'}, {'name': 'Specimen Number', 'scalars': [{'value': 'C'}]}]",,,g cm$^{-3}$,,,,,,,,,,,,,,,,,,,,,,,,,,,,,,,,,,,,,,,,,,,,,,,,,,,,,,,,,Ceradyne,,,,,,,,,,,,,,,,,,,,,,,,,,,,,,,,,,,,,,,,,,,,,,,,,,,,,,
1833,MgO,[{'name': 'NIST_SRD-30'}],['Magnesia'],,"[{'citation': 'Engineering Properties of Single Oxides, M. Miyayama, K. Koumoto, and H. Yanagida, Engineered Materials Handbook, Vol. 4, pp. 748-757 (1991), edited by S.J. Schneider, Jr., published by ASM International.'}]",,,,,,,,,,,,Mg-O,,,,,,,,,,,,,,,,,,,,,,,,,,,,,,,,,,,,,,,,,,,,,,,,,,,,,,,,,,,,,,,,,,,,,,,,,,,,,8.9,"[{'name': 'Temperature', 'scalars': [{'value': '296'}], 'units': 'K'}, {'name': 'Crystal Direction', 'scalars': [{'value': '(100)'}, {'value': '(110)'}, {'value': '(111)'}]}]",,,GPa,,,,,,,,,,,,,,,,,,,,,,,,,,,,,,,,,,,,,,,,,,,,,,,,,,,,,,,,,,,,,,,
1834,ZrO2.xY2O3,[{'name': 'NIST_SRD-30'}],['Zirconia (TZP)'],,"[{'citation': 'Evaluation of Japanese Yttria Tetragonal Zirconia Polycrystal (Y-TZP) Materials, J.J. Swab, Ceramic Engineering and Science Proceedings, Vol. 8 7, pp. 886-891 (1987), published by American Ceramic Society.'}]",,,,,,,,,,,,Zr-O:Y,,,,,,,,,,,,,,,,,,,,,,,,,Polycrystalline,,,,,,,,,,,,,,,,,,,,,,,,,,,,,,,,,,,,,,,,,,,,,,,,,,,,,,,,,,,,,,,,,Kyocera,,,,,,,,,,,,,,,,,,,,,,,,,,,,,,,,,,,,,,,,,,,,,,,,,,8.8,"[{'name': 'Oxidation Temperature', 'scalars': [{'value': '23'}, {'value': '1000'}, {'value': '1000'}], 'units': '$^{\\circ}$C'}, {'name': 'Oxidation Time', 'scalars': [{'value': '0'}, {'value': '100'}, {'value': '500'}], 'units': 'h'}, {'name': 'Test Temperature', 'scalars': [{'value': '23'}], 'units': '$^{\\circ}$C'}]",,,
1835,ZrO2,[{'name': 'NIST_SRD-30'}],['Zirconia'],,"[{'citation': 'Influence of Molding Methods on the Mechanical Strength of ZrO2 Ceramics, E. I. Akselrod, P. E. Volfson, and N. M. Chudnova a. o., Ogneupori (Refractories) 9, pp. 8-12 (1990).'}]",,,,,,,,,,,,Zr-O,,,,,,,,,,,,,,,,,,,,,,,,,Polycrystalline,,,,,,,,,,,,,,,,,,,,,,,,,,,,,,,,,,,,,,,,,,,,,,,,,,,,,,,,,,,,,,,,,,,,,,,,,,,,,,0.4,"[{'name': 'Temperature of Heat Treatment', 'scalars': [{'value': '1853'}, {'value': '1893'}, {'value': '1773'}, {'value': '1773'}], 'units': 'K'}, {'name': 'Ceramic Grade', 'scalars': [{'value': 'MgChSTs'}, {'value': '7U'}, {'value': 'TsI-6'}, {'value': 'TsI-6(+Al)'}]}]",%,Bar,,,,,,,,,,,,,,,,,,,,,,,,,,,,,,,,,,,,,,
1836,Al2O3,[{'name': 'NIST_SRD-30'}],['Alumina'],,"[{'citation': 'Green Light to Aluminum Nitride, P.T.B. Shaffer, J.R. Schorr, and R.L. Hexemer, Ceramic Industry, Vol. 132 5, pp. 25-27 (1989), published by Corcoran Communications, Inc..'}]",,,,,,,,,,,,Al-O,,,,,,,,,,,,,,,,,,,,,,,,,Polycrystalline,,,,,,,,,,,,,,378,"[{'name': 'Temperature', 'scalars': [{'value': '23'}], 'units': '$^{\\circ}$C'}]",,,GPa,,,,,,,,,,,,,,,,,,,,,,,,,,,,,,,,,,,,,,,,,,,,,,,,,,,,,,,,,,,,,,,,,,,,,,,,,,,,,,,,,,,,,,,,,,,,,,,,,,,,,
1837,B4C,[{'name': 'NIST_SRD-30'}],['Boron carbide'],[{'name': 'Hot Pressing'}],"[{'citation': 'Complex Investigation of Hot-Pressed Boron Carbide, G.A. Gogotsi, Y.L. Groushevsky, O.B. Dashevskaya, Y.G. Gogotsi, and V.A. Lavrenko, Journal of the Less-Common Metals, Vol. 117, pp. 225-230 (1986), published by Elsevier Sequoia.'}]",,,,,,,,,,,,B-C,,,,,,,,,,0.05,"[{'name': 'Temperature', 'scalars': [{'value': '800'}, {'value': '900'}, {'value': '1000'}, {'value': '1100'}, {'value': '1250'}], 'units': '$^{\\circ}$C'}]",mg cm$^{-2}$ h$^{-1}$,,,,,,,,,,,,,Polycrystalline,,,,,,,,,,,,,,,,,,,,,,,,,,,,,,,,,,,,,,,,,,,,,,,,,,,,,,,,,,,,,,,,,,,,,,,,,,,,,,,,,,,,,,,,,,,,,,,,,,,,,,,,,,,,,,,,,,,,,,,
1838,Si3N4,[{'name': 'NIST_SRD-30'}],['Silicon nitride'],,"[{'citation': 'Effects of Environment on the Mechanical Behavior of High-Performance Ceramics, G.A. Graves and N.L. Hecht, Report No. UDR-TR-94-136, pp. 1-138 (1995), published by University of Dayton Research Institute.'}]",,,,,,,,,,,,"Si-N:SrO,Y",,,,,,,,,,,,,,,,,,,,,,,,,Polycrystalline,,,,,,,,,,,,,,283,"[{'name': 'Temperature', 'scalars': [{'value': '20'}], 'units': '$^{\\circ}$C'}]",,,GPa,,,,,,,,,,,,,,,,,,,,,,,,,,,,,,,,,,,,,,,,,,,,,,,Garrett,,,,,,,,,,,,,,,,,,,,,,,,,,,,,,,,,,,,,,,,,,,,,,,,,,,,,,
1839,TiB2,[{'name': 'NIST_SRD-30'}],['Titanium diboride'],[{'name': 'Crystal Growth'}],"[{'citation': 'Crystal Growth of Borides and Carbides of Transition Metals from Molten Aluminum Solutions, I. Higashi, Y. Takahashi, and T. Atoda, Journal of Crystal Growth, Vol. 33, pp. 207-211 (1976), published by Elsevier Science B.V..'}]",3.0304,"[{'name': 'Axis', 'scalars': [{'value': 'a'}, {'value': 'c'}]}]",$\AA$,,,,,,,,,Ti-B,,,,,,,,,,,,,,,,,,,,,,,,,Single Crystal,,,,,,,,,,,,,,,,,,,,,,,,,,,,,,,,,,,,,,,,,,,,,,,,,,,,,,,,,,,,,,,,,,,,,,,,,,,,,,,,,,,,,,,,,,,,,,,,,,,,,,,,,,,,,,,,,,,,,,,
1840,AlN,[{'name': 'NIST_SRD-30'}],['Aluminum nitride'],[{'name': 'Sintering'}],"[{'citation': 'Sintering, Oxidation and Mechanical Properties of Hot Pressed Aluminium Nitride, P. Boch, J.C. Glandus, J. Jarrige, J.P. Lecompte, and J. Mexmain, Ceramics International, Vol. 8 1, pp. 34-40 (1982), published by Elsevier Applied Science.'}]",,,,,,,,,,,,Al-N,,,,,,,,,,4.2,"[{'name': 'Time Range', 'scalars': [{'minimum': '0', 'maximum': '1'}, {'minimum': '1', 'maximum': '3'}, {'minimum': '0', 'maximum': '1'}, {'minimum': '1', 'maximum': '4'}, {'minimum': '4', 'maximum': '10'}, {'minimum': '10', 'maximum': '17'}, {'minimum': '0', 'maximum': '3'}, {'minimum': '3', 'maximum': '9'}, {'minimum': '9', 'maximum': '17'}, {'minimum': '0', 'maximum': '3'}, {'minimum': '3', 'maximum': '8'}, {'minimum': '8', 'maximum': '17'}, {'minimum': '0', 'maximum': '3'}, {'minimum': '3', 'maximum': '5'}, {'minimum': '5', 'maximum': '17'}], 'units': 'h'}, {'name': 'Temperature', 'scalars': [{'value': '1680'}, {'value': '1680'}, {'value': '1620'}, {'value': '1620'}, {'value': '1620'}, {'value': '1620'}, {'value': '1490'}, {'value': '1490'}, {'value': '1490'}, {'value': '1420'}, {'value': '1420'}, {'value': '1420'}, {'value': '1300'}, {'value': '1300'}, {'value': '1300'}], 'units': '$^{\\circ}$C'}]",mg cm$^{-2}$ h$^{-1}$,,,,,,,,,,,,,Polycrystalline,,,,,,,,,,,,,,,,,,,,,,,,,,,,,,,,,,,,,,,,,,,,,,,,,,,,,,,,,,,,,,,,,,,,,,,,,,,,,,,,,,,,,,,,,,,,,,,,,,,,,,,,,,,,,,,,,,,,,,,
1841,TiB2,[{'name': 'NIST_SRD-30'}],['Titanium diboride'],,"[{'citation': 'Titanium Diboride, C. Mroz, American Ceramic Society Bulletin, Vol. 73 6, pp. 136-137 (1994), published by American Ceramic Society.'}]",,,,,,,,,,,,Ti-B,,,,,,,,,,,,,,,,,,,,,,,,,,,,,,,,,,,,,,,,,,,,,,,,,,,,,,,,,,,,,,,,,,,,,,,,,,,,,,,,,,,,,,,,,,,,,,,,,,,0.19,"[{'name': 'Typical Range', 'scalars': [{'minimum': '0.18', 'maximum': '0.20'}]}, {'name': 'Temperature', 'scalars': [{'value': '23'}], 'units': '$^{\\circ}$C'}]",,,,,,,,,,,,,,,,,,,,,,,,,,,,,,,,,,,,,,,,,,,,
1842,ZrO2.xY2O3,[{'name': 'NIST_SRD-30'}],['Zirconia (PSZ)'],,"[{'citation': 'Comparison of the Mechanical Behaviour of Zirconia Partially Stabilized with Yttria and Magnesia, G.A. Gogotsi, A.V. Drozdov, V.P. Zavata, and M.V. Swain, Journal of the Australasian Ceramic Society, Vol. 27 1, pp. 37-49 (1991), published by Tech Publications, Aedermannsdorf, Switzerland.'}]",,,,,,,,,,,,Zr-O:Y,,,,,,,,,,,,,,,,,,,,,,,,,Single Crystal,,,,,,,,,,,,,,,,,,,,,,,,,,,,,,,,,10.7,"[{'name': 'Test Condition', 'scalars': [{'value': 'notch'}, {'value': 'crack'}]}, {'name': 'Temperature', 'scalars': [{'value': '23'}], 'units': '$^{\\circ}$C'}]",,,MPa m$^{1/2}$,,,,,,,,,,,,,,,,,,,,,,,,,,,,Eastern Institute of Refractories Sverdlovsk,,,,,,,,,,,,,,,,,,,,,,,,,,,,,,,,,,,,,,,,,,,,,,,,,,,,,,
1843,Si3N4,[{'name': 'NIST_SRD-30'}],['Silicon nitride'],,"[{'citation': 'Engineering Properties of Nitrides, S. Hampshire, Engineered Materials Handbook, Vol. 4, pp. 812-820 (1991), edited by S.J. Schneider, Jr., published by ASM International.'}]",,,,,,,,,,,,Si-N,,,,,,,,,,,,,,,,,,,,,,,,,Polycrystalline,,,,,,,,,,,,,,,,,,,,,,,,,,,,,,,,,,,,,,,,,,,,,,,,,,,,,,,,,,,,,,,,,,,,,,,,,,0.27,"[{'name': 'Temperature', 'scalars': [{'value': '23'}], 'units': '$^{\\circ}$C'}, {'name': 'Material Type', 'scalars': [{'value': 'HPSN'}]}]",,,,,,,,,,,,,,,,,,,,,,,,,,,,,,,,,,,,,,,,,,,,
1844,3Al2O3.2SiO2,[{'name': 'NIST_SRD-30'}],['Mullite'],[{'name': 'Hot Pressing'}],"[{'citation': 'High-Temperature Mechanical Properties of Mullite Under Compression, P.C. Dokko, J.A. Pask, and K.S. Mazdiyasni, Journal of the American Ceramic Society, Vol. 60 3, pp. 150-155 (1977), published by American Ceramic Society.'}]",,,,,,,,,,,,Al-Si-O,,,,,,,,,,,,,,,,,,40,,,"[{'name': 'Applied Stress', 'scalars': [{'value': '72'}, {'value': '100'}, {'value': '140'}, {'value': '220'}, {'value': '280'}, {'value': '350'}, {'value': '140'}, {'value': '210'}, {'value': '280'}], 'units': 'MPa'}, {'name': 'Test Temperature', 'scalars': [{'value': '1400'}], 'units': '$^{\\circ}$C'}, {'name': 'Annealing Time', 'scalars': [{'value': '-'}, {'value': '-'}, {'value': '-'}, {'value': '-'}, {'value': '-'}, {'value': '-'}, {'value': '100'}, {'value': '100'}, {'value': '100'}], 'units': 'h'}, {'name': 'Annealing Temperature', 'scalars': [{'value': '-'}, {'value': '-'}, {'value': '-'}, {'value': '-'}, {'value': '-'}, {'value': '-'}, {'value': '1600'}, {'value': '1600'}, {'value': '1600'}], 'units': '$^{\\circ}$C'}]",10$^{-9}$ s$^{-1}$,,,Polycrystalline,,,,,,,,,,,,,,,,,,,,,,,,,,,,,,,,,,,,,,,,,,,,,,,,,,,,,,,,,,,,,,,,,,,,,,,,,,,,,,,,,,,,,,,,,,,,,,,,,,,,,,,,,,,,,,,,,,,,,,,
1845,C,[{'name': 'NIST_SRD-30'}],['Diamond'],,"[{'citation': 'Engineering Properties of Diamond and Graphite, P.D. Ownby and R.W. Stewart, Engineered Materials Handbook, Vol. 4, pp. 821-834 (1991), edited by S.J. Schneider, Jr., published by ASM International.'}]",,,,,,,,,,,,C,,,,,,,,,,,,,,,,,,,,,,,,,,,,,,,,,,,,,,,,,,,,,,,,,,,,,,,,,,,,,,,,,,,,,,,,,,,,,,,,,,,,,,,,,,,,,,,,,,,,,,,,,,,,,,,,,,,,,,,,,,,,,,,,,,,,,,0,"[{'name': 'Temperature', 'scalars': [{'value': '0'}, {'value': '200'}, {'value': '400'}, {'value': '600'}, {'value': '800'}, {'value': '1000'}, {'value': '1200'}, {'value': '1400'}, {'value': '1600'}, {'value': '1800'}], 'units': 'K'}, {'name': 'Type', 'scalars': [{'value': 'Various'}]}]",x10$^{-6}$,,,,,,,,
1846,Al2O3,[{'name': 'NIST_SRD-30'}],['Alumina'],[{'name': 'Sintering'}],"[{'citation': 'Corrosion of Aluminum Oxide in Acids and Caustic Solutions, W. Genthe and H. Hausner, Berichte der Deutshen Keramischen Gesellschaft, Vol. 67 1, pp. 6-10 (1990), published by Deutsche Keramische Gesellschaft e.V..'}]",,,,,,,,,,,,Al-O,,,,,,,,,,0.28,"[{'name': 'Exposure Time', 'scalars': [{'value': '72'}, {'value': '72'}, {'value': '72'}, {'value': '21'}, {'value': '46'}, {'value': '69'}, {'value': '91'}, {'value': '122'}, {'value': '192'}, {'value': '72'}, {'value': '72'}, {'value': '72'}, {'value': '72'}], 'units': 'h'}, {'name': 'Exposure Temperature', 'scalars': [{'value': '65'}, {'value': '85'}, {'value': '120'}, {'value': '170'}, {'value': '170'}, {'value': '170'}, {'value': '170'}, {'value': '170'}, {'value': '170'}, {'value': '110'}, {'value': '170'}, {'value': '180'}, {'value': '190'}], 'units': '$^{\\circ}$C'}, {'name': 'Acid', 'scalars': [{'value': 'HF'}, {'value': 'HF'}, {'value': 'HF'}, {'value': 'HCl'}, {'value': 'HCl'}, {'value': 'HCl'}, {'value': 'HCl'}, {'value': 'HCl'}, {'value': 'HCl'}, {'value': 'H2SO4'}, {'value': 'H2SO4'}, {'value': 'H2SO4'}, {'value': 'H2SO4'}]}, {'name': 'Sample Number', 'scalars': [{'value': 'A-S 300'}]}]",mg cm$^{-2}$ h$^{-1}$,,,,,,,,,,,,,Polycrystalline,,,,,,,,,,,,,,,,,,,,,,,,,,,,,,,,,,,,,,,,,,,,,,,,,,,,,,,,,,,,,,,,,,,,,,,,,,,,,,,,,,,,,,,,,,,,,,,,,,,,,,,,,,,,,,,,,,,,,,,
1847,ThO2,[{'name': 'NIST_SRD-30'}],['Thoria'],[{'name': 'Sintering'}],"[{'citation': 'Elastic Constant-Porosity Relations for Polycrystalline Thoria, S. Spinner, F.P. Knudsen, and L. Stone, Journal of Research of the National Bureau of Standards, Vol. 67C 1, pp. 39-46 (1963), published by National Bureau of Standards.'}]",,,,,,,,,,,,Th-O,,,,,,,,,,,,,,,,,,,,,,,,,Polycrystalline,,,,,,,,,,,,,,,,,,,,,,,,,,,,,,,,,,,,,,,,,,,,,,,,,,,,,,,,,,,,,,,,,Norton Company,,,,,,,,,,,,,,,,,,,,89.41,"[{'name': 'Specimen Group', 'scalars': [{'value': 'Group I'}, {'value': 'Group I'}, {'value': 'Group I'}, {'value': 'Group I'}, {'value': 'Group I'}, {'value': 'Group I'}, {'value': 'Group II'}, {'value': 'Group II'}, {'value': 'Group II'}, {'value': 'Group II'}, {'value': 'Group II'}, {'value': 'Group II'}, {'value': 'Group II'}, {'value': 'Group III'}, {'value': 'Group III'}, {'value': 'Group III'}, {'value': 'Group III'}]}, {'name': 'Volume Fraction of Porosity', 'scalars': [{'value': '0.0373'}, {'value': '0.0797'}, {'value': '0.1374'}, {'value': '0.1915'}, {'value': '0.2391'}, {'value': '0.3340'}, {'value': '0.0715'}, {'value': '0.1227'}, {'value': '0.1643'}, {'value': '0.2205'}, {'value': '0.2850'}, {'value': '0.3336'}, {'value': '0.3944'}, {'value': '0.1727'}, {'value': '0.2366'}, {'value': '0.2619'}, {'value': '0.2608'}]}]",GPa,,,,,,,,,,,,,,,,,,,,,,,,,,,,,,,,
1848,TiB2.xNi,[{'name': 'NIST_SRD-30'}],['Titanium diboride'],[{'name': 'Hot Pressing'}],"[{'citation': 'Effect of Microstructure on the Properties of TiB2 Ceramics, M.K. Ferber, P.F. Becher, and C.B. Finch, Journal of the American Ceramic Society, Vol. 66, pp. C-2-C-4 (1983), published by American Ceramic Society.'}]",,,,,,,,,,,,Ti-B:Ni,,,,,,,,,,,,,,,,,,,,,,,,,Polycrystalline,,,,,,,,,,,,,,503,"[{'name': 'Sample Number', 'scalars': [{'value': 'T100B'}]}]",,,GPa,,,,,,,,,,,,,,,,,,,,,,,,,,,,,,,,,,,,,,,,,,,,,,,,,,,,,,,,,,,,,,,,,,,,,,,,,,,,,,,,,,,,,,,,,,,,,,,,,,,,,
1849,3Al2O3.2SiO2.xCordierite,[{'name': 'NIST_SRD-30'}],['Mullite composite'],[{'name': 'Sintering'}],"[{'citation': 'Preparation and Properties of Mullite-Cordierite Composites, B.H. Mussler and M.W. Shafer, American Ceramic Society Bulletin, Vol. 63 5, pp. 705-714 (1984), published by American Ceramic Society.'}]",,,,,,,,,,,,Al-Si-O:Mg,,,,,,,,,,,,,,,,,,,,,,,,,Polycrystalline,,,,,,,,,,,,,,,,,,,,,,,,,,,,,,,,,,,,,,,,,,,,,,,,,,,,9.5,"[{'name': 'Volume Fraction of Cordierite', 'scalars': [{'value': '0'}, {'value': '100'}], 'units': '%'}]",,,GPa,,,,,,,,,,,,,,,,,,,,,,,,,,,,,,,,,,,,,,,,,,,,,,,,,,,,,,,,,,,,,,,
1850,Si3N4.xLa2O3.yAl2O3,[{'name': 'NIST_SRD-30'}],['Silicon nitride composite'],,"[{'citation': 'Ceramic Technology Project Data Base:  September 1992 Summary Report, B.L.P. Keyes, ORNL Report Number:  ORNL/M-2775, pp. 1-171 (1992), published by Oak Ridge National Laboratory.'}]",,,,,,,,,,,,Si-N:Al,,,,,,,,,,,,,,,,,,,,,,,,,Polycrystalline,,,,,,,,,,,,,,,,,,,,,,,,,827,"[{'name': 'Temperature', 'scalars': [{'value': '23'}], 'units': '$^{\\circ}$C'}, {'name': 'Specimen Number', 'scalars': [{'value': 'B'}]}]",,,MPa,,,,,,,,,,,,,,,,,,,,,,,,,,,,,,,,,,,,,,,,,,,,,,,,,,,,,,,,,,,,,,,,,,,,,,,,,,,,,,,,,,,,,,,,,,
1851,Al2O3.xSiC,[{'name': 'NIST_SRD-30'}],['Alumina composite'],[{'name': 'Sintering'}],"[{'citation': 'Indentation Fracture Toughness and Surface Flaw Analysis of Sintered Alumina/SiC Nanocomposites, C.C. Anya and S.G. Roberts, Journal of the European Ceramic Society, Vol. 16, pp. 1107-1114 (1996), published by Elsevier Science Ltd..'}]",,,,,,,,,,,,Al-O:SiC,,,,,,,,,,,,,,,,,,,,,,,,,Polycrystalline,,,,,,,,,,,,,,,,,,,,,,,,,,,,,,,,,2.14,"[{'name': 'Volume Fraction of SiC', 'scalars': [{'value': '0'}, {'value': '0'}, {'value': '0'}, {'value': '0'}, {'value': '0'}, {'value': '0'}, {'value': '0'}, {'value': '0'}, {'value': '0'}, {'value': '5'}, {'value': '5'}, {'value': '5'}, {'value': '5'}, {'value': '5'}, {'value': '5'}, {'value': '5'}, {'value': '5'}, {'value': '5'}, {'value': '10'}, {'value': '10'}, {'value': '10'}, {'value': '10'}, {'value': '10'}, {'value': '10'}, {'value': '10'}, {'value': '10'}, {'value': '15'}, {'value': '15'}, {'value': '15'}, {'value': '15'}, {'value': '15'}, {'value': '15'}, {'value': '15'}, {'value': '15'}, {'value': '15'}], 'units': '%'}, {'name': 'Crack Type', 'scalars': [{'value': 'Median'}, {'value': 'Median'}, {'value': 'Median'}, {'value': 'Median'}, {'value': 'Palmqvist'}, {'value': 'Palmqvist'}, {'value': 'Palmqvist'}, {'value': 'Palmqvist'}, {'value': 'Hertzian'}, {'value': 'Median'}, {'value': 'Median'}, {'value': 'Median'}, {'value': 'Median'}, {'value': 'Palmqvist'}, {'value': 'Palmqvist'}, {'value': 'Palmqvist'}, {'value': 'Palmqvist'}, {'value': 'Hertzian'}, {'value': 'Median'}, {'value': 'Median'}, {'value': 'Median'}, {'value': 'Median'}, {'value': 'Palmqvist'}, {'value': 'Palmqvist'}, {'value': 'Palmqvist'}, {'value': 'Palmqvist'}, {'value': 'Median'}, {'value': 'Median'}, {'value': 'Median'}, {'value': 'Median'}, {'value': 'Palmqvist'}, {'value': 'Palmqvist'}, {'value': 'Palmqvist'}, {'value': 'Palmqvist'}, {'value': 'Hertzian'}]}, {'name': 'Load', 'scalars': [{'value': '49.1'}, {'value': '98.1'}, {'value': '196.2'}, {'value': '294.3'}, {'value': '49.1'}, {'value': '98.1'}, {'value': '196.2'}, {'value': '294.3'}, {'value': '330', 'uncertainty': '9'}, {'value': '49.1'}, {'value': '98.1'}, {'value': '196.2'}, {'value': '294.3'}, {'value': '49.1'}, {'value': '98.1'}, {'value': '196.2'}, {'value': '294.3'}, {'value': '465', 'uncertainty': '5'}, {'value': '49.1'}, {'value': '98.1'}, {'value': '196.2'}, {'value': '294.3'}, {'value': '49.1'}, {'value': '98.1'}, {'value': '196.2'}, {'value': '294.3'}, {'value': '49.1'}, {'value': '98.1'}, {'value': '196.2'}, {'value': '294.3'}, {'value': '49.1'}, {'value': '98.1'}, {'value': '196.2'}, {'value': '294.3'}, {'value': '520', 'uncertainty': '15'}], 'units': 'N'}]",,,MPa m$^{1/2}$,,,,,,,,,,,,,,,,,,,,,,,,,,,,,,,,,,,,,,,,,,,,,,,,,,,,,,,,,,,,,,,,,,,,,,,,,,,,,,,,,,
1852,Si3N4.xSiO2,[{'name': 'NIST_SRD-30'}],['Silicon nitride composite'],[{'name': 'Hot Pressing'}],"[{'citation': 'Factors Affecting Mechanical Properties of Silicon Oxynitride Ceramics, M. Ohashi, K. Nakamura, K. Hirao, M. Toriyama, and S. Kanzaki, Ceramics International, Vol. 23, pp. 27-37 (1997), published by Elsevier Science Ltd..'}]",,,,,,,,,,,,Si-N:SiO,,,,,,,,,,,,,,,,,,,,,,,,,Polycrystalline,,,,,,,,,,,,,,137,"[{'name': 'Specimen', 'scalars': [{'value': 'DYA22'}, {'value': 'UYA22'}, {'value': 'DYA22'}, {'value': 'UYA22'}, {'value': 'DG15'}, {'value': 'UG15'}]}, {'name': 'Hot Pressing Time', 'scalars': [{'value': '0.5'}, {'value': '0.5'}, {'value': '2'}, {'value': '2'}, {'value': '1'}, {'value': '1'}], 'units': 'h'}, {'name': 'Temperature', 'scalars': [{'value': '23'}], 'units': '$^{\\circ}$C'}]",,,GPa,,,,,,,,,,,,,,,,,,,,,,,,,,,,,,,,,,,,,,,,,,,,,,,,,,,,,,,,,,,,,,,,,,,,,,,,,,,,,,,,,,,,,,,,,,,,,,,,,,,,,
1853,Si3N4,[{'name': 'NIST_SRD-30'}],['Silicon nitride'],[{'name': 'Sintering'}],"[{'citation': 'Creep of Sintered Silicon Nitride, D. Chakraborty and A.K. Mukhopadhyay, Ceramics International, Vol. 15, pp. 237-245 (1989), published by Elsevier Applied Science.'}]",,,,,,,,,,,,Si-N,,,,,,,,,,,,,,,,,,,,,,,,,Polycrystalline,,,,,,,,,,,,,,,,,,,,,,,,,,,,,,,,,,,,,,,,,,,,,,,,,,,,,,,,,,,,,,,,,,,,,,,,Si3N4,"[{'name': 'Mass Fraction of Phase', 'scalars': [{'value': '94.91'}, {'value': '-'}, {'value': '-'}, {'value': '5.09'}, {'value': '9.0'}], 'units': '%'}, {'name': 'Sample Number', 'scalars': [{'value': 'B'}]}]",,,,,,,,,,,,,,,,,,,,,,,,,,,,,,,,,,,,,,,,,,,,,,
1854,BeO,[{'name': 'NIST_SRD-30'}],['Beryllia'],,"[{'citation': 'Green Light to Aluminum Nitride, P.T.B. Shaffer, J.R. Schorr, and R.L. Hexemer, Ceramic Industry, Vol. 132 5, pp. 25-27 (1989), published by Corcoran Communications, Inc..'}]",,,,,,,,,,,,Be-O,,,,,,,,,,,,,,,,,,,,,,,,,Polycrystalline,,,,,,,,,,,,,,,,,,,,,,,,,,,,,,,,,,,,,,,,,,,,,,,,,,,,,,,,,,,,,,,,,,,,,,,,,,,,,,,,,,,,,,,,,,,,,,,,,,,,,,,240,"[{'name': 'Temperature', 'scalars': [{'value': '23'}], 'units': '$^{\\circ}$C'}]",W m$^{-1}$ K$^{-1}$,,,,,,,,,,,,,,
1855,ZrO2,[{'name': 'NIST_SRD-30'}],['Zirconia (PSZ)'],,"[{'citation': 'Effects of Environment on the Mechanical Behavior of High-Performance Ceramics, G.A. Graves and N.L. Hecht, Report No. UDR-TR-94-136, pp. 1-138 (1995), published by University of Dayton Research Institute.'}]",,,,,,,,,,,,Zr-O:Y,,,,,,,,,,,,,,,,,,,,,,,,,Polycrystalline,,,,,,,,,,,,,,,,,,,,,,,,,,,,,,,,,,,,,,,,,,,,,,,,,,,,12.6,"[{'name': 'Temperature', 'scalars': [{'value': '23'}], 'units': '$^{\\circ}$C'}]",,,GPa,,,,,,,,,Kyocera,,,,,,,,,,,,,,,,,,,,,,,,,,,,,,,,,,,,,,,,,,,,,,,,,,,,,,
1856,Si3N4,[{'name': 'NIST_SRD-30'}],['Silicon nitride'],,"[{'citation': 'Engineering Properties of Nitrides, S. Hampshire, Engineered Materials Handbook, Vol. 4, pp. 812-820 (1991), edited by S.J. Schneider, Jr., published by ASM International.'}]",,,,,,,,,,,,Si-N,,,,,,,,,,,,,,,,,,,,,,,,,Polycrystalline,,,,,,,,,,,,,,320,"[{'name': 'Temperature', 'scalars': [{'value': '23'}], 'units': '$^{\\circ}$C'}, {'name': 'Material Type', 'scalars': [{'value': 'HPSN'}]}]",,,GPa,,,,,,,,,,,,,,,,,,,,,,,,,,,,,,,,,,,,,,,,,,,,,,,,,,,,,,,,,,,,,,,,,,,,,,,,,,,,,,,,,,,,,,,,,,,,,,,,,,,,,
1857,AlN,[{'name': 'NIST_SRD-30'}],['Aluminum nitride'],[{'name': 'Crystal Growth'}],"[{'citation': 'Thermal Expansion of Some Diamondlike Crystals, G.A. Slack and S.F. Bartram, Journal of Applied Physics, Vol. 46 1, pp. 89-98 (1975), published by American Institute of Physics.'}]",,,,,,,,,,,,Al-N,,,,,,,,,,,,,,,,,,,,,,,,,Polycrystalline,,,,,,,,,,,,,,,,,,,,,,,,,,,,,,,,,,,,,,,,,,,,,,,,,,,,,,,,,,,,,,,,,,,,,,,,,,,,,,,,,,,,,,,,,,,,,,,,,,,,,,,,,,,,,0.00,"[{'name': 'Temperature', 'scalars': [{'value': '0'}, {'value': '100'}, {'value': '200'}, {'value': '300'}, {'value': '400'}, {'value': '500'}, {'value': '600'}, {'value': '800'}, {'value': '1000'}, {'value': '1200'}], 'units': 'K'}]",x10$^{-6}$,,,,,,,,
1858,3Al2O3.2SiO2,[{'name': 'NIST_SRD-30'}],['Mullite'],[{'name': 'Sintering'}],"[{'citation': 'Mechanical Properties of Mullite Materials, M.I. Osendi and C. Baudin, Journal of the European Ceramic Society, Vol. 16, pp. 217-224 (1996), published by Elsevier Science Ltd..'}]",,,,,,,,,,,,Al-Si-O,,,,,,,,,,,,,,,,,,,,,,,,,Polycrystalline,,,,3.05,"[{'name': 'Specimen', 'scalars': [{'value': 'MS0'}, {'value': 'MB0'}]}]",,,g cm$^{-3}$,,,,,,,,,,,,,,,,,,,,,,,,,,,,,,,,,,,,,,,,,,,,,,,,,,,,,,,,,,,,,,,,,,,,,,,,,,,,,,,,,,,,,,,,,,,,,,,,,,,,,,,,,,,,,,,
1859,ZrO2,[{'name': 'NIST_SRD-30'}],['Zirconia'],[{'name': 'Slip Casting'}],"[{'citation': 'Properties of Ceramics Manufactured on Base ZrO2 Partly Stabilized by Y2O3, T. V. Chusovitina, Yu. S. Toporov, M. G. Tretnikova, Ogneupori (Refractories) 6, pp. 5-7 (1991).'}]",,,,,,,,,,,,Zr-O,,,,,,,,,,,,,,,,,,,,,,,,,Polycrystalline,,,,,,,,,,,,,,,,,,,,,,,,,450,"[{'name': 'Sintering Temperature', 'scalars': [{'value': '1773'}, {'value': '1723'}, {'value': '1673'}, {'value': '1623'}, {'value': '1573'}]}]",,,MPa,,,,,,,,,,,,,,,,,,,,,,,,,,,,,,,,,,,,,,,,,,,,,,,,,,,,Bar,,,,,,,,,,,,,,,,,,,,,,,,,,,,,,,,,,,,,,
1860,Si3N4,[{'name': 'NIST_SRD-30'}],['Silicon nitride'],[{'name': 'Powder'}],"[{'citation': 'Thermal Expansion of the Nitrides and Oxynitride of Silicon in Relation to their Structures, C.M.B. Henderson and D. Taylor, Transactions of the British Ceramic Society, Vol. 74, pp. 49-53 (1975), published by British Ceramic Society.'}]",,,,,,,,,,,,Si-N,,,,,,,,,,,,,,,,,,,,,,,,,Polycrystalline,,,,,,,,,,,,,,,,,,,,,,,,,,,,,,,,,,,,,,,,,,,,,,,,,,,,,,,,,,,,,,,,,,,,,,,,,,,,,,,,,,,,,,,,,,,,,,,,,,,,,,,,,,,,,1.91,"[{'name': 'Axis', 'scalars': [{'value': 'a'}, {'value': 'a'}, {'value': 'a'}, {'value': 'a'}, {'value': 'a'}, {'value': 'a'}, {'value': 'a'}, {'value': 'c'}, {'value': 'c'}, {'value': 'c'}, {'value': 'c'}, {'value': 'c'}, {'value': 'c'}, {'value': 'c'}, {'value': 'a'}, {'value': 'a'}, {'value': 'a'}, {'value': 'a'}, {'value': 'a'}, {'value': 'a'}, {'value': 'a'}, {'value': 'c'}, {'value': 'c'}, {'value': 'c'}, {'value': 'c'}, {'value': 'c'}, {'value': 'c'}, {'value': 'c'}]}, {'name': 'Temperature', 'scalars': [{'value': '20'}, {'value': '100'}, {'value': '300'}, {'value': '500'}, {'value': '700'}, {'value': '900'}, {'value': '1000'}, {'value': '20'}, {'value': '100'}, {'value': '300'}, {'value': '500'}, {'value': '700'}, {'value': '900'}, {'value': '1000'}, {'value': '20'}, {'value': '100'}, {'value': '300'}, {'value': '500'}, {'value': '700'}, {'value': '900'}, {'value': '1000'}, {'value': '20'}, {'value': '100'}, {'value': '300'}, {'value': '500'}, {'value': '700'}, {'value': '900'}, {'value': '1000'}], 'units': '$^{\\circ}$C'}]",x10$^{-6}$,,,,,,,,
1861,TiB2,[{'name': 'NIST_SRD-30'}],['Titanium diboride'],,"[{'citation': 'Titanium Diboride, C. Mroz, American Ceramic Society Bulletin, Vol. 73 6, pp. 136-137 (1994), published by American Ceramic Society.'}]",,,,,,,,,,,,Ti-B,,,,,,,,,,,,,,,,,,,,,,,,,,,,,,,,,,,,,,,,,,,,,,,,,,,,,,,,,,,,,,,,,,,,,,,,,,,,,,,,,,,,,,,,,,,,,,,,,,,,,,,,,,,,,,,,,,,,,,,,,,,,,,,,25,"[{'name': 'Temperature', 'scalars': [{'value': '23'}], 'units': '$^{\\circ}$C'}]",W m$^{-1}$ K$^{-1}$,,,,,,,,,,,,,,
1862,Si3N4,[{'name': 'NIST_SRD-30'}],['Silicon nitride'],[{'name': 'Hot Pressing'}],"[{'citation': 'Indentation Brittleness of Ceramics:  A Fresh Approach, J.B. Quinn and G.D. Quinn, Journal of Materials Science, Vol. 32, pp. 4331-4346 (1997), published by Chapman and Hall.'}]",,,,,,,,,,,,Si-N,,,,,,,,,,,,,,,,,,,,,,,,,Polycrystalline,,,,,,,,,,,,,,,,,,,,,,,,,,,,,,,,,,,,,,,,,,,,,,,,,,,,16.4,"[{'name': 'Load', 'scalars': [{'value': '5'}, {'value': '10'}, {'value': '14'}, {'value': '20'}, {'value': '24'}, {'value': '29'}, {'value': '34'}, {'value': '39'}, {'value': '44'}, {'value': '49'}, {'value': '54'}, {'value': '58'}, {'value': '64'}, {'value': '68'}, {'value': '74'}, {'value': '78'}, {'value': '84'}, {'value': '89'}, {'value': '94'}, {'value': '99'}], 'units': 'N'}]",,,GPa,,,,,,,,,Norton Company,,,,,,,,,,,,,,,,,,,,,,,,,,,,,,,,,,,,,,,,,,,,,,,,,,,,,,
1863,B4C,[{'name': 'NIST_SRD-30'}],['Boron carbide'],[{'name': 'Hot Pressing'}],"[{'citation': 'Fracture Toughness of TiB2 and B4C Using the Single-Edge Precracked Beam, Indentation Strength, Chevron Notched Beam, and Indentation Strength Methods, S.D. Conzone, W.R. Blumenthal, and J.R. Varner, Journal of the American Ceramic Society, Vol. 78 8, pp. 2187-2192 (1995), published by American Ceramic Society.'}]",,,,,,,,,,,,B-C,,,,,,,,,,,,,,,,,,,,,,,,,Polycrystalline,,,,,,,,,,,,,,,,,,,,,,,,,,,,,,,,,3.76,"[{'name': 'Method Name', 'scalars': [{'value': 'IS'}, {'value': 'IS'}, {'value': 'IF'}, {'value': 'IF'}, {'value': 'SEPB'}, {'value': 'CNB'}, {'value': 'CNB'}, {'value': 'CNB'}, {'value': 'CNB'}, {'value': 'CNB'}]}, {'name': 'Test Condition', 'scalars': [{'value': '98 N'}, {'value': '490 N'}, {'value': '49 N'}, {'value': '98 N'}, {'value': '-'}, {'value': '10.16 mm/min'}, {'value': '2.54 mm/min'}, {'value': '0.51 mm/min'}, {'value': '0.051 mm/min'}, {'value': '0.0051 min/min'}]}]",,,MPa m$^{1/2}$,,,,,,,,,,,,,,,,,,,,,,,,,,,,Cercom,,,,,,,,,,,,,,,,,,,,,,,,,,,,,,,,,,,,,,,,,,,,,,,,,,,,,,
1864,Si3N4.xLa2O3.ySrO,[{'name': 'NIST_SRD-30'}],['Silicon nitride composite'],,"[{'citation': 'Ceramic Technology Project Data Base:  September 1992 Summary Report, B.L.P. Keyes, ORNL Report Number:  ORNL/M-2775, pp. 1-171 (1992), published by Oak Ridge National Laboratory.'}]",,,,,,,,,,,,Si-N:La,,,,,,,,,,,,,,,,,,,,,,,,,Polycrystalline,,,,2.41,"[{'name': 'Temperature', 'scalars': [{'value': '23'}], 'units': '$^{\\circ}$C'}, {'name': 'Specimen Number', 'scalars': [{'value': 'B'}]}]",,,g cm$^{-3}$,,,,,,,,,,,,,,,,,,,,,,,,,,,,,,,,,,,,,,,,,,,,,,,,,,,,,,,,,,,,,,,,,,,,,,,,,,,,,,,,,,,,,,,,,,,,,,,,,,,,,,,,,,,,,,,
1865,ZrO2.xY2O3,[{'name': 'NIST_SRD-30'}],['Zirconia (TZP)'],[{'name': 'Sintering'}],"[{'citation': 'The Effects of Notch Width on the SENB Toughness for Oxide Ceramics, J. Wang, W.M. Rainforth, T. Wadsworth, and R. Stevens, Journal of the European Ceramic Society, Vol. 10, pp. 21-31 (1992), published by Elsevier Science Limited.'}]",,,,,,,,,,,,Zr-O:Y,,,,,,,,,,,,,,,,,,,,,,,,,Polycrystalline,,,,,,,,,,,,,,,,,,,,,,,,,,,,,,,,,12.3,"[{'name': 'Grain Size', 'scalars': [{'value': '1.4'}], 'units': '$\\mu$m'}, {'name': 'Notch Width', 'scalars': [{'value': '130'}, {'value': '520'}, {'value': '800'}, {'value': '1800'}], 'units': '$\\mu$m'}, {'name': 'Specimen Number', 'scalars': [{'value': 'III'}]}]",,,MPa m$^{1/2}$,,,,,,,,,,,,,,,,,,,,,,,,,,,,,,,,,,,,,,,,,,,,,,,,,,,,,,,,,,,,,,,,,,,,,,,,,,,,,,,,,,
1866,SiC.xB4C,[{'name': 'NIST_SRD-30'}],['Silicon carbide'],[{'name': 'Sintering'}],"[{'citation': 'Tensile Strength of Engineering Ceramics, Y. Fujisawa, K. Matsusue, and K. Takahara, Journal of the Society of Materials Science, Japan, Vol. 35, pp. 1112-1117 (1986), published by Kyoto: Nihon Zairyo Gakkai.'}]",,,,,,,,,,,,Si-C:B,,,,,,,,,,,,,,,,,,,,,,,,,Polycrystalline,,,,,,,,,,,,,,,,,,,,,,,,,,,,,,,,,,,,,,,,,,,,,,,,,,,,,,,,,,,,,,,,,,,,,,,,,,,,,,,,,,,,,,,,,,,,,,,,,,,,,,,,,,,,,,,,,,,10.3,"[{'name': 'Temperature', 'scalars': [{'value': '22'}], 'units': '$^{\\circ}$C'}]",,,
1867,ZrO2.wMgO.xAl2O3.ySiO2.zTiO2,[{'name': 'NIST_SRD-30'}],['Zirconia'],,"[{'citation': 'Ceramic Technology Project Data Base:  September 1992 Summary Report, B.L.P. Keyes, ORNL Report Number:  ORNL/M-2775, pp. 1-171 (1992), published by Oak Ridge National Laboratory.'}]",,,,,,,,,,,,Zr-O:Al,,,,,,,,,,,,,,,,,,,,,,,,,Polycrystalline,,,,,,,,,,,,,,112,"[{'name': 'Temperature', 'scalars': [{'value': '23'}], 'units': '$^{\\circ}$C'}, {'name': 'Specimen Number', 'scalars': [{'value': 'A'}]}]",,,GPa,,,,,,,,,,,,,,,,,,,,,,,,,,,,,,,,,,,,,,,,,,,,,,,,,,,,,,,,,,,,,,,,,,,,,,,,,,,,,,,,,,,,,,,,,,,,,,,,,,,,,
1868,SiO2,[{'name': 'NIST_SRD-30'}],['Silica (fused)'],,"[{'citation': 'Low Temperature-Elastic Moduli, Debye Temperature and Internal Dilational and Shear Frictions of Fused Quartz, M. Fukuhara, A. Sanpei, and K. Shibuki, Journal of Materials Science, Vol. 32, pp. 1207-1211 (1997), published by Chapman and Hall.'}]",,,,,,,,,,,,Si-O,T-1030,,,,,,,,,,,,,,,,,,,,,,,,Polycrystalline,,,,,,,,,,,,,,,,,,,,,,,,,,,,,,,,,,,,,,,,,,,,,,,,,,,,,,,,,,,,,,,,,Toshiba Ceramics,,,,,,,,,,,,,,,,,,,,,,,,,3.71,"[{'name': 'Mode', 'scalars': [{'value': 'Shear'}, {'value': 'Shear'}, {'value': 'Shear'}, {'value': 'Shear'}, {'value': 'Shear'}, {'value': 'Shear'}, {'value': 'Shear'}, {'value': 'Shear'}, {'value': 'Longitudinal'}, {'value': 'Longitudinal'}, {'value': 'Longitudinal'}, {'value': 'Longitudinal'}, {'value': 'Longitudinal'}, {'value': 'Longitudinal'}, {'value': 'Longitudinal'}, {'value': 'Longitudinal'}]}, {'name': 'Temperature', 'scalars': [{'value': '70'}, {'value': '120'}, {'value': '170'}, {'value': '220'}, {'value': '270'}, {'value': '320'}, {'value': '370'}, {'value': '395'}, {'value': '70'}, {'value': '120'}, {'value': '170'}, {'value': '220'}, {'value': '270'}, {'value': '320'}, {'value': '370'}, {'value': '395'}], 'units': 'K'}]",km/s,,,,,,,,,,,,,,,,,,,,,,,,,,,
1869,Si3N4,[{'name': 'NIST_SRD-30'}],['Silicon nitride'],[{'name': 'Hot Isostatic Pressing'}],"[{'citation': 'Unlubricated Sliding Friction and Wear of Various Si3N4 Pairs Between 22 °C and 1000 °C, A. Skopp, M. Woydt, and K.H. Habig, Tribology International, Vol. 23 3, pp. 189-199 (1990), published by Butterworth-Heinemann Ltd.'}]",,,,,,,,,,,,Si-N,FX-950,,,,,,,,,,,,,,,,,,,,,,,,Polycrystalline,,,,,,,,,,,,,,,,,,,,,,,,,,,,,,,,,7.0,"[{'name': 'Temperature', 'scalars': [{'value': '22'}], 'units': '$^{\\circ}$C'}]",,,MPa m$^{1/2}$,,,,,,,,,,,,,,,,,,,,,,,,,,,,Toshiba,,,,,,,,,,,,,,,,,,,,,,,,,,,,,,,,,,,,,,,,,,,,,,,,,,,,,,
1870,SiC,[{'name': 'NIST_SRD-30'}],['Silicon carbide'],[{'name': 'Crystal Growth'}],"[{'citation': 'Refinement of the Crystal Structure of SiC Type 6H, A.H. Gomes De Mesquita, Acta Crystallographica, Vol. 23, pp. 610-617 (1967), published by Munksgaard International Booksellers and Publishers Ltd..'}]",,,,,,,,,,,,Si-C,,,,,,,,,,,,,,,,,,,,,,,,,Single Crystal,,,,,,,,,,,,,,,,,,,,,,,,,,,,,,,,,,,,,,,,,,,,,,,,,,,,,,,,,,,,,,,,,,,,,,,,,,,,,,,,,,0,"[{'name': 'Atom : Coordinate', 'scalars': [{'value': 'Si(1) : x'}, {'value': 'Si(1) : y'}, {'value': 'Si(1) : z'}, {'value': 'Si(2) : x'}, {'value': 'Si(2) : y'}, {'value': 'Si(2) : z'}, {'value': 'Si(3) : x'}, {'value': 'Si(3) : y'}, {'value': 'Si(3) : z'}, {'value': 'C(1) : x'}, {'value': 'C(1) : y'}, {'value': 'C(1) : z'}, {'value': 'C(2) : x'}, {'value': 'C(2) : y'}, {'value': 'C(2) : z'}, {'value': 'C(3) : x'}, {'value': 'C(3) : y'}, {'value': 'C(3) : z'}]}, {'name': 'Temperature', 'scalars': [{'value': '23'}], 'units': '$^{\\circ}$C'}]",,,,,,,,,,,,,,,,,,,,,,,,,,,,,,,,,,,,
1871,Ba2TiO4,[{'name': 'NIST_SRD-30'}],['Barium orthotitanate'],[{'name': 'Solid State Reaction'}],"[{'citation': 'High Temperature Heat Contents of Meta- and Orthotitanates of Barium and Strontium, J.P. Coughlin and R.L. Orr, Journal of the American Chemical Society, Vol. 75 3, pp. 530-531 (1953), published by American Chemical Society.'}]",,,,,,,,,,,,Ba-Ti-O,,,,,,,,,,,,,,,,,,,,,,,,,Polycrystalline,,,,,,,,,,,,,,,,,,,,,,,,,,,,,,,,,,,,,,,,,,,,,,,,,,,,,,,,,,,,,,,,,,,,,,,,,,,,,,,,,,,,,,,,,,,,,,,386.85,"[{'name': 'Temperature', 'scalars': [{'value': '300'}, {'value': '400'}, {'value': '500'}, {'value': '600'}, {'value': '700'}, {'value': '800'}, {'value': '900'}, {'value': '1000'}, {'value': '1100'}, {'value': '1200'}, {'value': '1300'}, {'value': '1400'}, {'value': '1500'}, {'value': '1600'}, {'value': '1700'}, {'value': '1800'}], 'units': 'K'}, {'name': 'Molar Heat Capacity', 'scalars': [{'value': '149.56'}, {'value': '164.39'}, {'value': '171.61'}, {'value': '175.84'}, {'value': '178.66'}, {'value': '180.72'}, {'value': '182.34'}, {'value': '183.69'}, {'value': '184.87'}, {'value': '185.92'}, {'value': '186.89'}, {'value': '187.80'}, {'value': '188.66'}, {'value': '189.49'}, {'value': '190.28'}, {'value': '191.06'}], 'units': 'J$\\cdot$mol$^{-1}$$\\cdot$K$^{-1}$'}]",J kg$^{-1}$ K$^{-1}$,,,,,,,,,,,,,,,,,,,,,,
1872,AlN,[{'name': 'NIST_SRD-30'}],['Aluminum nitride'],[{'name': 'Sintering'}],"[{'citation': 'Elastic Properties of Aluminum Nitride, D. Gerlich, S.L. Dole, and G.A. Slack, Journal of Physics and Chemistry of Solids, Vol. 47 5, pp. 437-441 (1986), published by Pergamon Press.'}]",,,,,,,,,,,,Al-N,,,,,,,,,,,,,,,,,,,,,,,,,Polycrystalline,,,,,,,,,,,,,,,,,,,,,,,,,,,,,,,,,,,,,,,,,,,,,,,,,,1.16,"[{'name': 'Mode', 'scalars': [{'value': 'Longitudinal'}, {'value': 'Shear'}, {'value': 'Isotropic'}, {'value': 'Thermodynamic'}]}]",,,,,,,,,,,,,,,,,,,,,,,,,,,,,,,,,,,,,,,,,,,,,,,,,,,,,,,,,,,,,,,,,,,,
1873,Si3N4,[{'name': 'NIST_SRD-30'}],['Silicon nitride'],[{'name': 'Hot Isostatic Pressing'}],"[{'citation': 'Investigation of Selected Si3N4 and SiC Ceramics, N.L. Hecht, D.E. McCullum, and G.A. Graves, Ceramic Materials and Components for Engines, pp. 806-816 (1988), edited by V.J. Tennery, published by American Ceramic Society.'}]",,,,,,,,,,,,Si-N,NT-154,,,,,,,,,,,,,,,,,,,,,,,,Polycrystalline,,,,,,,,,,,,,,,,,,,,,,,,,538,"[{'name': 'Temperature', 'scalars': [{'value': '25'}, {'value': '1300'}, {'value': '1450'}, {'value': '1300'}, {'value': '1450'}], 'units': '$^{\\circ}$C'}, {'name': 'Crosshead Speed', 'scalars': [{'value': '0.0064'}, {'value': '0.0064'}, {'value': '0.0064'}, {'value': '0.00004'}, {'value': '0.00004'}], 'units': 'cm/s'}]",,,MPa,,,,,,,,,,,,,,,,,,,,,,,,,,,,,,,,,,,,Norton/TRW,,,,,,,,,,,,,,,,,,,,,,,,,,,,,,,,,,,,,,,,,,,,,,,,,,,,,,
