Repository: ckborg/DSW2018

# DSW2018

## Description
Investigation of a structural ceramics database (WebSCD) curated by the National Institute of Standards and Technology (NIST).
3-week project as part of the UC Berkeley Data Science workshop (DSW2018).
[WebSCD]("https://srdata.nist.gov/CeramicDataPortal/scd")

## Results at-a-glance

~4000 material entries

Most represented mechanical properties: Elastic modulus, flexural strength, fracture toughness.

## Team members
[Prabudhya Bhattacharyya]("http://physics.berkeley.edu/people/graduate-student/prabudhya-bhattacharyya")

[Chris Bronner]("https://chrisbronner.com/")

[Steve Drapcho]("https://www.linkedin.com/in/steven-drapcho-2b939b149/")

File: NIST_CeramicDataSet.csv (part 49 of 103)
1874,Si3N4,[{'name': 'NIST_SRD-30'}],['Silicon nitride'],,"[{'citation': 'Engineering Properties of Nitrides, S. Hampshire, Engineered Materials Handbook, Vol. 4, pp. 812-820 (1991), edited by S.J. Schneider, Jr., published by ASM International.'}]",,,,,,,,,,,,Si-N,,,,,,,,,,,,,,,,,,,,,,,,,Polycrystalline,,,,,,,,,,,,,,,,,,,,,,,,,,,,,,,,,,,,,,,,,,,,,,,,,,,,,,,,,,,,,,,,,,,,,,,,,,0.27,"[{'name': 'Temperature', 'scalars': [{'value': '23'}], 'units': '$^{\\circ}$C'}, {'name': 'Material Type', 'scalars': [{'value': 'HIP-RBSN'}]}]",,,,,,,,,,,,,,,,,,,,,,,,,,,,,,,,,,,,,,,,,,,,
1875,Si3N4.xY2O3,[{'name': 'NIST_SRD-30'}],['Silicon nitride'],[{'name': 'Sintering'}],"[{'citation': 'The Measurement of Sliding Friction and Wear of Ceramics at High Temperature, M.G. Gee, C.S. Matharu, E.A. Almond, and T.S. Eyre, Wear, Vol. 138, pp. 169-187 (1990), published by Elsevier Science S.A..'}]",,,,,,,,,,,,Si-N:Y,,,,,,,,,,,,,,,,,,,,,,,,,Polycrystalline,,,,3.28,"[{'name': 'Temperature', 'scalars': [{'value': '23'}], 'units': '$^{\\circ}$C'}]",,,g cm$^{-3}$,,,,,,,,,,,,,,,,,,,,,,,,,,,,,,,,,,,,,,,,,,,,,,,,,,,,,,,,,,,,,,,,,,,,,,,,,,,,,,,,,,,,,,,,,,,,,,,,,,,,,,,,,,,,,,,
1876,Si3N4.yY2O3.zAl2O3,[{'name': 'NIST_SRD-30'}],['Silicon nitride'],[{'name': 'Hot Pressing'}],"[{'citation': 'Microstructural Design of Silicon Nitride with Improved Fracture Toughness:  I, Effects of Grain Shape and Size, P.F. Becher, E.Y. Sun, K.P. Plucknett, K.B. Alexander, C.H. Hsueh, H.T. Lin, S.B. Waters,  C.G. Westmoreland, E.S. Kang, K. Hirao, and M.E. Brito, Journal of the American Ceramic Society, Vol. 81 11, pp. 2821-2830 (1998), published by American Ceramic Society.'}]",,,,,,,,,,,,Si-N:Al,,,,,,,,,,,,,,,,,,,,,,,,,Polycrystalline,,,,,,,,,,,,,,,,,,,,,,,,,,,,,,,,,3.6,"[{'name': 'Crack Length', 'scalars': [{'value': '128'}, {'value': '145'}, {'value': '197'}, {'value': '257'}, {'value': '369'}, {'value': '464'}, {'value': '507'}, {'value': '601'}, {'value': '712'}, {'value': '841'}, {'value': '927'}, {'value': '987'}], 'units': '$\\mu$m'}]",,,MPa m$^{1/2}$,,,,,,,,,,,,,,,,,,,,,,,,,,,,,,,,,,,,,,,,,,,,,,,,,,,,,,,,,,,,,,,,,,,,,,,,,,,,,,,,,,
1877,Si3N4,[{'name': 'NIST_SRD-30'}],['Silicon nitride'],[{'name': 'Reaction Bonding'}],"[{'citation': 'The Evaluation of Environmental Effects in Toughened Ceramics for Advanced Heat Engines Investigation of Selected SiC and Si3N4 Ceramics, N.L.Hecht, G.A.Graves, D.E.McCullum, A.P.Berens, S.Goodrich, J.D.Wolf, J.R.Hoenigman, P.Yaney, D.Grant, and S.Hilton, ORNL Report Number:  ORNL/Sub/84-00221/2, pp. 1-111 (1990), published by Oak Ridge National Laboratory.'}]",,,,,,,,,,,,Si-N,,,,,,,,,,,,,,,,,,,,,,,,,Polycrystalline,,,,,,,,,,,,,,,,,,,,,,,,,,,,,,,,,3.6,"[{'name': 'Test Type', 'scalars': [{'value': '23'}]}]",,,MPa m$^{1/2}$,,,,,,,,,,,,,,,,,,,,,,,,,,,,,,,,,,,,,,,,,,,,,,,,,,,,,,,,,,,,,,,,,,,,,,,,,,,,,,,,,,
1878,Er2O3,[{'name': 'NIST_SRD-30'}],['Erbia'],[{'name': 'Crystal Growth'}],"[{'citation': 'Elastic Constants of Erbia Single Crystals, A.A. Sharif, F. Chu, A. Mirsa, T. E. Mitchell, and J.J. Petrovic, Journal of the American Ceramic Society, Vol. 83 9, pp. 2246-2250 (2000), published by American Ceramic Society.'}]",,,,,,,,,,,,Er-O,,,,,,,,,,,,,,,,,,,,,,,,,Single Crystal,,,,,,,,,,,,,,,,,,,,,,,,,,,,,,,,,,,,,,,,,,,,,,,,,,,,,,,,,,,,,,,,,,,,,,,,,,,,,,,,,,,,,66.2,"[{'name': 'Temperature', 'scalars': [{'value': '23'}], 'units': '$^{\\circ}$C'}]",GPa,,,,,,,,,,,,,,,,,,,,,,,,,,,,,,,,
1879,MgAl2O4,[{'name': 'NIST_SRD-30'}],['Magnesium aluminate'],[{'name': 'Solid State Reaction'}],"[{'citation': 'Heat Capacities at Low Temperatures and Entropies at 298.16°K.  Of  Crystalline Calcium and Magnesium Aluminates, E.G. King, Journal of Physical Chemistry, Vol. 59, pp. 218-219 (1955), published by American Chemical Society.'}]",,,,,,,,,,,,Mg-Al-O,,,,,,,,,,,,,,,,,,,,,,,,,Polycrystalline,,,,,,,,,,,,,,,,,,,,,,,,,,,,,,,,,,,,,,,,,,,,,,,,,,,,,,,,,,,,,,,,,,,,,,,,,,,,,,,,,,,,,,,,,,,,,,,31.17,"[{'name': 'Temperature', 'scalars': [{'value': '53.55'}, {'value': '57.72'}, {'value': '62.19'}, {'value': '66.84'}, {'value': '71.51'}, {'value': '76.17'}, {'value': '80.80'}, {'value': '85.02'}, {'value': '94.43'}, {'value': '105.62'}, {'value': '114.95'}, {'value': '124.87'}, {'value': '135.89'}, {'value': '146.36'}, {'value': '156.37'}, {'value': '165.90'}, {'value': '175.91'}, {'value': '185.86'}, {'value': '196.21'}, {'value': '206.36'}, {'value': '216.32'}, {'value': '228.03'}, {'value': '237.36'}, {'value': '245.85'}, {'value': '256.37'}, {'value': '266.66'}, {'value': '276.12'}, {'value': '286.54'}, {'value': '296.31'}], 'units': 'K'}, {'name': 'Molar Heat Capacity', 'scalars': [{'value': '4.435'}, {'value': '5.368'}, {'value': '6.657'}, {'value': '8.171'}, {'value': '9.795'}, {'value': '11.54'}, {'value': '13.43'}, {'value': '15.31'}, {'value': '19.82'}, {'value': '25.86'}, {'value': '30.89'}, {'value': '36.56'}, {'value': '43.05'}, {'value': '48.91'}, {'value': '54.85'}, {'value': '60.38'}, {'value': '65.86'}, {'value': '71.04'}, {'value': '76.23'}, {'value': '81.09'}, {'value': '85.81'}, {'value': '91.00'}, {'value': '94.93'}, {'value': '98.20'}, {'value': '102.1'}, {'value': '105.7'}, {'value': '108.9'}, {'value': '112.5'}, {'value': '115.1'}], 'units': 'J mol$^{-1}$ K$^{-1}$'}]",J kg$^{-1}$ K$^{-1}$,,,,,,,,,,,,,,,,,,,,,,
1880,Si3N4,[{'name': 'NIST_SRD-30'}],['Silicon nitride'],[{'name': 'Sintering'}],"[{'citation': 'Creep of Sintered Silicon Nitride, D. Chakraborty and A.K. Mukhopadhyay, Ceramics International, Vol. 15, pp. 237-245 (1989), published by Elsevier Applied Science.'}]",,,,,,,,,,,,Si-N,,,,,,,,,,,,,,,,,,,,,,,,,Polycrystalline,,,,,,,,,,,,,,,,,,,,,,,,,,,,,,,,,7.0,"[{'name': 'Temperature', 'scalars': [{'value': '23'}, {'value': '810'}, {'value': '1000'}, {'value': '1270'}], 'units': '$^{\\circ}$C'}, {'name': 'Sample Number', 'scalars': [{'value': 'C'}]}]",,,MPa m$^{1/2}$,,,,,,,,,,,,,,,,,,,,,,,,,,,,,,,,,,,,,,,,,,,,,,,,,,,,,,,,,,,,,,,,,,,,,,,,,,,,,,,,,,
1881,Si3N4,[{'name': 'NIST_SRD-30'}],['Silicon nitride'],[{'name': 'Hot Pressing'}],"[{'citation': 'High-Strength Reaction-Bonded Silicon Nitride, J.E. Ritter, S.V. Nair, P.A. Gennari, and W.A. Dunlay, Advanced Ceramic Materials, Vol. 3 4, pp. 415-417 (1988), published by American Ceramic Society.'}]",,,,,,,,,,,,Si-N,,,,,,,,,,,,,,,,,,,,,,,,,Polycrystalline,,,,,,,,,,,,,,,,,,,,,,,,,,,,,,,,,4.0,"[{'name': 'Temperature', 'scalars': [{'value': '23'}], 'units': '$^{\\circ}$C'}]",,,MPa m$^{1/2}$,,,,,,,,,,,,,,,,,,,,,,,,,,,,Norton Company,,,,,,,,,,,,,,,,,,,,,,,,,,,,,,,,,,,,,,,,,,,,,,,,,,,,,,
1882,ZrO2.xMgO,[{'name': 'NIST_SRD-30'}],['Zirconia (PSZ)'],[{'name': 'Sintering'}],"[{'citation': 'Influence of Temperature on Elastic Modulus and Strength of MgO-Partially Stabilized Zirconia (Mg-PSZ), Y. Kubota, M. Ashizuka, E. Ishida, and T. Mitamura, Journal of the Ceramic Society of Japan, Vol. 102 8, pp. 708-712 (1994), published by Ceramic Society of Japan.'}]",,,,,,,,,,,,Zr-O:MgO,,,,,,,,,,,,,,,,,,,,,,,,,Polycrystalline,,,,,,,,,,,,,,191.3,"[{'name': 'Specimen', 'scalars': [{'value': 'A'}, {'value': 'A'}, {'value': 'A'}, {'value': 'A'}, {'value': 'A'}, {'value': 'A'}, {'value': 'A'}, {'value': 'A'}, {'value': 'A'}, {'value': 'A'}, {'value': 'A'}, {'value': 'A'}, {'value': 'A'}, {'value': 'A'}, {'value': 'A'}, {'value': 'A'}, {'value': 'A'}, {'value': 'A'}, {'value': 'A'}, {'value': 'B'}, {'value': 'B'}, {'value': 'B'}, {'value': 'B'}, {'value': 'B'}, {'value': 'B'}, {'value': 'B'}, {'value': 'B'}, {'value': 'B'}, {'value': 'B'}, {'value': 'B'}, {'value': 'B'}, {'value': 'B'}, {'value': 'B'}, {'value': 'B'}, {'value': 'B'}, {'value': 'B'}, {'value': 'B'}, {'value': 'B'}, {'value': 'B'}, {'value': 'B'}, {'value': 'B'}, {'value': 'B'}, {'value': 'C'}, {'value': 'C'}, {'value': 'C'}, {'value': 'C'}, {'value': 'C'}, {'value': 'C'}, {'value': 'C'}, {'value': 'C'}, {'value': 'C'}, {'value': 'C'}, {'value': 'C'}, {'value': 'C'}, {'value': 'C'}, {'value': 'C'}, {'value': 'C'}, {'value': 'C'}, {'value': 'C'}, {'value': 'C'}, {'value': 'C'}, {'value': 'C'}, {'value': 'C'}, {'value': 'C'}, {'value': 'C'}]}, {'name': 'Mass Fraction Monoclinic', 'scalars': [{'value': '13'}, {'value': '13'}, {'value': '13'}, {'value': '13'}, {'value': '13'}, {'value': '13'}, {'value': '13'}, {'value': '13'}, {'value': '13'}, {'value': '13'}, {'value': '13'}, {'value': '13'}, {'value': '13'}, {'value': '13'}, {'value': '13'}, {'value': '13'}, {'value': '13'}, {'value': '13'}, {'value': '13'}, {'value': '48'}, {'value': '48'}, {'value': '48'}, {'value': '48'}, {'value': '48'}, {'value': '48'}, {'value': '48'}, {'value': '48'}, {'value': '48'}, {'value': '48'}, {'value': '48'}, {'value': '48'}, {'value': '48'}, {'value': '48'}, {'value': '48'}, {'value': '48'}, {'value': '48'}, {'value': '48'}, {'value': '48'}, {'value': '48'}, {'value': '48'}, {'value': '48'}, {'value': '48'}, {'value': '66'}, {'value': '66'}, {'value': '66'}, {'value': '66'}, {'value': '66'}, {'value': '66'}, {'value': '66'}, {'value': '66'}, {'value': '66'}, {'value': '66'}, {'value': '66'}, {'value': '66'}, {'value': '66'}, {'value': '66'}, {'value': '66'}, {'value': '66'}, {'value': '66'}, {'value': '66'}, {'value': '66'}, {'value': '66'}, {'value': '66'}, {'value': '66'}, {'value': '66'}], 'units': '%'}, {'name': 'Thermal Cycle', 'scalars': [{'value': 'heating'}, {'value': 'heating'}, {'value': 'heating'}, {'value': 'heating'}, {'value': 'heating'}, {'value': 'heating'}, {'value': 'heating'}, {'value': 'heating'}, {'value': 'heating'}, {'value': 'heating'}, {'value': 'heating'}, {'value': 'heating'}, {'value': 'cooling'}, {'value': 'cooling'}, {'value': 'cooling'}, {'value': 'cooling'}, {'value': 'cooling'}, {'value': 'cooling'}, {'value': 'cooling'}, {'value': 'heating'}, {'value': 'heating'}, {'value': 'heating'}, {'value': 'heating'}, {'value': 'heating'}, {'value': 'heating'}, {'value': 'heating'}, {'value': 'heating'}, {'value': 'heating'}, {'value': 'heating'}, {'value': 'heating'}, {'value': 'heating'}, {'value': 'heating'}, {'value': 'heating'}, {'value': 'heating'}, {'value': 'heating'}, {'value': 'cooling'}, {'value': 'cooling'}, {'value': 'cooling'}, {'value': 'cooling'}, {'value': 'cooling'}, {'value': 'cooling'}, {'value': 'cooling'}, {'value': 'heating'}, {'value': 'heating'}, {'value': 'heating'}, {'value': 'heating'}, {'value': 'heating'}, {'value': 'heating'}, {'value': 'heating'}, {'value': 'heating'}, {'value': 'heating'}, {'value': 'heating'}, {'value': 'heating'}, {'value': 'heating'}, {'value': 'heating'}, {'value': 'heating'}, {'value': 'heating'}, {'value': 'heating'}, {'value': 'cooling'}, {'value': 'cooling'}, {'value': 'cooling'}, {'value': 'cooling'}, {'value': 'cooling'}, {'value': 'cooling'}, {'value': 'cooling'}]}, {'name': 'Temperature', 'scalars': [{'value': '15'}, {'value': '200'}, {'value': '308'}, {'value': '401'}, {'value': '501'}, {'value': '552'}, {'value': '602'}, {'value': '658'}, {'value': '701'}, {'value': '807'}, {'value': '913'}, {'value': '1012'}, {'value': '913'}, {'value': '806'}, {'value': '700'}, {'value': '607'}, {'value': '500'}, {'value': '407'}, {'value': '200'}, {'value': '21'}, {'value': '211'}, {'value': '310'}, {'value': '409'}, {'value': '508'}, {'value': '529'}, {'value': '551'}, {'value': '564'}, {'value': '586'}, {'value': '600'}, {'value': '620'}, {'value': '662'}, {'value': '703'}, {'value': '808'}, {'value': '898'}, {'value': '1003'}, {'value': '898'}, {'value': '807'}, {'value': '702'}, {'value': '604'}, {'value': '506'}, {'value': '400'}, {'value': '211'}, {'value': '21'}, {'value': '211'}, {'value': '310'}, {'value': '409'}, {'value': '508'}, {'value': '529'}, {'value': '551'}, {'value': '564'}, {'value': '586'}, {'value': '600'}, {'value': '620'}, {'value': '662'}, {'value': '703'}, {'value': '808'}, {'value': '898'}, {'value': '1003'}, {'value': '898'}, {'value': '807'}, {'value': '702'}, {'value': '604'}, {'value': '506'}, {'value': '400'}, {'value': '211'}], 'units': '$^{\\circ}$C'}]",,,GPa,,,,,,,,,,,,,,,,,,,,,,,,,,,,,,,,,,,,,,,,,,,,,,,,,,,,,,,,,,,,,,,,,,,,,,,,,,,,,,,,,,,,,,,,,,,,,,,,,,,,,
1883,Si3N4,[{'name': 'NIST_SRD-30'}],['Silicon nitride'],[{'name': 'Reaction Bonding'}],"[{'citation': 'The Evaluation of Environmental Effects in Toughened Ceramics for Advanced Heat Engines Investigation of Selected SiC and Si3N4 Ceramics, N.L.Hecht, G.A.Graves, D.E.McCullum, A.P.Berens, S.Goodrich, J.D.Wolf, J.R.Hoenigman, P.Yaney, D.Grant, and S.Hilton, ORNL Report Number:  ORNL/Sub/84-00221/2, pp. 1-111 (1990), published by Oak Ridge National Laboratory.'}]",,,,,,,,,,,,Si-N,,,,,,,,,,,,,,,,,,,,,,,,,Polycrystalline,,,,,,,,,,,,,,175,"[{'name': 'Range', 'scalars': [{'minimum': '100', 'maximum': '200'}, {'minimum': '120', 'maximum': '200'}], 'units': 'GPa'}, {'name': 'Temperature', 'scalars': [{'value': '23'}, {'value': '1400'}], 'units': '$^{\\circ}$C'}]",,,GPa,,,,,,,,,,,,,,,,,,,,,,,,,,,,,,,,,,,,,,,,,,,,,,,,,,,,,,,,,,,,,,,,,,,,,,,,,,,,,,,,,,,,,,,,,,,,,,,,,,,,,
1884,Al2O3,[{'name': 'NIST_SRD-30'}],['Alumina'],,"[{'citation': 'Elastic Behavior of Open-Cell Alumina, H. Hagiwara and D.J. Green, Journal of the American Ceramic Society, Vol. 70 11, pp. 811-815 (1987), published by American Ceramic Society.'}]",,,,,,,,,,,,Al-O,,,,,,,,,,,,,,,,,,,,,,,,,Polycrystalline,,,,,,,,,,,,,,1.02,"[{'name': 'Speciemn Series', 'scalars': [{'value': 'LP1'}, {'value': 'LP1'}, {'value': 'LP1'}, {'value': 'LP1'}, {'value': 'LP1'}, {'value': 'LP1'}, {'value': 'LP1'}, {'value': 'LP1'}, {'value': 'LP1'}, {'value': 'LP1'}, {'value': 'LP1'}, {'value': 'LP1'}, {'value': 'LP1'}, {'value': 'LP1'}, {'value': 'LP1'}, {'value': 'LP1'}, {'value': 'LP1'}, {'value': 'LP1'}, {'value': 'LP1'}, {'value': 'LP1'}, {'value': 'HP2'}, {'value': 'HP2'}, {'value': 'HP2'}, {'value': 'HP2'}, {'value': 'HP2'}, {'value': 'HP2'}, {'value': 'HP2'}, {'value': 'HP2'}]}, {'name': 'Relative Density', 'scalars': [{'value': '0.078'}, {'value': '0.082'}, {'value': '0.082'}, {'value': '0.085'}, {'value': '0.087'}, {'value': '0.108'}, {'value': '0.111'}, {'value': '0.113'}, {'value': '0.117'}, {'value': '0.120'}, {'value': '0.118'}, {'value': '0.126'}, {'value': '0.126'}, {'value': '0.129'}, {'value': '0.140'}, {'value': '0.147'}, {'value': '0.159'}, {'value': '0.159'}, {'value': '0.165'}, {'value': '0.171'}, {'value': '0.099'}, {'value': '0.101'}, {'value': '0.167'}, {'value': '0.172'}, {'value': '0.172'}, {'value': '0.182'}, {'value': '0.181'}, {'value': '0.180'}]}, {'name': 'Relative Modulus', 'scalars': [{'value': '0.0027'}, {'value': '0.0033'}, {'value': '0.0029'}, {'value': '0.0023'}, {'value': '0.0026'}, {'value': '0.0042'}, {'value': '0.0044'}, {'value': '0.0031'}, {'value': '0.0039'}, {'value': '0.0031'}, {'value': '0.0046'}, {'value': '0.0046'}, {'value': '0.0053'}, {'value': '0.0065'}, {'value': '0.0070'}, {'value': '0.0110'}, {'value': '0.0108'}, {'value': '0.0093'}, {'value': '0.0087'}, {'value': '0.0127'}, {'value': '0.0026'}, {'value': '0.0027'}, {'value': '0.0078'}, {'value': '0.0088'}, {'value': '0.0097'}, {'value': '0.0099'}, {'value': '0.0092'}, {'value': '0.0084'}]}, {'name': 'Density', 'scalars': [{'value': '0.31'}, {'value': '0.32'}, {'value': '0.32'}, {'value': '0.34'}, {'value': '0.35'}, {'value': '0.43'}, {'value': '0.44'}, {'value': '0.45'}, {'value': '0.46'}, {'value': '0.48'}, {'value': '0.47'}, {'value': '0.50'}, {'value': '0.50'}, {'value': '0.51'}, {'value': '0.56'}, {'value': '0.58'}, {'value': '0.63'}, {'value': '0.63'}, {'value': '0.66'}, {'value': '0.68'}, {'value': '0.39'}, {'value': '0.40'}, {'value': '0.66'}, {'value': '0.68'}, {'value': '0.68'}, {'value': '0.72'}, {'value': '0.72'}, {'value': '0.71'}], 'units': 'g/cm$^{3}$'}]",,,GPa,,,,,,,,,,,,,,,,,,,,,,,,,,,,,,,,,,,,,,,,,,,,,,,,,,,,,,,,,,,,,,,,,,,,,,,,,,,,,,,,,,,,,,,,,,,,,,,,,,,,,
1885,Si3N4.xY2O3,[{'name': 'NIST_SRD-30'}],['Silicon nitride composite'],[{'name': 'Hot Isostatic Pressing'}],"[{'citation': 'Reliable Ceramics for Advanced Heat Engines, V.K. Pujari, D.M. Tracey, M.F. Foley, N.I. Paille, P.J. Pelletier, L.C. Sales, C.A. Willkens, and R.L. Yeckley, American Ceramic Society Bulletin, Vol. 74 4, pp. 86-90 (1995), published by American Ceramic Society.'}]",,,,,,,,,,,,Si-N:Y,NCX-5102,,,,,,,,,,,,,,,,,,,,,,,,Polycrystalline,,,,,,,,,,,,,,,,,,,,,,,,,,,,,,,,,,,,,,,,,,,,,,,,,,,,,,,,,,,,,,,,,Saint-Gobain/Norton Industrial Ceramics,,,,,,,,,,,,,,,,,,,,,,,,,,,,,,,,,,,,,,,,,,,,,,,,,,4,"[{'name': 'Weibull Strength', 'scalars': [{'value': '1109'}, {'value': '-'}, {'value': '-'}], 'units': 'MPa'}, {'name': 'Threshold Strength', 'scalars': [{'value': '665'}, {'value': '653'}, {'value': '517'}], 'units': 'MPa'}, {'name': 'Test Temperature', 'scalars': [{'value': '23'}, {'value': '23'}, {'value': '1370'}], 'units': '$^{\\circ}$C'}, {'name': 'Stress Mode', 'scalars': [{'value': 'Tensile'}, {'value': 'Flexural'}, {'value': 'Flexural'}]}]",,,
1886,3Al2O3.2SiO2,[{'name': 'NIST_SRD-30'}],['Mullite'],[{'name': 'Hot Pressing'}],"[{'citation': 'Creep of Polycrystalline Mullite, P.A. Lessing, R.S. Gordon, and K.S. Mazdiyasni, Journal of the American Ceramic Society, Vol. 58, pp. 149-149 (1975), published by American Ceramic Society.'}]",,,,,,,,,,,,Al-Si-O,,,,,,,,,,,,,,,,,,,,,,,,,Polycrystalline,,,,,,,,,,,,,,,,,,,,,,,,,,,,,,,,,,,,,,,,,,,,,,,,,,,,,,,,,,,,,,,,,,,,,,,,Al2O3,"[{'name': 'Amount of Phase', 'scalars': [{'value': '3'}, {'value': '2'}], 'units': 'mol'}]",,,,,,,,,,,,,,,,,,,,,,,,,,,,,,,,,,,,,,,,,,,,,,
1887,TiB2,[{'name': 'NIST_SRD-30'}],['Titanium diboride'],[{'name': 'Floating zone'}],"[{'citation': 'Preparation of TiB2 Single Crystals by the Floating Zone Method, S. Otani and Y. Ishizawa, Journal of Crystal Growth, Vol. 140, pp. 451-453 (1994), published by Elsevier Science B.V..'}]",,,,,,,,,,,,Ti-B,,,,,,,,,,,,,,,,,,,,,,,,,Single Crystal,,,,4.497,"[{'name': 'Temperature', 'scalars': [{'value': '23'}], 'units': '$^{\\circ}$C'}]",,,g cm$^{-3}$,,,,,,,,,,,,,,,,,,,,,,,,,,,,,,,,,,,,,,,,,,,,,,,,,,,,,,,,,,,,,,,,,,,,,,,,,,,,,,,,,,,,,,,,,,,,,,,,,,,,,,,,,,,,,,,
1888,3Al2O3.2SiO2,[{'name': 'NIST_SRD-30'}],['Mullite'],[{'name': 'Sintering'}],"[{'citation': 'Microstructure and Mechanical Properties of Mullite Prepared by the Sol-Gel Method, M.G.M.U. Ismail, Z. Nakai, and S. Somiya, Journal of the American Ceramic Society, Vol. 70 1, pp. C-7-C-8 (1987), published by American Ceramic Society.'}]",,,,,,,,,,,,Al-Si-O,,,,,,,,,,,,,,,,,,,,,,,,,Polycrystalline,,,,,,,,,,,,,,,,,,,,,,,,,405,"[{'name': 'Temperature', 'scalars': [{'value': '23'}, {'value': '500'}, {'value': '1300'}], 'units': '$^{\\circ}$C'}]",,,MPa,,,,,,,,,,,,,,,,,,,,,,,,,,,,,,,,,,,,,,,,,,,,,,,,,,,,,,,,,,,,,,,,,,,,,,,,,,,,,,,,,,,,,,,,,,
1889,Si3N4,[{'name': 'NIST_SRD-30'}],['Silicon nitride'],[{'name': 'Hot Pressing'}],"[{'citation': 'High-Strength Reaction-Bonded Silicon Nitride, J.E. Ritter, S.V. Nair, P.A. Gennari, and W.A. Dunlay, Advanced Ceramic Materials, Vol. 3 4, pp. 415-417 (1988), published by American Ceramic Society.'}]",,,,,,,,,,,,Si-N,,,,,,,,,,,,,,,,,,,,,,,,,Polycrystalline,,,,,,,,,,,,,,,,,,,,,,,,,,,,,,,,,,,,,,,,,,,,,,,,,,,,,,,,,,,,,,,,,Norton Company,,,,,,,-Si3N4,"[{'name': 'Mass Fraction', 'scalars': [{'value': '20'}, {'value': '80'}], 'units': '%'}]",,,,,,,,,,,,,,,,,,,,,,,,,,,,,,,,,,,,,,,,,,,,,,
1890,Si3N4,[{'name': 'NIST_SRD-30'}],['Silicon nitride'],[{'name': 'Reaction Bonding'}],"[{'citation': 'The Measurement of Sliding Friction and Wear of Ceramics at High Temperature, M.G. Gee, C.S. Matharu, E.A. Almond, and T.S. Eyre, Wear, Vol. 138, pp. 169-187 (1990), published by Elsevier Science S.A..'}]",,,,,,,,,,,,Si-N,,,,,,,,,,,,,,,,,,,,,,,,,Polycrystalline,,,,,,,,,,,,,,,,,,,,,,,,,,,,,,,,,,,,,,,,,,,,,,,,,,,,10.1,"[{'name': 'Temperature', 'scalars': [{'value': '23'}], 'units': '$^{\\circ}$C'}]",,,GPa,,,,,,,,,,,,,,,,,,,,,,,,,,,,,,,,,,,,,,,,,,,,,,,,,,,,,,,,,,,,,,,
1891,AlN,[{'name': 'NIST_SRD-30'}],['Aluminum nitride'],[{'name': 'Hot Pressing'}],"[{'citation': 'Kinetics and Mechanisms of High-Temperature Creep in Polycrystalline Aluminum Nitride, A. Vasudev, K.L. More, K.S. Ailey-Trent, and R.F. Davis, Journal of Materials Research, Vol. 8 5, pp. 1101-1108 (1993), published by Materials Research Society.'}]",,,,,,,,,,,,Al-N,,,,,,,,,,,,,,,,,,8.09,,,"[{'name': 'Temperature', 'scalars': [{'value': '1470'}, {'value': '1510'}, {'value': '1550'}, {'value': '1590'}, {'value': '1630'}, {'value': '1670'}, {'value': '1470'}, {'value': '1510'}, {'value': '1550'}, {'value': '1590'}, {'value': '1620'}, {'value': '1510'}, {'value': '1550'}, {'value': '1590'}, {'value': '1620'}, {'value': '1525'}, {'value': '1525'}, {'value': '1525'}, {'value': '1525'}, {'value': '1525'}, {'value': '1525'}, {'value': '1525'}, {'value': '1525'}, {'value': '1525'}, {'value': '1600'}, {'value': '1600'}, {'value': '1600'}, {'value': '1600'}, {'value': '1600'}, {'value': '1600'}, {'value': '1600'}, {'value': '1625'}, {'value': '1625'}, {'value': '1625'}, {'value': '1625'}, {'value': '1625'}, {'value': '1625'}], 'units': 'K'}, {'name': 'Applied Stress', 'scalars': [{'value': '160'}, {'value': '160'}, {'value': '160'}, {'value': '160'}, {'value': '160'}, {'value': '160'}, {'value': '190'}, {'value': '190'}, {'value': '190'}, {'value': '190'}, {'value': '190'}, {'value': '220'}, {'value': '220'}, {'value': '220'}, {'value': '220'}, {'value': '100'}, {'value': '130'}, {'value': '190'}, {'value': '220'}, {'value': '250'}, {'value': '280'}, {'value': '310'}, {'value': '340'}, {'value': '370'}, {'value': '100'}, {'value': '140'}, {'value': '180'}, {'value': '220'}, {'value': '260'}, {'value': '300'}, {'value': '340'}, {'value': '100'}, {'value': '130'}, {'value': '160'}, {'value': '190'}, {'value': '220'}, {'value': '280'}], 'units': 'MPa'}]",10$^{-9}$ s$^{-1}$,,,Polycrystalline,,,,,,,,,,,,,,,,,,,,,,,,,,,,,,,,,,,,,,,,,,,,,,,,,,,,,,,,,,,,,,,,,Dow Chemical Co.,,,,,,,,,,,,,,,,,,,,,,,,,,,,,,,,,,,,,,,,,,,,,,,,,,,,,,
1892,Si3N4,[{'name': 'NIST_SRD-30'}],['Silicon nitride'],[{'name': 'Reaction Bonding'}],"[{'citation': 'Unlubricated Sliding Friction and Wear of Various Si3N4 Pairs Between 22 °C and 1000 °C, A. Skopp, M. Woydt, and K.H. Habig, Tribology International, Vol. 23 3, pp. 189-199 (1990), published by Butterworth-Heinemann Ltd.'}]",,,,,,,,,,,,Si-N,RB411,,,,,,,,,,,,,,,,,,,,,,,,Polycrystalline,,,,,,,,,,,,,,,,,,,,,,,,,,,,,,,,,,,,,,,,,,,,,,,,,,,,1467,"[{'name': 'Load', 'scalars': [{'value': '2'}, {'value': '5'}, {'value': '50'}], 'units': 'N'}, {'name': 'Temperature', 'scalars': [{'value': '22'}], 'units': '$^{\\circ}$C'}]",,,GPa,,,,,,,,,Hoechst CermTec AG,,,,,,,,,,,,,,,,,,,,,,,,,,,,,,,,,,,,,,,,,,,,,,,,,,,,,,
1893,Si3N4,[{'name': 'NIST_SRD-30'}],['Silicon nitride'],,"[{'citation': 'Effects of Environment on the Mechanical Behavior of High-Performance Ceramics, G.A. Graves and N.L. Hecht, Report No. UDR-TR-94-136, pp. 1-138 (1995), published by University of Dayton Research Institute.'}]",,,,,,,,,,,,Si-N:Y,,,,,,,,,,,,,,,,,,,,,,,,,Polycrystalline,,,,,,,,,,,,,,,,,,,,,,,,,,,,,,,,,,,,,,,,,,,,,,,,,,,,,,,,,,,,,,,,,Norton/TRW,,,,,,,,,,,,,,,,,,,,,,,,,,,,,,,,,546,"[{'name': 'Temperature', 'scalars': [{'value': '20'}, {'value': '1350'}, {'value': '20'}, {'value': '1350'}], 'units': '$^{\\circ}$C'}, {'name': 'Crosshead Speed', 'scalars': [{'value': '0.00004'}, {'value': '0.00004'}, {'value': '0.004'}, {'value': '0.004'}], 'units': 'cm/s'}]",,,MPa,,,,,,,,,,,,,,,,,
1894,Al4+2xSi2-2xO10-x.yZrO2,[{'name': 'NIST_SRD-30'}],['Mullite composite'],[{'name': 'Sintering'}],"[{'citation': 'High-Temperature Characterization of Reaction-Sintered Mullite-Zirconia Composites, P. Descamps, S. Sakaguchi, M. Poorteman, and F. Cambier, Journal of the American Ceramic Society, Vol. 74 10, pp. 2476-2481 (1991), published by American Ceramic Society.'}]",,,,,,,,,,,,Al-Si-O:ZrO,,,,,,,,,,,,,,,,,,,,,,,,,Polycrystalline,,,,,,,,,,,,,,,,,,,,,,,,,,,,,,,,,,,,,,,,,,,,,,,,,,,,,,,,,,,,,,,,,,,,,,,,Al2O3,"[{'name': 'Amount of Phase', 'scalars': [{'value': '3'}, {'value': '2'}, {'value': 'y'}], 'units': 'mol'}, {'name': 'Sample Number', 'scalars': [{'value': 'URQ-MZ'}]}]",,,,,,,,,,,,,,,,,,,,,,,,,,,,,,,,,,,,,,,,,,,,,,
1895,TiC,[{'name': 'NIST_SRD-30'}],['Titanium carbide'],,"[{'citation': 'Engineering Properties of Carbides, P.T.B. Shaffer, Engineered Materials Handbook, Vol. 4, pp. 804-811 (1991), edited by S.J. Schneider, Jr., published by ASM International.'}]",,,,,,,,,,,,Ti-C,,,,,,,,,,,,,,,,,,,,,,,,,Polycrystalline,,,,4.94,"[{'name': 'Temperature', 'scalars': [{'value': '23'}], 'units': '$^{\\circ}$C'}]",,,g cm$^{-3}$,,,,,,,,,,,,,,,,,,,,,,,,,,,,,,,,,,,,,,,,,,,,,,,,,,,,,,,,,,,,,,,,,,,,,,,,,,,,,,,,,,,,,,,,,,,,,,,,,,,,,,,,,,,,,,,
1896,B4C,[{'name': 'NIST_SRD-30'}],['Boron carbide'],,"[{'citation': 'The Crystal Structure of Boron Carbide, H.K. Clark and J.L. Hoard, Journal of the American Chemical Society, Vol. 65, pp. 2115-2119 (1943), published by American Chemical Society.'}]",,,,,,,,,,,,B-C,,,,,,,,,,,,,,,,,,,,,,,,,Single Crystal,,,,2.52,"[{'name': 'Temperature', 'scalars': [{'value': '23'}], 'units': '$^{\\circ}$C'}]",,,g cm$^{-3}$,,,,,,,,,,,,,,,,,,,,,,,,,,,,,,,,,,,,,,,,,,,,,,,,,,,,,,,,,Norton Company,,,,,,,,,,,,,,,,,,,,,,,,,,,,,,,,,,,,,,,,,,,,,,,,,,,,,,
1897,Si3N4.xY2O3,[{'name': 'NIST_SRD-30'}],['Silicon nitride'],[{'name': 'Hot Isostatic Pressing'}],"[{'citation': 'Creep and Creep-Rupture of HIP-ed Si3N4, D.C. Cranmer, B.J. Hockey, and S.M. Wiederhorn, Ceramic Engineering and Science Proceedings, Vol. 12 9, pp. 1862-1872 (1991), published by American Ceramic Society.'}]",,,,,,,,,,,,Si-N:Y,NT-154,,,,,,,,,,,,,,,,,,6.6,"[{'name': 'Temperature', 'scalars': [{'value': '1350'}, {'value': '1375'}], 'units': '$^{\\circ}$C'}]",,,,,Polycrystalline,,,,,,,,,,,,,,,,,,,,,,,,,,,,,,,,,,,,,,,,,,,,,,,,,,,,,,,,,,,,,,,,,Norton/TRW,,,,,,,,,,,,,,,,,,,,,,,,,,,,,,,,,,,,,,,,,,,,,,,,,,,,,,
1898,Si6-xAlxOxN8-x,[{'name': 'NIST_SRD-30'}],['Sialon'],[{'name': 'Sintering'}],"[{'citation': 'Sialon Ceramics Made with Mixtures of Y2O3-Nd2O3 as Sintering Aids, P.O. Kall and T. Ekstrom, Journal of the European Ceramic Society, Vol. 6, pp. 119-127 (1990), published by Elsevier Science Limited.'}]",,,,,,,,,,,,Si-Al-O-N:Nd,,,,,,,,,,,,,,,,,,,,,,,,,Polycrystalline,,,,3.188,"[{'name': 'Mole Fraction of Nd2O3', 'scalars': [{'value': '0'}, {'value': '50'}, {'value': '100'}, {'value': '0'}, {'value': '50'}, {'value': '100'}], 'units': '%'}, {'name': 'Mole Fraction of Y2O3', 'scalars': [{'value': '100'}, {'value': '50'}, {'value': '0'}, {'value': '100'}, {'value': '50'}, {'value': '0'}], 'units': '%'}, {'name': 'Sintering Temperature', 'scalars': [{'value': '1775'}, {'value': '1775'}, {'value': '1775'}, {'value': '1825'}, {'value': '1825'}, {'value': '1825'}], 'units': '$^{\\circ}$C'}, {'name': 'Sample Number', 'scalars': [{'value': '6'}]}]",,,g cm$^{-3}$,,,,,,,,,,,,,,,,,,,,,,,,,,,,,,,,,,,,,,,,,,,,,,,,,,,,,,,,,,,,,,,,,,,,,,,,,,,,,,,,,,,,,,,,,,,,,,,,,,,,,,,,,,,,,,,
1899,SiC.xTiB2,[{'name': 'NIST_SRD-30'}],['Silicon carbide composite'],[{'name': 'Sintering'}],"[{'citation': 'Strengthening and Toughening Behaviour of SiC with Additions of TiB2, J.D. Yoon and S.G. Kang, Journal of Materials Science Letters, Vol. 14, pp. 1065-1067 (1995), published by Chapman and Hall.'}]",,,,,,,,,,,,Si-C:TiB,,,,,,,,,,,,,,,,,,,,,,,,,Polycrystalline,,,,,,,,,,,,,,,,,,,,,,,,,492,"[{'name': 'Relative Density', 'scalars': [{'value': '98.4'}, {'value': '98.9'}, {'value': '98.6'}, {'value': '99.6'}, {'value': '98.8'}, {'value': '99.2'}, {'value': '99.3'}, {'value': '99.9'}], 'units': '%'}, {'name': 'Volume Fraction of TiB2', 'scalars': [{'value': '0'}, {'value': '11'}, {'value': '23'}, {'value': '37'}, {'value': '0'}, {'value': '11'}, {'value': '23'}, {'value': '37'}], 'units': '%'}, {'name': 'Sintering Temperature', 'scalars': [{'value': '2150'}, {'value': '2150'}, {'value': '2150'}, {'value': '2150'}, {'value': '2200'}, {'value': '2200'}, {'value': '2200'}, {'value': '2200'}], 'units': '$^{\\circ}$C'}]",,,MPa,,,,,,,,,,,,,,,,,,,,,,,,,,,,,,,,,,,,,,,,,,,,,,,,,,,,,,,,,,,,,,,,,,,,,,,,,,,,,,,,,,,,,,,,,,
1900,TiB2,[{'name': 'NIST_SRD-30'}],['Titanium diboride'],[{'name': 'Hot Pressing'}],"[{'citation': 'High Temperature Properties of Titanium Diboride, V. Mandorf, J. Hartwig, and E.J. Seldin, High Temperature Materials II, pp. 455-467 (1963), edited by G.M. Ault, W.F. Barclay, and H.P. Munger, published by Gordon and Breach Science Publishers.'}]",,,,,,,,,,,,Ti-B,,1.7,"[{'name': 'Porosity', 'scalars': [{'value': '5'}, {'value': '10'}, {'value': '15'}], 'units': '%'}, {'name': 'Temperature', 'scalars': [{'value': '23'}], 'units': '$^{\\circ}$C'}]",,,GPa,,,,,,,,,,,,,,,,,,,Polycrystalline,,,,,,,,,,,,,,,,,,,,,,,,,,,,,,,,,,,,,,,,,,,,,,,,,,,,,,,,,,,,,,,,,,,,,,,,,,,,,,,,,,,,,,,,,,,,,,,,,,,,,,,,,,,,,,,,,,,,,,,
1901,TiB2,[{'name': 'NIST_SRD-30'}],['Titanium diboride'],[{'name': 'Sintering'}],"[{'citation': 'Material Properties of Titanium Diboride, R. G. Munro, Journal of Research of the National Institute of Standards and Technology, Vol. 105 5, pp. 709-720 (2000), published by National Institute of Standards and Technology.'}]",,,,,,,,,,,,Ti-B,,,,,,,,,,,,,,,,,,,,,,,,,Polycrystalline,,,,,,,,,,,,,,,,,,,,,,,,,,,,,,,,,,,,,,,,,,,,,,,,,,,,,,,,,,,,,,,,,,,,,,,,,,,,,,,,,,,,,,,,,,,,,,,,,,,,,,,,,,0.30,"[{'name': 'Temperature', 'scalars': [{'value': '20'}, {'value': '500'}, {'value': '1000'}, {'value': '1200'}], 'units': '$^{\\circ}$C'}]",cm$^{2}$ s$^{-1}$,,,,,,,,,,,
1902,ZrO2.xMgO,[{'name': 'NIST_SRD-30'}],['Zirconia (PSZ)'],,"[{'citation': 'Ceramic Technology Project Data Base:  September 1992 Summary Report, B.L.P. Keyes, ORNL Report Number:  ORNL/M-2775, pp. 1-171 (1992), published by Oak Ridge National Laboratory.'}]",,,,,,,,,,,,Zr-O:MgO,Mg-PSZ,,,,,,,,,,,,,,,,,,,,,,,,Polycrystalline,,,,,,,,,,,,,,,,,,,,,,,,,590,"[{'name': 'Temperature', 'scalars': [{'value': '25'}, {'value': '400'}, {'value': '750'}, {'value': '1000'}], 'units': '$^{\\circ}$C'}, {'name': 'Specimen Number', 'scalars': [{'value': 'A'}]}]",,,MPa,,,,,,,,,,,,,,,,,,,,,,,,,,,,,,,,,,,,"Zircoa, Inc.",,,,,,,,,,,,,,,,,,,,,,,,,,,,,,,,,,,,,,,,,,,,,,,,,,,,,,
1903,AlN.xSiO2.yY2O3,[{'name': 'NIST_SRD-30'}],['Aluminum nitride'],[{'name': 'Sintering'}],"[{'citation': 'Thermal Diffusivity of SiO2 and Y2O3 Added AlN Ceramics, T. Yagi, K. Shinozaki, N. Mizutani, M. Kato, and A. Tsuge, Journal of Materials Science, Vol. 24, pp. 1332-1336 (1989), published by Chapman and Hall.'}]",,,,,,,,,,,,Al-N,,,,,,,,,,,,,,,,,,,,,,,,,Polycrystalline,,,,1.72,"[{'name': 'Additive Addition Mode', 'scalars': [{'value': 'Simultaneous'}, {'value': 'Simultaneous'}, {'value': 'Simultaneous'}, {'value': 'Simultaneous'}, {'value': 'Simultaneous'}, {'value': 'Simultaneous'}, {'value': 'Simultaneous'}, {'value': 'Simultaneous'}, {'value': 'Simultaneous'}, {'value': 'Simultaneous'}, {'value': 'Simultaneous'}, {'value': 'Simultaneous'}, {'value': 'Simultaneous'}, {'value': 'Simultaneous'}, {'value': 'Two-step'}, {'value': 'Two-step'}, {'value': 'Two-step'}, {'value': 'Two-step'}]}, {'name': 'Mass Fraction of SiO2', 'scalars': [{'value': '4'}, {'value': '4'}, {'value': '4'}, {'value': '4'}, {'value': '4'}, {'value': '0'}, {'value': '0'}, {'value': '0'}, {'value': '0'}, {'value': '3'}, {'value': '3'}, {'value': '3'}, {'value': '3'}, {'value': '3'}, {'value': '3'}, {'value': '3'}, {'value': '3'}, {'value': '3'}], 'units': '%'}, {'name': 'Mass Fraction of Y2O3', 'scalars': [{'value': '0'}, {'value': '0'}, {'value': '0'}, {'value': '0'}, {'value': '0'}, {'value': '7'}, {'value': '7'}, {'value': '7'}, {'value': '7'}, {'value': '8'}, {'value': '8'}, {'value': '8'}, {'value': '8'}, {'value': '8'}, {'value': '8'}, {'value': '8'}, {'value': '8'}, {'value': '8'}], 'units': '%'}, {'name': 'Sintering Temperature', 'scalars': [{'value': '1400'}, {'value': '1500'}, {'value': '1600'}, {'value': '1700'}, {'value': '1800'}, {'value': '1500'}, {'value': '1600'}, {'value': '1700'}, {'value': '1800'}, {'value': '1400'}, {'value': '1500'}, {'value': '1600'}, {'value': '1700'}, {'value': '1800'}, {'value': '1400'}, {'value': '1600'}, {'value': '1700'}, {'value': '1800'}], 'units': '$^{\\circ}$C'}]",,,g cm$^{-3}$,,,,,,,,,,,,,,,,,,,,,,,,,,,,,,,,,,,,,,,,,,,,,,,,,,,,,,,,,,,,,,,,,,,,,,,,,,,,,,,,,,,,,,,,,,,,,,,,,,,,,,,,,,,,,,,
1904,SiC,[{'name': 'NIST_SRD-30'}],['Silicon carbide'],,"[{'citation': 'Grain-Size Dependence of Fracture Energy in Ceramics:  I, Experiment, R.W. Rice, S.W. Frieman, and P.F. Becher, Journal of the American Ceramic Society, Vol. 64 6, pp. 345-350 (1981), published by American Ceramic Society.'}]",,,,,,,,,,,,Si-C,,,,,,,,,,,,,,,,,,,,,,,,,Polycrystalline,,,,,,,,,,,,,,,,,,,,,,,,,,,,,,8.1,"[{'name': 'Grain Size', 'scalars': [{'value': '1.5'}, {'value': '2.0'}, {'value': '3.8'}, {'value': '6.1'}, {'value': '11'}, {'value': '20'}, {'value': '20'}, {'value': '22'}, {'value': '23'}, {'value': '39'}, {'value': '37'}, {'value': '38'}, {'value': '39'}, {'value': '52'}, {'value': '100'}, {'value': '99'}, {'value': '97'}, {'value': '125'}, {'value': '123'}], 'units': '$\\mu$m'}]",J m$^{-2}$,,,,,,,,,,,,,,,,,,,,,,,,,,,,,,,,,,,,,,,,,,,,,,,,,,,,,,,,,,,,,,,,,,,,,,,,,,,,,,,,,,,,,,,
1905,Si6-xAlxOxN8-x,[{'name': 'NIST_SRD-30'}],['Sialon'],,"[{'citation': 'Engineering Properties of Nitrides, S. Hampshire, Engineered Materials Handbook, Vol. 4, pp. 812-820 (1991), edited by S.J. Schneider, Jr., published by ASM International.'}]",,,,,,,,,,,,Si-Al-O-N,,,,,,,,,,,,,,,,,,,,,,,,,Polycrystalline,,,,,,,,,,,,,,,,,,,,,,,,,,,,,,,,,,,,,,,,,,,,,,,,,,,,,,,,,,,,,,,,,,,,,,,,,,,,,,,,,,,,,,,,,,,,,,,,,,,,,,,,,,,,,,,,"Minimum = 300, Maximum = 550","[{'name': 'Quench Environment', 'scalars': [{'value': '23'}]}, {'name': 'Material Type', 'scalars': [{'value': 'Sialon'}]}]",$\Delta$$^{\circ}$C,,,,,
1906,Si3N4,[{'name': 'NIST_SRD-30'}],['Silicon nitride'],,"[{'citation': 'Effects of Environment on the Mechanical Behavior of High-Performance Ceramics, G.A. Graves and N.L. Hecht, Report No. UDR-TR-94-136, pp. 1-138 (1995), published by University of Dayton Research Institute.'}]",,,,,,,,,,,,Si-N:Al,,,,,,,,,,,,,,,,,,,,,,,,,Polycrystalline,,,,,,,,,,,,,,,,,,,,,,,,,,,,,,,,,,,,,,,,,,,,,,,,,,,,15.7,"[{'name': 'Temperature', 'scalars': [{'value': '23'}], 'units': '$^{\\circ}$C'}]",,,GPa,,,,,,,,,Howmet,,,,,,,,,,,,,,,,,,,,,,,,,,,,,,,,,,,,,,,,,,,,,,,,,,,,,,
1907,SiC,[{'name': 'NIST_SRD-30'}],['Silicon carbide'],[{'name': 'Sintering'}],"[{'citation': 'Material Properties of a Sintered $\\alpha$-SiC, R.G. Munro, Journal of Physical and Chemical Reference Data, Vol. 26 5, pp. 1195-1203 (1997), published by American Chemical Society.'}]",,,,,,,,,,,,Si-C,,,,,,,,,,,,,,,442,"[{'name': 'Temperature Range', 'scalars': [{'value': '1600'}, {'minimum': '1600'}], 'units': '$^{\\circ}$C'}]",kJ mol$^{-1}$,,,,,,,,Polycrystalline,,,,,,,,,,,,,,,,,,,,,,,,,,,,,,,,,,,,,,,,,,,,,,,,,,,,,,,,,,,,,,,,,,,,,,,,,,,,,,,,,,,,,,,,,,,,,,,,,,,,,,,,,,,,,,,,,,,,,,,
1908,Al2O3.xSiC,[{'name': 'NIST_SRD-30'}],['Alumina composite'],[{'name': 'Sintering'}],"[{'citation': 'Indentation Fracture Toughness and Surface Flaw Analysis of Sintered Alumina/SiC Nanocomposites, C.C. Anya and S.G. Roberts, Journal of the European Ceramic Society, Vol. 16, pp. 1107-1114 (1996), published by Elsevier Science Ltd..'}]",,,,,,,,,,,,Al-O:SiC,,,,,,,,,,,,,,,,,,,,,,,,,Polycrystalline,,,,,,,,,,,,,,,,,,,,,,,,,,,,,,,,,,,,,,,,,,,,,,,,,,,,17.16,"[{'name': 'Volume Fraction of SiC', 'scalars': [{'value': '0'}, {'value': '0'}, {'value': '0'}, {'value': '0'}, {'value': '5'}, {'value': '5'}, {'value': '5'}, {'value': '5'}, {'value': '10'}, {'value': '10'}, {'value': '10'}, {'value': '10'}, {'value': '15'}, {'value': '15'}, {'value': '15'}, {'value': '15'}], 'units': '%'}, {'name': 'Load', 'scalars': [{'value': '49.1'}, {'value': '98.1'}, {'value': '196.2'}, {'value': '294.3'}, {'value': '49.1'}, {'value': '98.1'}, {'value': '196.2'}, {'value': '294.3'}, {'value': '49.1'}, {'value': '98.1'}, {'value': '196.2'}, {'value': '294.3'}, {'value': '49.1'}, {'value': '98.1'}, {'value': '196.2'}, {'value': '294.3'}], 'units': 'N'}]",,,GPa,,,,,,,,,,,,,,,,,,,,,,,,,,,,,,,,,,,,,,,,,,,,,,,,,,,,,,,,,,,,,,,
1909,Al2O3.xMo,[{'name': 'NIST_SRD-30'}],['Alumina composite'],[{'name': 'Hot Pressing'}],"[{'citation': 'Fracture Energy and R-Curve Behavior of Al2O3/Mo Composites, O. Sbaizero, G. Pezzotti, and T. Nishida, Acta Materialia, Vol. 46 2, pp. 681-687 (1998), published by Acta Metallurgica Inc..'}]",,,,,,,,,,,,Al-O:Mo,,,,,,,,,,,,,,,,,,,,,,,,,Polycrystalline,,,,,,,,,,,,,,414,"[{'name': 'Volume Fraction of Mo', 'scalars': [{'value': '0'}, {'value': '5'}, {'value': '10'}, {'value': '15'}, {'value': '20'}], 'units': '%'}]",,,GPa,,,,,,,,,,,,,,,,,,,,,,,,,,,,,,,,,,,,,,,,,,,,,,,,,,,,,,,,,,,,,,,,,,,,,,,,,,,,,,,,,,,,,,,,,,,,,,,,,,,,,
1910,Si3N4.xY2O3,[{'name': 'NIST_SRD-30'}],['Silicon nitride'],[{'name': 'Hot Isostatic Pressing'}],"[{'citation': 'Creep and Creep-Rupture of HIP-ed Si3N4, D.C. Cranmer, B.J. Hockey, and S.M. Wiederhorn, Ceramic Engineering and Science Proceedings, Vol. 12 9, pp. 1862-1872 (1991), published by American Ceramic Society.'}]",,,,,,,,,,,,Si-N:Y,NT-154,,,,,,,,,,,,,,,,,0.29,,,"[{'name': 'Temperature', 'scalars': [{'value': '1300'}, {'value': '1350'}, {'value': '1375'}, {'value': '1325'}, {'value': '1375'}, {'value': '1350'}, {'value': '1400'}], 'units': '$^{\\circ}$C'}]",10$^{-9}$ s$^{-1}$,,,Polycrystalline,,,,,,,,,,,,,,,,,,,,,,,,,,,,,,,,,,,,,,,,,,,,,,,,,,,,,,,,,,,,,,,,,Norton/TRW,,,,,,,,,,,,,,,,,,,,,,,,,,,,,,,,,,,,,,,,,,,,,,,,,,,,,,
1911,Al4+2xSi2-2xO10-x.yZrO2,[{'name': 'NIST_SRD-30'}],['Mullite composite'],[{'name': 'Sintering'}],"[{'citation': 'High-Temperature Characterization of Reaction-Sintered Mullite-Zirconia Composites, P. Descamps, S. Sakaguchi, M. Poorteman, and F. Cambier, Journal of the American Ceramic Society, Vol. 74 10, pp. 2476-2481 (1991), published by American Ceramic Society.'}]",,,,,,,,,,,,Al-Si-O:ZrO,,,,,,,,,,,,,,,,,,,,,,,,,Polycrystalline,,,,,,,,,,,,,,,,,,,,,,,,,,,,,,,,,,,,,,,,,,,,,,,,,,,,,,,,,,,,,,,,,,,,,,,,Al2O3,"[{'name': 'Amount of Phase', 'scalars': [{'value': '3+x'}, {'value': '2'}, {'value': 'y'}], 'units': 'mol'}, {'name': 'Sample Number', 'scalars': [{'value': 'T-MZ'}]}]",,,,,,,,,,,,,,,,,,,,,,,,,,,,,,,,,,,,,,,,,,,,,,
1912,SiC,[{'name': 'NIST_SRD-30'}],['Silicon carbide'],[{'name': 'Sintering'}],"[{'citation': 'Mechanical Property Evaluation at Elevated Temperature of Sintered $\\beta$-Silicon Carbide, M.J. Slavin and G.D. Quinn, International Journal of High Technology Ceramics, Vol. 2 1, pp. 47-63 (1986), published by Elsevier Applied Science.'}]",,,,,,,,,,,,Si-C,,,,,,,,,,,,,,,,,,,,,,,,,Polycrystalline,,,,,,,,,,,,,,395,"[{'name': 'Sample Number', 'scalars': [{'value': 'Average'}]}]",,,GPa,,,,,,,,,,,,,,,,,,,,,,,,,,,,,,,,,,,,,,,,,,,,,,,General Electric Company,,,,,,,,,,,,,,,,Plate,,,,,,,,,,,,,,,,,,,,,,,,,,,,,,,,,,,,,,
1913,C,[{'name': 'NIST_SRD-30'}],['Diamond (CVD)'],[{'name': 'Chemical Vapor Deposition'}],"[{'citation': 'Fracture Strength Measurement of Filament Assisted CVD Polycrystalline Diamond Films, G.F. Cardinale and C.J. Robinson, Journal of Materials Research, Vol. 7 6, pp. 1432-1437 (1992), published by Materials Research Society.'}]",,,,,,,,,,,,C,,,,,,,,,,,,,,,,,,,,,,,,,Polycrystalline,,,,,,,,,,,,,,,,,,,,,,,,,610,"[{'name': 'Aperture Radius', 'scalars': [{'value': '0.95'}], 'units': 'cm'}, {'name': 'Sample Thickness', 'scalars': [{'value': '12'}], 'units': '$\\mu$m'}, {'name': 'Grain Size', 'scalars': [{'value': '5.2'}], 'units': '$\\mu$m'}, {'name': 'Group/Sample Numbers', 'scalars': [{'value': 'I/Average'}]}]",,,MPa,,,,,,,,,,,,,,,,,,,,,,,,,,,,,,,,,,,,,,,,,,,,,,,,,,,,,,,,,,,,,,,,,,,,,,,,,,,,,,,,,,,,,,,,,,
