Repository: ckborg/DSW2018

# DSW2018

## Description
Investigation of a structural ceramics database (WebSCD) curated by the National Institute of Standards and Technology (NIST).
3-week project as part of the UC Berkeley Data Science workshop (DSW2018).
[WebSCD]("https://srdata.nist.gov/CeramicDataPortal/scd")

## Results at-a-glance

~4000 material entries

Most represented mechanical properties: Elastic modulus, flexural strength, fracture toughness.

## Team members
[Prabudhya Bhattacharyya]("http://physics.berkeley.edu/people/graduate-student/prabudhya-bhattacharyya")

[Chris Bronner]("https://chrisbronner.com/")

[Steve Drapcho]("https://www.linkedin.com/in/steven-drapcho-2b939b149/")

File: NIST_CeramicDataSet.csv (part 50 of 103)
1914,Al2O3.xSiC,[{'name': 'NIST_SRD-30'}],['Alumina composite'],[{'name': 'Hot Pressing'}],"[{'citation': 'Tensile Creep Behavior of Alumina/Silicon Carbide Nanocomposite, T. Ohji, A. Nakahira, T. Hirano, and K. Niihara, Journal of the American Ceramic Society, Vol. 77 12, pp. 3259-3262 (1994), published by American Ceramic Society.'}]",,,,,,,,,,,,Al-O:SiC,,,,,,,,,,,,,,,,,,,,,,,,,Polycrystalline,,,,,,,,,,,,,,,,,,,,,,,,,,,,,,,,,,,,,,,,,,,,,,,,,,,,,,,,,,,,,,,,,,,,,,,,Al2O3,"[{'name': 'Volume Fraction of Phase', 'scalars': [{'value': '83'}, {'value': '17'}], 'units': '%'}]",,,,,,,,,,,,,,,,,,,,,,,,,,,,,,,,,,,,,,,,,,,,,,
1915,Si3N4,[{'name': 'NIST_SRD-30'}],['Silicon nitride'],[{'name': 'Chemical Vapor Deposition'}],"[{'citation': 'Mechanical Properties of Single-Crystal $\\alpha$-Si3N4, I.E. Reimanis, H. Suematsu, J.J. Petrovic, and T.E. Mitchell, Journal of the American Ceramic Society, Vol. 79 8, pp. 2065-2073 (1996), published by American Ceramic Society.'}]",,,,,,,,,,,,Si-N,,,,,,,,,,,,,,,,,,,,,,,,,Single Crystal,,,,,,,,,,,,,,,,,,,,,,,,,,,,,,,,,2.1,"[{'name': 'Temperature', 'scalars': [{'value': '25'}, {'value': '600'}, {'value': '800'}, {'value': '1000'}, {'value': '1200'}], 'units': '$^{\\circ}$C'}, {'name': 'Hardness', 'scalars': [{'value': '31', 'uncertainty': '5'}, {'value': '23', 'uncertainty': '2.5'}, {'value': '19', 'uncertainty': '2.5'}, {'value': '17', 'uncertainty': '2.5'}, {'value': '14', 'uncertainty': '2.5'}], 'units': 'GPa'}]",,,MPa m$^{1/2}$,,,,,,,,,,,,,,,,,,,,,,,,,,,,,,,,,,,,,,,,,,,,,,,,,,,,,,,,,,,,,,,,,,,,,,,,,,,,,,,,,,
1916,MgO,[{'name': 'NIST_SRD-30'}],['Magnesia'],[{'name': 'Solid State Reaction'}],"[{'citation': 'Thermal Expansion Anisotropy of Oxide Compounds, G. Bayer, Proceedings of the British Ceramic Society, Vol. 22, pp. 39-53 (1973), published by British Ceramic Society.'}]",,,,,,,,,,,,Mg-O,,,,,,,,,,,,,,,,,,,,,,,,,Single Crystal,,,,,,,,,,,,,,,,,,,,,,,,,,,,,,,,,,,,,,,,,,,,,,,,,,,,,,,,,,,,,,,,,,,,,,,,,,,,,,,,,,,,,,,,,,,,,,,,,,,,,,,,,,,,,13.0,"[{'name': 'Axis', 'scalars': [{'value': 'isotropic'}]}, {'name': 'Temperature Range', 'scalars': [{'minimum': '20', 'maximum': '520'}, {'minimum': '20', 'maximum': '1020'}], 'units': '$^{\\circ}$C'}]",x10$^{-6}$,,,,,,,,
1917,MgAl2O4,[{'name': 'NIST_SRD-30'}],['Magnesium aluminate'],[{'name': 'Crystal Growth'}],"[{'citation': 'Fracture and Fracture Toughness of Stoichiometric MgAl2O4 Crystals at Room Temperature, R.W. Rice, C.C. Wu, and K.R. McKinney, Journal of Materials Science, Vol. 31, pp. 1353-1360 (1996), published by Chapman and Hall.'}]",,,,,,,,,,,,Mg-Al-O,,,,,,,,,,,,,,,,,,,,,,,,,Single Crystal,,,,,,,,,,,,,,,,,,,,,,,,,,,,,,,,,1.0,"[{'name': 'Tensile Surface', 'scalars': [{'value': '{100}'}, {'value': '{100}'}, {'value': '{110}'}, {'value': '{111}'}]}, {'name': 'Tensile Axis', 'scalars': [{'value': '100'}, {'value': '110'}, {'value': '110'}, {'value': '110'}]}]",,,MPa m$^{1/2}$,,,,,,,,,,,,,,,,,,,,,,,,,,,,Union Carbide,,,,,,,,,,,,,,,,,,,,,,,,,,,,,,,,,,,,,,,,,,,,,,,,,,,,,,
1918,HfB2,[{'name': 'NIST_SRD-30'}],['Hafnium diboride'],,"[{'citation': 'High-Temperature Thermodynamic Properties of Some Refractory Borides, R. Mezaki, E.W. Tilleux, D.W. Barnes, and J.L. Margrave, Thermodynamics of Nuclear Materials, pp. 775-788 (1962), published by International Atomic Energy Agency, Vienna.'}]",,,,,,,,,,,,Hf-B,,,,,,,,,,,,,,,,,,,,,,,,,Polycrystalline,,,,,,,,,,,,,,,,,,,,,,,,,,,,,,,,,,,,,,,,,,,,,,,,,,,,,,,,,,,,,,,,,,,,,,,,,,,,,,,,,,,,,,,,,,,,,,,298,"[{'name': 'Temperature', 'scalars': [{'value': '298.16'}, {'value': '300'}, {'value': '400'}, {'value': '500'}, {'value': '600'}, {'value': '700'}, {'value': '800'}, {'value': '900'}, {'value': '1000'}, {'value': '1100'}, {'value': '1200'}], 'units': 'K'}, {'name': 'Molar Heat Capacity', 'scalars': [{'value': '59.54'}, {'value': '59.62'}, {'value': '62.89'}, {'value': '66.19'}, {'value': '69.45'}, {'value': '72.76'}, {'value': '76.02'}, {'value': '79.33'}, {'value': '82.59'}, {'value': '85.90'}, {'value': '89.16'}], 'units': 'J mol$^{-1}$ K$^{-1}$'}]",J kg$^{-1}$ K$^{-1}$,,,,,,,,,,,,,,,,,,,,,,
1919,TiB2.xNi,[{'name': 'NIST_SRD-30'}],['Titanium diboride'],[{'name': 'Hot Pressing'}],"[{'citation': 'Effect of Microstructure on the Properties of TiB2 Ceramics, M.K. Ferber, P.F. Becher, and C.B. Finch, Journal of the American Ceramic Society, Vol. 66, pp. C-2-C-4 (1983), published by American Ceramic Society.'}]",,,,,,,,,,,,Ti-B:Ni,,,,,,,,,,,,,,,,,,,,,,,,,Polycrystalline,,,,,,,,,,,,,,563,"[{'name': 'Sample Number', 'scalars': [{'value': 'T100C'}]}]",,,GPa,,,,,,,,,,,,,,,,,,,,,,,,,,,,,,,,,,,,,,,,,,,,,,,,,,,,,,,,,,,,,,,,,,,,,,,,,,,,,,,,,,,,,,,,,,,,,,,,,,,,,
1920,Si3N4,[{'name': 'NIST_SRD-30'}],['Silicon nitride'],[{'name': 'Crystal Growth'}],"[{'citation': 'The Crystal Structure of $\\beta$-Si3N4; Structural and Stability Considerations Between $\\alpha$- and $\\beta$-Si3N4, R. Grun, Acta Crystallographica B, Vol. 35, pp. 800-804 (1979), published by Munksgaard International Booksellers and Publishers Ltd..'}]",7.595,"[{'name': 'Temperature', 'scalars': [{'value': '23'}], 'units': '$^{\\circ}$C'}, {'name': 'Axis', 'scalars': [{'value': 'a'}, {'value': 'c'}]}]",$\AA$,,,,,,,,,Si-N,,,,,,,,,,,,,,,,,,,,,,,,,Single Crystal,,,,,,,,,,,,,,,,,,,,,,,,,,,,,,,,,,,,,,,,,,,,,,,,,,,,,,,,,,,,,,,,,,,,,,,,,,,,,,,,,,,,,,,,,,,,,,,,,,,,,,,,,,,,,,,,,,,,,,,
1921,AlN,[{'name': 'NIST_SRD-30'}],['Aluminum nitride'],[{'name': 'Sintering'}],"[{'citation': 'Hot-Pressed BN-AlN Ceramic Composites with High Thermal Conductivity - Part II, T. Kanai, A. Ando, and K. Tanemoto, Japanese Journal of Applied Physics, Vol. 31 5A, pp. 1426-1427 (1992), published by Publication Office, Japanese Journal of Applied Physics.'}]",,,,,,,,,,,,Al-N:Y,,,,,,,,,,,,,,,,,,,,,,,,,Polycrystalline,,,,3.27,"[{'name': 'Mass Fraction of Y2O3', 'scalars': [{'value': '3'}], 'units': '%'}]",,,g cm$^{-3}$,,,,,,,,,,,,,,,,,,,,,,,,,,,,,,,,,,,,,,,,,,,,,,,,,,,,,,,,,,,,,,,,,,,,,,,,,,,,,,,,,,,,,,,,,,,,,,,,,,,,,,,,,,,,,,,
1922,BaZrO3,[{'name': 'NIST_SRD-30'}],['Barium zirconate'],,"[{'citation': 'Heat Capacities and Enthalpy Increments of the Metazirconates of Calcium, Strontium and Barium, M.E. Huntelaar, E.H.P. Cordfunke, and R.R. van der Laan, Thermochimica Acta, Vol. 274, pp. 101-111 (1996), published by Elsevier Science B.V..'}]",,,,,,,,,,,,Ba-Zr-O,,,,,,,,,,,,,,,,,,,,,,,,,Polycrystalline,,,,,,,,,,,,,,,,,,,,,,,,,,,,,,,,,,,,,,,,,,,,,,,,,,,,,,,,,,,,,,,,,,,,,,,,,,,,,,,,,,,,,,,,,,,,,,,369,"[{'name': 'Temperature', 'scalars': [{'value': '300'}, {'value': '320'}, {'value': '340'}, {'value': '360'}, {'value': '380'}, {'value': '400'}, {'value': '420'}, {'value': '440'}, {'value': '460'}, {'value': '480'}, {'value': '500'}, {'value': '520'}, {'value': '540'}, {'value': '560'}, {'value': '580'}, {'value': '600'}, {'value': '620'}, {'value': '640'}, {'value': '660'}, {'value': '680'}, {'value': '700'}, {'value': '720'}, {'value': '740'}, {'value': '760'}, {'value': '780'}, {'value': '800'}, {'value': '820'}, {'value': '840'}, {'value': '860'}, {'value': '880'}, {'value': '900'}, {'value': '950'}, {'value': '1000'}, {'value': '1050'}, {'value': '1100'}, {'value': '1150'}, {'value': '1200'}, {'value': '1250'}, {'value': '1300'}, {'value': '1350'}, {'value': '1400'}, {'value': '1450'}, {'value': '1500'}, {'value': '1550'}, {'value': '1600'}, {'value': '1650'}, {'value': '1700'}, {'value': '1750'}, {'value': '1800'}, {'value': '1850'}, {'value': '1900'}, {'value': '1950'}, {'value': '2000'}], 'units': 'K'}, {'name': 'Molar Heat Capacity', 'scalars': [{'value': '102.0'}, {'value': '104.8'}, {'value': '107.2'}, {'value': '109.2'}, {'value': '110.9'}, {'value': '112.4'}, {'value': '113.7'}, {'value': '114.9'}, {'value': '115.9'}, {'value': '116.8'}, {'value': '117.6'}, {'value': '118.4'}, {'value': '119.1'}, {'value': '119.7'}, {'value': '120.3'}, {'value': '120.8'}, {'value': '121.3'}, {'value': '121.8'}, {'value': '122.2'}, {'value': '122.7'}, {'value': '123.1'}, {'value': '123.4'}, {'value': '123.8'}, {'value': '124.1'}, {'value': '124.5'}, {'value': '124.8'}, {'value': '125.1'}, {'value': '125.4'}, {'value': '125.7'}, {'value': '125.9'}, {'value': '126.2'}, {'value': '126.8'}, {'value': '127.3'}, {'value': '127.8'}, {'value': '128.1'}, {'value': '128.5'}, {'value': '128.8'}, {'value': '129.0'}, {'value': '129.3'}, {'value': '129.5'}, {'value': '129.7'}, {'value': '129.8'}, {'value': '130.0'}, {'value': '130.1'}, {'value': '130.2'}, {'value': '130.3'}, {'value': '130.4'}, {'value': '130.5'}, {'value': '130.6'}, {'value': '130.7'}, {'value': '130.8'}, {'value': '130.8'}, {'value': '130.9'}], 'units': 'J$\\cdot$mol$^{-1}$$\\cdot$K$^{-1}$'}]",J kg$^{-1}$ K$^{-1}$,,,,,,,,,,,,,,,,,,,,,,
1923,InN,[{'name': 'NIST_SRD-30'}],['Indium nitride'],[{'name': 'Crystal Growth'}],"[{'citation': 'Thermal Properties of Indium Nitride, S. Krukowsi, A. Witek, J. Adamczyk, J. Jun, M. Bockowski, I. Grzegroy, B. Lucznik, G. Nowak, M. Wroblewski, A. Presz, S. Gierlotka, S. Stelmach, B. Pa, Journal of Physics and Chemistry of Solids, Vol. 59 3, pp. 289-295 (1998), published by Pergamon Press.'}]",,,,,,,,,,,,In-N,,,,,,,,,,,,,,,,,,,,,,,,,Single Crystal,,,,,,,,,,,,,,,,,,,,,,,,,,,,,,,,,,,,,,,,,,,,,,,,,,,,,,,,,,,,,,,,,,,,,,,,,,,,,,,,,,,,,,,,,,,,,,,195,"[{'name': 'Temperature', 'scalars': [{'value': '152'}, {'value': '163'}, {'value': '168'}, {'value': '173'}, {'value': '179'}, {'value': '184'}, {'value': '189'}, {'value': '195'}, {'value': '199'}, {'value': '205'}, {'value': '210'}, {'value': '215'}, {'value': '220'}, {'value': '225'}, {'value': '230'}, {'value': '235'}, {'value': '241'}, {'value': '245'}, {'value': '251'}, {'value': '256'}, {'value': '261'}, {'value': '267'}, {'value': '272'}, {'value': '277'}, {'value': '282'}, {'value': '287'}, {'value': '292'}, {'value': '297'}], 'units': 'K'}]",J kg$^{-1}$ K$^{-1}$,,,,,,,,,,,,,,,,,,,,,,
1924,GaN,[{'name': 'NIST_SRD-30'}],['Gallium nitride'],[{'name': 'Physical Vapor Deposition'}],"[{'citation': 'Elastic Moduli of Gallium Nitride, R.B. Schwarz, K. Khachaturyan, and E.R. Weber, Applied Physics Letters, Vol. 70 9, pp. 1122-1124 (1997), published by American Institute of Physics.'}]",3.19,"[{'name': 'Axis', 'scalars': [{'value': 'a'}, {'value': 'c'}]}]",$\AA$,,,,,,,,,Ga-N,,,,,,,,,,,,,,,,,,,,,,,,,Single Crystal,,,,,,,,,,,,,,,,,,,,,,,,,,,,,,,,,,,,,,,,,,,,,,,,,,,,,,,,,,,,,,,,,,,,,,,,,,,,,,,,,,,,,,,,,,,,,,,,,,,,,,,,,,,,,,,,,,,,,,,
1925,B4C,[{'name': 'NIST_SRD-30'}],['Boron carbide'],[{'name': 'Hot Pressing'}],"[{'citation': 'The Elastic Modulus and Fracture of Boron Carbide, G.W. Hollenberg and G. Walther, Journal of the American Ceramic Society, Vol. 63, pp. 610-613 (1980), published by American Ceramic Society.'}]",,,,,,,,,,,,B-C,,,,,,,,,,,,,,,,,,,,,,,,,Polycrystalline,,,,,,,,,,,,,,450,"[{'name': 'Porosity', 'scalars': [{'value': '0.7'}, {'value': '3.7'}, {'value': '6.6'}, {'value': '9.3'}, {'value': '11.9'}, {'value': '14.9'}], 'units': '%'}]",,,GPa,,,,,,,,,,,,,,,,,,,,,,,,,,,,,,,,,,,,,,,,,,,,,,,,,,,,,,,,,,,,,,,,,,,,,,,,,,,,,,,,,,,,,,,,,,,,,,,,,,,,,
1926,Si3N4.xY2O3.yLa2O3.zSiO2,[{'name': 'NIST_SRD-30'}],['Silicon nitride composite'],,"[{'citation': 'Ceramic Technology Project Data Base:  September 1992 Summary Report, B.L.P. Keyes, ORNL Report Number:  ORNL/M-2775, pp. 1-171 (1992), published by Oak Ridge National Laboratory.'}]",,,,,,,,,,,,Si-N:La,,,,,,,,,,,,,,,,,,,,,,,,,Polycrystalline,,,,3.13,"[{'name': 'Temperature', 'scalars': [{'value': '23'}], 'units': '$^{\\circ}$C'}, {'name': 'Specimen Number', 'scalars': [{'value': 'A'}]}]",,,g cm$^{-3}$,,,,,,,,,,,,,,,,,,,,,,,,,,,,,,,,,,,,,,,,,,,,,,,,,,,,,,,,,,,,,,,,,,,,,,,,,,,,,,,,,,,,,,,,,,,,,,,,,,,,,,,,,,,,,,,
1927,TiN,[{'name': 'NIST_SRD-30'}],['Titanium nitride'],[{'name': 'Solid State Reaction'}],"[{'citation': 'Specific Heats at Low Temperatures of TiO, Ti2O3, Ti3O5, and TiN, C.H. Shomate, Journal of the American Chemical Society, Vol. 68, pp. 310-311 (1946), published by American Chemical Society.'}]",,,,,,,,,,,,Ti-N,,,,,,,,,,,,,,,,,,,,,,,,,Polycrystalline,,,,,,,,,,,,,,,,,,,,,,,,,,,,,,,,,,,,,,,,,,,,,,,,,,,,,,,,,,,,,,,,,,,,,,,,,,,,,,,,,,,,,,,,,,,,,,,35.61,"[{'name': 'Temperature', 'scalars': [{'value': '52.5'}, {'value': '56.4'}, {'value': '60.5'}, {'value': '64.7'}, {'value': '69.7'}, {'value': '74.1'}, {'value': '78.5'}, {'value': '85.3'}, {'value': '94.9'}, {'value': '104.6'}, {'value': '115.2'}, {'value': '125.2'}, {'value': '135.1'}, {'value': '145.8'}, {'value': '155.6'}, {'value': '165.7'}, {'value': '175.7'}, {'value': '185.7'}, {'value': '196.1'}, {'value': '206.0'}, {'value': '216.3'}, {'value': '226.3'}, {'value': '235.9'}, {'value': '246.0'}, {'value': '256.0'}, {'value': '266.1'}, {'value': '276.4'}, {'value': '286.2'}, {'value': '296.4'}], 'units': 'K'}, {'name': 'Molar Heat Capacity', 'scalars': [{'value': '2.20'}, {'value': '2.74'}, {'value': '3.38'}, {'value': '4.07'}, {'value': '4.974'}, {'value': '5.790'}, {'value': '6.618'}, {'value': '7.915'}, {'value': '9.751'}, {'value': '11.63'}, {'value': '13.65'}, {'value': '15.49'}, {'value': '17.32'}, {'value': '19.15'}, {'value': '20.82'}, {'value': '22.41'}, {'value': '23.99'}, {'value': '25.41'}, {'value': '26.81'}, {'value': '28.05'}, {'value': '29.36'}, {'value': '30.48'}, {'value': '31.46'}, {'value': '32.50'}, {'value': '33.50'}, {'value': '34.45'}, {'value': '35.34'}, {'value': '36.15'}, {'value': '36.94'}], 'units': 'J mol$^{-1}$ K$^{-1}$'}]",J kg$^{-1}$ K$^{-1}$,,,,,,,,,,,,,,,,,,,,,,
1928,Si3N4,[{'name': 'NIST_SRD-30'}],['Silicon nitride'],[{'name': 'Hot Isostatic Pressing'}],"[{'citation': 'Weibull Characterization of Four Hipped/Posthipped Engineering Ceramics Between Room Temperature and 1500 °C, J. Kubler, Mechanische Charakterisierung von Hochleistungskeramik Festigkeitsunte, pp. 1-88 (1992), published by EMPA Swiss Federal Laboratories for Materials Testing and Research.'}]",,,,,,,,,,,,Si-N,,,,,,,,,,,,,,,,,,,,,,,,,Polycrystalline,,,,,,,,,,,,,,,,,,,,,,,,,,,,,,,,,7,"[{'name': 'Temperature', 'scalars': [{'value': '23'}], 'units': '$^{\\circ}$C'}]",,,MPa m$^{1/2}$,,,,,,,,,,,,,,,,,,,,,,,,,,,,,,,,,,,,,,,,,,,,,,,,,,,,,,,,,,,,,,,,,,,,,,,,,,,,,,,,,,
1929,Si6-xAlxOxN8-x,[{'name': 'NIST_SRD-30'}],['Sialon'],[{'name': 'Sintering'}],"[{'citation': 'Sialon Ceramics Made with Mixtures of Y2O3-Nd2O3 as Sintering Aids, P.O. Kall and T. Ekstrom, Journal of the European Ceramic Society, Vol. 6, pp. 119-127 (1990), published by Elsevier Science Limited.'}]",,,,,,,,,,,,Si-Al-O-N:Nd,,,,,,,,,,,,,,,,,,,,,,,,,Polycrystalline,,,,,,,,,,,,,,,,,,,,,,,,,,,,,,,,,,,,,,,,,,,,,,,,,,,,17.3,"[{'name': 'Mole Fraction of Nd2O3', 'scalars': [{'value': '0'}, {'value': '50'}, {'value': '100'}], 'units': '%'}, {'name': 'Mole Fraction of Y2O3', 'scalars': [{'value': '100'}, {'value': '50'}, {'value': '0'}], 'units': '%'}, {'name': 'Sintering Temperature', 'scalars': [{'value': '1825'}], 'units': '$^{\\circ}$C'}, {'name': 'Sample Number', 'scalars': [{'value': '5'}]}]",,,GPa,,,,,,,,,,,,,,,,,,,,,,,,,,,,,,,,,,,,,,,,,,,,,,,,,,,,,,,,,,,,,,,
1930,Si3N4.xTiB2,[{'name': 'NIST_SRD-30'}],['Silicon nitride'],[{'name': 'Hot Pressing'}],"[{'citation': 'Investigation of Microstructure and Crack Behaviors in Hot- Pressed TiB2-Si3N4 Composites, J.L. Huang, F.J. Kuo, and S.Y. Chen, Materials Science and Engineering, Vol. A174, pp. 157-164 (1994), published by Elsevier Sequoia.'}]",,,,,,,,,,,,Si-Ni:TiB,,,,,,,,,,,,,,,,,,,,,,,,,Polycrystalline,,,,,,,,,,,,,,,,,,,,,,,,,,,,,,,,,5.2,"[{'name': 'Volume Fraction of TiB2', 'scalars': [{'value': '0'}, {'value': '10'}, {'value': '20'}, {'value': '30'}], 'units': '%'}]",,,MPa m$^{1/2}$,,,,,,,,,,,,,,,,,,,,,,,,,,,,,,,,,,,,,,,,,,,,,,,,,,,,,,,,,,,,,,,,,,,,,,,,,,,,,,,,,,
1931,Al2O3.xSiC,[{'name': 'NIST_SRD-30'}],['Alumina composite'],[{'name': 'Hot Isostatic Pressing'}],"[{'citation': 'Ceramic Wear Maps:  SiC Whisker Reinforced Alumina, S.W. Lee, S.M. Hsu, and R.G. Munro, Tribology of Composite Materials, pp. 35-41 (1990), edited by P.K. Rohatgi, P.J. Blau, and C.S. Yust, published by ASM International.'}]",,,,,,,,,,,,Al-O:SiC,,,,,,,,,,,,,,,,,,,,,,,,,Polycrystalline,,,,,,,,,,,,,,,,,,,,,,,,,,,,,,,,,,,,,,,,,,3,"[{'name': 'Grain Size Range', 'scalars': [{'minimum': '1', 'maximum': '5'}], 'units': '$\\mu$m'}]",,,$\mu$m,,,,,,,,,,,,,,,,,,,,,,,,,,,,,,,,,,,,,,,,,,,,,,,,,,,,,,,,,,,,,,,,,,,,,,,,,
1932,xAl2O3.ySiO2,[{'name': 'NIST_SRD-30'}],['Mullite'],[{'name': 'Sintering'}],"[{'citation': 'Static Fatigue and Fracture Toughness of Mullite Ceramics at 1200 °C, Y. Kubota, M. Ashizuka, and E. Ishida, Journal of the Ceramic Society of Japan, Vol. 102 9, pp. 805-809 (1994), published by Ceramic Society of Japan.'}]",,,,,,,,,,,,Al-Si-O,,,,,,,,,,,,,,,,,,,,,,,,,Polycrystalline,,,,,,,,,,,,,,,,,,,,,,,,,,,,,,,,,,,,,,,,,,,,,,,,,,,,,,,,,,,,,,,,,,,,,,,,Al2O3,"[{'name': 'Mass Fraction of Phase', 'scalars': [{'value': '100-x'}, {'value': 'x'}], 'units': '%'}]",,,,,,,,,,,,,,,,,,,,,,,,,,,,,,,,,,,,,,,,,,,,,,
1933,B4C,[{'name': 'NIST_SRD-30'}],['Boron carbide'],,"[{'citation': 'Synthesis and Sinterability of Composite Powder of the TiB2-B4C System, H. Itoh, Y. Tsunekawa, S. Tago, and H. Iwahara, Journal of Alloys and Compounds, Vol. 191, pp. 191-195 (1993), published by Elsevier Science S.A..'}]",,,,,,,,,,,,B-C,,,,,,,,,,,,,,,,,,,,,,,,,Polycrystalline,,,,,,,,,,,,,,,,,,,,,,,,,,,,,,,,,,,,,,,,,,,,,,,,,,,,41.2,"[{'name': 'Density', 'scalars': [{'value': '2.51'}], 'units': 'g cm$^{-3}$'}, {'name': 'Mole Fraction of B4C', 'scalars': [{'value': '100'}], 'units': '%'}]",,,GPa,,,,,,,,,,,,,,,,,,,,,,,,,,,,,,,,,,,,,,,,,,,,,,,,,,,,,,,,,,,,,,,
1934,ZrO2.xMgO,[{'name': 'NIST_SRD-30'}],['Zirconia (PSZ)'],[{'name': 'Sintering'}],"[{'citation': 'Influence of Temperature on Elastic Modulus and Strength of MgO-Partially Stabilized Zirconia (Mg-PSZ), Y. Kubota, M. Ashizuka, E. Ishida, and T. Mitamura, Journal of the Ceramic Society of Japan, Vol. 102 8, pp. 708-712 (1994), published by Ceramic Society of Japan.'}]",5.0775,"[{'name': 'Specimen', 'scalars': [{'value': 'A'}, {'value': 'A'}, {'value': 'A'}, {'value': 'A'}, {'value': 'A'}, {'value': 'A'}, {'value': 'B'}, {'value': 'B'}, {'value': 'B'}, {'value': 'B'}, {'value': 'C'}, {'value': 'C'}, {'value': 'C'}, {'value': 'C'}]}, {'name': 'Mass Fraction Monoclinic', 'scalars': [{'value': '13'}, {'value': '13'}, {'value': '13'}, {'value': '13'}, {'value': '13'}, {'value': '13'}, {'value': '48'}, {'value': '48'}, {'value': '48'}, {'value': '48'}, {'value': '66'}, {'value': '66'}, {'value': '66'}, {'value': '66'}], 'units': '%'}, {'name': 'Phase', 'scalars': [{'value': 'Cubic'}, {'value': 'Tetragonal'}, {'value': 'Tetragonal'}, {'value': 'Monoclinic'}, {'value': 'Monoclinic'}, {'value': 'Monoclinic'}, {'value': 'Cubic'}, {'value': 'Monoclinic'}, {'value': 'Monoclinic'}, {'value': 'Monoclinic'}, {'value': 'Cubic'}, {'value': 'Monoclinic'}, {'value': 'Monoclinic'}, {'value': 'Monoclinic'}]}, {'name': 'Axis', 'scalars': [{'value': 'a'}, {'value': 'a'}, {'value': 'c'}, {'value': 'a'}, {'value': 'b'}, {'value': 'c'}, {'value': 'a'}, {'value': 'a'}, {'value': 'b'}, {'value': 'c'}, {'value': 'a'}, {'value': 'a'}, {'value': 'b'}, {'value': 'c'}]}]",$\AA$,,,,,,,,,Zr-O:MgO,,,,,,,,,,,,,,,,,,,,,,,,,Polycrystalline,,,,,,,,,,,,,,,,,,,,,,,,,,,,,,,,,,,,,,,,,,,,,,,,,,,,,,,,,,,,,,,,,,,,,,,,,,,,,,,,,,,,,,,,,,,,,,,,,,,,,,,,,,,,,,,,,,,,,,,
1935,Si3N4.xY2O3,[{'name': 'NIST_SRD-30'}],['Silicon nitride'],,"[{'citation': 'Investigation of Selected Si3N4 and SiC Ceramics, N.L. Hecht, D.E. McCullum, and G.A. Graves, Ceramic Materials and Components for Engines, pp. 806-816 (1988), edited by V.J. Tennery, published by American Ceramic Society.'}]",,,,,,,,,,,,Si-N:Y,PY6,,,,,,,,,,,,,,,,,,,,,,,,Polycrystalline,,,,,,,,,,,,,,,,,,,,,,,,,,,,,,,,,,,,,,,,,,,,,,,,,,,,14.3,"[{'name': 'Temperature', 'scalars': [{'value': '25'}], 'units': '$^{\\circ}$C'}]",,,GPa,,,,,,,,,GTE,,,,,,,,,,,,,,,,,,,,,,,,,,,,,,,,,,,,,,,,,,,,,,,,,,,,,,
1936,Al2O3.xSiO2,[{'name': 'NIST_SRD-30'}],['Alumina composite'],,"[{'citation': 'Ceramic Oxide Fibers:  Building Blocks for New Applications, T.L. Tompkins, Ceramic Industry, Vol. 144 4, pp. 45-50 (1995), published by Business News Publishing Co..'}]",,,,,,,,,,,,Al-O:SiO,Nextel 550,,,,,,,,,,,,,,,,,,,,,,,,Polycrystalline,,,,3.03,"[{'name': 'Temperature', 'scalars': [{'value': '23'}], 'units': '$^{\\circ}$C'}]",,,g cm$^{-3}$,,,,,,,,,,,,,,,,,,,,,,,,,,,,,,,,,,,,,,,,,,,,,,,,,,,,,,,,,3M Company,,,,,,,,,,,,,,,,,,,,,,,,,,,,,,,,,,,,,,,,,,,,,,,,,,,,,,
1937,SiO2,[{'name': 'NIST_SRD-30'}],['Silica (fused)'],,"[{'citation': 'Measurement of Elastic Constants at Low Temperatures by Means of Ultrasonic Waves -  Data for Silicon and Germanium Single Crystals, and for Fused Silica, H.J. McSkimin, Journal of Applied Physics, Vol. 24 8, pp. 988-997 (1953), published by American Institute of Physics.'}]",,,,,,,,,,,,Si-O,,,,,,,,,,,,,,,,,,,,,,,,,Polycrystalline,,,,,,,,,,,,,,,,,,,,,,,,,,,,,,,,,,,,,,,,,,,,,,,,,,,,,,,,,,,,,,,,,Nieder Company,,,,,,,,,0.160,"[{'name': 'Temperature', 'scalars': [{'value': '-200'}, {'value': '-175'}, {'value': '-150'}, {'value': '-125'}, {'value': '-100'}, {'value': '-75'}, {'value': '-50'}, {'value': '-25'}, {'value': '0'}, {'value': '25'}, {'value': '50'}], 'units': '$^{\\circ}$C'}]",,,,,,,,,,,,,,,,,,,,,,,,,,,,,,,,,,,,,,,,,,,,
1938,MoB2.0,[{'name': 'NIST_SRD-30'}],['Molybdenum diboride'],[{'name': 'Melt Processing'}],"[{'citation': 'Thermal Expansion Studies on the Group IV-VII Transition Metal Diborides, B. Lonnberg, Journal of the Less-Common Metals, Vol. 141, pp. 145-156 (1988), published by Elsevier Sequoia.'}]",,,,,,,,,,,,Mo-B,,,,,,,,,,,,,,,,,,,,,,,,,Polycrystalline,,,,,,,,,,,,,,,,,,,,,,,,,,,,,,,,,,,,,,,,,,,,,,,,,,,,,,,,,,,,,,,,,,,,,,,,,,,,,,,,,,,,,,,,,,,,,,,,,,,,,,,,,,,,,5.8,"[{'name': 'Axis', 'scalars': [{'value': 'a'}, {'value': 'a'}, {'value': 'a'}, {'value': 'a'}, {'value': 'a'}, {'value': 'a'}, {'value': 'a'}, {'value': 'a'}, {'value': 'a'}, {'value': 'a'}, {'value': 'a'}, {'value': 'a'}, {'value': 'a'}, {'value': 'c'}, {'value': 'c'}, {'value': 'c'}, {'value': 'c'}, {'value': 'c'}, {'value': 'c'}, {'value': 'c'}, {'value': 'c'}, {'value': 'c'}, {'value': 'c'}, {'value': 'c'}, {'value': 'c'}, {'value': 'c'}]}, {'name': 'Temperature', 'scalars': [{'value': '300'}, {'value': '400'}, {'value': '500'}, {'value': '600'}, {'value': '700'}, {'value': '800'}, {'value': '900'}, {'value': '1000'}, {'value': '1100'}, {'value': '1200'}, {'value': '1300'}, {'value': '1400'}, {'value': '1500'}, {'value': '300'}, {'value': '400'}, {'value': '500'}, {'value': '600'}, {'value': '700'}, {'value': '800'}, {'value': '900'}, {'value': '1000'}, {'value': '1100'}, {'value': '1200'}, {'value': '1300'}, {'value': '1400'}, {'value': '1500'}], 'units': 'K'}]",x10$^{-6}$,,,,,,,,
1939,TiB2,[{'name': 'NIST_SRD-30'}],['Titanium diboride'],[{'name': 'Sintering'}],"[{'citation': 'Material Properties of Titanium Diboride, R. G. Munro, Journal of Research of the National Institute of Standards and Technology, Vol. 105 5, pp. 709-720 (2000), published by National Institute of Standards and Technology.'}]",,,,,,,,,,,,Ti-B,,,,,,,,,,,,,,,,,,,,,,,,,Polycrystalline,,,,4.500,"[{'name': 'Temperature', 'scalars': [{'value': '20'}, {'value': '500'}, {'value': '1000'}, {'value': '1200'}, {'value': '1500'}, {'value': '2000'}], 'units': '$^{\\circ}$C'}]",,,g cm$^{-3}$,,,,,,,,,,,,,,,,,,,,,,,,,,,,,,,,,,,,,,,,,,,,,,,,,,,,,,,,,,,,,,,,,,,,,,,,,,,,,,,,,,,,,,,,,,,,,,,,,,,,,,,,,,,,,,,
1940,3Al2O3.2SiO2,[{'name': 'NIST_SRD-30'}],['Mullite'],[{'name': 'Sintering'}],"[{'citation': 'Thermal Expansion Discontinuities of Mullite, H. Schneider, K. Rodewald, and E. Eberhard, Journal of the American Ceramic Society, Vol. 76 11, pp. 2896-2898 (1993), published by American Ceramic Society.'}]",7.5456,"[{'name': 'Temperature Cycle', 'scalars': [{'value': 'Heating'}, {'value': 'Heating'}, {'value': 'Heating'}, {'value': 'Heating'}, {'value': 'Heating'}, {'value': 'Heating'}, {'value': 'Heating'}, {'value': 'Heating'}, {'value': 'Heating'}, {'value': 'Heating'}, {'value': 'Heating'}, {'value': 'Heating'}, {'value': 'Heating'}, {'value': 'Heating'}, {'value': 'Heating'}, {'value': 'Heating'}, {'value': 'Heating'}, {'value': 'Heating'}, {'value': 'Heating'}, {'value': 'Heating'}, {'value': 'Heating'}, {'value': 'Heating'}, {'value': 'Heating'}, {'value': 'Heating'}, {'value': 'Heating'}, {'value': 'Heating'}, {'value': 'Heating'}, {'value': 'Cooling'}, {'value': 'Cooling'}, {'value': 'Cooling'}, {'value': 'Cooling'}, {'value': 'Cooling'}, {'value': 'Cooling'}, {'value': 'Cooling'}, {'value': 'Cooling'}, {'value': 'Cooling'}, {'value': 'Cooling'}, {'value': 'Cooling'}, {'value': 'Cooling'}, {'value': 'Cooling'}, {'value': 'Cooling'}, {'value': 'Cooling'}, {'value': 'Cooling'}, {'value': 'Cooling'}, {'value': 'Cooling'}, {'value': 'Cooling'}, {'value': 'Cooling'}, {'value': 'Cooling'}, {'value': 'Cooling'}, {'value': 'Cooling'}, {'value': 'Cooling'}, {'value': 'Cooling'}, {'value': 'Cooling'}, {'value': 'Cooling'}]}, {'name': 'Temperature', 'scalars': [{'value': '20'}, {'value': '20'}, {'value': '20'}, {'value': '100'}, {'value': '100'}, {'value': '100'}, {'value': '199'}, {'value': '199'}, {'value': '199'}, {'value': '298'}, {'value': '298'}, {'value': '298'}, {'value': '397'}, {'value': '397'}, {'value': '397'}, {'value': '496'}, {'value': '496'}, {'value': '496'}, {'value': '595'}, {'value': '595'}, {'value': '595'}, {'value': '694'}, {'value': '694'}, {'value': '694'}, {'value': '793'}, {'value': '793'}, {'value': '793'}, {'value': '793'}, {'value': '793'}, {'value': '793'}, {'value': '694'}, {'value': '694'}, {'value': '694'}, {'value': '595'}, {'value': '595'}, {'value': '595'}, {'value': '496'}, {'value': '496'}, {'value': '496'}, {'value': '397'}, {'value': '397'}, {'value': '397'}, {'value': '298'}, {'value': '298'}, {'value': '298'}, {'value': '199'}, {'value': '199'}, {'value': '199'}, {'value': '100'}, {'value': '100'}, {'value': '100'}, {'value': '20'}, {'value': '20'}, {'value': '20'}], 'units': '$^{\\circ}$C'}, {'name': 'Axis', 'scalars': [{'value': 'a'}, {'value': 'b'}, {'value': 'c'}, {'value': 'a'}, {'value': 'b'}, {'value': 'c'}, {'value': 'a'}, {'value': 'b'}, {'value': 'c'}, {'value': 'a'}, {'value': 'b'}, {'value': 'c'}, {'value': 'a'}, {'value': 'b'}, {'value': 'c'}, {'value': 'a'}, {'value': 'b'}, {'value': 'c'}, {'value': 'a'}, {'value': 'b'}, {'value': 'c'}, {'value': 'a'}, {'value': 'b'}, {'value': 'c'}, {'value': 'a'}, {'value': 'b'}, {'value': 'c'}, {'value': 'a'}, {'value': 'b'}, {'value': 'c'}, {'value': 'a'}, {'value': 'b'}, {'value': 'c'}, {'value': 'a'}, {'value': 'b'}, {'value': 'c'}, {'value': 'a'}, {'value': 'b'}, {'value': 'c'}, {'value': 'a'}, {'value': 'b'}, {'value': 'c'}, {'value': 'a'}, {'value': 'b'}, {'value': 'c'}, {'value': 'a'}, {'value': 'b'}, {'value': 'c'}, {'value': 'a'}, {'value': 'b'}, {'value': 'c'}, {'value': 'a'}, {'value': 'b'}, {'value': 'c'}]}]",$\AA$,,,,,,,,,Al-Si-O,,,,,,,,,,,,,,,,,,,,,,,,,Polycrystalline,,,,,,,,,,,,,,,,,,,,,,,,,,,,,,,,,,,,,,,,,,,,,,,,,,,,,,,,,,,,,,,,,,,,,,,,,,,,,,,,,,,,,,,,,,,,,,,,,,,,,,,,,,,,,,,,,,,,,,,
1941,ZrO2.xCeO2,[{'name': 'NIST_SRD-30'}],['Zirconia (TZP)'],[{'name': 'Sintering'}],"[{'citation': 'Mechanical Properties and Thermal Stability of CeO2 Containing Tetragonal Zirconia Polycrystals, K. Tsukuma, American Ceramic Society Bulletin, Vol. 65 10, pp. 1386-1389 (1986), published by American Ceramic Society.'}]",,,,,,,,,,,,Zr-O:CeO,,,,,,,,,,,,,,,,,,,,,,,,,Polycrystalline,,,,,,,,,,,,,,,,,,,,,,,,,,,,,,,,,,,,,,,,,,,,,,,,,,,,6.9,"[{'name': 'Mole Fraction of CeO2', 'scalars': [{'value': '12'}, {'value': '14'}, {'value': '16'}, {'value': '12'}, {'value': '14'}, {'value': '16'}], 'units': '%'}, {'name': 'Grain Size', 'scalars': [{'value': '0.5'}, {'value': '0.5'}, {'value': '0.5'}, {'value': '1.0'}, {'value': '1.0'}, {'value': '1.0'}], 'units': '$\\mu$m'}]",,,GPa,,,,,,,,,,,,,,,,,,,,,,,,,,,,,,,,,,,,,,,,,,,,,,,,,,,,,,,,,,,,,,,
1942,3Al2O3.2SiO2,[{'name': 'NIST_SRD-30'}],['Mullite'],[{'name': 'Sintering'}],"[{'citation': 'Mechanical Properties of Mullite Materials, M.I. Osendi and C. Baudin, Journal of the European Ceramic Society, Vol. 16, pp. 217-224 (1996), published by Elsevier Science Ltd..'}]",,,,,,,,,,,,Al-Si-O,,,,,,,,,,,,,,,,,,,,,,,,,Polycrystalline,,,,,,,,,,,,,,,,,,,,,,,,,225,"[{'name': 'Specimen', 'scalars': [{'value': 'MB0'}, {'value': 'MB0'}, {'value': 'MB0'}, {'value': 'MB0'}, {'value': 'MB0'}, {'value': 'MB0'}, {'value': 'MS0'}, {'value': 'MS0'}, {'value': 'MS0'}, {'value': 'MS0'}, {'value': 'MS0'}, {'value': 'MS0'}]}, {'name': 'Temperature', 'scalars': [{'value': '23'}, {'value': '800'}, {'value': '1000'}, {'value': '1200'}, {'value': '1300'}, {'value': '1400'}, {'value': '23'}, {'value': '800'}, {'value': '1000'}, {'value': '1200'}, {'value': '1300'}, {'value': '1400'}], 'units': '$^{\\circ}$C'}]",,,MPa,,,,,,,,,,,,,,,,,,,,,,,,,,,,,,,,,,,,,,,,,,,,,,,,,,,,,,,,,,,,,,,,,,,,,,,,,,,,,,,,,,,,,,,,,,
1943,TaB2,[{'name': 'NIST_SRD-30'}],['Tantalum diboride'],,"[{'citation': 'Engineering Properties of Borides, R.A. Cutler, Engineered Materials Handbook, Vol. 4, pp. 787-803 (1991), edited by S.J. Schneider, Jr., published by ASM International.'}]",,,,,,,,,,,,Ta-B,,,,,,,,,,,,,,,,,,,,,,,,,,,,,,,,,,,,,,,,,,,,,,,,,,,,,,,,,,,,,,,,,,,,,,,,,,,,,,,,,,,,,,,,,,,,,,,,,,,,,,,,,,,,,,,,,,,,,,,,,,,,,,,,16.0,"[{'name': 'Temperature', 'scalars': [{'value': '27'}, {'value': '1027'}, {'value': '2027'}], 'units': '$^{\\circ}$C'}]",W m$^{-1}$ K$^{-1}$,,,,,,,,,,,,,,
1944,SiC,[{'name': 'NIST_SRD-30'}],['Silicon carbide'],[{'name': 'Sintering'}],"[{'citation': 'Tensile Testing of Ceramics, S.G. Seshadri and K.Y. Chia, Journal of the American Ceramic Society, Vol. 70 10, pp. C242-C244 (1987), published by American Ceramic Society.'}]",,,,,,,,,,,,Si-C,,,,,,,,,,,,,,,,,,,,,,,,,Polycrystalline,,,,,,,,,,,,,,,,,,,,,,,,,,,,,,,,,,,,,,,,,,,,,,,,,,,,,,,,,,,,,,,,,,,,,,,,,,,,,,,,,,,,,,,,,,,,,,,,,,,,,,,,,,,,,,,,,,,4.3,"[{'name': 'Temperature', 'scalars': [{'value': '23'}], 'units': '$^{\\circ}$C'}, {'name': 'Stress Mode', 'scalars': [{'value': 'Tensile'}]}]",,,
1945,Si3N4.xSiC,[{'name': 'NIST_SRD-30'}],['Silicon nitride composite'],[{'name': 'Hot Pressing'}],"[{'citation': 'Mechanical Properties and Microstructure of Si3N4 Matrix Composite with Nano-Meter Scale SiC Particles, G. Sasaki, H. Nakase, K. Suganuma, T. Fujita, and K. Niihara, Journal of the Ceramic Society of Japan, Vol. 100 4, pp. 536-540 (1992), published by Ceramic Society of Japan.'}]",,,,,,,,,,,,Si-N:SiC,,,,,,,,,,,,,,,,,,,,,,,,,Polycrystalline,,,,,,,,,,,,,,292,"[{'name': 'Volume Fraction of SiC', 'scalars': [{'value': '0'}, {'value': '5'}, {'value': '10'}, {'value': '20'}], 'units': '%'}]",,,GPa,,,,,,,,,,,,,,,,,,,,,,,,,,,,,,,,,,,,,,,,,,,,,,,,,,,,,,,,,,,,,,,,,,,,,,,,,,,,,,,,,,,,,,,,,,,,,,,,,,,,,
1946,ZrO2.xY2O3.yFe2O3,[{'name': 'NIST_SRD-30'}],['Zirconia (cubic)'],[{'name': 'Sintering'}],"[{'citation': 'Elastic Constants of the Iron Oxide Doped Yttria-Stabilized Zirconia, M.A. Ewaida, A.A. Higazy, B. Bridge, and M.M. Abou Sekkina, Journal of Materials Science, Vol. 24, pp. 3660-3666 (1989), published by Chapman and Hall.'}]",,,,,,,,,,,,Zr-O:Y,,,,,,,,,,,,,,,,,,,,,,,,,Polycrystalline,,,,,,,,,,,,,,,,,,,,,,,,,,,,,,,,,,,,,,,,,,,,,,,,,,,,,,,,,,,,,,,,,,,,,,,,,,0.328,"[{'name': 'Sintering Temperature', 'scalars': [{'value': '1350'}], 'units': '$^{\\circ}$C'}, {'name': 'Sample Number', 'scalars': [{'value': 'Z-1'}]}]",,,,,,,,,,,,,,,,,,,,,,,,,,,,,,,,,,,,,,,,,,,,
1947,ZrO2.wMgO.xAl2O3.ySiO2.zTiO2,[{'name': 'NIST_SRD-30'}],['Zirconia'],,"[{'citation': 'Ceramic Technology Project Data Base:  September 1992 Summary Report, B.L.P. Keyes, ORNL Report Number:  ORNL/M-2775, pp. 1-171 (1992), published by Oak Ridge National Laboratory.'}]",,,,,,,,,,,,Zr-O:Al,,,,,,,,,,,,,,,,,,,,,,,,,Polycrystalline,,,,,,,,,,,,,,,,,,,,,,,,,122,"[{'name': 'Temperature', 'scalars': [{'value': '23'}], 'units': '$^{\\circ}$C'}, {'name': 'Specimen Number', 'scalars': [{'value': 'A'}]}]",,,MPa,,,,,,,,,,,,,,,,,,,,,,,,,,,,,,,,,,,,,,,,,,,,,,,,,,,,,,,,,,,,,,,,,,,,,,,,,,,,,,,,,,,,,,,,,,
1948,SiC,[{'name': 'NIST_SRD-30'}],['Silicon carbide'],[{'name': 'Sintering'}],"[{'citation': 'High Temperature Corrosion of Engineering Ceramics, N.S. Jacobson, J.L. Smialek, and D.S. Fox, Corrosion of Glass, Ceramics and Ceramic Superconductors, pp. 514-545 (1992), edited by D.E. Clark and B.K. Zoitos, published by Noyes Publications.'}]",,,,,,,,,,,,"Si-C:B,C",,,,,,,,,,,,,,,,,,,,,,,,,Polycrystalline,,,,,,,,,,,,,,,,,,,,,,,,,230,"[{'name': 'Bend Test Temperature', 'scalars': [{'value': '23'}], 'units': '$^{\\circ}$C'}, {'name': 'Pit Depth', 'scalars': [{'value': '210'}, {'value': '51'}, {'value': '26'}, {'value': '45'}, {'value': '39'}, {'value': '38'}, {'value': '34'}, {'value': '240'}, {'value': '130'}, {'value': '88'}, {'value': '77'}, {'value': '67'}, {'value': '77'}, {'value': '69'}, {'value': '65'}, {'value': '48'}, {'value': '55'}, {'value': '120'}, {'value': '63'}, {'value': '44'}, {'value': '30'}, {'value': '32'}, {'value': '23'}], 'units': '$\\mu$m'}, {'name': 'Environment', 'scalars': [{'value': 'Burner Rig'}, {'value': 'Burner Rig'}, {'value': 'Burner Rig'}, {'value': 'Na2SO4/Air'}, {'value': 'Na2SO4/Air'}, {'value': 'Na2SO4/Air'}, {'value': 'Na2SO4/Air'}, {'value': 'Na2SO4/SO3'}, {'value': 'Na2SO4/SO3'}, {'value': 'Na2SO4/SO3'}, {'value': 'Na2SO4/SO3'}, {'value': 'Na2SO4/SO3'}, {'value': 'Na2SO4/SO3'}, {'value': 'Na2SO4/SO3'}, {'value': 'Na2SO4/SO3'}, {'value': 'Na2SO4/SO3'}, {'value': 'Na2SO4/SO3'}, {'value': 'Na2CO3/CO2'}, {'value': 'Na2CO3/CO2'}, {'value': 'Na2CO3/CO2'}, {'value': 'Na2CO3/CO2'}, {'value': 'Na2CO3/CO2'}, {'value': 'Na2CO3/CO2'}]}, {'name': 'Apparatus', 'scalars': [{'value': 'Burner Rig'}, {'value': 'Burner Rig'}, {'value': 'Burner Rig'}, {'value': 'Furnace'}, {'value': 'Furnace'}, {'value': 'Furnace'}, {'value': 'Furnace'}, {'value': 'Furnace'}, {'value': 'Furnace'}, {'value': 'Furnace'}, {'value': 'Furnace'}, {'value': 'Furnace'}, {'value': 'Furnace'}, {'value': 'Furnace'}, {'value': 'Furnace'}, {'value': 'Furnace'}, {'value': 'Furnace'}, {'value': 'Furnace'}, {'value': 'Furnace'}, {'value': 'Furnace'}, {'value': 'Furnace'}, {'value': 'Furnace'}, {'value': 'Furnace'}]}]",,,MPa,,,,,,,,,,,,,,,,,,,,,,,,,,,,,,,,,,,,Carborundum Company,,,,,,,,,,,,,,,,,,,,,,,,,,,,,,,,,,,,,,,,,,,,,,,,,,,,,,
1949,Si3N4,[{'name': 'NIST_SRD-30'}],['Silicon nitride'],[{'name': 'Hot Isostatic Pressing'}],"[{'citation': 'Summary of Results of the Effects of Environment on Mechanical Behavior of High-Performance Ceramics, D.E. McCullum, N.L. Hecth, L. Chuck, and S.M. Goodrich, Ceramic Engineering and Science Proceedings, Vol. 12 9, pp. 1886-1913 (1991), published by American Ceramic Society.'}]",,,,,,,,,,,,Si-N,NT-154,,,,,,,,,,,,,,,,,,,,,,,,Polycrystalline,,,,,,,,,,,,,,,,,,,,,,,,,,,,,,,,,,,,,,,,,,,,,,,,,,,,,,,,,,,,,,,,,Norton/TRW,,,,,,,,,,,,,,,,,,,,,,,,,,,,,,,,,726,"[{'name': 'Temperature', 'scalars': [{'value': '20'}, {'value': '1000'}, {'value': '1200'}, {'value': '1400'}], 'units': '$^{\\circ}$C'}]",,,MPa,,,,,,,,,,,,,,,,,
1950,Si3N4.xLaO2.yAl2O3,[{'name': 'NIST_SRD-30'}],['Silicon nitride composite'],,"[{'citation': 'Ceramic Technology Project Data Base:  September 1992 Summary Report, B.L.P. Keyes, ORNL Report Number:  ORNL/M-2775, pp. 1-171 (1992), published by Oak Ridge National Laboratory.'}]",,,,,,,,,,,,Si-N:Al,,,,,,,,,,,,,,,,,,,,,,,,,Polycrystalline,,,,,,,,,,,,,,,,,,,,,,,,,1075,"[{'name': 'Temperature', 'scalars': [{'value': '22'}], 'units': '$^{\\circ}$C'}, {'name': 'Specimen Number', 'scalars': [{'value': 'C'}]}]",,,MPa,,,,,,,,,,,,,,,,,,,,,,,,,,,,,,,,,,,,,,,,,,,,,,,,,,,,,,,,,,,,,,,,,,,,,,,,,,,,,,,,,,,,,,,,,,
1951,ZrB2,[{'name': 'NIST_SRD-30'}],['Zirconium diboride'],[{'name': 'Hot Pressing'}],"[{'citation': 'Elastic Properties of Polycrystalline TiB2, ZrB2, and HfB2 from Room Temperature to 1300 K, D.E. Wiley, W.R. Manning, and O. Hunter,Jr., Journal of the Less-Common Metals, Vol. 18, pp. 149-157 (1969), published by Elsevier Sequoia.'}]",,,,,,,,,,,,Zr-B,,,,,,,,,,,,,,,,,,,,,,,,,Polycrystalline,,,,,,,,,,,,,,,,,,,,,,,,,,,,,,,,,,,,,,,,,,,,,,,,,,1.24,"[{'name': 'Temperature', 'scalars': [{'value': '54'}, {'value': '117'}, {'value': '168'}, {'value': '224'}, {'value': '275'}, {'value': '320'}, {'value': '370'}, {'value': '415'}, {'value': '447'}, {'value': '498'}, {'value': '574'}, {'value': '644'}, {'value': '689'}, {'value': '727'}, {'value': '765'}, {'value': '797'}, {'value': '841'}, {'value': '873'}, {'value': '931'}, {'value': '1001'}], 'units': '$^{\\circ}$C'}]",,,,,,,,,,,,,,Carborundum Company,,,,,,,,,,,,,,,,,,,,,,,,,,,,,,,,,,,,,,,,,,,,,,,,,,,,,,
1952,SiC,[{'name': 'NIST_SRD-30'}],['Silicon carbide'],[{'name': 'Reaction Bonding'}],"[{'citation': 'Performance Verification of New, Low-Cost Ceramics, R.E. Tressler, Projects Within the Center for Advanced Materials, pp. 124-163 (1987), edited by J.R. Hellmann and B.K. Kennedy, published by Center for Advanced Materials, Pennsylvania State University.'}]",,,,,,,,,,,,Si-C,SCRB210,,,,,,,,,,,,,,,,,,,,,,,,Polycrystalline,,,,,,,,,,,,,,,,,,,,,,,,,,,,,,,,,5.3,"[{'name': 'Temperature', 'scalars': [{'value': '22'}, {'value': '1200'}], 'units': '$^{\\circ}$C'}]",,,MPa m$^{1/2}$,,,,,,,,,,,,,,,,,,,,,,,,,,,,Coors Porcelain Company,,,,,,,,,,,,,,,,Bar,,,,,,,,,,,,,,,,,,,,,,,,,,,,,,,,,,,,,,
1953,3Al2O3.2SiO2,[{'name': 'NIST_SRD-30'}],['Mullite'],[{'name': 'Sintering'}],"[{'citation': 'Sintering and Mechanical Properties of Stoichiometric Mullite, S. Kanzaki, H. Tabata, T. Kumazawa, and S. Ohta, Journal of the American Ceramic Society, Vol. 68 1, pp. C-6-C-7 (1985), published by American Ceramic Society.'}]",,,,,,,,,,,,Al-Si-O,,,,,,,,,,,,,,,,,,,,,,,,,Polycrystalline,,,,3.01,"[{'name': 'Relative Density', 'scalars': [{'value': '95'}], 'units': '%'}]",,,g cm$^{-3}$,,,,,,,,,,,,,,,,,,,,,,,,,,,,,,,,,,,,,,,,,,,,,,,,,,,,,,,,,,,,,,,,,,,,,,,,,,,,,,,,,,,,,,,,,,,,,,,,,,,,,,,,,,,,,,,
1954,HfB2,[{'name': 'NIST_SRD-30'}],['Hafnium diboride'],[{'name': 'Crystal Growth'}],"[{'citation': 'Crystal Growth of Borides and Carbides of Transition Metals from Molten Aluminum Solutions, I. Higashi, Y. Takahashi, and T. Atoda, Journal of Crystal Growth, Vol. 33, pp. 207-211 (1976), published by Elsevier Science B.V..'}]",3.1433,"[{'name': 'Axis', 'scalars': [{'value': 'a'}, {'value': 'c'}]}]",$\AA$,,,,,,,,,Hf-B,,,,,,,,,,,,,,,,,,,,,,,,,Single Crystal,,,,,,,,,,,,,,,,,,,,,,,,,,,,,,,,,,,,,,,,,,,,,,,,,,,,,,,,,,,,,,,,,,,,,,,,,,,,,,,,,,,,,,,,,,,,,,,,,,,,,,,,,,,,,,,,,,,,,,,
1955,ZrO2.xY2O3,[{'name': 'NIST_SRD-30'}],['Zirconia (PSZ)'],[{'name': 'Sintering'}],"[{'citation': 'Influence of $\\alpha$-Al2O3 and Na-$\\beta$-Al2O3 Additions on the Strength of Y2O3·Partially-Stabilized ZrO2, G.R. Liu, X.N. Huang, and P.S. Nicholson, American Ceramic Society Bulletin, Vol. 71 1, pp. 110-115 (1992), published by American Ceramic Society.'}]",,,,,,,,,,,,Zr-O:Y,,,,,,,,,,,,,,,,,,,,,,,,,,,,,,,,,,,,,,,,,,,,,,,,,,,,,,,,,,,,,,,,,,,,,,,,,,,,,,,,,,,,,,,,,,,,,,,,,,,,,,,,,,,,,,,,,Y2O3,"[{'name': 'Sintering Aid Molar Fraction', 'scalars': [{'value': '2.5'}], 'units': '%'}]",,,,,,,,,,,,,,,,,,,,,,,,,,,,,,
1956,Si3N4,[{'name': 'NIST_SRD-30'}],['Silicon nitride'],[{'name': 'Sintering'}],"[{'citation': 'Formation and Characteristics of Silicon Nitride-Lithium Aluminum Silicate Ceramics:  Part II, Mechanical and Thermal Properties, D.J. Kim, P. Greil, and G. Petzow, Advanced Ceramic Materials, Vol. 2 4, pp. 822-826 (1987), published by American Ceramic Society.'}]",,,,,,,,,,,,Si-N,,,,,,,,,,,,,,,,,,,,,,,,,Polycrystalline,,,,,,,,,,,,,,,,,,,,,,,,,,,,,,,,,4.20,"[{'name': 'Devitrified', 'scalars': [{'value': 'no'}, {'value': 'yes'}]}]",,,MPa m$^{1/2}$,,,,,,,,,,,,,,,,,,,,,,,,,,,,,,,,,,,,,,,,,,,,,,,,,,,,,,,,,,,,,,,,,,,,,,,,,,,,,,,,,,
