Repository: ckborg/DSW2018

# DSW2018

## Description
Investigation of a structural ceramics database (WebSCD) curated by the National Institute of Standards and Technology (NIST).
3-week project as part of the UC Berkeley Data Science workshop (DSW2018).
[WebSCD]("https://srdata.nist.gov/CeramicDataPortal/scd")

## Results at-a-glance

~4000 material entries

Most represented mechanical properties: Elastic modulus, flexural strength, fracture toughness.

## Team members
[Prabudhya Bhattacharyya]("http://physics.berkeley.edu/people/graduate-student/prabudhya-bhattacharyya")

[Chris Bronner]("https://chrisbronner.com/")

[Steve Drapcho]("https://www.linkedin.com/in/steven-drapcho-2b939b149/")

File: NIST_CeramicDataSet.csv (part 52 of 103)
1990,SiC,[{'name': 'NIST_SRD-30'}],['Silicon carbide'],[{'name': 'Sintering'}],"[{'citation': 'Tensile Rupture Strength and Fracture Defects of Sintered Silicon Carbide, T. Ohji, Y. Yamauchi, W. Kanematsu, and S. Ito, Journal of the American Ceramic Society, Vol. 72 4, pp. 688-690 (1989), published by American Ceramic Society.'}]",,,,,,,,,,,,Si-C,,,,,,,,,,,,,,,,,,,,,,,,,Polycrystalline,,,,,,,,,,,,,,,,,,,,,,,,,,,,,,,,,,,,,,,,,,,,,,,,,,,,,,,,,,,,,,,,,,,,,,,,,,,,,,,,,,,,,,,,,,,,,,,,,,505,"[{'name': 'Temperature', 'scalars': [{'value': '22'}, {'value': '1300'}], 'units': '$^{\\circ}$C'}, {'name': 'Crosshead Speed', 'scalars': [{'value': '0.1'}], 'units': 'mm/min'}]",,,MPa,,,,,,,,,,,,,,,,,
1991,Si3N4.xY2O3,[{'name': 'NIST_SRD-30'}],['Silicon nitride'],[{'name': 'Hot Isostatic Pressing'}],"[{'citation': 'Mechanical Properties Characterization of One SiC and Two Si3N4 Commercially Available Ceramics, N.L. Hecht, S.M. Goodrich, L. Chuck, D.E. McCullum, and V.J. Tennery, American Ceramic Society Bulletin, Vol. 71 4, pp. 653-659 (1992), published by American Ceramic Society.'}]",,,,,,,,,,,,Si-N:Y,NT-154,,,,,,,,,,,,,,,,,,,,,,,,Polycrystalline,,,,,,,,,,,,,,,,,,,,,,,,,,,,,,,,,,,,,,,,,,,,,,,,,,,,,,,,,,,,,,,,,Norton/TRW,,,,,,,,,,,,,,,,,,,,,,,,,,,,,,,,,726,"[{'name': 'Temperature', 'scalars': [{'value': '20'}, {'value': '1000'}, {'value': '1200'}, {'value': '1400'}], 'units': '$^{\\circ}$C'}]",,,MPa,,,,,,,,,,,,,,,,,
1992,SiC,[{'name': 'NIST_SRD-30'}],['Silicon carbide'],,"[{'citation': 'Youngs Modulus of Various Refractory Materials as a Function of Temperature, J.B. Wachtman,Jr. and D.G. Lam,Jr., Journal of the American Ceramic Society, Vol. 42 5, pp. 254-260 (1959), published by American Ceramic Society.'}]",,,,,,,,,,,,Si-C,,,,,,,,,,,,,,,,,,,,,,,,,Polycrystalline,,,,,,,,,,,,,,386.4,"[{'name': 'Temperature', 'scalars': [{'value': '23'}, {'value': '200'}, {'value': '400'}, {'value': '600'}, {'value': '800'}, {'value': '800'}, {'value': '1000'}, {'value': '1000'}, {'value': '1100'}, {'value': '1200'}, {'value': '1200'}, {'value': '1250'}, {'value': '1300'}, {'value': '1350'}], 'units': '$^{\\circ}$C'}]",,,GPa,,,,,,,,,,,,,,,,,,,,,,,,,,,,,,,,,,,,,,,,,,,,,,,Carborundum Company,,,,,,,,,,,,,,,,,,,,,,,,,,,,,,,,,,,,,,,,,,,,,,,,,,,,,,
1993,Al2O3,[{'name': 'NIST_SRD-30'}],['Alumina'],[{'name': 'Sintering'}],"[{'citation': 'High-Strength and High-Fracture-Toughness Ceramics in the Al2O3/LaAl11O18 Systems, M. Yasuoka, K. Hirao, M. Brito, and S. Kanzaki, Journal of the American Ceramic Society, Vol. 78 7, pp. 1853-1856 (1995), published by American Ceramic Society.'}]",,,,,,,,,,,,Al-O,,,,,,,,,,,,,,,,,,,,,,,,,Polycrystalline,,,,,,,,,,,,,,,,,,,,,,,,,431,"[{'name': 'Test Temperature', 'scalars': [{'value': '23'}], 'units': '$^{\\circ}$C'}, {'name': 'Sintering Temperature', 'scalars': [{'value': '1600'}, {'value': '1400'}], 'units': '$^{\\circ}$C'}]",,,MPa,,,,,,,,,,,,,,,,,,,,,,,,,,,,,,,,,,,,,,,,,,,,,,,,,,,,,,,,,,,,,,,,,,,,,,,,,,,,,,,,,,,,,,,,,,
1994,Si3N4,[{'name': 'NIST_SRD-30'}],['Silicon nitride'],,"[{'citation': 'Effects of Environment on the Mechanical Behavior of High-Performance Ceramics, G.A. Graves and N.L. Hecht, Report No. UDR-TR-94-136, pp. 1-138 (1995), published by University of Dayton Research Institute.'}]",,,,,,,,,,,,Si-N:Y,,,,,,,,,,,,,,,,,,,,,,,,,Polycrystalline,,,,,,,,,,,,,,,,,,,,,,,,,,,,,,,,,,,,,,,,,,,,,,,,,,,,,,,,,,,,,,,,,Norton/TRW,,,,,,,,,,,,,,,,,,,,,,,,,,,,,,,,,,,,,,,,,,,,,,,,,,14,"[{'name': 'Temperature', 'scalars': [{'value': '20'}, {'value': '1250'}, {'value': '1350'}], 'units': '$^{\\circ}$C'}, {'name': 'Crosshead Speed', 'scalars': [{'value': '0.004'}], 'units': 'cm/s'}, {'name': 'Test Type', 'scalars': [{'value': 'flexural'}]}]",,,
1995,Al2O3.xTiN,[{'name': 'NIST_SRD-30'}],['Alumina composite'],[{'name': 'Hot Pressing'}],"[{'citation': 'Hot Pressing of TiN-Alumina Composites, A. Kuzjukevics, K. Ishizaki, J. Grabis, T. Millers, and Y. Kondo, Journal of the Ceramic Society of Japan, Vol. 102 3, pp. 225-230 (1994), published by Ceramic Society of Japan.'}]",,,,,,,,,,,,Al-O:TiN,,,,,,,,,,,,,,,,,,,,,,,,,Polycrystalline,,,,,,,,,,,,,,394,"[{'name': 'Ti/', 'scalars': [{'value': '0.070'}, {'value': '0.110'}, {'value': '0.135'}, {'value': '0.208'}, {'value': '0.127'}, {'value': '0.215'}, {'value': '0.307'}, {'value': '0.452'}], 'units': 'Ti+Al'}, {'name': 'Precursor Type', 'scalars': [{'value': 'Hydrolyzed'}, {'value': 'Hydrolyzed'}, {'value': 'Hydrolyzed'}, {'value': 'Hydrolyzed'}, {'value': 'Mixed'}, {'value': 'Mixed'}, {'value': 'Mixed'}, {'value': 'Mixed'}]}]",,,GPa,,,,,,,,,,,,,,,,,,,,,,,,,,,,,,,,,,,,,,,,,,,,,,,,,,,,,,,,,,,,,,,,,,,,,,,,,,,,,,,,,,,,,,,,,,,,,,,,,,,,,
1996,ZrO2.xAl2O3.yY2O3,[{'name': 'NIST_SRD-30'}],['Zirconia composite'],[{'name': 'Sintering'}],"[{'citation': 'Fracture Toughness of Al2O3-Particle Dis pered Y2O3- Partially Stabilized Zirconia, J.F. Li and R. Watanabe, Journal of the American Ceramic Society, Vol. 78 4, pp. 1079-1082 (1995), published by American Ceramic Society.'}]",,,,,,,,,,,,Zr-O:Al,,,,,,,,,,,,,,,,,,,,,,,,,Polycrystalline,,,,,,,,,,,,,,,,,,,,,,,,,,,,,,,,,,,,,,,,,,,,,,,,,,,,,,,,,,,,,,,,,,,,,,,,ZrO2,"[{'name': 'Mole Fraction of Phase', 'scalars': [{'value': '(100-x)$\\cdot$0.97'}, {'value': '(100-x)$\\cdot$0.03'}, {'value': 'x'}], 'units': '%'}]",,,,,,,,,,,,,,,,,,,,,,,,,,,,,,,,,,,,,,,,,,,,,,
1997,3Al2O3.2SiO2,[{'name': 'NIST_SRD-30'}],['Mullite'],[{'name': 'Sintering'}],"[{'citation': 'Microstructure and Mechanical Properties of Mullite Prepared by the Sol-Gel Method, M.G.M.U. Ismail, Z. Nakai, and S. Somiya, Journal of the American Ceramic Society, Vol. 70 1, pp. C-7-C-8 (1987), published by American Ceramic Society.'}]",,,,,,,,,,,,Al-Si-O,,,,,,,,,,,,,,,,,,,,,,,,,Polycrystalline,,,,,,,,,,,,,,,,,,,,,,,,,405,"[{'name': 'Specimen Density', 'scalars': [{'value': '3.153'}, {'value': '3.153'}, {'value': '3.153'}, {'value': '3.153'}, {'value': '3.153'}, {'value': '3.138'}], 'units': 'g/cm$^{3}$'}, {'name': 'Temperature', 'scalars': [{'value': '23'}, {'value': '500'}, {'value': '1000'}, {'value': '1200'}, {'value': '1300'}, {'value': '23'}], 'units': '$^{\\circ}$C'}]",,,MPa,,,,,,,,,,,,,,,,,,,,,,,,,,,,,,,,,,,,,,,,,,,,,,,,,,,,,,,,,,,,,,,,,,,,,,,,,,,,,,,,,,,,,,,,,,
1998,Si3N4.xY2O3.yAl2O3,[{'name': 'NIST_SRD-30'}],['Silicon nitride'],[{'name': 'Hot Isostatic Pressing'}],"[{'citation': 'Thermal Coefficients of HIP Sintered Silicon Nitride, K. Watari and K. Ishizaki, Euro-Ceramics, Vol. 2, pp. 77-81 (1989), edited by G. de With, R.A. Terpstra, and R. Metselaar, published by Elsevier Applied Science.'}]",,,,,,,,,,,,Si-N:Al,,,,,,,,,,,,,,,,,,,,,,,,,Polycrystalline,,,,,,,,,,,,,,,,,,,,,,,,,,,,,,,,,,,,,,,,,,,,,,,,,,,,,,,,,,,,,,,,,,,,,,,,,,,,,,,,,,,,,,,,,,,,,,,150,"[{'name': 'Temperature', 'scalars': [{'value': '100'}, {'value': '140'}, {'value': '220'}, {'value': '300'}, {'value': '550'}, {'value': '870'}, {'value': '1180'}, {'value': '1280'}], 'units': '$^{\\circ}$C'}]",J kg$^{-1}$ K$^{-1}$,,,,,,,,,,,,,,,,,,,,,,
1999,Y2O3.xSiC,[{'name': 'NIST_SRD-30'}],['Yttria composite'],[{'name': 'Hot Pressing'}],"[{'citation': 'Oxidation-Induced Toughening and Strengthening of Y2O3/SiC Nanocomposites, M. Yoshimura, T. Ohji, and K. Niihara, Journal of the American Ceramic Society, Vol. 80 3, pp. 797-799 (1997), published by American Ceramic Society.'}]",,,,,,,,,,,,Y-O:SiC,,,,,,,,,,,,,,,,,,,,,,,,,Polycrystalline,,,,,,,,,,,,,,,,,,,,,,,,,280,"[{'name': 'Volume Fraction of SiC', 'scalars': [{'value': '0'}, {'value': '5'}], 'units': '%'}]",,,MPa,,,,,,,,,,,,,,,,,,,,,,,,,,,,,,,,,,,,,,,,,,,,,,,,,,,,,,,,,,,,,,,,,,,,,,,,,,,,,,,,,,,,,,,,,,
2000,HfO2,[{'name': 'NIST_SRD-30'}],['Hafnia'],[{'name': 'Sintering'}],"[{'citation': 'Characterization of the Cotunnite-Type Phases of Zirconia and Hafnia by Neutron Diffraction and Raman Spectroscopy, J. Haines, J.M. Leger, S. Hull, J.P. Petitet, A.S. Pereira, C.A. Perottoni, and J.A.H. da Jornada, Journal of the American Ceramic Society, Vol. 80 7, pp. 1910-1914 (1997), published by American Ceramic Society.'}]",,,,,,,,,,,,Hf-O,,,,,,,,,,,,,,,,,,,,,,,,,Polycrystalline,,,,,,,,,,,,,,,,,,,,,,,,,,,,,,,,,,,,,,,,,,,,,,,,,,,,,,,,,,,,,,,,,,,,,,,,,,,,,,,,,,0.2461,"[{'name': 'Atom', 'scalars': [{'value': 'Zr'}, {'value': 'Zr'}, {'value': 'Zr'}, {'value': 'O(1)'}, {'value': 'O(1)'}, {'value': 'O(1)'}, {'value': 'O(2)'}, {'value': 'O(2)'}, {'value': 'O(2)'}]}, {'name': 'Coordinate', 'scalars': [{'value': 'x'}, {'value': 'y'}, {'value': 'z'}, {'value': 'x'}, {'value': 'y'}, {'value': 'z'}, {'value': 'x'}, {'value': 'y'}, {'value': 'z'}]}]",,,,,,,,,,,,,,,,,,,,,,,,,,,,,,,,,,,,
2001,Al2O3,[{'name': 'NIST_SRD-30'}],['Alumina'],[{'name': 'Sintering'}],"[{'citation': 'Creep Behaviour of Alumina, Zirconia and Zirconia-Toughened Alumina, J. Chevalier, C. Olagnon, G. Fantozzi, and H. Gros, Journal of the European Ceramic Society, Vol. 17, pp. 859-864 (1997), published by Elsevier Science Ltd..'}]",,,,,,,,,,,,Al-O,,,,,,,,,,,,,,,,,,,,,,,,,Polycrystalline,,,,,,,,,,,,,,,,,,,,,,,,,415,"[{'name': 'Specimen', 'scalars': [{'value': 'A1'}, {'value': 'A1g'}, {'value': 'A3'}]}]",,,MPa,,,,,,,,,,,,,,,,,,,,,,,,,,,,,,,,,,,,Desmarquest Co.,,,,,,,,,,,,,,,,,,,,,,,,,,,,,,,,,,,,,,,,,,,,,,,,,,,,,,
2002,Si3N4,[{'name': 'NIST_SRD-30'}],['Silicon nitride'],[{'name': 'Sintering'}],"[{'citation': 'Formation and Characteristics of Silicon Nitride-Lithium Aluminum Silicate Ceramics:  Part II, Mechanical and Thermal Properties, D.J. Kim, P. Greil, and G. Petzow, Advanced Ceramic Materials, Vol. 2 4, pp. 822-826 (1987), published by American Ceramic Society.'}]",,,,,,,,,,,,Si-N,,,,,,,,,,,,,,,,,,,,,,,,,Polycrystalline,,,,,,,,,,,,,,,,,,,,,,,,,,,,,,,,,,,,,,,,,,,,,,,,,,,,,,,,,,,,,,,,,,,,,,,,,,,,,,,,,,,,,,,,,,,,,,,,,,,,,,,,,,,,,3.62,"[{'name': 'Temperature Interval', 'scalars': [{'minimum': '40', 'maximum': '70'}, {'minimum': '40', 'maximum': '1200'}, {'minimum': '40', 'maximum': '1200'}, {'minimum': '40', 'maximum': '1200'}], 'units': '$^{\\circ}$C'}, {'name': 'Measurement Cycle', 'scalars': [{'value': 'Heating'}, {'value': 'Cooling'}, {'value': 'Heating'}, {'value': 'Cooling'}]}, {'name': 'Devitrified', 'scalars': [{'value': 'no'}, {'value': 'no'}, {'value': 'yes'}, {'value': 'no'}]}]",x10$^{-6}$,,,,,,,,
2003,Si3N4,[{'name': 'NIST_SRD-30'}],['Silicon nitride'],,"[{'citation': 'Engineering Properties of Nitrides, S. Hampshire, Engineered Materials Handbook, Vol. 4, pp. 812-820 (1991), edited by S.J. Schneider, Jr., published by ASM International.'}]",,,,,,,,,,,,Si-N,,,,,,,,,,,,,,,,,,,,,,,,,Polycrystalline,,,,,,,,,,,,,,,,,,,,,,,,,,,,,,,,,,,,,,,,,,,,,,,,,,,,,,,,,,,,,,,,,,,,,,,,,,,,,,,,,,,,,,,,,,,,,,,,,,,,,,,,,,,,,,,,,,,18,"[{'name': 'Temperature', 'scalars': [{'value': '23'}], 'units': '$^{\\circ}$C'}, {'name': 'Material Type', 'scalars': [{'value': 'SSN'}]}]",,,
2004,SiC,[{'name': 'NIST_SRD-30'}],['Silicon carbide'],[{'name': 'Sintering'}],"[{'citation': 'Test Metodology for Tubular Components, J.C. Conway, J.J. Mecholsky, and S.M. Wiederhorn, Projects Within the Center for Advanced Materials, pp. 201-276 (1990), edited by J.R. Hellmann and B.K. Kennedy, published by Center for Advanced Materials, Pennsylvania State University.'}]",,,,,,,,,,,,Si-C,Hexoloy SA,294,"[{'name': 'Temperature', 'scalars': [{'value': '25'}, {'value': '1200'}, {'value': '1300'}, {'value': '1400'}, {'value': '25'}, {'value': '1200'}, {'value': '1300'}, {'value': '1400'}, {'value': '1400'}], 'units': '$^{\\circ}$C'}, {'name': 'Test Type', 'scalars': [{'value': 'O-ring'}, {'value': 'O-ring'}, {'value': 'O-ring'}, {'value': 'O-ring'}, {'value': 'C-ring'}, {'value': 'C-ring'}, {'value': 'C-ring'}, {'value': 'C-ring'}, {'value': 'C-ring'}]}]",,,GPa,,,,,,,,,,,,,,,,,,,Polycrystalline,,,,,,,,,,,,,,,,,,,,,,,,,,,,,,,,,,,,,,,,,,,,,,,,,,,,,,,,,,,,,,,,,Sohio Engineered Materials Co.,,,,,,,,,,,,,,,,Tube,,,,,,,,,,,,,,,,,,,,,,,,,,,,,,,,,,,,,,
2005,SiC,[{'name': 'NIST_SRD-30'}],['Silicon carbide'],,"[{'citation': 'Engineering Properties of Carbides, P.T.B. Shaffer, Engineered Materials Handbook, Vol. 4, pp. 804-811 (1991), edited by S.J. Schneider, Jr., published by ASM International.'}]",,,,,,,,,,,,Si-C,,,,,,,,,,,,,,,,,,,,,,,,,Polycrystalline,,,,,,,,,,,,,,,,,,,,,,,,,,,,,,,,,4.60,"[{'name': 'Temperature', 'scalars': [{'value': '23'}], 'units': '$^{\\circ}$C'}]",,,MPa m$^{1/2}$,,,,,,,,,,,,,,,,,,,,,,,,,,,,,,,,,,,,,,,,,,,,,,,,,,,,,,,,,,,,,,,,,,,,,,,,,,,,,,,,,,
2006,C,[{'name': 'NIST_SRD-30'}],['Diamond (CVD)'],[{'name': 'Chemical Vapor Deposition'}],"[{'citation': 'Round Robin Thermal Conductivity Measurements on CVD Diamond, A. Feldman, Applications of Diamond Films and Related Materials, pp. 627-630 (1995), edited by A. Feldman,Y. Tzeng, W. Yarbrough,M. Yoshikawa,M. Murakawa, published by National Institute of Standards and Technology.'}]",,,,,,,,,,,,C,,,,,,,,,,,,,,,,,,,,,,,,,Polycrystalline,,,,,,,,,,,,,,,,,,,,,,,,,,,,,,,,,,,,,,,,,,,,,,,,,,,,,,,,,,,,,,,,,,,,,,,,,,,,,,,,,,,,,,,,,,,,,,,,,,,,,,,,,,6.3,"[{'name': 'Number of Values', 'scalars': [{'value': '8'}]}, {'name': 'Specimen Name', 'scalars': [{'value': 'SQ-F'}]}]",cm$^{2}$ s$^{-1}$,,,,,,,,,,,
2007,MgO,[{'name': 'NIST_SRD-30'}],['Magnesia'],[{'name': 'Crystal Growth'}],"[{'citation': 'Measured Elastic Moduli of Single-Crystal MgO up to 1800 K, D.G. Isaak, O.L. Anderson, and T. Goto, Physics and Chemistry of Minerals, Vol. 16, pp. 704-713 (1989), published by Springer-Verlag.'}]",,,,,,,,,,,,Mg-O,,,,,,,,,,,,,,,,,,,,,,,,,Single Crystal,,,,,,,,,,,,,,,,,,,,,,,,,,,,,,,,,,,,,,,,,,,,,,,,,,,,,,,,,,,,,,,,,Tateho Company,,,,,,,,,,,,,,,,,,,,,,,,,9.73,"[{'name': 'Temperature', 'scalars': [{'value': '300'}, {'value': '400'}, {'value': '500'}, {'value': '600'}, {'value': '700'}, {'value': '800'}, {'value': '900'}, {'value': '1000'}, {'value': '1100'}, {'value': '1200'}, {'value': '1300'}, {'value': '1400'}, {'value': '1500'}, {'value': '1600'}, {'value': '1700'}, {'value': '1800'}, {'value': '300'}, {'value': '400'}, {'value': '500'}, {'value': '600'}, {'value': '700'}, {'value': '800'}, {'value': '900'}, {'value': '1000'}, {'value': '1100'}, {'value': '1200'}, {'value': '1300'}, {'value': '1400'}, {'value': '1500'}, {'value': '1600'}, {'value': '1700'}, {'value': '1800'}], 'units': 'K'}, {'name': 'Mode', 'scalars': [{'value': 'Longitudinal'}, {'value': 'Longitudinal'}, {'value': 'Longitudinal'}, {'value': 'Longitudinal'}, {'value': 'Longitudinal'}, {'value': 'Longitudinal'}, {'value': 'Longitudinal'}, {'value': 'Longitudinal'}, {'value': 'Longitudinal'}, {'value': 'Longitudinal'}, {'value': 'Longitudinal'}, {'value': 'Longitudinal'}, {'value': 'Longitudinal'}, {'value': 'Longitudinal'}, {'value': 'Longitudinal'}, {'value': 'Longitudinal'}, {'value': 'Shear'}, {'value': 'Shear'}, {'value': 'Shear'}, {'value': 'Shear'}, {'value': 'Shear'}, {'value': 'Shear'}, {'value': 'Shear'}, {'value': 'Shear'}, {'value': 'Shear'}, {'value': 'Shear'}, {'value': 'Shear'}, {'value': 'Shear'}, {'value': 'Shear'}, {'value': 'Shear'}, {'value': 'Shear'}, {'value': 'Shear'}]}]",km/s,,,,,,,,,,,,,,,,,,,,,,,,,,,
2008,B4C,[{'name': 'NIST_SRD-30'}],['Boron carbide'],,"[{'citation': 'Engineering Properties of Carbides, P.T.B. Shaffer, Engineered Materials Handbook, Vol. 4, pp. 804-811 (1991), edited by S.J. Schneider, Jr., published by ASM International.'}]",,,,,,,,,,,,B-C,,,,,,,,,,,,,,,,,,,,,,,,,Polycrystalline,,,,,,,,,,,,,,,,,,,,,,,,,,,,,,,,,,,,,,,,,,,,,,,,,,,,36,"[{'name': 'Temperature', 'scalars': [{'value': '23'}], 'units': '$^{\\circ}$C'}, {'name': 'Type', 'scalars': [{'value': 'Vickers'}]}]",,,GPa,,,,,,,,,,,,,,,,,,,,,,,,,,,,,,,,,,,,,,,,,,,,,,,,,,,,,,,,,,,,,,,
2009,FeSi,[{'name': 'NIST_SRD-30'}],['Iron silicide'],[{'name': 'Melt Processing'}],"[{'citation': 'Thermodynamic Properties of Iron Silicides FeSi and $\\alpha$-FeSi2, J. Acker, K. Bohmhammel, G.J.K. van den Berg, J.C. van Miltenburg, and C. Kloc, Journal of Chemical Thermodynamics, Vol. 31, pp. 1523-1536 (1999), published by Academic Press Ltd..'}]",,,,,,,,,,,,Fe-Si,,,,,,,,,,,,,,,,,,,,,,,,,Polycrystalline,,,,,,,,,,,,,,,,,,,,,,,,,,,,,,,,,,,,,,,,,,,,,,,,,,,,,,,,,,,,,,,,,,,,,,,,,,,,,,,,,,,,,,,,,,,,,,,131.1,"[{'name': 'Series Number', 'scalars': [{'value': '1'}, {'value': '1'}, {'value': '1'}, {'value': '1'}, {'value': '1'}, {'value': '1'}, {'value': '1'}, {'value': '1'}, {'value': '1'}, {'value': '1'}, {'value': '1'}, {'value': '1'}, {'value': '1'}, {'value': '1'}, {'value': '1'}, {'value': '1'}, {'value': '1'}, {'value': '1'}, {'value': '1'}, {'value': '1'}, {'value': '1'}, {'value': '1'}, {'value': '1'}, {'value': '1'}, {'value': '1'}, {'value': '1'}, {'value': '1'}, {'value': '1'}, {'value': '1'}, {'value': '1'}, {'value': '1'}, {'value': '1'}, {'value': '1'}, {'value': '1'}, {'value': '1'}, {'value': '1'}, {'value': '1'}, {'value': '1'}, {'value': '1'}, {'value': '1'}, {'value': '1'}, {'value': '1'}, {'value': '1'}, {'value': '1'}, {'value': '1'}, {'value': '1'}, {'value': '1'}, {'value': '1'}, {'value': '1'}, {'value': '1'}, {'value': '1'}, {'value': '1'}, {'value': '1'}, {'value': '1'}, {'value': '1'}, {'value': '1'}, {'value': '1'}, {'value': '1'}, {'value': '1'}, {'value': '1'}, {'value': '1'}, {'value': '1'}, {'value': '1'}, {'value': '1'}, {'value': '1'}, {'value': '1'}, {'value': '1'}, {'value': '1'}, {'value': '1'}, {'value': '1'}, {'value': '1'}, {'value': '1'}, {'value': '1'}, {'value': '1'}, {'value': '1'}, {'value': '1'}, {'value': '1'}, {'value': '1'}, {'value': '1'}, {'value': '1'}, {'value': '1'}, {'value': '1'}, {'value': '2'}, {'value': '2'}, {'value': '2'}, {'value': '2'}, {'value': '2'}, {'value': '2'}, {'value': '2'}, {'value': '2'}, {'value': '2'}, {'value': '2'}, {'value': '3'}, {'value': '3'}, {'value': '3'}, {'value': '3'}, {'value': '3'}, {'value': '3'}, {'value': '3'}, {'value': '3'}, {'value': '3'}, {'value': '3'}, {'value': '3'}, {'value': '4'}, {'value': '4'}, {'value': '4'}, {'value': '4'}, {'value': '4'}, {'value': '4'}, {'value': '4'}, {'value': '4'}, {'value': '4'}, {'value': '4'}, {'value': '4'}, {'value': '4'}, {'value': '4'}, {'value': '4'}, {'value': '4'}, {'value': '4'}, {'value': '4'}, {'value': '4'}, {'value': '4'}, {'value': '4'}, {'value': '4'}, {'value': '4'}, {'value': '4'}, {'value': '4'}, {'value': '4'}, {'value': '4'}, {'value': '4'}, {'value': '4'}, {'value': '4'}, {'value': '4'}, {'value': '4'}, {'value': '4'}, {'value': '4'}, {'value': '4'}, {'value': '4'}, {'value': '4'}, {'value': '4'}, {'value': '4'}, {'value': '5'}, {'value': '5'}, {'value': '5'}, {'value': '5'}, {'value': '5'}, {'value': '5'}, {'value': '5'}, {'value': '5'}, {'value': '5'}, {'value': '5'}, {'value': '5'}, {'value': '5'}, {'value': '5'}, {'value': '5'}, {'value': '5'}, {'value': '5'}, {'value': '5'}, {'value': '5'}, {'value': '5'}, {'value': '5'}, {'value': '5'}, {'value': '5'}, {'value': '5'}, {'value': '5'}, {'value': '5'}, {'value': '5'}, {'value': '5'}, {'value': '5'}, {'value': '5'}, {'value': '5'}, {'value': '5'}, {'value': '5'}, {'value': '5'}, {'value': '5'}, {'value': '5'}, {'value': '5'}, {'value': '5'}, {'value': '5'}, {'value': '5'}, {'value': '5'}, {'value': '5'}, {'value': '5'}, {'value': '5'}, {'value': '5'}, {'value': '5'}, {'value': '5'}, {'value': '5'}, {'value': '5'}, {'value': '5'}, {'value': '5'}, {'value': '5'}, {'value': '5'}, {'value': '5'}, {'value': '5'}, {'value': '5'}, {'value': '5'}, {'value': '5'}, {'value': '5'}, {'value': '5'}, {'value': '5'}, {'value': '5'}, {'value': '5'}, {'value': '5'}, {'value': '5'}, {'value': '5'}, {'value': '5'}, {'value': '5'}, {'value': '5'}, {'value': '5'}, {'value': '5'}, {'value': '5'}, {'value': '5'}, {'value': '5'}, {'value': '6'}, {'value': '6'}, {'value': '6'}, {'value': '6'}, {'value': '6'}, {'value': '6'}, {'value': '6'}, {'value': '6'}, {'value': '6'}, {'value': '6'}, {'value': '6'}, {'value': '6'}, {'value': '6'}, {'value': '6'}, {'value': '6'}, {'value': '6'}, {'value': '6'}, {'value': '6'}, {'value': '6'}, {'value': '6'}, {'value': '6'}, {'value': '6'}, {'value': '6'}, {'value': '6'}, {'value': '6'}, {'value': '6'}, {'value': '6'}, {'value': '6'}, {'value': '6'}, {'value': '6'}, {'value': '6'}, {'value': '6'}, {'value': '6'}, {'value': '6'}, {'value': '6'}, {'value': '6'}, {'value': '6'}, {'value': '6'}, {'value': '6'}]}, {'name': 'Temperature', 'scalars': [{'value': '78.30'}, {'value': '79.20'}, {'value': '81.09'}, {'value': '83.93'}, {'value': '86.72'}, {'value': '89.50'}, {'value': '92.29'}, {'value': '95.10'}, {'value': '97.91'}, {'value': '100.74'}, {'value': '103.57'}, {'value': '106.42'}, {'value': '109.27'}, {'value': '112.13'}, {'value': '115.00'}, {'value': '117.87'}, {'value': '120.76'}, {'value': '123.64'}, {'value': '126.53'}, {'value': '129.43'}, {'value': '132.34'}, {'value': '135.24'}, {'value': '138.15'}, {'value': '141.06'}, {'value': '143.98'}, {'value': '146.90'}, {'value': '149.83'}, {'value': '152.75'}, {'value': '155.69'}, {'value': '158.62'}, {'value': '161.56'}, {'value': '164.50'}, {'value': '167.44'}, {'value': '170.38'}, {'value': '173.33'}, {'value': '176.28'}, {'value': '179.23'}, {'value': '182.17'}, {'value': '185.10'}, {'value': '188.01'}, {'value': '190.89'}, {'value': '193.76'}, {'value': '196.61'}, {'value': '199.45'}, {'value': '202.29'}, {'value': '205.10'}, {'value': '207.91'}, {'value': '210.70'}, {'value': '213.47'}, {'value': '216.24'}, {'value': '219.00'}, {'value': '221.74'}, {'value': '224.47'}, {'value': '227.20'}, {'value': '229.91'}, {'value': '232.62'}, {'value': '235.31'}, {'value': '238.00'}, {'value': '240.68'}, {'value': '243.35'}, {'value': '246.01'}, {'value': '248.67'}, {'value': '251.31'}, {'value': '253.95'}, {'value': '256.58'}, {'value': '259.21'}, {'value': '261.83'}, {'value': '264.44'}, {'value': '267.05'}, {'value': '269.65'}, {'value': '272.24'}, {'value': '274.83'}, {'value': '277.42'}, {'value': '280.00'}, {'value': '282.59'}, {'value': '285.17'}, {'value': '287.74'}, {'value': '290.31'}, {'value': '292.87'}, {'value': '295.44'}, {'value': '297.99'}, {'value': '300.55'}, {'value': '11.12'}, {'value': '13.26'}, {'value': '15.03'}, {'value': '16.83'}, {'value': '18.81'}, {'value': '20.90'}, {'value': '23.04'}, {'value': '25.26'}, {'value': '27.57'}, {'value': '29.95'}, {'value': '11.33'}, {'value': '12.92'}, {'value': '14.78'}, {'value': '16.60'}, {'value': '18.56'}, {'value': '20.64'}, {'value': '22.78'}, {'value': '25.00'}, {'value': '27.29'}, {'value': '29.68'}, {'value': '32.15'}, {'value': '34.60'}, {'value': '35.83'}, {'value': '37.43'}, {'value': '38.99'}, {'value': '40.58'}, {'value': '42.19'}, {'value': '43.83'}, {'value': '45.49'}, {'value': '47.16'}, {'value': '48.86'}, {'value': '50.58'}, {'value': '52.31'}, {'value': '54.05'}, {'value': '55.81'}, {'value': '57.59'}, {'value': '59.37'}, {'value': '61.17'}, {'value': '62.98'}, {'value': '64.80'}, {'value': '66.63'}, {'value': '68.47'}, {'value': '70.31'}, {'value': '72.17'}, {'value': '74.03'}, {'value': '75.91'}, {'value': '77.78'}, {'value': '79.67'}, {'value': '81.56'}, {'value': '83.46'}, {'value': '85.36'}, {'value': '87.27'}, {'value': '89.18'}, {'value': '91.10'}, {'value': '93.02'}, {'value': '94.95'}, {'value': '96.88'}, {'value': '98.81'}, {'value': '100.75'}, {'value': '102.16'}, {'value': '102.30'}, {'value': '103.84'}, {'value': '106.77'}, {'value': '109.64'}, {'value': '112.50'}, {'value': '115.37'}, {'value': '118.25'}, {'value': '121.13'}, {'value': '124.02'}, {'value': '126.91'}, {'value': '129.81'}, {'value': '132.72'}, {'value': '135.63'}, {'value': '138.54'}, {'value': '141.46'}, {'value': '144.38'}, {'value': '147.30'}, {'value': '150.23'}, {'value': '153.15'}, {'value': '156.09'}, {'value': '159.02'}, {'value': '161.97'}, {'value': '164.91'}, {'value': '167.86'}, {'value': '170.81'}, {'value': '173.77'}, {'value': '176.72'}, {'value': '179.67'}, {'value': '182.62'}, {'value': '185.54'}, {'value': '188.45'}, {'value': '191.34'}, {'value': '194.21'}, {'value': '197.07'}, {'value': '199.92'}, {'value': '202.76'}, {'value': '205.58'}, {'value': '208.39'}, {'value': '211.19'}, {'value': '213.97'}, {'value': '216.75'}, {'value': '219.51'}, {'value': '222.26'}, {'value': '225.00'}, {'value': '227.73'}, {'value': '230.45'}, {'value': '233.17'}, {'value': '235.87'}, {'value': '238.57'}, {'value': '241.25'}, {'value': '243.94'}, {'value': '246.61'}, {'value': '249.27'}, {'value': '251.93'}, {'value': '254.58'}, {'value': '257.22'}, {'value': '259.86'}, {'value': '262.50'}, {'value': '265.12'}, {'value': '267.74'}, {'value': '270.35'}, {'value': '272.96'}, {'value': '275.57'}, {'value': '278.17'}, {'value': '280.77'}, {'value': '283.37'}, {'value': '285.96'}, {'value': '288.55'}, {'value': '291.13'}, {'value': '293.71'}, {'value': '296.28'}, {'value': '298.85'}, {'value': '304.21'}, {'value': '306.76'}, {'value': '309.30'}, {'value': '311.84'}, {'value': '314.38'}, {'value': '316.92'}, {'value': '319.45'}, {'value': '321.97'}, {'value': '324.50'}, {'value': '327.02'}, {'value': '329.54'}, {'value': '332.05'}, {'value': '334.57'}, {'value': '337.08'}, {'value': '339.60'}, {'value': '342.11'}, {'value': '344.62'}, {'value': '347.12'}, {'value': '349.63'}, {'value': '352.13'}, {'value': '354.63'}, {'value': '357.12'}, {'value': '359.62'}, {'value': '362.11'}, {'value': '364.60'}, {'value': '367.09'}, {'value': '369.57'}, {'value': '372.06'}, {'value': '374.54'}, {'value': '377.02'}, {'value': '379.50'}, {'value': '381.97'}, {'value': '384.44'}, {'value': '386.91'}, {'value': '389.38'}, {'value': '391.85'}, {'value': '394.32'}, {'value': '396.80'}, {'value': '399.27'}], 'units': 'K'}, {'name': 'Cp', 'scalars': [{'value': '1.323'}, {'value': '1.353'}, {'value': '1.419'}, {'value': '1.524'}, {'value': '1.625'}, {'value': '1.732'}, {'value': '1.839'}, {'value': '1.944'}, {'value': '2.048'}, {'value': '2.157'}, {'value': '2.259'}, {'value': '2.363'}, {'value': '2.468'}, {'value': '2.573'}, {'value': '2.675'}, {'value': '2.778'}, {'value': '2.879'}, {'value': '2.978'}, {'value': '3.075'}, {'value': '3.172'}, {'value': '3.265'}, {'value': '3.357'}, {'value': '3.445'}, {'value': '3.535'}, {'value': '3.621'}, {'value': '3.704'}, {'value': '3.784'}, {'value': '3.865'}, {'value': '3.949'}, {'value': '4.027'}, {'value': '4.090'}, {'value': '4.162'}, {'value': '4.229'}, {'value': '4.295'}, {'value': '4.352'}, {'value': '4.425'}, {'value': '4.487'}, {'value': '4.539'}, {'value': '4.588'}, {'value': '4.649'}, {'value': '4.691'}, {'value': '4.746'}, {'value': '4.796'}, {'value': '4.841'}, {'value': '4.878'}, {'value': '4.923'}, {'value': '4.965'}, {'value': '5.005'}, {'value': '5.045'}, {'value': '5.069'}, {'value': '5.103'}, {'value': '5.140'}, {'value': '5.174'}, {'value': '5.207'}, {'value': '5.237'}, {'value': '5.267'}, {'value': '5.296'}, {'value': '5.322'}, {'value': '5.350'}, {'value': '5.376'}, {'value': '5.400'}, {'value': '5.423'}, {'value': '5.446'}, {'value': '5.470'}, {'value': '5.491'}, {'value': '5.510'}, {'value': '5.533'}, {'value': '5.554'}, {'value': '5.577'}, {'value': '5.597'}, {'value': '5.619'}, {'value': '5.634'}, {'value': '5.658'}, {'value': '5.673'}, {'value': '5.693'}, {'value': '5.710'}, {'value': '5.728'}, {'value': '5.748'}, {'value': '5.764'}, {'value': '5.780'}, {'value': '5.795'}, {'value': '5.813'}, {'value': '0.0078'}, {'value': '0.0077'}, {'value': '0.0122'}, {'value': '0.0165'}, {'value': '0.0198'}, {'value': '0.0241'}, {'value': '0.0325'}, {'value': '0.0434'}, {'value': '0.0592'}, {'value': '0.0811'}, {'value': '0.0083'}, {'value': '0.0103'}, {'value': '0.0106'}, {'value': '0.0164'}, {'value': '0.0179'}, {'value': '0.0242'}, {'value': '0.0303'}, {'value': '0.0422'}, {'value': '0.0564'}, {'value': '0.0780'}, {'value': '0.0966'}, {'value': '0.1108'}, {'value': '0.1253'}, {'value': '0.1478'}, {'value': '0.1701'}, {'value': '0.1938'}, {'value': '0.2234'}, {'value': '0.2559'}, {'value': '0.2906'}, {'value': '0.3265'}, {'value': '0.3664'}, {'value': '0.4084'}, {'value': '0.4516'}, {'value': '0.4988'}, {'value': '0.5479'}, {'value': '0.5975'}, {'value': '0.6546'}, {'value': '0.7094'}, {'value': '0.7673'}, {'value': '0.8252'}, {'value': '0.8863'}, {'value': '0.9465'}, {'value': '1.014'}, {'value': '1.076'}, {'value': '1.146'}, {'value': '1.216'}, {'value': '1.284'}, {'value': '1.357'}, {'value': '1.429'}, {'value': '1.499'}, {'value': '1.571'}, {'value': '1.643'}, {'value': '1.715'}, {'value': '1.787'}, {'value': '1.860'}, {'value': '1.933'}, {'value': '2.004'}, {'value': '2.077'}, {'value': '2.152'}, {'value': '2.202'}, {'value': '2.216'}, {'value': '2.268'}, {'value': '2.375'}, {'value': '2.482'}, {'value': '2.587'}, {'value': '2.690'}, {'value': '2.792'}, {'value': '2.892'}, {'value': '2.991'}, {'value': '3.088'}, {'value': '3.183'}, {'value': '3.277'}, {'value': '3.369'}, {'value': '3.458'}, {'value': '3.546'}, {'value': '3.632'}, {'value': '3.715'}, {'value': '3.796'}, {'value': '3.876'}, {'value': '3.960'}, {'value': '4.035'}, {'value': '4.100'}, {'value': '4.171'}, {'value': '4.238'}, {'value': '4.298'}, {'value': '4.362'}, {'value': '4.435'}, {'value': '4.496'}, {'value': '4.544'}, {'value': '4.598'}, {'value': '4.653'}, {'value': '4.698'}, {'value': '4.755'}, {'value': '4.801'}, {'value': '4.848'}, {'value': '4.886'}, {'value': '4.928'}, {'value': '4.973'}, {'value': '5.012'}, {'value': '5.047'}, {'value': '5.075'}, {'value': '5.112'}, {'value': '5.147'}, {'value': '5.181'}, {'value': '5.213'}, {'value': '5.243'}, {'value': '5.271'}, {'value': '5.300'}, {'value': '5.329'}, {'value': '5.355'}, {'value': '5.382'}, {'value': '5.407'}, {'value': '5.432'}, {'value': '5.454'}, {'value': '5.477'}, {'value': '5.500'}, {'value': '5.521'}, {'value': '5.543'}, {'value': '5.565'}, {'value': '5.585'}, {'value': '5.607'}, {'value': '5.627'}, {'value': '5.646'}, {'value': '5.665'}, {'value': '5.681'}, {'value': '5.702'}, {'value': '5.718'}, {'value': '5.738'}, {'value': '5.756'}, {'value': '5.772'}, {'value': '5.788'}, {'value': '5.803'}, {'value': '5.830'}, {'value': '5.839'}, {'value': '5.853'}, {'value': '5.870'}, {'value': '5.885'}, {'value': '5.892'}, {'value': '5.900'}, {'value': '5.909'}, {'value': '5.919'}, {'value': '5.926'}, {'value': '5.932'}, {'value': '5.949'}, {'value': '5.961'}, {'value': '5.970'}, {'value': '5.983'}, {'value': '5.995'}, {'value': '6.005'}, {'value': '6.013'}, {'value': '6.022'}, {'value': '6.034'}, {'value': '6.047'}, {'value': '6.055'}, {'value': '6.066'}, {'value': '6.081'}, {'value': '6.091'}, {'value': '6.097'}, {'value': '6.110'}, {'value': '6.112'}, {'value': '6.117'}, {'value': '6.123'}, {'value': '6.132'}, {'value': '6.139'}, {'value': '6.142'}, {'value': '6.153'}, {'value': '6.151'}, {'value': '6.158'}, {'value': '6.173'}, {'value': '6.177'}, {'value': '6.185'}], 'units': 'M'}, {'name': 'Molar Heat Capacity', 'scalars': [{'value': '11.00'}, {'value': '11.25'}, {'value': '11.80'}, {'value': '12.67'}, {'value': '13.51'}, {'value': '14.40'}, {'value': '15.29'}, {'value': '16.16'}, {'value': '17.03'}, {'value': '17.93'}, {'value': '18.78'}, {'value': '19.65'}, {'value': '20.52'}, {'value': '21.39'}, {'value': '22.24'}, {'value': '23.10'}, {'value': '23.94'}, {'value': '24.76'}, {'value': '25.57'}, {'value': '26.37'}, {'value': '27.15'}, {'value': '27.91'}, {'value': '28.64'}, {'value': '29.39'}, {'value': '30.11'}, {'value': '30.80'}, {'value': '31.46'}, {'value': '32.14'}, {'value': '32.83'}, {'value': '33.48'}, {'value': '34.01'}, {'value': '34.60'}, {'value': '35.16'}, {'value': '35.71'}, {'value': '36.18'}, {'value': '36.79'}, {'value': '37.31'}, {'value': '37.74'}, {'value': '38.15'}, {'value': '38.65'}, {'value': '39.00'}, {'value': '39.46'}, {'value': '39.88'}, {'value': '40.25'}, {'value': '40.56'}, {'value': '40.93'}, {'value': '41.28'}, {'value': '41.61'}, {'value': '41.95'}, {'value': '42.15'}, {'value': '42.43'}, {'value': '42.74'}, {'value': '43.02'}, {'value': '43.29'}, {'value': '43.54'}, {'value': '43.79'}, {'value': '44.03'}, {'value': '44.25'}, {'value': '44.48'}, {'value': '44.70'}, {'value': '44.90'}, {'value': '45.09'}, {'value': '45.28'}, {'value': '45.48'}, {'value': '45.65'}, {'value': '45.81'}, {'value': '46.00'}, {'value': '46.18'}, {'value': '46.37'}, {'value': '46.54'}, {'value': '46.72'}, {'value': '46.84'}, {'value': '47.04'}, {'value': '47.17'}, {'value': '47.33'}, {'value': '47.48'}, {'value': '47.63'}, {'value': '47.79'}, {'value': '47.92'}, {'value': '48.06'}, {'value': '48.18'}, {'value': '48.33'}, {'value': '0.06'}, {'value': '0.06'}, {'value': '0.10'}, {'value': '0.14'}, {'value': '0.16'}, {'value': '0.20'}, {'value': '0.27'}, {'value': '0.36'}, {'value': '0.49'}, {'value': '0.67'}, {'value': '0.07'}, {'value': '0.09'}, {'value': '0.09'}, {'value': '0.14'}, {'value': '0.15'}, {'value': '0.20'}, {'value': '0.25'}, {'value': '0.35'}, {'value': '0.47'}, {'value': '0.65'}, {'value': '0.80'}, {'value': '0.92'}, {'value': '1.04'}, {'value': '1.23'}, {'value': '1.41'}, {'value': '1.61'}, {'value': '1.86'}, {'value': '2.13'}, {'value': '2.42'}, {'value': '2.71'}, {'value': '3.05'}, {'value': '3.40'}, {'value': '3.75'}, {'value': '4.15'}, {'value': '4.56'}, {'value': '4.97'}, {'value': '5.44'}, {'value': '5.90'}, {'value': '6.38'}, {'value': '6.86'}, {'value': '7.37'}, {'value': '7.87'}, {'value': '8.43'}, {'value': '8.95'}, {'value': '9.53'}, {'value': '10.11'}, {'value': '10.68'}, {'value': '11.28'}, {'value': '11.88'}, {'value': '12.46'}, {'value': '13.06'}, {'value': '13.66'}, {'value': '14.26'}, {'value': '14.86'}, {'value': '15.46'}, {'value': '16.07'}, {'value': '16.66'}, {'value': '17.27'}, {'value': '17.89'}, {'value': '18.31'}, {'value': '18.42'}, {'value': '18.86'}, {'value': '19.75'}, {'value': '20.64'}, {'value': '21.51'}, {'value': '22.37'}, {'value': '23.21'}, {'value': '24.05'}, {'value': '24.87'}, {'value': '25.68'}, {'value': '26.47'}, {'value': '27.25'}, {'value': '28.01'}, {'value': '28.75'}, {'value': '29.48'}, {'value': '30.20'}, {'value': '30.89'}, {'value': '31.56'}, {'value': '32.23'}, {'value': '32.93'}, {'value': '33.55'}, {'value': '34.09'}, {'value': '34.68'}, {'value': '35.24'}, {'value': '35.74'}, {'value': '36.27'}, {'value': '36.87'}, {'value': '37.38'}, {'value': '37.78'}, {'value': '38.23'}, {'value': '38.69'}, {'value': '39.06'}, {'value': '39.54'}, {'value': '39.92'}, {'value': '40.31'}, {'value': '40.62'}, {'value': '40.97'}, {'value': '41.35'}, {'value': '41.67'}, {'value': '41.96'}, {'value': '42.20'}, {'value': '42.50'}, {'value': '42.79'}, {'value': '43.08'}, {'value': '43.34'}, {'value': '43.59'}, {'value': '43.83'}, {'value': '44.07'}, {'value': '44.31'}, {'value': '44.52'}, {'value': '44.75'}, {'value': '44.96'}, {'value': '45.16'}, {'value': '45.35'}, {'value': '45.54'}, {'value': '45.73'}, {'value': '45.90'}, {'value': '46.09'}, {'value': '46.27'}, {'value': '46.44'}, {'value': '46.62'}, {'value': '46.79'}, {'value': '46.94'}, {'value': '47.10'}, {'value': '47.23'}, {'value': '47.41'}, {'value': '47.54'}, {'value': '47.71'}, {'value': '47.86'}, {'value': '47.99'}, {'value': '48.12'}, {'value': '48.25'}, {'value': '48.47'}, {'value': '48.55'}, {'value': '48.66'}, {'value': '48.81'}, {'value': '48.93'}, {'value': '48.99'}, {'value': '49.06'}, {'value': '49.13'}, {'value': '49.21'}, {'value': '49.27'}, {'value': '49.32'}, {'value': '49.46'}, {'value': '49.56'}, {'value': '49.64'}, {'value': '49.75'}, {'value': '49.85'}, {'value': '49.93'}, {'value': '50.00'}, {'value': '50.07'}, {'value': '50.17'}, {'value': '50.28'}, {'value': '50.34'}, {'value': '50.44'}, {'value': '50.56'}, {'value': '50.64'}, {'value': '50.69'}, {'value': '50.80'}, {'value': '50.82'}, {'value': '50.86'}, {'value': '50.91'}, {'value': '50.98'}, {'value': '51.04'}, {'value': '51.07'}, {'value': '51.16'}, {'value': '51.14'}, {'value': '51.20'}, {'value': '51.33'}, {'value': '51.36'}, {'value': '51.43'}], 'units': 'J$\\cdot$mol$^{-1}$ K$^{-1}$'}]",J kg$^{-1}$ K$^{-1}$,,,,,,,,,,,,,,,,,,,,,,
2010,Si3N4.xMgO,[{'name': 'NIST_SRD-30'}],['Silicon nitride'],[{'name': 'Sintering'}],"[{'citation': 'Effect of Surface Condition on the Flexural Strength of Sintered Silicon Nitride, J.E.O. Ovri and T.J. Davies, Journal of Materials Science Letters, Vol. 6, pp. 849-850 (1987), published by Chapman and Hall.'}]",,,,,,,,,,,,Si-N:MgO,,,,,,,,,,,,,,,,,,,,,,,,,Polycrystalline,,,,,,,,,,,,,,,,,,,,,,,,,,,,,,,,,,,,,,,,,,,,,,,,,,,,,,,,,,,,,,,,,,,,,,,,,,,,,,,,,Bar,,,,,,,,,,,,,,,,,,,,,,,,,,,,,,,,,,10.1,"[{'name': 'Temperature', 'scalars': [{'value': '23'}], 'units': '$^{\\circ}$C'}, {'name': 'Diamond Lapped', 'scalars': [{'value': 'no'}, {'value': 'yes'}]}]",,,
2011,TaB2,[{'name': 'NIST_SRD-30'}],['Tantalum diboride'],[{'name': 'Melt Processing'}],"[{'citation': 'Thermal Expansion Studies on the Group IV-VII Transition Metal Diborides, B. Lonnberg, Journal of the Less-Common Metals, Vol. 141, pp. 145-156 (1988), published by Elsevier Sequoia.'}]",,,,,,,,,,,,Ta-B,,,,,,,,,,,,,,,,,,,,,,,,,Polycrystalline,,,,,,,,,,,,,,,,,,,,,,,,,,,,,,,,,,,,,,,,,,,,,,,,,,,,,,,,,,,,,,,,,,,,,,,,,,,,,,,,,,,,,,,,,,,,,,,,,,,,,,,,,,,,,5.5,"[{'name': 'Axis', 'scalars': [{'value': 'a'}, {'value': 'a'}, {'value': 'a'}, {'value': 'a'}, {'value': 'a'}, {'value': 'a'}, {'value': 'a'}, {'value': 'a'}, {'value': 'a'}, {'value': 'a'}, {'value': 'a'}, {'value': 'a'}, {'value': 'a'}, {'value': 'c'}, {'value': 'c'}, {'value': 'c'}, {'value': 'c'}, {'value': 'c'}, {'value': 'c'}, {'value': 'c'}, {'value': 'c'}, {'value': 'c'}, {'value': 'c'}, {'value': 'c'}, {'value': 'c'}, {'value': 'c'}]}, {'name': 'Temperature', 'scalars': [{'value': '300'}, {'value': '400'}, {'value': '500'}, {'value': '600'}, {'value': '700'}, {'value': '800'}, {'value': '900'}, {'value': '1000'}, {'value': '1100'}, {'value': '1200'}, {'value': '1300'}, {'value': '1400'}, {'value': '1500'}, {'value': '300'}, {'value': '400'}, {'value': '500'}, {'value': '600'}, {'value': '700'}, {'value': '800'}, {'value': '900'}, {'value': '1000'}, {'value': '1100'}, {'value': '1200'}, {'value': '1300'}, {'value': '1400'}, {'value': '1500'}], 'units': 'K'}]",x10$^{-6}$,,,,,,,,
2012,TiB2,[{'name': 'NIST_SRD-30'}],['Titanium diboride'],[{'name': 'Hot Pressing'}],"[{'citation': 'Elastic Properties and Microcracking Behavior of Particulate Titanium Diboride-Silicon Carbide Composites, M.J. Pan, P.A. Hoffman, D.J. Green, and J.R. Hellmann, Journal of the American Ceramic Society, Vol. 80 3, pp. 692-698 (1997), published by American Ceramic Society.'}]",,,,,,,,,,,,Ti-B,,,,,,,,,,,,,,,,,,,,,,,,,Polycrystalline,,,,4.45,"[{'name': 'Volume Fraction of TiB2', 'scalars': [{'value': '100'}], 'units': '%'}]",,,g cm$^{-3}$,,,,,,,,,,,,,,,,,,,,,,,,,,,,,,,,,,,,,,,,,,,,,,,,,,,,,,,,,,,,,,,,,,,,,,,,,,,,,,,,,,,,,,,,,,,,,,,,,,,,,,,,,,,,,,,
2013,ZrO2.xAl2O3.yY2O3,[{'name': 'NIST_SRD-30'}],['Zirconia'],[{'name': 'Sintering'}],"[{'citation': 'Microstructure and Mechanical Properties of Al2O3, Si3N4, SiC, and ZrO2(PSZ) Ceramics for Slurry Valves, H. Matsui, M. Kawai, T. Takae, K. Hashimoto, S. Takato, and H. Jinno, Journal of the Society of Materials Science, Japan, Vol. 35, pp. 41-47 (1986), published by Kyoto: Nihon Zairyo Gakkai.'}]",,,,,,,,,,,,Zr-O:Al,,,,,,,,,,,,,,,,,,,,,,,,,Polycrystalline,,,,,,,,,,,,,,,,,,,,,,,,,,,,,,,,,,,,,,,,,,,,,,,,,,,,10.9,"[{'name': 'Temperature', 'scalars': [{'value': '23'}], 'units': '$^{\\circ}$C'}]",,,GPa,,,,,,,,,,,,,,,,,,,,,,,,,,,,,,,,,,,,,,,,,,,,,,,,,,,,,,,,,,,,,,,
