Repository: ckborg/DSW2018

# DSW2018

## Description
Investigation of a structural ceramics database (WebSCD) curated by the National Institute of Standards and Technology (NIST).
3-week project as part of the UC Berkeley Data Science workshop (DSW2018).
[WebSCD]("https://srdata.nist.gov/CeramicDataPortal/scd")

## Results at-a-glance

~4000 material entries

Most represented mechanical properties: Elastic modulus, flexural strength, fracture toughness.

## Team members
[Prabudhya Bhattacharyya]("http://physics.berkeley.edu/people/graduate-student/prabudhya-bhattacharyya")

[Chris Bronner]("https://chrisbronner.com/")

[Steve Drapcho]("https://www.linkedin.com/in/steven-drapcho-2b939b149/")

File: NIST_CeramicDataSet.csv (part 53 of 103)
2014,ReB2,[{'name': 'NIST_SRD-30'}],['Rhenium diboride'],[{'name': 'Melt Processing'}],"[{'citation': 'Thermal Expansion Studies on the Group IV-VII Transition Metal Diborides, B. Lonnberg, Journal of the Less-Common Metals, Vol. 141, pp. 145-156 (1988), published by Elsevier Sequoia.'}]",2.8992,"[{'name': 'Axis', 'scalars': [{'value': 'a'}, {'value': 'a'}, {'value': 'a'}, {'value': 'a'}, {'value': 'a'}, {'value': 'a'}, {'value': 'a'}, {'value': 'a'}, {'value': 'a'}, {'value': 'a'}, {'value': 'a'}, {'value': 'a'}, {'value': 'a'}, {'value': 'c'}, {'value': 'c'}, {'value': 'c'}, {'value': 'c'}, {'value': 'c'}, {'value': 'c'}, {'value': 'c'}, {'value': 'c'}, {'value': 'c'}, {'value': 'c'}, {'value': 'c'}, {'value': 'c'}, {'value': 'c'}]}, {'name': 'Temperature', 'scalars': [{'value': '300'}, {'value': '400'}, {'value': '500'}, {'value': '600'}, {'value': '700'}, {'value': '800'}, {'value': '900'}, {'value': '1000'}, {'value': '1100'}, {'value': '1200'}, {'value': '1300'}, {'value': '1400'}, {'value': '1500'}, {'value': '300'}, {'value': '400'}, {'value': '500'}, {'value': '600'}, {'value': '700'}, {'value': '800'}, {'value': '900'}, {'value': '1000'}, {'value': '1100'}, {'value': '1200'}, {'value': '1300'}, {'value': '1400'}, {'value': '1500'}], 'units': 'K'}]",$\AA$,,,,,,,,,Re-B,,,,,,,,,,,,,,,,,,,,,,,,,Polycrystalline,,,,,,,,,,,,,,,,,,,,,,,,,,,,,,,,,,,,,,,,,,,,,,,,,,,,,,,,,,,,,,,,,,,,,,,,,,,,,,,,,,,,,,,,,,,,,,,,,,,,,,,,,,,,,,,,,,,,,,,
2015,C,[{'name': 'NIST_SRD-30'}],['Diamond'],,"[{'citation': 'Thermal Conductivity of Pure and Impure Silicon, Silicon Carbide, and Diamond, G.A. Slack, Journal of Applied Physics, Vol. 35 12, pp. 3460-3466 (1964), published by American Institute of Physics.'}]",,,,,,,,,,,,C,,,,,,,,,,,,,,,,,,,,,,,,,Single Crystal,,,,,,,,,,,,,,,,,,,,,,,,,,,,,,,,,,,,,,,,,,,,,,,,,,,,,,,,,,,,,,,,,,,,,,,,,,,,,,,,,,,,,,,,,,,,,,,,,,,,,,,32,"[{'name': 'Temperature', 'scalars': [{'value': '3'}, {'value': '10'}, {'value': '31'}, {'value': '67'}, {'value': '110'}, {'value': '330'}], 'units': 'K'}, {'name': 'Material Type', 'scalars': [{'value': 'I'}]}]",W m$^{-1}$ K$^{-1}$,,,,,,,,,,,,,,
2016,Al2O3,[{'name': 'NIST_SRD-30'}],['Alumina'],[{'name': 'Hot Pressing'}],"[{'citation': 'Porosity Dependence of Wear and Other Mechanical Properties of Fine-Grain Al2O3 and B4C, C.C. Wu and R.W. Rice, Ceramic Engineering and Science Proceedings, Vol. 6, pp. 977-993 (1985), published by American Ceramic Society.'}]",,,,,,,,,,,,Al-O,,,,,,,,,,,,,,,,,,,,,,,,,Polycrystalline,,,,,,,,,,,,,,,,,,,,,,,,,,,,,,,,,3.44,"[{'name': 'Volume Fraction of Porosity', 'scalars': [{'value': '0.033'}, {'value': '0.078'}, {'value': '0.092'}, {'value': '0.116'}, {'value': '0.258'}, {'value': '0.259'}, {'value': '0.355'}, {'value': '0.356'}, {'value': '0.358'}]}]",,,MPa m$^{1/2}$,,,,,,,,,,,,,,,,,,,,,,,,,,,,,,,,,,,,,,,,,,,,,,,,,,,,,,,,,,,,,,,,,,,,,,,,,,,,,,,,,,
2017,Si3N4,[{'name': 'NIST_SRD-30'}],['Silicon nitride'],[{'name': 'Hot Isostatic Pressing'}],"[{'citation': 'The Evaluation of Environmental Effects in Toughened Ceramics for Advanced Heat Engines Investigation of Selected SiC and Si3N4 Ceramics, N.L.Hecht, G.A.Graves, D.E.McCullum, A.P.Berens, S.Goodrich, J.D.Wolf, J.R.Hoenigman, P.Yaney, D.Grant, and S.Hilton, ORNL Report Number:  ORNL/Sub/84-00221/2, pp. 1-111 (1990), published by Oak Ridge National Laboratory.'}]",,,,,,,,,,,,Si-N,,,,,,,,,,,,,,,,,,,,,,,,,Polycrystalline,,,,,,,,,,,,,,,,,,,,,,,,,,,,,,,,,6.1,"[{'name': 'Temperature', 'scalars': [{'value': '23'}], 'units': '$^{\\circ}$C'}, {'name': 'Test Type', 'scalars': [{'value': 'Vickers'}, {'value': 'Controlled Flaw'}]}]",,,MPa m$^{1/2}$,,,,,,,,,,,,,,,,,,,,,,,,,,,,GTE,,,,,,,,,,,,,,,,,,,,,,,,,,,,,,,,,,,,,,,,,,,,,,,,,,,,,,
2018,Si3N4.xY2O3,[{'name': 'NIST_SRD-30'}],['Silicon nitride'],[{'name': 'Hot Isostatic Pressing'}],"[{'citation': 'High-Temperature Tensile Strength and Tensile Stress Rupture Behavior of Norton/TRW NT-154 Silicon Nitride, L. Chuck, S.M. Goodrich, N.L. Hecht, and D.E. McCullum, Ceramic Engineering and Science Proceedings, Vol. 11 7, pp. 1007-1027 (1990), published by American Ceramic Society.'}]",,,,,,,,,,,,Si-N:Y,NT-154,,,,,,,,,,,,,,,,,,,,,,,,Polycrystalline,,,,,,,,,,,,,,,,,,,,,,,,,,,,,,,,,,,,,,,,,,,,,,,,,,,,,,,,,,,,,,,,,Norton/TRW,,,,,,,,,,,,,,,,,,,,,,,,,,,,,,,,,726,"[{'name': 'Temperature', 'scalars': [{'value': '20'}, {'value': '1000'}, {'value': '1200'}, {'value': '1400'}], 'units': '$^{\\circ}$C'}]",,,MPa,,,,,,,,,,,,,,,,,
2019,TiC,[{'name': 'NIST_SRD-30'}],['Titanium carbide'],,"[{'citation': 'Melting Points, Crystallographic Transformation, and Thermodynamic Values, M.E. Schlesinger, Engineered Materials Handbook, Vol. 4, pp. 883-891 (1991), edited by S.J. Schneider, Jr., published by ASM International.'}]",,,,,,,,,,,,Ti-C,,,,,,,,,,,,,,,,,,,,,,,,,,,,,,,,,,,,,,,,,,,,,,,,,,,,,,,,,,,,,,,,,,,,,,,,,,,,,,,,,,,,,,,,,,,,,,,,,,,,,,,,,,,,,,,,,,,,,,,,551,"[{'name': 'Temperature', 'scalars': [{'value': '23'}, {'value': '100'}, {'value': '500'}, {'value': '1000'}, {'value': '1500'}, {'value': '2000'}], 'units': '$^{\\circ}$C'}]",J kg$^{-1}$ K$^{-1}$,,,,,,,,,,,,,,,,,,,,,,
2020,ZrO2.xY2O3,[{'name': 'NIST_SRD-30'}],['Zirconia (TZP)'],[{'name': 'Sintering'}],"[{'citation': 'The Grain Size Dependence of the Mechanical Properties in TZP Ceramics, J. Wang, M. Rainforth, and R. Stevens, British Ceramic Transactions and Journal, Vol. 88, pp. 1-6 (1989), published by Institute of Ceramics.'}]",,,,,,,,,,,,Zr-O:Y,,,,,,,,,,,,,,,,,,,,,,,,,Polycrystalline,,,,,,,,,,,,,,,,,,,,,,,,,,,,,,,,,10.1,"[{'name': 'Test Type', 'scalars': [{'value': 'Indentation'}, {'value': 'Indentation'}, {'value': 'Indentation'}, {'value': 'Indentation'}, {'value': 'Indentation'}, {'value': 'Indentation'}, {'value': 'Indentation'}, {'value': 'Indentation'}, {'value': 'Indentation'}, {'value': 'Indentation'}, {'value': 'Indentation'}, {'value': 'Indentation'}, {'value': 'Indentation'}, {'value': 'Indentation'}, {'value': 'Indentation'}, {'value': 'Indentation'}, {'value': 'Indentation'}, {'value': 'Indentation'}, {'value': 'Indentation'}, {'value': 'Indentation'}, {'value': 'Indentation'}, {'value': 'Indentation'}, {'value': 'Indentation'}, {'value': 'SENB'}, {'value': 'SENB'}, {'value': 'SENB'}, {'value': 'SENB'}, {'value': 'SENB'}, {'value': 'SENB'}, {'value': 'SENB'}, {'value': 'SENB'}, {'value': 'SENB'}, {'value': 'SENB'}, {'value': 'SENB'}, {'value': 'SENB'}, {'value': 'SENB'}, {'value': 'SENB'}, {'value': 'SENB'}, {'value': 'SENB'}, {'value': 'SENB'}, {'value': 'SENB'}]}, {'name': 'Mass Fraction of Y2O3', 'scalars': [{'value': '2.0'}, {'value': '2.0'}, {'value': '2.0'}, {'value': '2.0'}, {'value': '2.0'}, {'value': '2.0'}, {'value': '2.0'}, {'value': '2.5'}, {'value': '2.5'}, {'value': '2.5'}, {'value': '2.5'}, {'value': '2.5'}, {'value': '2.5'}, {'value': '2.5'}, {'value': '2.5'}, {'value': '3.0'}, {'value': '3.0'}, {'value': '3.0'}, {'value': '3.0'}, {'value': '3.0'}, {'value': '3.0'}, {'value': '3.0'}, {'value': '3.0'}, {'value': '2.0'}, {'value': '2.0'}, {'value': '2.0'}, {'value': '2.0'}, {'value': '2.0'}, {'value': '2.0'}, {'value': '2.5'}, {'value': '2.5'}, {'value': '2.5'}, {'value': '2.5'}, {'value': '2.5'}, {'value': '2.5'}, {'value': '3.0'}, {'value': '3.0'}, {'value': '3.0'}, {'value': '3.0'}, {'value': '3.0'}, {'value': '3.0'}], 'units': '%'}, {'name': 'Grain Size', 'scalars': [{'value': '0.73'}, {'value': '0.86'}, {'value': '0.90'}, {'value': '0.98'}, {'value': '1.17'}, {'value': '1.31'}, {'value': '1.70'}, {'value': '0.78'}, {'value': '0.91'}, {'value': '0.98'}, {'value': '1.01'}, {'value': '1.22'}, {'value': '1.37'}, {'value': '1.77'}, {'value': '1.98'}, {'value': '0.86'}, {'value': '0.98'}, {'value': '1.07'}, {'value': '1.10'}, {'value': '1.30'}, {'value': '1.45'}, {'value': '1.83'}, {'value': '2.07'}, {'value': '0.73'}, {'value': '0.92'}, {'value': '0.97'}, {'value': '1.16'}, {'value': '1.33'}, {'value': '1.72'}, {'value': '0.76'}, {'value': '0.96'}, {'value': '1.01'}, {'value': '1.21'}, {'value': '1.36'}, {'value': '1.75'}, {'value': '0.82'}, {'value': '1.02'}, {'value': '1.07'}, {'value': '1.26'}, {'value': '1.44'}, {'value': '1.81'}], 'units': '$\\mu$m'}]",,,MPa m$^{1/2}$,,,,,,,,,,,,,,,,,,,,,,,,,,,,,,,,,,,,,,,,,,,,,,,,,,,,,,,,,,,,,,,,,,,,,,,,,,,,,,,,,,
2021,AlN,[{'name': 'NIST_SRD-30'}],['Aluminum nitride'],,"[{'citation': 'Thermophysical Properties of Sapphire, AlN and MgAl2O4 down to 70 K, St. Burghartz and B. Schulz, Journal of Nuclear Materials, Vol. 212, pp. 1065-1068 (1994), published by Elsevier Science B.V..'}]",,,,,,,,,,,,Al-N,,,,,,,,,,,,,,,,,,,,,,,,,Polycrystalline,,,,,,,,,,,,,,,,,,,,,,,,,,,,,,,,,,,,,,,,,,,,,,,,,,,,,,,,,,,,,,,,,,,,,,,,,,,,,,,,,,,,,,,,,,,,,,,,,,,,,,,,,,,,,1.3,"[{'name': 'Angle fromc-axis', 'scalars': [{'value': '-'}], 'units': 'degrees'}, {'name': 'Temperature', 'scalars': [{'value': '72'}, {'value': '91'}, {'value': '111'}, {'value': '131'}, {'value': '150'}, {'value': '171'}, {'value': '191'}, {'value': '211'}, {'value': '231'}, {'value': '252'}, {'value': '272'}, {'value': '293'}], 'units': 'K'}]",x10$^{-6}$,,,,,,,,
2022,TiB2.xSi3N4,[{'name': 'NIST_SRD-30'}],['Titanium diboride'],[{'name': 'Hot Pressing'}],"[{'citation': 'Effect of Hot-Pressing Temperature on Densification and Mechanical Properties of Titanium Diboride with Silicon Nitride as a Sintering Aid, J.H. Park, Y.H. Lee, Y.H. Koh, H.E. Kim, and S.S. Baek, Journal of the American Ceramic Society, Vol. 83 6, pp. 1542-1544 (2000), published by American Ceramic Society.'}]",,,,,,,,,,,,Ti-B:Si,,,,,,,,,,,,,,,,,,,,,,,,,Polycrystalline,,,,,,,,,,,,,,,,,,,,,,,,,,,,,,,,,,,,,,,,,,2.06,"[{'name': 'Sintering Temperature', 'scalars': [{'value': '1500'}, {'value': '1550'}, {'value': '1600'}, {'value': '1700'}, {'value': '1800'}], 'units': '$^{\\circ}$C'}, {'name': 'Relative Density', 'scalars': [{'value': '80.5'}, {'value': '96.2'}, {'value': '99.0'}, {'value': '99.9'}, {'value': '99.1'}], 'units': '%'}]",,,$\mu$m,,,,,,,,,,,,,,,,,,,,,,,,,,,,,,,,,,,,,,,,,,,,,,,,,,,,,,,,,,,,,,,,,,,,,,,,,
2023,Si3N4.xLaO2.yAl2O3,[{'name': 'NIST_SRD-30'}],['Silicon nitride composite'],,"[{'citation': 'Ceramic Technology Project Data Base:  September 1992 Summary Report, B.L.P. Keyes, ORNL Report Number:  ORNL/M-2775, pp. 1-171 (1992), published by Oak Ridge National Laboratory.'}]",,,,,,,,,,,,Si-N:Al,,,,,,,,,,,,,,,,,,,,,,,,,Polycrystalline,,,,,,,,,,,,,,,,,,,,,,,,,,,,,,,,,5.9,"[{'name': 'Temperature', 'scalars': [{'value': '23'}], 'units': '$^{\\circ}$C'}, {'name': 'Specimen Number', 'scalars': [{'value': 'A'}]}]",,,MPa m$^{1/2}$,,,,,,,,,,,,,,,,,,,,,,,,,,,,,,,,,,,,,,,,,,,,,,,,,,,,,,,,,,,,,,,,,,,,,,,,,,,,,,,,,,
2024,MgO.xAl2O3,[{'name': 'NIST_SRD-30'}],['Magnesia'],[{'name': 'Hot Pressing'}],"[{'citation': 'The Influence of Grain Size and Secondary Phase on the Fracture Toughness of Sintered MgO Bodies (Part I:  Addition of Al2O3), K. Yasuda, Y. Tsuru, Y. Kanemichi, Y. Matsuo, and S. Kimura, Journal of the Ceramic Society of Japan Inter. Ed., Vol. 100, pp. 790-795 (1992), published by FUJI Technology Press Ltd..'}]",,,,,,,,,,,,Mg-O:Al,,,,,,,,,,,,,,,,,,,,,,,,,Polycrystalline,,,,,,,,,,,,,,,,,,,,,,,,,,,,,,,,,2.5,"[{'name': 'Mass Fraction of Al2O3', 'scalars': [{'value': '1'}, {'value': '1'}, {'value': '1'}, {'value': '1'}, {'value': '1'}, {'value': '1'}, {'value': '1'}, {'value': '10'}, {'value': '10'}, {'value': '10'}, {'value': '10'}, {'value': '10'}], 'units': '%'}, {'name': 'Grain Size', 'scalars': [{'value': '14'}, {'value': '23'}, {'value': '48'}, {'value': '53'}, {'value': '96'}, {'value': '128'}, {'value': '149'}, {'value': '13'}, {'value': '17'}, {'value': '19'}, {'value': '22'}, {'value': '31'}], 'units': '$\\mu$m'}]",,,MPa m$^{1/2}$,,,,,,,,,,,,,,,,,,,,,,,,,,,,,,,,,,,,,,,,,,,,,,,,,,,,,,,,,,,,,,,,,,,,,,,,,,,,,,,,,,
2025,Si3N4,[{'name': 'NIST_SRD-30'}],['Silicon nitride'],[{'name': 'Hot Isostatic Pressing'}],"[{'citation': 'Weibull Characterization of Four Hipped/Posthipped Engineering Ceramics Between Room Temperature and 1500 °C, J. Kubler, Mechanische Charakterisierung von Hochleistungskeramik Festigkeitsunte, pp. 1-88 (1992), published by EMPA Swiss Federal Laboratories for Materials Testing and Research.'}]",,,,,,,,,,,,Si-N,,,,,,,,,,,,,,,,,,,,,,,,,Polycrystalline,,,,,,,,,,,,,,,,,,,,,,,,,,,,,,,,,,,,,,,,,,,,,,,,,,,,,,,,,,,,,,,,,,,,,,,,,,,,,,,,,,,,,,,,,,,,,,,,,,,,,,,,,,,,,,,,,,,13.6,"[{'name': 'Temperature', 'scalars': [{'value': '23'}], 'units': '$^{\\circ}$C'}]",,,
2026,B4C,[{'name': 'NIST_SRD-30'}],['Boron carbide'],,"[{'citation': 'Boron Compounds in Carbon-Bonded Refractories, K. Hunold, Ceramic Industry, Vol. 144 2, pp. 47-50 (1995), published by Business News Publishing Co..'}]",,,,,,,,,,,,B-C,,,,,,,,,,,,,,,,,,,,,,,,,Polycrystalline,,,,,,,,,,,,,,,,,,,,,,,,,,,,,,,,,,,,,,,,,,,,,,,,,,,,,,,,,,,,,,,,,,,,,,,,,,,,,,,,,,,,,,,,,,,,,,,,,,,,,,,35,"[{'name': 'Temperature', 'scalars': [{'value': '20'}], 'units': '$^{\\circ}$C'}]",W m$^{-1}$ K$^{-1}$,,,,,,,,,,,,,,
2027,ZrO2.xY2O3,[{'name': 'NIST_SRD-30'}],['Zirconia (TZP)'],,"[{'citation': 'Evaluation of Japanese Yttria Tetragonal Zirconia Polycrystal (Y-TZP) Materials, J.J. Swab, Ceramic Engineering and Science Proceedings, Vol. 8 7, pp. 886-891 (1987), published by American Ceramic Society.'}]",,,,,,,,,,,,Zr-O:Y,,,,,,,,,,,,,,,,,,,,,,,,,Polycrystalline,,,,,,,,,,,,,,,,,,,,,,,,,,,,,,,,,,,,,,,,,,,,,,,,,,,,,,,,,,,,,,,,,Kyocera,,,,,,,,,,,,,,,,,,,,,,,,,,,,,,,,,,,,,,,,,,,,,,,,,,,,745,"[{'name': 'Oxidation Temperature', 'scalars': [{'value': '23'}, {'value': '200'}, {'value': '1000'}, {'value': '1000'}], 'units': '$^{\\circ}$C'}, {'name': 'Oxidation Time', 'scalars': [{'value': '0'}, {'value': '50'}, {'value': '100'}, {'value': '500'}], 'units': 'h'}, {'name': 'Test Temperature', 'scalars': [{'value': '23'}], 'units': '$^{\\circ}$C'}]",MPa
2028,ZrO2.xCeO2,[{'name': 'NIST_SRD-30'}],['Zirconia (TZP)'],[{'name': 'Sintering'}],"[{'citation': 'Elastic Modulus and Fracture Toughness of CeO2-Containing Tetragonal Zirconia Polycrystals, Y. Kubota, M. Ashizuka, and H. Hokazono, Journal of the Ceramic Society of Japan, Vol. 102 2, pp. 175-179 (1994), published by Ceramic Society of Japan.'}]",,,,,,,,,,,,Zr-O:CeO,,,,,,,,,,,,,,,,,,,,,,,,,Polycrystalline,,,,,,,,,,,,,,195,"[{'name': 'Specimen', 'scalars': [{'value': 'I'}, {'value': 'I'}, {'value': 'I'}, {'value': 'I'}, {'value': 'I'}, {'value': 'I'}, {'value': 'I'}, {'value': 'I'}, {'value': 'I'}, {'value': 'II'}, {'value': 'II'}, {'value': 'II'}, {'value': 'II'}, {'value': 'II'}, {'value': 'II'}, {'value': 'II'}, {'value': 'II'}, {'value': 'Average'}, {'value': 'Average'}, {'value': 'Average'}, {'value': 'Average'}, {'value': 'Average'}, {'value': 'Average'}, {'value': 'Average'}, {'value': 'Average'}]}, {'name': 'Temperature', 'scalars': [{'value': '23'}, {'value': '27'}, {'value': '78'}, {'value': '97'}, {'value': '148'}, {'value': '198'}, {'value': '223'}, {'value': '299'}, {'value': '401'}, {'value': '37'}, {'value': '88'}, {'value': '107'}, {'value': '158'}, {'value': '206'}, {'value': '230'}, {'value': '307'}, {'value': '411'}, {'value': '30'}, {'value': '80'}, {'value': '100'}, {'value': '150'}, {'value': '200'}, {'value': '220'}, {'value': '300'}, {'value': '400'}], 'units': '$^{\\circ}$C'}]",,,GPa,,,,,,,,,,,,,,,,,,,,,,,,,,,,,,,,,,,,,,,,,,,,,,,,,,,,,,,,,,,,,,,,,,,,,,,,,,,,,,,,,,,,,,,,,,,,,,,,,,,,,
2029,2MgO.2Al2O3.5SiO2,[{'name': 'NIST_SRD-30'}],['Cordierite'],,"[{'citation': 'Thermal Expansion of Some Advanced Ceramics Applicable as Specimen Holders of High Tc Superconductors, M. Okaji, K. Nara, H. Kato, K. Michishita, and Y. Kubo, Cryogenics, Vol. 34 2, pp. 163-165 (1994), published by Elsevier Science Limited.'}]",,,,,,,,,,,,Mg-Al-Si-O,,,,,,,,,,,,,,,,,,,,,,,,,Polycrystalline,,,,,,,,,,,,,,,,,,,,,,,,,,,,,,,,,,,,,,,,,,,,,,,,,,,,,,,,,,,,,,,,,Mino Ceramic Co.,,,,,,,MgO,"[{'name': 'Amount of Phase', 'scalars': [{'value': '2'}, {'value': '2'}, {'value': '5'}], 'units': 'mol'}]",,,,,,,,,,,,,,,,,,,,,,,,,,,,,,,,,,,,,,,,,,,,,,
2030,SiC,[{'name': 'NIST_SRD-30'}],['Silicon carbide'],,"[{'citation': 'Ceramic Technology Project Data Base:  September 1992 Summary Report, B.L.P. Keyes, ORNL Report Number:  ORNL/M-2775, pp. 1-171 (1992), published by Oak Ridge National Laboratory.'}]",,,,,,,,,,,,Si-C,Hexoloy SA,,,,,,,,,,,,,,,,,,,,,,,,Polycrystalline,,,,3.17,"[{'name': 'Temperature', 'scalars': [{'value': '23'}], 'units': '$^{\\circ}$C'}, {'name': 'Specimen Number', 'scalars': [{'value': 'A'}]}]",,,g cm$^{-3}$,,,,,,,,,,,,,,,,,,,,,,,,,,,,,,,,,,,,,,,,,,,,,,,,,,,,,,,,,Carborundum Company,,,,,,,,,,,,,,,,,,,,,,,,,,,,,,,,,,,,,,,,,,,,,,,,,,,,,,
2031,Si3N4,[{'name': 'NIST_SRD-30'}],['Silicon nitride'],[{'name': 'Hot Pressing'}],"[{'citation': 'Part 1: An Introduction for the Engineer and Designer, R. Morrell, Handbook of Properties of Technical and Engineering Ceramics, Vol. 1, pp. 73-91 (1985), published by Her Majestys Stationery Office (London).'}]",,,,,,,,,,,,Si-N:MgO,,,,,,,,,,,,,,,,,,,,,,,,,Polycrystalline,,,,,,,,,,,,,,,,,,,,,,,,,,,,,,,,,,,,,,,,,,,,,,,,,,,,,,,,,,,,,,,,,,,,,,,,,,,,,,,,,,,,,,,,MgO,"[{'name': 'Sintering Aid Mass Fraction', 'scalars': [{'value': '5'}], 'units': '%'}]",,,,,,,,,,,,,,,,,,,,,,,,,,,,,,
2032,SiC.xB4C,[{'name': 'NIST_SRD-30'}],['Silicon carbide'],[{'name': 'Sintering'}],"[{'citation': 'Tensile Strength of Engineering Ceramics, Y. Fujisawa, K. Matsusue, and K. Takahara, Journal of the Society of Materials Science, Japan, Vol. 35, pp. 1112-1117 (1986), published by Kyoto: Nihon Zairyo Gakkai.'}]",,,,,,,,,,,,Si-C:B,,,,,,,,,,,,,,,,,,,,,,,,,Polycrystalline,,,,,,,,,,,,,,,,,,,,,,,,,,,,,,,,,,,,,,,,,,,,,,,,,,,,,,,,,,,,,,,,,,,,,,,,,,,,,,,,,,,,,,,,,,,,,,,,,,400,"[{'name': 'Temperature', 'scalars': [{'value': '22'}, {'value': '1300'}], 'units': '$^{\\circ}$C'}]",,,MPa,,,,,,,,,,,,,,,,,
2033,ZrO2.xY2O3,[{'name': 'NIST_SRD-30'}],['Zirconia (TZP)'],,"[{'citation': 'Evaluation of Japanese Yttria Tetragonal Zirconia Polycrystal (Y-TZP) Materials, J.J. Swab, Ceramic Engineering and Science Proceedings, Vol. 8 7, pp. 886-891 (1987), published by American Ceramic Society.'}]",,,,,,,,,,,,Zr-O:Y,,,,,,,,,,,,,,,,,,,,,,,,,Polycrystalline,,,,,,,,,,,,,,,,,,,,,,,,,,,,,,,,,,,,,,,,,,,,,,,,,,,,,,,,,,,,,,,,,AC Sparkplug,,,,,,,,,,,,,,,,,,,,,,,,,,,,,,,,,,,,,,,,,,,,,,,,,,,,753,"[{'name': 'Oxidation Temperature', 'scalars': [{'value': '23'}, {'value': '200'}, {'value': '1000'}, {'value': '1000'}], 'units': '$^{\\circ}$C'}, {'name': 'Oxidation Time', 'scalars': [{'value': '0'}, {'value': '50'}, {'value': '100'}, {'value': '500'}], 'units': 'h'}, {'name': 'Test Temperature', 'scalars': [{'value': '23'}], 'units': '$^{\\circ}$C'}]",MPa
2034,ZnO,[{'name': 'NIST_SRD-30'}],['Zinc oxide'],[{'name': 'Sintering'}],"[{'citation': 'Evaluation of Ultrasonically Determined Elasticity-Porosity Relations in Zinc Oxide, L.P. Martin, D. Dadon, and M. Rosen, Journal of the American Ceramic Society, Vol. 79 5, pp. 1281-1289 (1996), published by American Ceramic Society.'}]",,,,,,,,,,,,Zn-O,,,,,,,,,,,,,,,,,,,,,,,,,Polycrystalline,,,,,,,,,,,,,,,,,,,,,,,,,,,,,,,,,,,,,,,,,,,,,,,,,,,,,,,,,,,,,,,,,,,,,,,,,,0.351,"[{'name': 'Volume Fraction of Porosity', 'scalars': [{'value': '0.005'}, {'value': '0.018'}, {'value': '0.058'}, {'value': '0.063'}, {'value': '0.116'}, {'value': '0.118'}, {'value': '0.146'}, {'value': '0.179'}, {'value': '0.204'}, {'value': '0.284'}, {'value': '0.336'}]}]",,,,,,,,,,,,,,,,,,,,,,,,,,,,,,,,,,,,,,,,,,,,
2035,SiC,[{'name': 'NIST_SRD-30'}],['Silicon carbide'],,"[{'citation': 'Effects of Environment on the Mechanical Behavior of High-Performance Ceramics, G.A. Graves and N.L. Hecht, Report No. UDR-TR-94-136, pp. 1-138 (1995), published by University of Dayton Research Institute.'}]",,,,,,,,,,,,Si-C,,,,,,,,,,,,,,,,,,,,,,,,,Polycrystalline,,,,,,,,,,,,,,,,,,,,,,,,,,,,,,,,,,,,,,,,,,,,,,,,,,,,,,,,,,,,,,,,,Norton/TRW,,,,,,,,,,,,,,,,,,,,,,,,,,,,,,,,,,,,,,,,,,,,5.87,"[{'name': 'Temperature Range', 'scalars': [{'minimum': '20', 'maximum': '1400'}], 'units': '$^{\\circ}$C'}]",x10$^{-6}$,,,,,,,,
2036,HfB2,[{'name': 'NIST_SRD-30'}],['Hafnium diboride'],[{'name': 'Sintering'}],"[{'citation': 'Heat Capacities of HfB2.035 and HfC0.968 from 5 to 350 K, E.F. Westrum,Jr. and G. Feick, Journal of Chemical Thermodynamics, Vol. 9, pp. 293-299 (1977), published by Academic Press Ltd..'}]",,,,,,,,,,,,Hf-B,,,,,,,,,,,,,,,,,,,,,,,,,Polycrystalline,,,,,,,,,,,,,,,,,,,,,,,,,,,,,,,,,,,,,,,,,,,,,,,,,,,,,,,,,,,,,,,,,,,,,,,,,,,,,,,,,,,,,,,,,,,,,,,0.042,"[{'name': 'Series Number', 'scalars': [{'value': 'I'}, {'value': 'I'}, {'value': 'I'}, {'value': 'I'}, {'value': 'I'}, {'value': 'I'}, {'value': 'I'}, {'value': 'I'}, {'value': 'I'}, {'value': 'I'}, {'value': 'I'}, {'value': 'I'}, {'value': 'I'}, {'value': 'I'}, {'value': 'I'}, {'value': 'I'}, {'value': 'I'}, {'value': 'I'}, {'value': 'I'}, {'value': 'I'}, {'value': 'I'}, {'value': 'I'}, {'value': 'I'}, {'value': 'I'}, {'value': 'I'}, {'value': 'I'}, {'value': 'I'}, {'value': 'I'}, {'value': 'I'}, {'value': 'I'}, {'value': 'I'}, {'value': 'I'}, {'value': 'II'}, {'value': 'II'}, {'value': 'II'}, {'value': 'II'}, {'value': 'II'}, {'value': 'II'}, {'value': 'II'}, {'value': 'II'}, {'value': 'II'}, {'value': 'II'}, {'value': 'II'}, {'value': 'II'}, {'value': 'II'}, {'value': 'II'}, {'value': 'II'}, {'value': 'II'}, {'value': 'II'}, {'value': 'II'}, {'value': 'II'}, {'value': 'II'}, {'value': 'II'}, {'value': 'II'}, {'value': 'II'}, {'value': 'II'}, {'value': 'II'}, {'value': 'II'}, {'value': 'II'}, {'value': 'II'}, {'value': 'II'}]}, {'name': 'Temperature', 'scalars': [{'value': '5.80'}, {'value': '6.39'}, {'value': '7.42'}, {'value': '8.41'}, {'value': '9.49'}, {'value': '10.78'}, {'value': '11.90'}, {'value': '13.20'}, {'value': '14.66'}, {'value': '16.34'}, {'value': '18.07'}, {'value': '19.86'}, {'value': '21.83'}, {'value': '23.88'}, {'value': '26.63'}, {'value': '28.90'}, {'value': '31.69'}, {'value': '34.85'}, {'value': '38.46'}, {'value': '39.51'}, {'value': '43.38'}, {'value': '47.74'}, {'value': '52.69'}, {'value': '57.51'}, {'value': '59.28'}, {'value': '64.53'}, {'value': '71.10'}, {'value': '77.69'}, {'value': '84.62'}, {'value': '92.06'}, {'value': '100.35'}, {'value': '108.86'}, {'value': '98.88'}, {'value': '105.62'}, {'value': '113.15'}, {'value': '121.33'}, {'value': '129.80'}, {'value': '138.61'}, {'value': '147.43'}, {'value': '156.37'}, {'value': '165.45'}, {'value': '174.37'}, {'value': '183.57'}, {'value': '187.92'}, {'value': '194.89'}, {'value': '203.93'}, {'value': '212.95'}, {'value': '222.14'}, {'value': '231.51'}, {'value': '240.90'}, {'value': '250.20'}, {'value': '259.35'}, {'value': '268.38'}, {'value': '277.33'}, {'value': '286.45'}, {'value': '295.76'}, {'value': '305.10'}, {'value': '314.43'}, {'value': '323.70'}, {'value': '334.41'}, {'value': '344.93'}], 'units': 'K'}, {'name': 'Molar Heat Capacity', 'scalars': [{'value': '0.0084'}, {'value': '0.011'}, {'value': '0.013'}, {'value': '0.016'}, {'value': '0.023'}, {'value': '0.031'}, {'value': '0.036'}, {'value': '0.0494'}, {'value': '0.0686'}, {'value': '0.0908'}, {'value': '0.131'}, {'value': '0.178'}, {'value': '0.255'}, {'value': '0.364'}, {'value': '0.5343'}, {'value': '0.7899'}, {'value': '1.141'}, {'value': '1.651'}, {'value': '2.326'}, {'value': '2.555'}, {'value': '3.436'}, {'value': '4.527'}, {'value': '5.820'}, {'value': '7.096'}, {'value': '7.561'}, {'value': '8.933'}, {'value': '10.52'}, {'value': '12.02'}, {'value': '13.58'}, {'value': '15.07'}, {'value': '16.61'}, {'value': '18.17'}, {'value': '16.33'}, {'value': '17.58'}, {'value': '18.95'}, {'value': '20.40'}, {'value': '22.00'}, {'value': '23.64'}, {'value': '25.27'}, {'value': '26.92'}, {'value': '28.59'}, {'value': '30.25'}, {'value': '31.93'}, {'value': '32.63'}, {'value': '34.01'}, {'value': '35.57'}, {'value': '37.14'}, {'value': '38.70'}, {'value': '40.25'}, {'value': '41.76'}, {'value': '43.183'}, {'value': '44.685'}, {'value': '45.848'}, {'value': '47.087'}, {'value': '48.342'}, {'value': '49.514'}, {'value': '50.681'}, {'value': '51.798'}, {'value': '52.857'}, {'value': '53.969'}, {'value': '55.095'}], 'units': 'J mol$^{-1}$ K$^{-1}$'}]",J kg$^{-1}$ K$^{-1}$,,,,,,,,,,,,,,,,,,,,,,
2037,SiC,[{'name': 'NIST_SRD-30'}],['Silicon carbide'],[{'name': 'Crystal Growth'}],"[{'citation': 'Fundamental Studies of Corrosion of Nonoxide Structural Ceramics, R.E. Tressler and K.E. Spear, Projects Within the Center for Advanced Materials, pp. 125-143 (1990), edited by J.R. Hellmann and B.K. Kennedy, published by Center for Advanced Materials, Pennsylvania State University.'}]",,,,,,,,,,,,Si-C,,,,,,,,,,,,,,,,,,,,,,,,,,,,,,,,,,-8.19,"[{'name': 'Temperature', 'scalars': [{'value': '1100'}, {'value': '1200'}, {'value': '1300'}, {'value': '1100'}, {'value': '1200'}, {'value': '1300'}, {'value': '1100'}, {'value': '1200'}, {'value': '1300'}], 'units': '$^{\\circ}$C'}, {'name': 'Na+ implant', 'scalars': [{'value': '0'}, {'value': '0'}, {'value': '0'}, {'value': '50'}, {'value': '50'}, {'value': '50'}, {'value': '1000'}, {'value': '1000'}, {'value': '1000'}], 'units': 'ppm'}, {'name': 'Diffusing Species', 'scalars': [{'value': 'O2'}]}]",mm$^{2}$ h$^{-1}$,,,,,,,,,,,,,,,,,,,,,,,,,,,,,,,,,,,,,,,,,,,,,,,,,,,,,,,,,,,,,,,,,,,,,,,,,,,,,,,,,,,,,,,,,,,,,,,,,,,,,,,,,,,,
2038,TiN,[{'name': 'NIST_SRD-30'}],['Titanium nitride'],[{'name': 'Hot Isostatic Pressing'}],"[{'citation': 'Mechanical Properties of Hot-Isostatic-Pressed Titanium Nitride, M. Desmaison-Brut, L. Themelin, F. Valin, and M. Boncoeur, Euro-Ceramics, Vol. 3, pp. 258-262 (1989), edited by G. de With, R.A. Terpstra, and R. Metselaar, published by Elsevier Applied Science.'}]",,,,,,,,,,,,Ti-N,,,,,,,,,,,,,,,,,,,,,,,,,Polycrystalline,,,,,,,,,,,,,,,,,,,,,,,,,,,,,,25,"[{'name': 'Temperature', 'scalars': [{'value': '23'}], 'units': '$^{\\circ}$C'}]",J m$^{-2}$,,,,,,,,,,,,,,,,,,,,,,,,,,,,,,,,,,,,,,,,,,,,,,,,,,,,,,,,,,,,,,,,,,,,,,,,,,,,,,,,,,,,,,,
2039,TiB2,[{'name': 'NIST_SRD-30'}],['Titanium diboride'],,"[{'citation': 'Titanium Diboride, C. Mroz, American Ceramic Society Bulletin, Vol. 73 6, pp. 136-137 (1994), published by American Ceramic Society.'}]",,,,,,,,,,,,Ti-B,,,,,,,,,,,,,,,,,,,,,,,,,,,,,4.52,"[{'name': 'Relative Density', 'scalars': [{'value': '100'}], 'units': '%'}, {'name': 'Temperature', 'scalars': [{'value': '23'}], 'units': '$^{\\circ}$C'}]",,,g cm$^{-3}$,,,,,,,,,,,,,,,,,,,,,,,,,,,,,,,,,,,,,,,,,,,,,,,,,,,,,,,,,,,,,,,,,,,,,,,,,,,,,,,,,,,,,,,,,,,,,,,,,,,,,,,,,,,,,,,
2040,Al2O3,[{'name': 'NIST_SRD-30'}],['Alumina'],[{'name': 'Sintering'}],"[{'citation': 'Sliding Friction of Ceramics:  Mechanical Action of the Wear Debris, J. Denape and J. Lamon, Journal of Materials Science, Vol. 25, pp. 3592-3604 (1990), published by Chapman and Hall.'}]",,,,,,,,,,,,Al-O,,,,,,,,,,,,,,,,,,,,,,,,,Polycrystalline,,,,,,,,,,,,,,240,"[{'name': 'Temperature', 'scalars': [{'value': '23'}], 'units': '$^{\\circ}$C'}]",,,GPa,,,,,,,,,,,,,,,,,,,,,,,,,,,,,,,,,,,,,,,,,,,,,,,Desmarquest Co.,,,,,,,,,,,,,,,,,,,,,,,,,,,,,,,,,,,,,,,,,,,,,,,,,,,,,,
2041,TiB2,[{'name': 'NIST_SRD-30'}],['Titanium diboride'],[{'name': 'Sintering'}],"[{'citation': 'Preparation and Mechanical Properties of TiB2 Composites Containing Ni and C, J. Matsushita, H. Nagashima, and H. Saito, Journal of the Ceramic Society of Japan, Vol. 99 1, pp. 78-82 (1991), published by Ceramic Society of Japan.'}]",,,,,,,,,,,,Ti-B,,,,,,,,,,,,,,,,,,,,,,,,,Polycrystalline,,,,,,,,,,,,,,,,,,,,,,,,,316,"[{'name': 'Mass Fraction of Additive', 'scalars': [{'value': '7.5'}, {'value': '7.5'}, {'value': '7.5'}, {'value': '7.5'}, {'value': '7.5'}, {'value': '7.5'}, {'value': '7.5'}, {'value': '10'}, {'value': '10'}, {'value': '10'}, {'value': '10'}, {'value': '10'}, {'value': '10'}, {'value': '10'}, {'value': '12.5'}, {'value': '12.5'}, {'value': '12.5'}, {'value': '12.5'}, {'value': '12.5'}, {'value': '12.5'}, {'value': '12.5'}], 'units': '%'}, {'name': 'x of 14Ni:xCof Additive', 'scalars': [{'value': '0.0'}, {'value': '0.5'}, {'value': '1.0'}, {'value': '1.5'}, {'value': '2.0'}, {'value': '2.5'}, {'value': '3.0'}, {'value': '0.0'}, {'value': '0.5'}, {'value': '1.0'}, {'value': '1.5'}, {'value': '2.0'}, {'value': '2.5'}, {'value': '3.0'}, {'value': '0.0'}, {'value': '0.5'}, {'value': '1.0'}, {'value': '1.5'}, {'value': '2.0'}, {'value': '2.5'}, {'value': '3.0'}]}, {'name': 'Relative Density', 'scalars': [{'value': '91.5'}, {'value': '94.5'}, {'value': '97.9'}, {'value': '98.6'}, {'value': '96.4'}, {'value': '94.8'}, {'value': '91.6'}, {'value': '90.4'}, {'value': '93.9'}, {'value': '97.4'}, {'value': '97.5'}, {'value': '95.9'}, {'value': '93.7'}, {'value': '90.4'}, {'value': '89.9'}, {'value': '92.8'}, {'value': '95.7'}, {'value': '96.3'}, {'value': '95.3'}, {'value': '93.7'}, {'value': '89.3'}], 'units': '%'}]",,,MPa,,,,,,,,,,,,,,,,,,,,,,,,,,,,,,,,,,,,,,,,,,,,,,,,,,,,,,,,,,,,,,,,,,,,,,,,,,,,,,,,,,,,,,,,,,
2042,B4C,[{'name': 'NIST_SRD-30'}],['Boron carbide'],[{'name': 'Chemical Vapor Deposition'}],"[{'citation': 'Micromechanical Characterization of Chemically Vapor Deposited Ceramic Films, J.M. Grow and R.A. Levy, Journal of Materials Research, Vol. 9 8, pp. 2072-2078 (1994), published by Materials Research Society.'}]",,,,,,,,,,,,B-C,,,,,,,,,,,,,,,,,,,,,,,,,Polycrystalline,,,,,,,,,,,,,,121,"[{'name': 'Temperature', 'scalars': [{'value': '602'}, {'value': '704'}, {'value': '801'}, {'value': '852'}], 'units': '$^{\\circ}$C'}, {'name': 'Precursor', 'scalars': [{'value': 'TEAB'}]}]",,,GPa,,,,,,,,,,,,,,,,,,,,,,,,,,,,,,,,,,,,,,,,,,,,,,,,,,,,,,,,,,,,,,,Thin Film,,,,,,,,,,,,,,,,,,,,,,,,,,,,,,,,,,,,,,
2043,Si3N4.xCeO2.yTiC.zSiC,[{'name': 'NIST_SRD-30'}],['Silicon nitride composite'],[{'name': 'Hot Pressing'}],"[{'citation': 'Effect of Silicon Carbide Whisker and Titanium Carbide Particulate Additions on the Friction and Wear Behavior of Silicon Nitride, C.R. Blanchard and R.A. Page, Journal of the American Ceramic Society, Vol. 73 11, pp. 3442-3452 (1990), published by American Ceramic Society.'}]",,,,,,,,,,,,Si-N:CeO,,,,,,,,,,,,,,,,,,,,,,,,,Polycrystalline,,,,,,,,,,,,,,,,,,,,,,,,,498,"[{'name': 'Temperature', 'scalars': [{'value': '23'}], 'units': '$^{\\circ}$C'}]",,,MPa,,,,,,,,,,,,,,,,,,,,,,,,,,,,,,,,,,,,,,,,,,,,,,,,,,,,,,,,,,,,,,,,,,,,,,,,,,,,,,,,,,,,,,,,,,
2044,MgO,[{'name': 'NIST_SRD-30'}],['Magnesia'],,"[{'citation': 'Green Light to Aluminum Nitride, P.T.B. Shaffer, J.R. Schorr, and R.L. Hexemer, Ceramic Industry, Vol. 132 5, pp. 25-27 (1989), published by Corcoran Communications, Inc..'}]",,,,,,,,,,,,Mg-O,,,,,,,,,,,,,,,,,,,,,,,,,Polycrystalline,,,,,,,,,,,,,,,,,,,,,,,,,,,,,,,,,,,,,,,,,,,,,,,,,,,,,,,,,,,,,,,,,,,,,,,,,,,,,,,,,,,,,,,,,,,,,,,,,,,,,,,38,"[{'name': 'Temperature', 'scalars': [{'value': '23'}], 'units': '$^{\\circ}$C'}]",W m$^{-1}$ K$^{-1}$,,,,,,,,,,,,,,
2045,Si3N4,[{'name': 'NIST_SRD-30'}],['Silicon nitride'],[{'name': 'Hot Pressing'}],"[{'citation': 'Friction and Wear Properties of Monolithic Silicon-Based Ceramics, D.C. Cranmer, Journal of Materials Science, Vol. 20, pp. 2029-2037 (1985), published by Chapman and Hall.'}]",,,,,,,,,,,,Si-N,,,,,,,,,,,,,,,,,,,,,,,,,Polycrystalline,,,,,,,,,,,,,,,,,,,,,,,,,,,,,,,,,,,,,,,,,,,,,,,,,,,,,,,,,,,,,,23.95,"[{'name': 'Temperature', 'scalars': [{'value': '8.9'}], 'units': '$^{\\circ}$C'}]",mm$^{3}$ m$^{-1}$ N$^{-1}$,Norton Company,,,,,,,,,,,,,,,,,,,,,,,,,,,,,,,,,,,,,,,,,,,,,,,,,,,,,,
2046,Si3N4.xY2O3.ySrO,[{'name': 'NIST_SRD-30'}],['Silicon nitride'],,"[{'citation': 'Ceramic Technology Project Data Base:  September 1992 Summary Report, B.L.P. Keyes, ORNL Report Number:  ORNL/M-2775, pp. 1-171 (1992), published by Oak Ridge National Laboratory.'}]",,,,,,,,,,,,"Si-N:SrO,Y",GN-10,,,,,,,,,,,,,,,,,,,,,,,,Polycrystalline,,,,,,,,,,,,,,,,,,,,,,,,,604,"[{'name': 'Temperature', 'scalars': [{'value': '25'}], 'units': '$^{\\circ}$C'}, {'name': 'Applied Stress', 'scalars': [{'value': '-'}], 'units': 'MPa/s'}, {'name': 'Crosshead Speed', 'scalars': [{'value': '0.000083'}], 'units': 'mm/s'}, {'name': 'Specimen Number', 'scalars': [{'value': 'C'}]}]",,,MPa,,,,,,,,,,,,,,,,,,,,,,,,,,,,,,,,,,,,Garrett,,,,,,,,,,,,,,,,,,,,,,,,,,,,,,,,,,,,,,,,,,,,,,,,,,,,,,
2047,Al2O3,[{'name': 'NIST_SRD-30'}],['Alumina'],[{'name': 'Sintering'}],"[{'citation': 'Evaluated Material Properties for a Sintered $\\alpha$-Alumina, R.G. Munro, Journal of the American Ceramic Society, Vol. 80 8, pp. 1919-1928 (1997), published by American Ceramic Society.'}]",,,,,,,,,,,,Al-O,,,,,,,,,,,,,,,,,,,,,,,,,Polycrystalline,,,,,,,,,,,,,,,,,,,,,,,,,,,,,,,,,,,,,,,,,,,,,,,,,,,,,,,,,,,,,,,,,,,,,,,,,,,,,,,,,,,,,,,,,,,,,,,,,,267,"[{'name': 'Temperature', 'scalars': [{'value': '20'}, {'value': '500'}, {'value': '1000'}, {'value': '1200'}, {'value': '1400'}, {'value': '1500'}], 'units': '$^{\\circ}$C'}]",,,MPa,,,,,,,,,,,,,,,,,
2048,Si3N4,[{'name': 'NIST_SRD-30'}],['Silicon nitride'],[{'name': 'Hot Isostatic Pressing'}],"[{'citation': 'Corrosion of Silicon Nitride Ceramics in Aqueous Hydrogen Chloride Solutions, T. Sato, Y. Tokunaga, T. Endo, M. Shimada, K. Komeya, M. Komatsu, and T. Kameda, Journal of the American Ceramic Society, Vol. 71 12, pp. 1074-1079 (1988), published by American Ceramic Society.'}]",,,,,,,,,,,,Si-N,,,,,,,,,,,,,,,,,,,,,,,,,Polycrystalline,,,,,,,,,,,,,,,,,,,,,,,,,,,,,,,,,,,,,,,,,,,,,,,,,,,,16.0,"[{'name': 'Sample Number', 'scalars': [{'value': 'SN-1'}]}]",,,GPa,,,,,,,,,,,,,,,,,,,,,,,,,,,,,,,,,,,,,,,,,,,,,,,,,,,,,,,,,,,,,,,
2049,ZrB2,[{'name': 'NIST_SRD-30'}],['Zirconium diboride'],,"[{'citation': 'Engineering Properties of Borides, R.A. Cutler, Engineered Materials Handbook, Vol. 4, pp. 787-803 (1991), edited by S.J. Schneider, Jr., published by ASM International.'}]",,,,,,,,,,,,Zr-B,,,,,,,,,,,,,,,,,,,,,,,,,,,,,,,,,,,,,,,,,,,,,,,,,,,,,,,,,,,,,,,,,,,,,,,,,,,,,,,,,,,,,,,,,,,,,,,,,,,,,,,,,,,,,,,,,,,,,,,,429,"[{'name': 'Gibbs freeenergy, $\\Delta$G', 'scalars': [{'value': '-318.16'}, {'value': '-306.34'}, {'value': '-279.60'}], 'units': 'kJ/mol'}, {'name': 'Enthalpy$\\Delta$H', 'scalars': [{'value': '-322.59'}, {'value': '-326.65'}, {'value': '-340.36'}], 'units': 'kJ/mol'}, {'name': 'Temperature', 'scalars': [{'value': '298'}, {'value': '1000'}, {'value': '2000'}], 'units': 'K'}]",J kg$^{-1}$ K$^{-1}$,,,,,,,,,,,,,,,,,,,,,,
2050,Al2O3.xCr2O3,[{'name': 'NIST_SRD-30'}],['Ruby'],[{'name': 'Crystal Growth'}],"[{'citation': 'Youngs Modulus of Various Refractory Materials as a Function of Temperature, J.B. Wachtman,Jr. and D.G. Lam,Jr., Journal of the American Ceramic Society, Vol. 42 5, pp. 254-260 (1959), published by American Ceramic Society.'}]",,,,,,,,,,,,Al-O,,,,,,,,,,,,,,,,,,,,,,,,,Single Crystal,,,,,,,,,,,,,,371.5,"[{'name': 'Temperature', 'scalars': [{'value': '23'}, {'value': '100'}, {'value': '150'}, {'value': '200'}, {'value': '250'}, {'value': '300'}, {'value': '350'}, {'value': '400'}, {'value': '450'}, {'value': '500'}, {'value': '550'}, {'value': '600'}, {'value': '700'}, {'value': '750'}, {'value': '800'}, {'value': '850'}, {'value': '900'}, {'value': '950'}, {'value': '1000'}, {'value': '1000'}, {'value': '1050'}, {'value': '1100'}, {'value': '1100'}, {'value': '1200'}, {'value': '1200'}, {'value': '1300'}, {'value': '1300'}, {'value': '1350'}, {'value': '1400'}, {'value': '1400'}, {'value': '1500'}, {'value': '1550'}, {'value': '1600'}, {'value': '1650'}, {'value': '1700'}], 'units': '$^{\\circ}$C'}]",,,GPa,,,,,,,,,,,,,,,,,,,,,,,,,,,,,,,,,,,,,,,,,,,,,,,Linde Compay,,,,,,,,,,,,,,,,,,,,,,,,,,,,,,,,,,,,,,,,,,,,,,,,,,,,,,
2051,WC.xCo,[{'name': 'NIST_SRD-30'}],['Tungsten carbide'],,"[{'citation': 'Engineering Properties of Carbides, P.T.B. Shaffer, Engineered Materials Handbook, Vol. 4, pp. 804-811 (1991), edited by S.J. Schneider, Jr., published by ASM International.'}]",,,,,,,,,,,,W-C,,,,,,,,,,,,,,,,,,,,,,,,,Polycrystalline,,,,,,,,,,,,,,,,,,,,,,,,,,,,,,,,,,,,,,,,,,,,,,,,,,,,,,,,,,,,,,,,,,,,,,,,,,,,,,,,,,,,,,,,,,,,,,,,,,,,,,,121,"[{'name': 'Temperature', 'scalars': [{'value': '23'}], 'units': '$^{\\circ}$C'}, {'name': 'Type', 'scalars': [{'value': '97WC-3Co'}, {'value': '75WC-25Co'}]}]",W m$^{-1}$ K$^{-1}$,,,,,,,,,,,,,,
2052,SiC,[{'name': 'NIST_SRD-30'}],['Silicon carbide'],[{'name': 'Sintering'}],"[{'citation': 'Material Properties of a Sintered $\\alpha$-SiC, R.G. Munro, Journal of Physical and Chemical Reference Data, Vol. 26 5, pp. 1195-1203 (1997), published by American Chemical Society.'}]",,,,,,,,,,,,Si-C,,,,,,,,,,,,,,,,,,,1.36,"[{'name': 'Temperature Range', 'scalars': [{'value': '1600'}, {'minimum': '1600'}], 'units': '$^{\\circ}$C'}]",,,,,Polycrystalline,,,,,,,,,,,,,,,,,,,,,,,,,,,,,,,,,,,,,,,,,,,,,,,,,,,,,,,,,,,,,,,,,,,,,,,,,,,,,,,,,,,,,,,,,,,,,,,,,,,,,,,,,,,,,,,,,,,,,,,
2053,ZrO2.0.5Tb2O3,[{'name': 'NIST_SRD-30'}],['Zirconia (cubic)'],[{'name': 'Sintering'}],"[{'citation': 'Elastic Properties of Hafnium and Zirconium Oxides Stabilized with Praseodymium or Terbium Oxide, S. L. Dole and O. Hunter,Jr., Journal of the American Ceramic Society, Vol. 66 3, pp. C-47-C-49 (1983), published by American Ceramic Society.'}]",,,,,,,,,,,,Zr-O:Tb,,,,,,,,,,,,,,,,,,,,,,,,,,,,,,,,,,,,,,,,,,,,,,,,,,,,,,,,,,,,,,,,,,,,,,,,,,,,,,,,,,,,,,,,,,,,,,,,,,,,,,,,,,,,,,76.2,"[{'name': 'Volume Fraction of Porosity', 'scalars': [{'value': '0.051'}, {'value': '0.060'}, {'value': '0.077'}, {'value': '0.080'}, {'value': '0.097'}, {'value': '0.121'}]}, {'name': 'Temperature', 'scalars': [{'value': '23'}], 'units': '$^{\\circ}$C'}]",GPa,,,,,,,,,,,,,,,,,,,,,,,,,,,,,,,,
2054,Si3N4.xMgO,[{'name': 'NIST_SRD-30'}],['Silicon nitride'],[{'name': 'Hot Pressing'}],"[{'citation': 'Mechanical Properties of Hot-Pressed Silicon Nitride with Different Grain Structures, G. Himsolt, H. Knoch, H. Heubner, and F.W. Kleinlein, Journal of the American Ceramic Society, Vol. 62 1, pp. 29-32 (1979), published by American Ceramic Society.'}]",,,,,,,,,,,,Si-N:MgO,,,,,,,,,,,,,,,,,,,,,,,,,Polycrystalline,,,,,,,,,,,,,,,,,,,,,,,,,,,,,,16.5,"[{'name': 'Measurement Temperature', 'scalars': [{'value': '22'}], 'units': '$^{\\circ}$C'}, {'name': 'Hot Pressing Time', 'scalars': [{'value': '10'}, {'value': '50'}, {'value': '90'}, {'value': '90'}], 'units': 'min'}, {'name': 'Hot Pressing Temperature', 'scalars': [{'value': '1973'}, {'value': '1973'}, {'value': '1973'}, {'value': '2053'}], 'units': 'K'}]",J m$^{-2}$,,,,,,,,,,,,,,,,,,,,,,,,,,,,,,,,,,,,,,,,,,,,,,,,,Disk,,,,,,,,,,,,,,,,,,,,,,,,,,,,,,,,,,,,,,
2055,SiC,[{'name': 'NIST_SRD-30'}],['Silicon carbide'],[{'name': 'Sintering'}],"[{'citation': 'Mechanical Property Evaluation at Elevated Temperature of Sintered $\\beta$-Silicon Carbide, M.J. Slavin and G.D. Quinn, International Journal of High Technology Ceramics, Vol. 2 1, pp. 47-63 (1986), published by Elsevier Applied Science.'}]",,,,,,,,,,,,Si-C,,,,,,,,,,,,,,,,,,,,,,,,,Polycrystalline,,,,,,,,,,,,,,,,,,,,,,,,,,,,,,,,,,,,,,,,,,,,,,,,,,,,,,,,,,,,,,,,,General Electric Company,,,,,,,,,,,,,3.2,"[{'name': 'Relative Density', 'scalars': [{'value': '96.7'}], 'units': '%'}, {'name': 'Sample Number', 'scalars': [{'value': '5'}]}]",%,Plate,,,,,,,,,,,,,,,,,,,,,,,,,,,,,,,,,,,,,,
2056,Si6-xAlxOxN8-x,[{'name': 'NIST_SRD-30'}],['Sialon'],[{'name': 'Sintering'}],"[{'citation': 'Sialon Ceramics Made with Mixtures of Y2O3-Nd2O3 as Sintering Aids, P.O. Kall and T. Ekstrom, Journal of the European Ceramic Society, Vol. 6, pp. 119-127 (1990), published by Elsevier Science Limited.'}]",,,,,,,,,,,,Si-Al-O-N:Nd,,,,,,,,,,,,,,,,,,,,,,,,,Polycrystalline,,,,,,,,,,,,,,,,,,,,,,,,,,,,,,,,,4.7,"[{'name': 'Mole Fraction of Nd2O3', 'scalars': [{'value': '0'}, {'value': '50'}, {'value': '100'}], 'units': '%'}, {'name': 'Mole Fraction of Y2O3', 'scalars': [{'value': '100'}, {'value': '50'}, {'value': '0'}], 'units': '%'}, {'name': 'Sintering Temperature', 'scalars': [{'value': '1825'}], 'units': '$^{\\circ}$C'}, {'name': 'Sample Number', 'scalars': [{'value': '1'}]}]",,,MPa m$^{1/2}$,,,,,,,,,,,,,,,,,,,,,,,,,,,,,,,,,,,,,,,,,,,,,,,,,,,,,,,,,,,,,,,,,,,,,,,,,,,,,,,,,,
