Repository: ckborg/DSW2018

# DSW2018

## Description
Investigation of a structural ceramics database (WebSCD) curated by the National Institute of Standards and Technology (NIST).
3-week project as part of the UC Berkeley Data Science workshop (DSW2018).
[WebSCD]("https://srdata.nist.gov/CeramicDataPortal/scd")

## Results at-a-glance

~4000 material entries

Most represented mechanical properties: Elastic modulus, flexural strength, fracture toughness.

## Team members
[Prabudhya Bhattacharyya]("http://physics.berkeley.edu/people/graduate-student/prabudhya-bhattacharyya")

[Chris Bronner]("https://chrisbronner.com/")

[Steve Drapcho]("https://www.linkedin.com/in/steven-drapcho-2b939b149/")

File: NIST_CeramicDataSet.csv (part 54 of 103)
2057,SiC,[{'name': 'NIST_SRD-30'}],['Silicon carbide'],[{'name': 'Sintering'}],"[{'citation': 'Corrosion of Ceramics in Heat Exchanger Applications, T.E. Easler and R.B. Poeppel, High Temperature Corrosion in Energy Systems, pp. 269-280 (1985), edited by M. F. Rothman, published by Metallurgical Society of AIME.'}]",,,,,,,,,,,,Si-C:Si,NC-430,,,,,,,,,,,,,,,,,,,,,,,,Polycrystalline,,,,,,,,,,,,,,364,"[{'name': 'Process Type', 'scalars': [{'value': 'Slip Cast'}, {'value': 'Extruded'}]}]",,,GPa,,,,,,,,,,,,,,,,,,,,,,,,,,,,,,,,,,,,,,,,,,,,,,,Norton Company,,,,,,,,,,,,,,,,,,,,,,,,,,,,,,,,,,,,,,,,,,,,,,,,,,,,,,
2058,Al2O3,[{'name': 'NIST_SRD-30'}],['Alumina'],[{'name': 'Sintering'}],"[{'citation': 'Comparison of Tension, Compression, and Flexure Creep for Alumina and Silicon Nitride Ceramics, M.K. Ferber, M.G. Jenkins, and V.J. Tennery, Ceramic Engineering and Science Proceedings, Vol. 11 7, pp. 1028-1045 (1990), published by American Ceramic Society.'}]",,,,,,,,,,,,Al-O,AD-94,,,,,,,,,,,,,,,,,0.88,,,"[{'name': 'Applied Stress', 'scalars': [{'value': '21'}, {'value': '29'}, {'value': '32'}, {'value': '39'}, {'value': '46'}, {'value': '50'}, {'value': '60'}, {'value': '78'}, {'value': '92'}, {'value': '85'}, {'value': '120'}, {'value': '140'}], 'units': 'MPa'}, {'name': 'Stress Mode', 'scalars': [{'value': 'tension'}, {'value': 'tension'}, {'value': 'tension'}, {'value': 'tension'}, {'value': 'tension'}, {'value': 'flexure'}, {'value': 'flexure'}, {'value': 'flexure'}, {'value': 'flexure'}, {'value': 'compression'}, {'value': 'compression'}, {'value': 'compression'}]}, {'name': 'Temperature', 'scalars': [{'value': '1000'}], 'units': '$^{\\circ}$C'}]",10$^{-9}$ s$^{-1}$,,,Polycrystalline,,,,,,,,,,,,,,,,,,,,,,,,,,,,,,,,,,,,,,,,,,,,,,,,,,,,,,,,,,,,,,,,,Coors Ceramics,,,,,,,,,,,,,,,,,,,,,,,,,,,,,,,,,,,,,,,,,,,,,,,,,,,,,,
2059,VB2,[{'name': 'NIST_SRD-30'}],['Vanadium diboride'],,"[{'citation': 'Melting Points, Crystallographic Transformation, and Thermodynamic Values, M.E. Schlesinger, Engineered Materials Handbook, Vol. 4, pp. 883-891 (1991), edited by S.J. Schneider, Jr., published by ASM International.'}]",,,,,,,,,,,,V-B,,,,,,,,,,,,,,,,,,,,,,,,,,,,,,,,,,,,,,,,,,,,,,,,,,,,,,,,,,,,,,,,,,,,,,,,,,,,,,,,,,,,,,,,,,,,,,,,,,,,,,,,,,,,,,,,,,,,,,,,639,"[{'name': 'Temperature', 'scalars': [{'value': '23'}, {'value': '100'}, {'value': '500'}, {'value': '1000'}, {'value': '1500'}, {'value': '2000'}], 'units': '$^{\\circ}$C'}]",J kg$^{-1}$ K$^{-1}$,,,,,,,,,,,,,,,,,,,,,,
2060,Si3N4,[{'name': 'NIST_SRD-30'}],['Silicon nitride'],[{'name': 'Sintering'}],"[{'citation': 'Strength Characterization of Yttria-Doped Sintered Silicon Nitride, R.K. Govila, Journal of Materials Science, Vol. 20, pp. 4345-4353 (1985), published by Chapman and Hall.'}]",,,,,,,,,,,,Si-N,SNW-1000,,,,,,,,,,,,,,,,,,,,,,,,Polycrystalline,,,,,,,,,,,,,,,,,,,,,,,,,,,,,,,,,,,,,,,,,,,,,,,,,,,,,,,,,,,,,,,,,GTE,,,,,,,,,,,,,,,,Plate,,,,,,,,,,,,,,,,,,,,,,,,,,,,,,,,,,16.5,"[{'name': 'Temperature', 'scalars': [{'value': '20'}], 'units': '$^{\\circ}$C'}]",,,
2061,Al2O3.xSiC,[{'name': 'NIST_SRD-30'}],['Alumina composite'],[{'name': 'Hot Pressing'}],"[{'citation': 'Grain Size Effect on Creep Deformation of Alumina-Silicon Carbide Composites, H.T. Lin, K.B. Alexander, and P.F. Becher, Journal of the American Ceramic Society, Vol. 79 6, pp. 1530-1536 (1996), published by American Ceramic Society.'}]",,,,,,,,,,,,Al-O:SiC,,,,,,,,,,,,,,,,,,4.4,,,"[{'name': 'Temperature', 'scalars': [{'value': '1200'}, {'value': '1200'}, {'value': '1200'}, {'value': '1200'}, {'value': '1300'}, {'value': '1300'}, {'value': '1300'}, {'value': '1300'}, {'value': '1300'}, {'value': '1300'}, {'value': '1300'}, {'value': '1300'}, {'value': '1200'}, {'value': '1200'}, {'value': '1200'}, {'value': '1300'}, {'value': '1300'}, {'value': '1300'}, {'value': '1300'}, {'value': '1300'}, {'value': '1200'}, {'value': '1200'}, {'value': '1200'}, {'value': '1200'}, {'value': '1200'}, {'value': '1200'}, {'value': '1300'}, {'value': '1300'}, {'value': '1300'}, {'value': '1300'}, {'value': '1300'}, {'value': '1300'}, {'value': '1300'}, {'value': '1300'}, {'value': '1200'}, {'value': '1200'}, {'value': '1200'}, {'value': '1200'}, {'value': '1200'}, {'value': '1200'}, {'value': '1300'}, {'value': '1300'}, {'value': '1300'}, {'value': '1300'}, {'value': '1300'}, {'value': '1200'}, {'value': '1200'}, {'value': '1200'}, {'value': '1200'}, {'value': '1200'}, {'value': '1200'}, {'value': '1200'}, {'value': '1200'}, {'value': '1200'}, {'value': '1200'}, {'value': '1200'}], 'units': '$^{\\circ}$C'}, {'name': 'Grain Size', 'scalars': [{'value': '1.2'}, {'value': '1.2'}, {'value': '1.2'}, {'value': '1.2'}, {'value': '1.2'}, {'value': '1.2'}, {'value': '1.2'}, {'value': '1.2'}, {'value': '1.2'}, {'value': '1.2'}, {'value': '1.2'}, {'value': '1.2'}, {'value': '2.3'}, {'value': '2.3'}, {'value': '2.3'}, {'value': '2.3'}, {'value': '2.3'}, {'value': '2.3'}, {'value': '2.3'}, {'value': '2.3'}, {'value': '4.0'}, {'value': '4.0'}, {'value': '4.0'}, {'value': '4.0'}, {'value': '4.0'}, {'value': '4.0'}, {'value': '4.0'}, {'value': '4.0'}, {'value': '4.0'}, {'value': '4.0'}, {'value': '4.0'}, {'value': '4.0'}, {'value': '4.0'}, {'value': '4.0'}, {'value': '8.0'}, {'value': '8.0'}, {'value': '8.0'}, {'value': '8.0'}, {'value': '8.0'}, {'value': '8.0'}, {'value': '8.0'}, {'value': '8.0'}, {'value': '8.0'}, {'value': '8.0'}, {'value': '8.0'}, {'value': '1.2'}, {'value': '2.3'}, {'value': '4.0'}, {'value': '8.0'}, {'value': '1.2'}, {'value': '2.3'}, {'value': '4.0'}, {'value': '8.0'}, {'value': '1.2'}, {'value': '4.0'}, {'value': '8.0'}], 'units': '$\\mu$m'}, {'name': 'Applied Stress', 'scalars': [{'value': '100'}, {'value': '150'}, {'value': '180'}, {'value': '230'}, {'value': '45'}, {'value': '61'}, {'value': '72'}, {'value': '77'}, {'value': '87'}, {'value': '100'}, {'value': '110'}, {'value': '150'}, {'value': '100'}, {'value': '180'}, {'value': '230'}, {'value': '66'}, {'value': '77'}, {'value': '130'}, {'value': '130'}, {'value': '130'}, {'value': '99'}, {'value': '100'}, {'value': '130'}, {'value': '180'}, {'value': '180'}, {'value': '250'}, {'value': '51'}, {'value': '51'}, {'value': '66'}, {'value': '77'}, {'value': '85'}, {'value': '100'}, {'value': '130'}, {'value': '110'}, {'value': '99'}, {'value': '130'}, {'value': '180'}, {'value': '180'}, {'value': '230'}, {'value': '230'}, {'value': '100'}, {'value': '100'}, {'value': '130'}, {'value': '180'}, {'value': '180'}, {'value': '100'}, {'value': '100'}, {'value': '100'}, {'value': '100'}, {'value': '175'}, {'value': '175'}, {'value': '175'}, {'value': '175'}, {'value': '230'}, {'value': '230'}, {'value': '230'}], 'units': 'MPa'}]",10$^{-9}$ s$^{-1}$,,,Polycrystalline,,,,,,,,,,,,,,,,,,,,,,,,,,,,,,,,,,,,,,,,,,,,,,,,,,,,,,,,,,,,,,,,,,,,,,,,,,,,,,,,,,,,,,,,,,,,,,,,,,,,,,,,,,,,,,,,,,,,,,,
2062,SiC.xTiC,[{'name': 'NIST_SRD-30'}],['Silicon carbide composite'],[{'name': 'Hot Pressing'}],"[{'citation': 'In Situ-Toughened Silicon Carbide-Titanium Carbide Composites, K.S. Cho, Y.W. Kim, H.J. Choi, and J.G. Lee, Journal of the American Ceramic Society, Vol. 79 6, pp. 1711-1713 (1996), published by American Ceramic Society.'}]",,,,,,,,,,,,Si-C:TiC,,,,,,,,,,,,,,,,,,,,,,,,,Polycrystalline,,,,3.624,"[{'name': 'Relative Density', 'scalars': [{'value': '99.4'}], 'units': '%'}, {'name': 'Specimen Number', 'scalars': [{'value': '3'}]}]",,,g cm$^{-3}$,,,,,,,,,,,,,,,,,,,,,,,,,,,,,,,,,,,,,,,,,,,,,,,,,,,,,,,,,,,,,,,,,,,,,,,,,,,,,,,,,,,,,,,,,,,,,,,,,,,,,,,,,,,,,,,
2063,TiB2,[{'name': 'NIST_SRD-30'}],['Titanium diboride'],[{'name': 'Hot Pressing'}],"[{'citation': 'Enthalpy and Specific Heat of Titanium Diboride in the Temperature Range 273.15 to 2600°K (E), V.A. Kirillin, A.E. Sheindlin, V.Y. Chekhovskoi, and V.I. Tyukaev, High Temperature, Vol. 2 5, pp. 640-644 (1964), published by Hayka/Interperiodica Publishing (Russia).'}]",,,,,,,,,,,,Ti-B,,,,,,,,,,,,,,,,,,,,,,,,,Polycrystalline,,,,,,,,,,,,,,,,,,,,,,,,,,,,,,,,,,,,,,,,,,,,,,,,,,,,,,,,,,,,,,,,,,,,,,,,,,,,,,,,,,,,,,,,,,,,,,,587.4,"[{'name': 'Temperature', 'scalars': [{'value': '273.15'}, {'value': '298.15'}, {'value': '300'}, {'value': '400'}, {'value': '500'}, {'value': '600'}, {'value': '700'}, {'value': '800'}, {'value': '900'}, {'value': '1000'}, {'value': '1100'}, {'value': '1200'}, {'value': '1300'}, {'value': '1400'}, {'value': '1500'}, {'value': '1600'}, {'value': '1700'}, {'value': '1800'}, {'value': '1900'}, {'value': '2000'}, {'value': '2100'}, {'value': '2200'}, {'value': '2300'}, {'value': '2400'}, {'value': '2500'}, {'value': '2600'}], 'units': 'K'}, {'name': 'Molar Heat Capacity', 'scalars': [{'value': '40.86'}, {'value': '44.77'}, {'value': '45.02'}, {'value': '55.65'}, {'value': '62.01'}, {'value': '66.23'}, {'value': '69.29'}, {'value': '71.59'}, {'value': '73.43'}, {'value': '76.07'}, {'value': '76.86'}, {'value': '77.61'}, {'value': '77.78'}, {'value': '79.91'}, {'value': '80.96'}, {'value': '82.01'}, {'value': '83.01'}, {'value': '83.93'}, {'value': '84.85'}, {'value': '85.69'}, {'value': '86.48'}, {'value': '87.24'}, {'value': '87.95'}, {'value': '88.58'}, {'value': '89.20'}, {'value': '89.75'}], 'units': 'J mol$^{-1}$ K$^{-1}$'}]",J kg$^{-1}$ K$^{-1}$,,,,,,,,,,,,,,,,,,,,,,
2064,Al2O3.xTiC,[{'name': 'NIST_SRD-30'}],['Alumina composite'],[{'name': 'Hot Pressing'}],"[{'citation': 'Fracture Behaviour of Composites Based on Al2O3-TiC, R.P. Wahi and B. Ilschner, Journal of Materials Science, Vol. 15, pp. 875-885 (1980), published by Chapman and Hall.'}]",,,,,,,,,,,,Al-O:TiC,,,,,,,,,,,,,,,,,,,,,,,,,Polycrystalline,,,,,,,,,,,,,,,,,,,,,,,,,,,,,,20.4,"[{'name': 'Mass Fraction of TiC', 'scalars': [{'value': '0'}, {'value': '5'}, {'value': '10'}, {'value': '20'}, {'value': '30'}, {'value': '40'}], 'units': '%'}]",J m$^{-2}$,,,,,,,,,,,,,,,,,,,,,,,,,,,,,,,,,Feldmuhle AG,,,,,,,,,,,,,,,,,,,,,,,,,,,,,,,,,,,,,,,,,,,,,,,,,,,,,,
2065,ZrO2.xY2O3,[{'name': 'NIST_SRD-30'}],['Zirconia (TZP)'],[{'name': 'Sintering'}],"[{'citation': 'The Effects of Notch Width on the SENB Toughness for Oxide Ceramics, J. Wang, W.M. Rainforth, T. Wadsworth, and R. Stevens, Journal of the European Ceramic Society, Vol. 10, pp. 21-31 (1992), published by Elsevier Science Limited.'}]",,,,,,,,,,,,Zr-O:Y,,,,,,,,,,,,,,,,,,,,,,,,,Polycrystalline,,,,,,,,,,,,,,,,,,,,,,,,,,,,,,,,,,,,,,,,,,1.4,"[{'name': 'Specimen Number', 'scalars': [{'value': 'I'}]}]",,,$\mu$m,,,,,,,,,,,,,,,,,,,,,,,,,,,,,,,,,,,,,,,,,,,,,,,,,,,,,,,,,,,,,,,,,,,,,,,,,
2066,Al2O3,[{'name': 'NIST_SRD-30'}],['Alumina'],[{'name': 'Sintering'}],"[{'citation': 'Thermophysical Properties of Sapphire, AlN and MgAl2O4 down to 70 K, St. Burghartz and B. Schulz, Journal of Nuclear Materials, Vol. 212, pp. 1065-1068 (1994), published by Elsevier Science B.V..'}]",,,,,,,,,,,,Al-O,,,,,,,,,,,,,,,,,,,,,,,,,Polycrystalline,,,,,,,,,,,,,,,,,,,,,,,,,,,,,,,,,,,,,,,,,,,,,,,,,,,,,,,,,,,,,,,,,,,,,,,,,,,,,,,,,,,,,,,,,,,,,,,,,,,,,,,,,,,,,2.9,"[{'name': 'Angle fromc-axis', 'scalars': [{'value': '-'}], 'units': 'degrees'}, {'name': 'Temperature', 'scalars': [{'value': '71'}, {'value': '91'}, {'value': '111'}, {'value': '131'}, {'value': '150'}, {'value': '173'}, {'value': '191'}, {'value': '211'}, {'value': '231'}, {'value': '243'}, {'value': '271'}, {'value': '283'}, {'value': '295'}], 'units': 'K'}]",x10$^{-6}$,,,,,,,,
2067,Si3N4,[{'name': 'NIST_SRD-30'}],['Silicon nitride'],,"[{'citation': 'Effects of Environment on the Mechanical Behavior of High-Performance Ceramics, G.A. Graves and N.L. Hecht, Report No. UDR-TR-94-136, pp. 1-138 (1995), published by University of Dayton Research Institute.'}]",,,,,,,,,,,,Si-N:Y,,,,,,,,,,,,,,,,,,,,,,,,,Polycrystalline,,,,,,,,,,,,,,,,,,,,,,,,,819,"[{'name': 'Temperature', 'scalars': [{'value': '20'}, {'value': '1250'}, {'value': '1350'}, {'value': '1350'}, {'value': '20'}, {'value': '1250'}, {'value': '1350'}], 'units': '$^{\\circ}$C'}, {'name': 'Crosshead Speed', 'scalars': [{'value': '0.00004'}, {'value': '0.00004'}, {'value': '0.00004'}, {'value': '0.0004'}, {'value': '0.004'}, {'value': '0.004'}, {'value': '0.004'}], 'units': 'cm/s'}]",,,MPa,,,,,,,,,,,,,,,,,,,,,,,,,,,,,,,,,,,,Kyocera,,,,,,,,,,,,,,,,,,,,,,,,,,,,,,,,,,,,,,,,,,,,,,,,,,,,,,
2068,Si2N2O,[{'name': 'NIST_SRD-30'}],['Silicon oxynitride'],[{'name': 'Hot Pressing'}],"[{'citation': 'Processing, Mechanical Properties, and Oxidation Behavior of Silicon Oxynitride Ceramics, M. Ohashi, S. Kanzaki, and H. Tabata, Journal of the American Ceramic Society, Vol. 74 1, pp. 109-114 (1991), published by American Ceramic Society.'}]",,,,,,,,,,,,Si-N-O,,,,,,,,,,,,,,,,,,,,,,,,,Polycrystalline,,,,,,,,,,,,,,,,,,,,,,,,,,,,,,,,,,,,,,,,,,0.23,"[{'name': 'Hot Pressing Time', 'scalars': [{'value': '60'}, {'value': '120'}], 'units': 'h'}, {'name': 'Aspect Ratio', 'scalars': [{'value': '8.3', 'uncertainty': '1.6'}, {'value': '6.0', 'uncertainty': '1.1'}]}]",,,$\mu$m,,,,,,,,,,,,,,,,,,,,,,,,,,,,,,,,,,,,,,,,,,,,,,,,,,,,,,,,,,,,,,,,,,,,,,,,,
2069,WB2.0,[{'name': 'NIST_SRD-30'}],['Tungsten diboride'],[{'name': 'Melt Processing'}],"[{'citation': 'Thermal Expansion Studies on the Group IV-VII Transition Metal Diborides, B. Lonnberg, Journal of the Less-Common Metals, Vol. 141, pp. 145-156 (1988), published by Elsevier Sequoia.'}]",2.9805,"[{'name': 'Axis', 'scalars': [{'value': 'a'}, {'value': 'a'}, {'value': 'a'}, {'value': 'a'}, {'value': 'a'}, {'value': 'a'}, {'value': 'a'}, {'value': 'a'}, {'value': 'a'}, {'value': 'a'}, {'value': 'a'}, {'value': 'a'}, {'value': 'a'}, {'value': 'c'}, {'value': 'c'}, {'value': 'c'}, {'value': 'c'}, {'value': 'c'}, {'value': 'c'}, {'value': 'c'}, {'value': 'c'}, {'value': 'c'}, {'value': 'c'}, {'value': 'c'}, {'value': 'c'}, {'value': 'c'}]}, {'name': 'Temperature', 'scalars': [{'value': '300'}, {'value': '400'}, {'value': '500'}, {'value': '600'}, {'value': '700'}, {'value': '800'}, {'value': '900'}, {'value': '1000'}, {'value': '1100'}, {'value': '1200'}, {'value': '1300'}, {'value': '1400'}, {'value': '1500'}, {'value': '300'}, {'value': '400'}, {'value': '500'}, {'value': '600'}, {'value': '700'}, {'value': '800'}, {'value': '900'}, {'value': '1000'}, {'value': '1100'}, {'value': '1200'}, {'value': '1300'}, {'value': '1400'}, {'value': '1500'}], 'units': 'K'}]",$\AA$,,,,,,,,,W-B,,,,,,,,,,,,,,,,,,,,,,,,,Polycrystalline,,,,,,,,,,,,,,,,,,,,,,,,,,,,,,,,,,,,,,,,,,,,,,,,,,,,,,,,,,,,,,,,,,,,,,,,,,,,,,,,,,,,,,,,,,,,,,,,,,,,,,,,,,,,,,,,,,,,,,,
2070,C,[{'name': 'NIST_SRD-30'}],['Diamond'],[{'name': 'Crystal Growth'}],"[{'citation': 'Some Aspects of the Thermal Conductivity of Isotopically Enriched Diamond Single Crystals, D.G. Onn, A. Witek, Y.Z. Qiu, T.R. Anthony, and W.F. Banholzer, Physical Review Letters, Vol. 68 18, pp. 2806-2809 (1992), published by American Physical Society.'}]",,,,,,,,,,,,C,,,,,,,,,,,,,,,,,,,,,,,,,Single Crystal,,,,,,,,,,,,,,,,,,,,,,,,,,,,,,,,,,,,,,,,,,,,,,,,,,,,,,,,,,,,,,,,,,,,,,,,,,,,,,,,,,,,,,,,,,,,,,,,,,,,,,,2124,"[{'name': 'Atom Fraction of 13C', 'scalars': [{'value': '1.07'}, {'value': '1.07'}, {'value': '1.07'}, {'value': '1.07'}, {'value': '1.07'}, {'value': '1.07'}, {'value': '1.07'}, {'value': '1.07'}, {'value': '1.07'}, {'value': '1.07'}, {'value': '1.07'}, {'value': 'less than 0.05'}, {'value': 'less than 0.05'}, {'value': 'less than 0.05'}, {'value': 'less than 0.05'}, {'value': 'less than 0.05'}, {'value': 'less than 0.05'}, {'value': 'less than 0.05'}, {'value': 'less than 0.05'}, {'value': 'less than 0.05'}, {'value': 'less than 0.05'}, {'value': 'less than 0.05'}, {'value': 'less than 0.05'}, {'value': 'less than 0.05'}, {'value': 'less than 0.05'}, {'value': 'less than 0.05'}, {'value': 'less than 0.05'}, {'value': 'less than 0.05'}, {'value': 'less than 0.05'}, {'value': '0.04'}, {'value': '0.07'}, {'value': '1.05'}, {'value': '62.0'}], 'units': '%'}, {'name': 'Temperature', 'scalars': [{'value': '300'}, {'value': '312'}, {'value': '324'}, {'value': '334'}, {'value': '344'}, {'value': '354'}, {'value': '364'}, {'value': '375'}, {'value': '382'}, {'value': '393'}, {'value': '405'}, {'value': '301'}, {'value': '316'}, {'value': '325'}, {'value': '334'}, {'value': '344'}, {'value': '354'}, {'value': '365'}, {'value': '375'}, {'value': '386'}, {'value': '394'}, {'value': '401'}, {'value': '413'}, {'value': '425'}, {'value': '433'}, {'value': '446'}, {'value': '454'}, {'value': '463'}, {'value': '472'}, {'value': '300'}, {'value': '300'}, {'value': '300'}, {'value': '300'}], 'units': 'K'}]",W m$^{-1}$ K$^{-1}$,,,,,,,,,,,,,,
2071,Al2O3,[{'name': 'NIST_SRD-30'}],['Alumina'],[{'name': 'Sintering'}],"[{'citation': 'Elastic Properties, Hardness and Indentation Fracture Toughness of $\\beta$-Sialons, J. Piekarczyk, J. Lis, and J. Bialoskorski, Key Engineering Materials, Vol. 89, pp. 541-546 (1994), published by Trans Tech Publications, Switzerland.'}]",,,,,,,,,,,,Al-O,,,,,,,,,,,,,,,,,,,,,,,,,Polycrystalline,,,,,,,,,,,,,,,,,,,,,,,,,,,,,,,,,,,,,,,,,,,,,,,,,,,,15.8,"[{'name': 'x of Alx', 'scalars': [{'value': '-'}], 'units': 'formula units'}]",,,GPa,,,,,,,,,,,,,,,,,,,,,,,,,,,,,,,,,,,,,,,,,,,,,,,,,,,,,,,,,,,,,,,
2072,YBa2ZrO6,[{'name': 'NIST_SRD-30'}],['Yttrium barium zirconate'],[{'name': 'Sintering'}],"[{'citation': 'Elastic and Thermal Properties of Yttrium Barium Zirconate, R. Sreekumar, J. Isaac, J. Philip, K.V. Paulose, M.T. Sebastian, and A.D. Damodaran, Physica Status Solidi (a), Vol. 133, pp. 341-347 (1992), published by Akademie Verlag Gmb H.'}]",,,,,,,,,,,,Y-Ba-Zr-O,,,,,,,,,,,,,,,,,,,,,,,,,Polycrystalline,,,,,,,,,,,,,,,,,,,,,,,,,,,,,,,,,,,,,,,,,,,,,,,,,,,,,,,,,,,,,,,,,,,,,,,,,,,,,,,,,,,,,,,,,,5.019,"[{'name': 'Mode', 'scalars': [{'value': 'Longitudinal'}]}, {'name': 'Temperature', 'scalars': [{'value': '95.3'}, {'value': '100.7'}, {'value': '110.7'}, {'value': '120.7'}, {'value': '130.7'}, {'value': '140.0'}, {'value': '150.8'}, {'value': '160.0'}, {'value': '169.9'}, {'value': '180.8'}, {'value': '189.9'}, {'value': '200.7'}, {'value': '210.0'}, {'value': '220.0'}, {'value': '230.6'}, {'value': '240.3'}, {'value': '250.1'}, {'value': '260.5'}, {'value': '270.2'}, {'value': '281.3'}, {'value': '297.8'}], 'units': 'K'}]",km/s,,,,,,,,,,,,,,,,,,,,,,,,,,,
2073,TiB2.xNi,[{'name': 'NIST_SRD-30'}],['Titanium diboride'],[{'name': 'Hot Pressing'}],"[{'citation': 'Effect of Microstructure on the Properties of TiB2 Ceramics, M.K. Ferber, P.F. Becher, and C.B. Finch, Journal of the American Ceramic Society, Vol. 66, pp. C-2-C-4 (1983), published by American Ceramic Society.'}]",,,,,,,,,,,,Ti-B:Ni,,,,,,,,,,,,,,,,,,,,,,,,,Polycrystalline,,,,,,,,,,,,,,,,,,,,,,,,,,,,,,,,,,,,,,,,,,,,,,,,,,,,,,,,,,,,,,,,,,,,,,,,,,,,,,,,,,,,,,,,,,,,,,,,,,,,,,,,,,,,,8.42,"[{'name': 'Temperature Range', 'scalars': [{'minimum': '500', 'maximum': '1000'}], 'units': '$^{\\circ}$C'}, {'name': 'Sample Number', 'scalars': [{'value': 'T100C'}]}]",x10$^{-6}$,,,,,,,,
2074,Er2O3,[{'name': 'NIST_SRD-30'}],['Erbia'],[{'name': 'Sintering'}],"[{'citation': 'Temperature and Porosity Dependence of Youngs Modulus of Polycrystalline Dysprosium Oxide and Erbium Oxide, W.R. Manning, M.O. Marlowe, and D.R. Wilder, Journal of the American Ceramic Society, Vol. 49 4, pp. 227-228 (1966), published by American Ceramic Society.'}]",,,,,,,,,,,,Er-O,,,,,,,,,,,,,,,,,,,,,,,,,Polycrystalline,,,,,,,,,,,,,,149.6,"[{'name': 'Volume Fraction of Porosity', 'scalars': [{'value': '8.8'}, {'value': '8.8'}, {'value': '18.3'}, {'value': '17.8'}, {'value': '17.6'}, {'value': '18.5'}, {'value': '18.3'}, {'value': '21.6'}, {'value': '21.6'}, {'value': '25.6'}, {'value': '25.9'}, {'value': '28.2'}, {'value': '28.2'}, {'value': '30.8'}, {'value': '30.9'}, {'value': '32.7'}, {'value': '32.7'}, {'value': '32.7'}, {'value': '32.7'}, {'value': '32.7'}, {'value': '32.7'}, {'value': '32.7'}, {'value': '32.7'}, {'value': '32.7'}, {'value': '32.7'}, {'value': '32.7'}, {'value': '32.7'}, {'value': '32.7'}, {'value': '32.7'}, {'value': '32.7'}, {'value': '32.7'}, {'value': '32.7'}, {'value': '32.7'}, {'value': '32.7'}, {'value': '32.7'}], 'units': '%'}, {'name': 'Temperature', 'scalars': [{'value': '20'}, {'value': '20'}, {'value': '20'}, {'value': '20'}, {'value': '20'}, {'value': '20'}, {'value': '20'}, {'value': '20'}, {'value': '20'}, {'value': '20'}, {'value': '20'}, {'value': '20'}, {'value': '20'}, {'value': '20'}, {'value': '20'}, {'value': '113'}, {'value': '152'}, {'value': '191'}, {'value': '274'}, {'value': '313'}, {'value': '318'}, {'value': '382'}, {'value': '387'}, {'value': '421'}, {'value': '436'}, {'value': '588'}, {'value': '651'}, {'value': '759'}, {'value': '789'}, {'value': '833'}, {'value': '916'}, {'value': '960'}, {'value': '1028'}, {'value': '1053'}, {'value': '1082'}], 'units': '$^{\\circ}$C'}]",,,GPa,,,,,,,,,,,,,,,,,,,,,,,,,,,,,,,,,,,,,,,,,,,,,,,,,,,,,,,,,,,,,,,,,,,,,,,,,,,,,,,,,,,,,,,,,,,,,,,,,,,,,
2075,3Al2O3.2SiO2,[{'name': 'NIST_SRD-30'}],['Mullite'],[{'name': 'Hot Pressing'}],"[{'citation': 'Creep of Hot-Pressed SiC Whisker Reinforced Mullite, R.D. Nixon, S. Chevacharoenkul, R.F. Davis, and T.N. Tiegs, Ceramic Transactions, Vol. 6, pp. 579-603 (1990), edited by S. Somiya, R.F. Davis, and J.A. Pask, published by American Ceramic Society.'}]",,,,,,,,,,,,Al-Si-O,,,,,,,,,,,,,,,,,,,1.01,"[{'name': 'Stress Range', 'scalars': [{'minimum': '25', 'maximum': '200'}], 'units': 'MPa'}, {'name': 'Temperature', 'scalars': [{'value': '1520'}], 'units': 'K'}, {'name': 'Sample Number', 'scalars': [{'value': 'M5'}]}]",,,,,Polycrystalline,,,,,,,,,,,,,,,,,,,,,,,,,,,,,,,,,,,,,,,,,,,,,,,,,,,,,,,,,,,,,,,,,,,,,,,,,,,,,,,,,,,,,,,,,,,,,,,,,,,,,,,,,,,,,,,,,,,,,,,
2076,Si3N4.xY2O3.yBaO.zSiO2,[{'name': 'NIST_SRD-30'}],['Silicon nitride composite'],,"[{'citation': 'Ceramic Technology Project Data Base:  September 1992 Summary Report, B.L.P. Keyes, ORNL Report Number:  ORNL/M-2775, pp. 1-171 (1992), published by Oak Ridge National Laboratory.'}]",,,,,,,,,,,,"Si-N:BaO,SiO,Y",,,,,,,,,,,,,,,,,,,,,,,,,Polycrystalline,,,,2.67,"[{'name': 'Temperature', 'scalars': [{'value': '23'}], 'units': '$^{\\circ}$C'}, {'name': 'Specimen Number', 'scalars': [{'value': 'C'}]}]",,,g cm$^{-3}$,,,,,,,,,,,,,,,,,,,,,,,,,,,,,,,,,,,,,,,,,,,,,,,,,,,,,,,,,,,,,,,,,,,,,,,,,,,,,,,,,,,,,,,,,,,,,,,,,,,,,,,,,,,,,,,
2077,Si3N4.xY2O3.yAl2O3.zTiB2,[{'name': 'NIST_SRD-30'}],['Silicon nitride composite'],[{'name': 'Hot Pressing'}],"[{'citation': 'Microstructure, Chemical Aspects, and Mechanical Properties of TiB2/Si3N4 and TiN/Si3N4 Composites, J.L. Huang, S.Y. Chen, and M.T. Lee, Journal of Materials Research, Vol. 9 9, pp. 2349-2354 (1994), published by Materials Research Society.'}]",,,,,,,,,,,,Si-N:Al,,,,,,,,,,,,,,,,,,,,,,,,,Polycrystalline,,,,,,,,,,,,,,,,,,,,,,,,,,,,,,,,,6.2,"[{'name': 'Temperature', 'scalars': [{'value': '23'}], 'units': '$^{\\circ}$C'}]",,,MPa m$^{1/2}$,,,,,,,,,,,,,,,,,,,,,,,,,,,,,,,,,,,,,,,,,,,,,,,,,,,,,,,,,,,,,,,,,,,,,,,,,,,,,,,,,,
2078,TiB2,[{'name': 'NIST_SRD-30'}],['Titanium diboride'],[{'name': 'Hot Pressing'}],"[{'citation': 'Structure-Property Correlations for TiB2-Based Ceramics Densified Using Active Liquid Metals, V.J. Tennery, C.B. Finch, C.S. Yust, and G.W. Clark, Science of Hard Materials, pp. 891-909 (1983), edited by R.K. Viswanadham, D.J. Rowcliffe, and J. Gurland, published by Plenum Press.'}]",,,,,,,,,,,,Ti-B,,,,,,,,,,,,,,,,,,,,,,,,,Polycrystalline,,,,,,,,,,,,,,,,,,,,,,,,,,,,,,,,,5.6,"[{'name': 'Grain Size', 'scalars': [{'value': '-'}, {'value': '-'}, {'value': '8'}, {'value': '8'}, {'value': '8'}], 'units': '$\\mu$m'}, {'name': 'Density', 'scalars': [{'value': '4.62'}, {'value': '4.56'}, {'value': '4.52'}, {'value': '4.50'}, {'value': '4.56'}], 'units': 'g cm$^{-3}$'}]",,,MPa m$^{1/2}$,,,,,,,,,,,,,,,,,,,,,,,,,,,,,,,,,,,,,,,,,,,,,,,,,,,,,,,,,,,,,,,,,,,,,,,,,,,,,,,,,,
2079,ZrO2.xY2O3,[{'name': 'NIST_SRD-30'}],['Zirconia (PSZ)'],[{'name': 'Melt Processing'}],"[{'citation': 'The Elastic Constants and Interatomic Binding in Yttria-Stabilized Zirconia, N.G. Pace, G.A. Saunders, Z. Sumengen, and J.S. Thorp, Journal of Materials Science, Vol. 4, pp. 1106-1110 (1969), published by Chapman and Hall.'}]",,,,,,,,,,,,Zr-O:Y,,,,,,,,,,,,,,,,,,,,,,,,,Polycrystalline,,,,,,,,,,,,,,,,,,,,,,,,,,,,,,,,,,,,,,,,,,,,,,,,,,,,,,,,,,,,,,,,,,,,,,,,,,,,,,,,,,,,,158,"[{'name': 'Temperature', 'scalars': [{'value': '77'}, {'value': '196'}, {'value': '77'}, {'value': '196'}], 'units': 'K'}, {'name': 'Mole Fraction of Y2O3', 'scalars': [{'value': '8'}, {'value': '8'}, {'value': '12'}, {'value': '12'}], 'units': '%'}]",GPa,,,,,,,,,,,,,,,,,,,,,,,,,,,,,,,,
2080,TiB2.xSi3N4,[{'name': 'NIST_SRD-30'}],['Titanium diboride'],[{'name': 'Hot Pressing'}],"[{'citation': 'Densification and Mechanical Properties of Titanium Diboride with Silicon Nitride as a Sintering Aid, J.H. Park, Y.H. Koh, H.E. Kim, C.S. Hwang, and E.S. Kang, Journal of the American Ceramic Society, Vol. 82 11, pp. 3037-3042 (1999), published by American Ceramic Society.'}]",,,,,,,,,,,,Ti-B:Si,,,,,,,,,,,,,,,,,,,,,,,,,Polycrystalline,,,,,,,,,,,,,,,,,,,,,,,,,,,,,,,,,,,,,,,,,,,,,,,,,,,,24.3,"[{'name': 'Mass Fraction of Si3N4', 'scalars': [{'value': '0.0'}, {'value': '2.5'}, {'value': '5.0'}, {'value': '10.0'}], 'units': '%'}]",,,GPa,,,,,,,,,,,,,,,,,,,,,,,,,,,,,,,,,,,,,,,,,,,,,,,,,,,,,,,,,,,,,,,
2081,AlN,[{'name': 'NIST_SRD-30'}],['Aluminum nitride'],[{'name': 'Sintering'}],"[{'citation': 'High-Thermal-Conductivity Aluminum Nitride Ceramics:  The Effect of Thermodynamic, Kinetic, and Microstructural Factors, T.B. Jackson, A.V. Virkar, K.L. More, R.B. Dinwiddie,Jr., and R.A. Cutler, Journal of the American Ceramic Society, Vol. 80 6, pp. 1421-1435 (1997), published by American Ceramic Society.'}]",,,,,,,,,,,,Al-N,,,,,,,,,,,,,,,,,,,,,,,,,Polycrystalline,,,,,,,,,,,,,,,,,,,,,,,,,,,,,,,,,,,,,,,,,,,,,,,,,,,,,,,,,,,,,,,,,,,,,,,,,,,,,,,,,,,,,,,,,,,,,,,722,"[{'name': 'Additive', 'scalars': [{'value': 'Y2O3'}, {'value': 'La2O3'}, {'value': 'Pr2O3'}, {'value': 'Nd2O3'}, {'value': 'Sm2O3'}, {'value': 'Gd2O3'}, {'value': 'Tb2O3'}, {'value': 'Dy2O3'}, {'value': 'Ho2O3'}, {'value': 'Er2O3'}, {'value': 'Tm2O3'}, {'value': 'Yb2O3'}, {'value': 'Lu2O3'}]}, {'name': 'Density', 'scalars': [{'value': '3.31'}, {'value': '3.28'}, {'value': '3.39'}, {'value': '3.41'}, {'value': '3.42'}, {'value': '3.44'}, {'value': '3.42'}, {'value': '3.43'}, {'value': '3.45'}, {'value': '3.43'}, {'value': '3.45'}, {'value': '3.43'}, {'value': '3.44'}], 'units': 'g$\\cdot$cm$^{-3}$'}]",J kg$^{-1}$ K$^{-1}$,,,,,,,,,,,,,,,,,,,,,,
2082,Y3Al5O12,[{'name': 'NIST_SRD-30'}],['Yttrium aluminum garnet (YAG)'],[{'name': 'Crystal Growth'}],"[{'citation': 'Effects of Temperature, Environment, and Orientation on the Fracture Toughness of Single-Crystal YAG, T. Mah and T.A. Parthasarathy, Journal of the American Ceramic Society, Vol. 80 10, pp. 2730-2734 (1997), published by American Ceramic Society.'}]",,,,,,,,,,,,Y-Al-O,,,,,,,,,,,,,,,,,,,,,,,,,Single Crystal,,,,,,,,,,,,,,,,,,,,,,,,,,,,,,,,,1.5,"[{'name': 'Test Environment', 'scalars': [{'value': 'Air'}, {'value': 'Air'}, {'value': 'Air'}, {'value': 'Air'}, {'value': 'Air'}, {'value': 'Air'}, {'value': 'Air'}, {'value': 'Air'}, {'value': 'Air'}, {'value': 'Air'}, {'value': 'Air'}, {'value': 'Air'}, {'value': 'Air'}, {'value': 'Air'}, {'value': 'Air'}, {'value': 'Air'}, {'value': 'Air'}, {'value': 'Air'}, {'value': 'Vacuum'}, {'value': 'Vacuum'}, {'value': 'Vacuum'}, {'value': 'Vacuum'}, {'value': 'Vacuum'}, {'value': 'Vacuum'}, {'value': 'Vacuum'}, {'value': 'Vacuum'}, {'value': 'Vacuum'}, {'value': 'Vacuum'}, {'value': 'Vacuum'}, {'value': 'Vacuum'}, {'value': 'Vacuum'}, {'value': 'Vacuum'}, {'value': 'Vacuum'}, {'value': 'Vacuum'}, {'value': 'Vacuum'}, {'value': 'Vacuum'}]}, {'name': 'Temperature', 'scalars': [{'value': '20'}, {'value': '20'}, {'value': '20'}, {'value': '20'}, {'value': '1200'}, {'value': '1200'}, {'value': '1200'}, {'value': '1200'}, {'value': '1300'}, {'value': '1300'}, {'value': '1400'}, {'value': '1400'}, {'value': '1400'}, {'value': '1400'}, {'value': '1600'}, {'value': '1600'}, {'value': '1600'}, {'value': '1600'}, {'value': '20'}, {'value': '20'}, {'value': '20'}, {'value': '20'}, {'value': '20'}, {'value': '800'}, {'value': '800'}, {'value': '800'}, {'value': '1200'}, {'value': '1200'}, {'value': '1200'}, {'value': '1200'}, {'value': '1400'}, {'value': '1400'}, {'value': '1400'}, {'value': '1600'}, {'value': '1600'}, {'value': '1600'}], 'units': '$^{\\circ}$C'}]",,,MPa m$^{1/2}$,,,,,,,,,,,,,,,,,,,,,,,,,,,,Commercial Crystal Labs.,,,,,,,,,,,,,,,,,,,,,,,,,,,,,,,,,,,,,,,,,,,,,,,,,,,,,,
2083,B4C.xAlB12,[{'name': 'NIST_SRD-30'}],['Boron carbide composite'],[{'name': 'Cold Isostatic Pressing'}],"[{'citation': 'High-Toughness B4C-AlB12 Composites Prepared by Al Infiltration, W.F. Du and T. Watanabe, Journal of the European Ceramic Society, Vol. 17, pp. 879-884 (1997), published by Elsevier Science Ltd..'}]",,,,,,,,,,,,B-C:Al,,,,,,,,,,,,,,,,,,,,,,,,,Polycrystalline,,,,,,,,,,,,,,,,,,,,,,,,,275,"[{'name': 'Mass Fraction of AlB12', 'scalars': [{'value': '0'}, {'value': '5'}, {'value': '6'}, {'value': '8'}, {'value': '10'}, {'value': '12'}, {'value': '16'}, {'value': '30'}, {'value': '60'}, {'value': '80'}, {'value': '100'}], 'units': '%'}]",,,MPa,,,,,,,,,,,,,,,,,,,,,,,,,,,,,,,,,,,,,,,,,,,,,,,,,,,,,,,,,,,,,,,,,,,,,,,,,,,,,,,,,,,,,,,,,,
2084,SiC,[{'name': 'NIST_SRD-30'}],['Silicon carbide'],[{'name': 'Powder'}],"[{'citation': 'Corrosion and Oxidation of Advanced Ceramics, K.G. Nickel, R. Danzer, G. Schneider, and G. Petzow, Powder Metallurgy International, Vol. 21 3, pp. 29-34 (1989), published by Consultants Bureau.'}]",,,,,,,,,,,,Si-C,,,,,,,,,,26.0,"[{'name': 'Time', 'scalars': [{'value': '0.5'}], 'units': 'h'}, {'name': 'Temperature', 'scalars': [{'value': '1535'}], 'units': '$^{\\circ}$C'}]",mg cm$^{-2}$ h$^{-1}$,,,,,,,,,,,,,Polycrystalline,,,,,,,,,,,,,,,,,,,,,,,,,,,,,,,,,,,,,,,,,,,,,,,,,,,,,,,,,,,,,,,,,,,,,,,,,,,,,,,,,,,,,,,,,,,,,,,,,,,,,,,,,,,,,,,,,,,,,,,
2085,xAlN.(1-x)Al2O3,[{'name': 'NIST_SRD-30'}],['Aluminum oxynitride (ALON)'],[{'name': 'Hot Pressing'}],"[{'citation': 'Physical and Mechanical Properties of AlN-Al2O3 Ceramic Bodies Prepared by Hot-Pressing, R. Kieffer, W. Wruss, and B. Willer, Revue Internationale des Hautes Temperatures et des Refractaires, Vol. 13, pp. 97-107 (1976), published by Masson.'}]",,,,,,,,,,,,Al-O-N,,,,,,,,,,,,,,,,,,,,,,,,,Polycrystalline,,,,3.20,"[{'name': 'Mole Fraction of Al2O3', 'scalars': [{'value': '0'}, {'value': '10'}, {'value': '20'}, {'value': '30'}, {'value': '40'}, {'value': '50'}, {'value': '60'}, {'value': '70'}, {'value': '80'}, {'value': '90'}, {'value': '100'}], 'units': '%'}]",,,g cm$^{-3}$,,,,,,,,,,,,,,,,,,,,,,,,,,,,,,,,,,,,,,,,,,,,,,,,,,,,,,,,,,,,,,,,,,,,,,,,,,,,,,,,,,,,,,,,,,,,,,,,,,,,,,,,,,,,,,,
2086,MgO,[{'name': 'NIST_SRD-30'}],['Magnesia'],[{'name': 'Crystal Growth'}],"[{'citation': 'Temperature Coefficients of Elastic Constants of Single Crystal MgO between 80 K and 1300 K, Y. Sumino, O.L. Anderson, and I. Suzuki, Physics and Chemistry of Minerals, Vol. 9, pp. 38-47 (1983), published by Springer-Verlag.'}]",,,,,,,,,,,,Mg-O,,,,,,,,,,,,,,,,,,,,,,,,,Single Crystal,,,,,,,,,,,,,,,,,,,"[[{'value': '235.6', 'uncertainty': '3.4'}, {'value': '97.5', 'uncertainty': '3.8'}, {'value': '0'}, {'value': '0'}, {'value': '0'}, {'value': '0'}], [{'value': '97.5', 'uncertainty': '3.8'}, {'value': '0'}, {'value': '0'}, {'value': '0'}, {'value': '0'}, {'value': '0'}], [{'value': '0'}, {'value': '0'}, {'value': '0'}, {'value': '0'}, {'value': '0'}, {'value': '0'}], [{'value': '0'}, {'value': '0'}, {'value': '0'}, {'value': '141.9', 'uncertainty': '0.8'}, {'value': '0'}, {'value': '0'}], [{'value': '0'}, {'value': '0'}, {'value': '0'}, {'value': '0'}, {'value': '0'}, {'value': '0'}], [{'value': '0'}, {'value': '0'}, {'value': '0'}, {'value': '0'}, {'value': '0'}, {'value': '0'}]]","[{'name': 'Temperature', 'scalars': [{'value': '80'}, {'value': '100'}, {'value': '125'}, {'value': '150'}, {'value': '175'}, {'value': '200'}, {'value': '225'}, {'value': '250'}, {'value': '275'}, {'value': '300'}, {'value': '325'}, {'value': '350'}, {'value': '375'}, {'value': '400'}, {'value': '425'}, {'value': '450'}, {'value': '475'}, {'value': '500'}, {'value': '550'}, {'value': '600'}, {'value': '650'}, {'value': '700'}, {'value': '750'}, {'value': '800'}, {'value': '850'}, {'value': '900'}, {'value': '950'}, {'value': '1000'}, {'value': '1050'}, {'value': '1100'}, {'value': '1150'}, {'value': '1200'}, {'value': '1250'}, {'value': '1300'}, {'value': '80'}, {'value': '100'}, {'value': '125'}, {'value': '150'}, {'value': '175'}, {'value': '200'}, {'value': '225'}, {'value': '250'}, {'value': '275'}, {'value': '300'}, {'value': '325'}, {'value': '350'}, {'value': '375'}, {'value': '400'}, {'value': '425'}, {'value': '450'}, {'value': '475'}, {'value': '500'}, {'value': '550'}, {'value': '600'}, {'value': '650'}, {'value': '700'}, {'value': '750'}, {'value': '800'}, {'value': '850'}, {'value': '900'}, {'value': '950'}, {'value': '1000'}, {'value': '1050'}, {'value': '1100'}, {'value': '1150'}, {'value': '1200'}, {'value': '1250'}, {'value': '1300'}, {'value': '80'}, {'value': '100'}, {'value': '125'}, {'value': '150'}, {'value': '175'}, {'value': '200'}, {'value': '225'}, {'value': '250'}, {'value': '275'}, {'value': '300'}, {'value': '325'}, {'value': '350'}, {'value': '375'}, {'value': '400'}, {'value': '425'}, {'value': '450'}, {'value': '475'}, {'value': '500'}, {'value': '550'}, {'value': '600'}, {'value': '650'}, {'value': '700'}, {'value': '750'}, {'value': '800'}, {'value': '850'}, {'value': '900'}, {'value': '950'}, {'value': '1000'}, {'value': '1050'}, {'value': '1100'}, {'value': '1150'}, {'value': '1200'}, {'value': '1250'}, {'value': '1300'}], 'units': 'K'}]",GPa,,,,,,,,,,,,,,,,,,,,,,,,,,,,,,,,,,,,,,,,,,,,W. and C. Spicer Company,,,,,,,,,,,,,,,,,,,,,,,,,,,,,,,,,,,,,,,,,,,,,,,,,,,,,,
2087,Si3N4.xMgO,[{'name': 'NIST_SRD-30'}],['Silicon nitride'],[{'name': 'Hot Pressing'}],"[{'citation': 'Mechanical Properties of Hot-Pressed Silicon Nitride with Different Grain Structures, G. Himsolt, H. Knoch, H. Heubner, and F.W. Kleinlein, Journal of the American Ceramic Society, Vol. 62 1, pp. 29-32 (1979), published by American Ceramic Society.'}]",,,,,,,,,,,,Si-N:MgO,,,,,,,,,,,,,,,,,,,,,,,,,Polycrystalline,,,,,,,,,,,,,,,,,,,,,,,,,,,,,,,,,3.20,"[{'name': 'Measurement Temperature', 'scalars': [{'value': '22'}], 'units': '$^{\\circ}$C'}, {'name': 'Hot Pressing Time', 'scalars': [{'value': '10'}, {'value': '50'}, {'value': '90'}, {'value': '90'}], 'units': 'min'}, {'name': 'Hot Pressing Temperature', 'scalars': [{'value': '1973'}, {'value': '1973'}, {'value': '1973'}, {'value': '2053'}], 'units': 'K'}]",,,MPa m$^{1/2}$,,,,,,,,,,,,,,,,,,,,,,,,,,,,,,,,,,,,,,,,,,,,Disk,,,,,,,,,,,,,,,,,,,,,,,,,,,,,,,,,,,,,,
2088,TiB2,[{'name': 'NIST_SRD-30'}],['Titanium diboride'],[{'name': 'Melt Processing'}],"[{'citation': 'Thermal Expansion Studies on the Group IV-VII Transition Metal Diborides, B. Lonnberg, Journal of the Less-Common Metals, Vol. 141, pp. 145-156 (1988), published by Elsevier Sequoia.'}]",3.0293,"[{'name': 'Axis', 'scalars': [{'value': 'a'}, {'value': 'a'}, {'value': 'a'}, {'value': 'a'}, {'value': 'a'}, {'value': 'a'}, {'value': 'a'}, {'value': 'a'}, {'value': 'a'}, {'value': 'a'}, {'value': 'a'}, {'value': 'a'}, {'value': 'a'}, {'value': 'c'}, {'value': 'c'}, {'value': 'c'}, {'value': 'c'}, {'value': 'c'}, {'value': 'c'}, {'value': 'c'}, {'value': 'c'}, {'value': 'c'}, {'value': 'c'}, {'value': 'c'}, {'value': 'c'}, {'value': 'c'}]}, {'name': 'Temperature', 'scalars': [{'value': '300'}, {'value': '400'}, {'value': '500'}, {'value': '600'}, {'value': '700'}, {'value': '800'}, {'value': '900'}, {'value': '1000'}, {'value': '1100'}, {'value': '1200'}, {'value': '1300'}, {'value': '1400'}, {'value': '1500'}, {'value': '300'}, {'value': '400'}, {'value': '500'}, {'value': '600'}, {'value': '700'}, {'value': '800'}, {'value': '900'}, {'value': '1000'}, {'value': '1100'}, {'value': '1200'}, {'value': '1300'}, {'value': '1400'}, {'value': '1500'}], 'units': 'K'}]",$\AA$,,,,,,,,,Ti-B,,,,,,,,,,,,,,,,,,,,,,,,,Polycrystalline,,,,,,,,,,,,,,,,,,,,,,,,,,,,,,,,,,,,,,,,,,,,,,,,,,,,,,,,,,,,,,,,,,,,,,,,,,,,,,,,,,,,,,,,,,,,,,,,,,,,,,,,,,,,,,,,,,,,,,,
2089,SiC.xSi,[{'name': 'NIST_SRD-30'}],['Silicon carbide'],[{'name': 'Sintering'}],"[{'citation': 'Thermal Diffusivity of Silicon Carbide-Silicon Composites, M. Srinivasan, L.D. Bentsen, and D.P.H. Hasselman, Thermal Conductivity 17, pp. 677-687 (1981), edited by J.G. Hust, published by Plenum Press.'}]",,,,,,,,,,,,Si-C,,,,,,,,,,,,,,,,,,,,,,,,,Polycrystalline,,,,,,,,,,,,,,,,,,,,,,,,,,,,,,,,,,,,,,,,,,,,,,,,,,,,,,,,,,,,,,,,,,,,,,,,,,,,,,,,,,,,,,,,,,,,,,,,,,,,,,,,,,0.82,"[{'name': 'Temperature', 'scalars': [{'value': '23'}, {'value': '510'}, {'value': '600'}, {'value': '700'}, {'value': '800'}, {'value': '905'}, {'value': '1010'}, {'value': '1100'}, {'value': '1210'}, {'value': '23'}, {'value': '510'}, {'value': '600'}, {'value': '700'}, {'value': '820'}, {'value': '890'}, {'value': '1000'}, {'value': '1120'}, {'value': '1210'}, {'value': '23'}, {'value': '600'}, {'value': '700'}, {'value': '800'}, {'value': '900'}, {'value': '1000'}, {'value': '1110'}, {'value': '1200'}, {'value': '1310'}, {'value': '23'}, {'value': '600'}, {'value': '700'}, {'value': '800'}, {'value': '900'}, {'value': '1000'}, {'value': '1110'}, {'value': '1220'}], 'units': '$^{\\circ}$C'}, {'name': 'Volume Fraction of Si', 'scalars': [{'value': '20.82'}, {'value': '20.82'}, {'value': '20.82'}, {'value': '20.82'}, {'value': '20.82'}, {'value': '20.82'}, {'value': '20.82'}, {'value': '20.82'}, {'value': '20.82'}, {'value': '30.82'}, {'value': '30.82'}, {'value': '30.82'}, {'value': '30.82'}, {'value': '30.82'}, {'value': '30.82'}, {'value': '30.82'}, {'value': '30.82'}, {'value': '30.82'}, {'value': '44.22'}, {'value': '44.22'}, {'value': '44.22'}, {'value': '44.22'}, {'value': '44.22'}, {'value': '44.22'}, {'value': '44.22'}, {'value': '44.22'}, {'value': '44.22'}, {'value': '43.88'}, {'value': '43.88'}, {'value': '43.88'}, {'value': '43.88'}, {'value': '43.88'}, {'value': '43.88'}, {'value': '43.88'}, {'value': '43.88'}], 'units': '%'}, {'name': 'Particle Sizeof Si', 'scalars': [{'value': '4'}, {'value': '4'}, {'value': '4'}, {'value': '4'}, {'value': '4'}, {'value': '4'}, {'value': '4'}, {'value': '4'}, {'value': '4'}, {'value': '5'}, {'value': '5'}, {'value': '5'}, {'value': '5'}, {'value': '5'}, {'value': '5'}, {'value': '5'}, {'value': '5'}, {'value': '5'}, {'value': '5'}, {'value': '5'}, {'value': '5'}, {'value': '5'}, {'value': '5'}, {'value': '5'}, {'value': '5'}, {'value': '15'}, {'value': '15'}, {'value': '15'}, {'value': '15'}, {'value': '15'}, {'value': '15'}, {'value': '15'}, {'value': '15'}, {'value': '15'}, {'value': '15'}], 'units': '$\\mu$m'}]",cm$^{2}$ s$^{-1}$,,,,,,,,,,,
2090,Al2O3,[{'name': 'NIST_SRD-30'}],['Alumina'],[{'name': 'Sintering'}],"[{'citation': 'Part 2: Data Reviews, Section I: High Alumina Ceramics, R. Morrell, Handbook of Properties of Technical and Engineering Ceramics, Vol. 2, pp. 13-35 (1987), published by Her Majestys Stationery Office (London).'}]",,,,,,,,,,,,Al-O,,,,,,,,,,,,,,,,,,,,,,,,,Polycrystalline,,,,,,,,,,,,,,,,,,,,,,,,,,,,,,,,,,,,,,,,,,,,,,,,,,,,,,,,,,,,,,,,,,,,,,,,Al2O3,"[{'name': 'Mass Fraction', 'scalars': [{'value': '99.6'}], 'units': '%'}]",,,,,,,,,,,,,,,,,,,,,,,,,,,,,,,,,,,,,,,,,,,,,,
2091,Si3N4.xY2O3.ySiO2,[{'name': 'NIST_SRD-30'}],['Silicon nitride composite'],,"[{'citation': 'Ceramic Technology Project Data Base:  September 1992 Summary Report, B.L.P. Keyes, ORNL Report Number:  ORNL/M-2775, pp. 1-171 (1992), published by Oak Ridge National Laboratory.'}]",,,,,,,,,,,,Si-N:SiO,,,,,,,,,,,,,,,,,,,,,,,,,Polycrystalline,,,,3.21,"[{'name': 'Temperature', 'scalars': [{'value': '23'}], 'units': '$^{\\circ}$C'}, {'name': 'Specimen Number', 'scalars': [{'value': 'E'}]}]",,,g cm$^{-3}$,,,,,,,,,,,,,,,,,,,,,,,,,,,,,,,,,,,,,,,,,,,,,,,,,,,,,,,,,,,,,,,,,,,,,,,,,,,,,,,,,,,,,,,,,,,,,,,,,,,,,,,,,,,,,,,
