Repository: ckborg/DSW2018

# DSW2018

## Description
Investigation of a structural ceramics database (WebSCD) curated by the National Institute of Standards and Technology (NIST).
3-week project as part of the UC Berkeley Data Science workshop (DSW2018).
[WebSCD]("https://srdata.nist.gov/CeramicDataPortal/scd")

## Results at-a-glance

~4000 material entries

Most represented mechanical properties: Elastic modulus, flexural strength, fracture toughness.

## Team members
[Prabudhya Bhattacharyya]("http://physics.berkeley.edu/people/graduate-student/prabudhya-bhattacharyya")

[Chris Bronner]("https://chrisbronner.com/")

[Steve Drapcho]("https://www.linkedin.com/in/steven-drapcho-2b939b149/")

File: NIST_CeramicDataSet.csv (part 55 of 103)
2092,TiB2.xFe,[{'name': 'NIST_SRD-30'}],['Titanium diboride'],[{'name': 'Hot Pressing'}],"[{'citation': 'Temperature Dependence of the Youngs modulus of the Composite TiB2-Fe, R.A. Andrievski and B.U. Asanov, Journal of Materials Science Letters, Vol. 10, pp. 147-148 (1991), published by Chapman and Hall.'}]",,,,,,,,,,,,Ti-B:Fe,,,,,,,,,,,,,,,,,,,,,,,,,Polycrystalline,,,,,,,,,,,,,,477,"[{'name': 'Volume Fraction of Fe', 'scalars': [{'value': '0'}, {'value': '0'}, {'value': '0'}, {'value': '0'}, {'value': '0'}, {'value': '0'}, {'value': '0'}, {'value': '0'}, {'value': '0'}, {'value': '0'}, {'value': '0'}, {'value': '0'}, {'value': '0'}, {'value': '0'}, {'value': '28'}, {'value': '28'}, {'value': '28'}, {'value': '28'}, {'value': '28'}, {'value': '28'}, {'value': '28'}, {'value': '28'}, {'value': '28'}, {'value': '28'}, {'value': '28'}, {'value': '28'}, {'value': '28'}], 'units': '%'}, {'name': 'Temperature', 'scalars': [{'value': '20'}, {'value': '100'}, {'value': '200'}, {'value': '300'}, {'value': '400'}, {'value': '500'}, {'value': '600'}, {'value': '700'}, {'value': '800'}, {'value': '900'}, {'value': '950'}, {'value': '1000'}, {'value': '1050'}, {'value': '1100'}, {'value': '20'}, {'value': '100'}, {'value': '200'}, {'value': '300'}, {'value': '400'}, {'value': '500'}, {'value': '600'}, {'value': '700'}, {'value': '800'}, {'value': '900'}, {'value': '1000'}, {'value': '1050'}, {'value': '1100'}], 'units': '$^{\\circ}$C'}]",,,GPa,,,,,,,,,,,,,,,,,,,,,,,,,,,,,,,,,,,,,,,,,,,,,,,,,,,,,,,,,,,,,,,,,,,,,,,,,,,,,,,,,,,,,,,,,,,,,,,,,,,,,
2093,Al2O3.xSiO2,[{'name': 'NIST_SRD-30'}],['Alumina composite'],,"[{'citation': 'Ceramic Oxide Fibers:  Building Blocks for New Applications, T.L. Tompkins, Ceramic Industry, Vol. 144 4, pp. 45-50 (1995), published by Business News Publishing Co..'}]",,,,,,,,,,,,Al-O:SiO,Nextel 720,,,,,,,,,,,,,,,,,,,,,,,,Polycrystalline,,,,3.40,"[{'name': 'Temperature', 'scalars': [{'value': '23'}], 'units': '$^{\\circ}$C'}]",,,g cm$^{-3}$,,,,,,,,,,,,,,,,,,,,,,,,,,,,,,,,,,,,,,,,,,,,,,,,,,,,,,,,,3M Company,,,,,,,,,,,,,,,,,,,,,,,,,,,,,,,,,,,,,,,,,,,,,,,,,,,,,,
2094,AlN,[{'name': 'NIST_SRD-30'}],['Aluminum nitride'],[{'name': 'Hot Pressing'}],"[{'citation': 'High-Temperature Creep and Cavitation of Polycrystalline Aluminum Nitride, Z.C. Jou and A.V. Virkar, Journal of the American Ceramic Society, Vol. 73 7, pp. 1928-1935 (1990), published by American Ceramic Society.'}]",,,,,,,,,,,,Al-N,,,,,,,,,,,,,,,,,,,,,,,,,Polycrystalline,,,,,,,,,,,,,,,,,,,,,,,,,,,,,,,,,,,,,,,,,,1.8,"[{'name': 'Hot Pressing Time', 'scalars': [{'value': '0.5'}, {'value': '0.5'}, {'value': '0.5'}, {'value': '1'}, {'value': '2'}], 'units': 'h'}, {'name': 'Hot Pressing Temperature', 'scalars': [{'value': '2093'}, {'value': '2203'}, {'value': '2273'}, {'value': '2398'}, {'value': '2398'}], 'units': 'K'}]",,,$\mu$m,,,,,,,,,,,,,,,,,,,,,,,,,,,,,,,,,,,,,,,,,,,,,,,,,,,,,,,,,,,,,,,,,,,,,,,,,
2095,AL2O3,[{'name': 'NIST_SRD-30'}],['Alumina'],[{'name': 'Sintering'}],"[{'citation': 'Structure and Resistance to Cracking in Al2O3 Ceramics, S. M. Barinov, D. A. Ivanov, S. V. Kokhan, G. A. Fomina, Problemi Prochnosti (Problems of Strength) 6, pp. 9-13 (1986).'}]",,,,,,,,,,,,Al-O,,,,,,,,,,,,,,,,,,,,,,,,,Polycrystalline,,,,3.99,"[{'name': 'Structure Type Number', 'scalars': [{'value': '1'}, {'value': '2'}, {'value': '3'}, {'value': '4'}, {'value': '5'}]}]",,,g cm$^{-3}$,,,,,,,,,,,,,,,,,,,,,,,,,,,,,,,,,,,,,,,,,,,,,,,,,,,,,,,,,,,,,,,,,,,,,,,,,,,,,,,,,,,,,,,,,,,,,,,,,,,,,,,,,,,,,,,
2096,4MgO.(4+x)Al2O3.(10-y)SiO2.zR,[{'name': 'NIST_SRD-30'}],['Cordierite'],[{'name': 'Crystal Growth'}],"[{'citation': 'Thermal Expansions and Chemical Modifications of Cordierite, D.L. Evans, G.R. Fischer, J.E. Geiger, and F.W. Martin, Journal of the American Ceramic Society, Vol. 63 11, pp. 629-634 (1980), published by American Ceramic Society.'}]",,,,,,,,,,,,Mg-Al-Si-O,,,,,,,,,,,,,,,,,,,,,,,,,Polycrystalline,,,,,,,,,,,,,,,,,,,,,,,,,,,,,,,,,,,,,,,,,,,,,,,,,,,,,,,,,,,,,,,,,,,,,,,,,,,,,,,,,,,,,,,,,,,,,,,,,,,,,,,,,,,,,3.0,"[{'name': 'Temperature', 'scalars': [{'value': '110'}, {'value': '300'}, {'value': '500'}, {'value': '700'}, {'value': '80'}, {'value': '180'}, {'value': '240'}, {'value': '280'}, {'value': '310'}, {'value': '360'}, {'value': '470'}, {'value': '680'}], 'units': '$^{\\circ}$C'}, {'name': 'Temperature Range', 'scalars': [{'minimum': '20', 'maximum': '200'}, {'minimum': '200', 'maximum': '390'}, {'minimum': '390', 'maximum': '600'}, {'minimum': '600', 'maximum': '810'}, {'minimum': '20', 'maximum': '140'}, {'minimum': '140', 'maximum': '220'}, {'minimum': '220', 'maximum': '260'}, {'minimum': '260', 'maximum': '290'}, {'minimum': '290', 'maximum': '330'}, {'minimum': '330', 'maximum': '400'}, {'minimum': '400', 'maximum': '550'}, {'minimum': '550', 'maximum': '800'}], 'units': '$^{\\circ}$C'}, {'name': 'Axis', 'scalars': [{'value': 'a'}, {'value': 'a'}, {'value': 'a'}, {'value': 'a'}, {'value': 'c'}, {'value': 'c'}, {'value': 'c'}, {'value': 'c'}, {'value': 'c'}, {'value': 'c'}, {'value': 'c'}, {'value': 'c'}]}, {'name': 'Sample Number', 'scalars': [{'value': 'C'}]}]",x10$^{-6}$,,,,,,,,
2097,Si3N4.xY2O3.ySiO2,[{'name': 'NIST_SRD-30'}],['Silicon nitride composite'],,"[{'citation': 'Ceramic Technology Project Data Base:  September 1992 Summary Report, B.L.P. Keyes, ORNL Report Number:  ORNL/M-2775, pp. 1-171 (1992), published by Oak Ridge National Laboratory.'}]",,,,,,,,,,,,Si-N:SiO,,,,,,,,,,,,,,,,,,,,,,,,,Polycrystalline,,,,,,,,,,,,,,,,,,,,,,,,,635,"[{'name': 'Temperature', 'scalars': [{'value': '23'}], 'units': '$^{\\circ}$C'}, {'name': 'Specimen Number', 'scalars': [{'value': 'F'}]}]",,,MPa,,,,,,,,,,,,,,,,,,,,,,,,,,,,,,,,,,,,,,,,,,,,,,,,,,,,,,,,,,,,,,,,,,,,,,,,,,,,,,,,,,,,,,,,,,
2098,SiC,[{'name': 'NIST_SRD-30'}],['Silicon carbide'],[{'name': 'Sintering'}],"[{'citation': 'Mechanical Property Evaluation at Elevated Temperature of Sintered $\\beta$-Silicon Carbide, M.J. Slavin and G.D. Quinn, International Journal of High Technology Ceramics, Vol. 2 1, pp. 47-63 (1986), published by Elsevier Applied Science.'}]",,,,,,,,,,,,Si-C,,,,,,,,,,,,,,,,,,,,,,,,,Polycrystalline,,,,,,,,,,,,,,,,,,,,,,,,,,,,,,,,,,,,,,,,,,,,,,,,,,,,,,,,,,,,,,,,,General Electric Company,,,,,,,,,,,,,,,,Plate,,,,,,,,,,,,,,,,,,,,,,,,,,,,,,,,,,11.0,"[{'name': 'Temperature', 'scalars': [{'value': '22'}], 'units': '$^{\\circ}$C'}]",,,
2099,Er2O3,[{'name': 'NIST_SRD-30'}],['Erbia'],[{'name': 'Crystal Growth'}],"[{'citation': 'Elastic Constants of Erbia Single Crystals, A.A. Sharif, F. Chu, A. Mirsa, T. E. Mitchell, and J.J. Petrovic, Journal of the American Ceramic Society, Vol. 83 9, pp. 2246-2250 (2000), published by American Ceramic Society.'}]",,,,,,,,,,,,Er-O,,,,,,,,,,,,,,,,,,,,,,,,,Single Crystal,,,,,,,,,,,,,,177.4,"[{'name': 'Temperature', 'scalars': [{'value': '23'}], 'units': '$^{\\circ}$C'}]",,,GPa,,,,,,,,,,,,,,,,,,,,,,,,,,,,,,,,,,,,,,,,,,,,,,,,,,,,,,,,,,,,,,,,,,,,,,,,,,,,,,,,,,,,,,,,,,,,,,,,,,,,,
2100,MgAl2O4,[{'name': 'NIST_SRD-30'}],['Magnesium aluminate'],[{'name': 'Sintering'}],"[{'citation': 'Sonic Analysis for Solid Bodies, N.N. Ault and H.F.G. Ueltz, Journal of the American Ceramic Society, Vol. 36 6, pp. 199-203 (1953), published by American Ceramic Society.'}]",,,,,,,,,,,,Mg-Al-O,,,,,,,,,,,,,,,,,,,,,,,,,Polycrystalline,,,,,,,,,,,,,,62.7,"[{'name': 'Thermal Cycle', 'scalars': [{'value': 'Heating'}, {'value': 'Heating'}, {'value': 'Heating'}, {'value': 'Heating'}, {'value': 'Heating'}, {'value': 'Heating'}, {'value': 'Heating'}, {'value': 'Heating'}, {'value': 'Heating'}, {'value': 'Heating'}, {'value': 'Heating'}, {'value': 'Heating'}, {'value': 'Heating'}, {'value': 'Heating'}, {'value': 'Heating'}, {'value': 'Heating'}, {'value': 'Heating'}, {'value': 'Heating'}, {'value': 'Heating'}, {'value': 'Heating'}, {'value': 'Heating'}, {'value': 'Heating'}, {'value': 'Heating'}, {'value': 'Heating'}, {'value': 'Heating'}, {'value': 'Heating'}, {'value': 'Heating'}, {'value': 'Heating'}, {'value': 'Heating'}, {'value': 'Heating'}, {'value': 'Heating'}, {'value': 'Heating'}, {'value': 'Heating'}, {'value': 'Cooling'}, {'value': 'Cooling'}, {'value': 'Cooling'}, {'value': 'Cooling'}, {'value': 'Cooling'}, {'value': 'Cooling'}, {'value': 'Cooling'}, {'value': 'Cooling'}, {'value': 'Cooling'}, {'value': 'Cooling'}, {'value': 'Cooling'}, {'value': 'Cooling'}, {'value': 'Cooling'}]}, {'name': 'Temperature', 'scalars': [{'value': '20'}, {'value': '37'}, {'value': '58'}, {'value': '75'}, {'value': '101'}, {'value': '118'}, {'value': '135'}, {'value': '152'}, {'value': '181'}, {'value': '198'}, {'value': '220'}, {'value': '237'}, {'value': '258'}, {'value': '279'}, {'value': '296'}, {'value': '313'}, {'value': '339'}, {'value': '360'}, {'value': '382'}, {'value': '394'}, {'value': '411'}, {'value': '433'}, {'value': '454'}, {'value': '479'}, {'value': '492'}, {'value': '552'}, {'value': '590'}, {'value': '611'}, {'value': '675'}, {'value': '692'}, {'value': '718'}, {'value': '735'}, {'value': '760'}, {'value': '713'}, {'value': '696'}, {'value': '675'}, {'value': '658'}, {'value': '637'}, {'value': '535'}, {'value': '492'}, {'value': '479'}, {'value': '454'}, {'value': '339'}, {'value': '296'}, {'value': '254'}, {'value': '20'}], 'units': '$^{\\circ}$C'}]",,,GPa,,,,,,,,,,,,,,,,,,,,,,,,,,,,,,,,,,,,,,,,,,,,,,,,,,,,,,,,,,,,,,,,,,,,,,,,,,,,,,,,,,,,,,,,,,,,,,,,,,,,,
2101,Si3N4,[{'name': 'NIST_SRD-30'}],['Silicon nitride'],[{'name': 'Hot Isostatic Pressing'}],"[{'citation': 'Unlubricated Sliding Friction and Wear of Various Si3N4 Pairs Between 22 °C and 1000 °C, A. Skopp, M. Woydt, and K.H. Habig, Tribology International, Vol. 23 3, pp. 189-199 (1990), published by Butterworth-Heinemann Ltd.'}]",,,,,,,,,,,,Si-N,FX-950,,,,,,,,,,,,,,,,,,,,,,,,Polycrystalline,,,,3.32,"[{'name': 'Temperature', 'scalars': [{'value': '22'}], 'units': '$^{\\circ}$C'}]",,,g cm$^{-3}$,,,,,,,,,,,,,,,,,,,,,,,,,,,,,,,,,,,,,,,,,,,,,,,,,,,,,,,,,Toshiba,,,,,,,,,,,,,,,,,,,,,,,,,,,,,,,,,,,,,,,,,,,,,,,,,,,,,,
2102,SiC,[{'name': 'NIST_SRD-30'}],['Silicon carbide'],[{'name': 'Sintering'}],"[{'citation': 'Strength Retention in SiC Ceramics after Long-Term Oxidation, P.F. Becher, Journal of the American Ceramic Society, Vol. 66 8, pp. C120-C121 (1983), published by American Ceramic Society.'}]",,,,,,,,,,,,Si-C:Si,KT,,,,,,,,,,,,,,,,,,,,,,,,Polycrystalline,,,,,,,,,,,,,,,,,,,,,,,,,210,"[{'name': 'Oxidation Time', 'scalars': [{'value': '0'}, {'value': '2000'}, {'value': '5000'}], 'units': 'h'}, {'name': 'Oxidation Temperature', 'scalars': [{'value': '1200'}], 'units': '$^{\\circ}$C'}, {'name': 'Test Temperature', 'scalars': [{'value': '23'}], 'units': '$^{\\circ}$C'}]",,,MPa,,,,,,,,,,,,,,,,,,,,,,,,,,,,,,,,,,,,Carborundum Company,,,,,,,,,,,,,,,,,,,,,,,,,,,,,,,,,,,,,,,,,,,,,,,,,,,,,,
2103,ZrO2,[{'name': 'NIST_SRD-30'}],['Zirconia (cubic)'],[{'name': 'Sintering'}],"[{'citation': 'Surface and Grain-Boundary Energies of Cubic Zirconia, D. Sotiropoulou and P. Nikolopoulos, Journal of Materials Science, Vol. 26, pp. 1395-1400 (1991), published by Chapman and Hall.'}]",,,,,,,,,,,,Zr-O,ZR-23,,,,,,,,,,,,,,,,,,,,,,,,Polycrystalline,,,,,,,,,,,,,,,,,,,,,,,,,,,,,,,,,,,,,,,,,,,,,,,,,,,,10.93,"[{'name': 'Indentation Load', 'scalars': [{'value': '100'}, {'value': '200'}, {'value': '300'}, {'value': '500'}], 'units': 'g'}]",,,GPa,,,,,,,,,Friedrichsfeld Co.,,,,,,,,,,,,,,,,,,,,,,,,,,,,,,,,,,,,,,,,,,,,,,,,,,,,,,
2104,Si3N4,[{'name': 'NIST_SRD-30'}],['Silicon nitride'],,"[{'citation': 'Effects of Environment on the Mechanical Behavior of High-Performance Ceramics, G.A. Graves and N.L. Hecht, Report No. UDR-TR-94-136, pp. 1-138 (1995), published by University of Dayton Research Institute.'}]",,,,,,,,,,,,Si-N:Y,,,,,,,,,,,,,,,,,,,,,,,,,Polycrystalline,,,,,,,,,,,,,,,,,,,,,,,,,589,"[{'name': 'Temperature', 'scalars': [{'value': '1300'}, {'value': '20'}, {'value': '1300'}], 'units': '$^{\\circ}$C'}, {'name': 'Crosshead Speed', 'scalars': [{'value': '0.00004'}, {'value': '0.004'}, {'value': '0.004'}], 'units': 'cm/s'}]",,,MPa,,,,,,,,,,,,,,,,,,,,,,,,,,,,,,,,,,,,Kyocera,,,,,,,,,,,,,,,,,,,,,,,,,,,,,,,,,,,,,,,,,,,,,,,,,,,,,,
2105,Al2O3,[{'name': 'NIST_SRD-30'}],['Alumina'],[{'name': 'Sintering'}],"[{'citation': 'Engineering Properties of Single Oxides, M. Miyayama, K. Koumoto, and H. Yanagida, Engineered Materials Handbook, Vol. 4, pp. 748-757 (1991), edited by S.J. Schneider, Jr., published by ASM International.'}]",,,,,,,,,,,,Al-O,,,,,,,,,,,,,,,,,,,,,,,,,,,,,,,,,,,,,,,,,,,,,,,,,,,,,,,,,,,,,,,,,,,,,,,,,,,,,,,,,,,,,,,,,,,,,,,,,,,,,,,,,,,,,,,,,,,,,,,,,,,262,"[{'name': 'Temperature', 'scalars': [{'value': '50'}, {'value': '320'}, {'value': '820'}, {'value': '1060'}, {'value': '1140'}, {'value': '1215'}, {'value': '1290'}, {'value': '1400'}, {'value': '1500'}], 'units': '$^{\\circ}$C'}]",,,MPa,,,,,,,,,,,,,,,,,
2106,AlN,[{'name': 'NIST_SRD-30'}],['Aluminum nitride'],[{'name': 'Sintering'}],"[{'citation': 'Elastic Properties of Aluminum Nitride, D. Gerlich, S.L. Dole, and G.A. Slack, Journal of Physics and Chemistry of Solids, Vol. 47 5, pp. 437-441 (1986), published by Pergamon Press.'}]",,,,,,,,,,,,Al-N,,,,,,,,,,,,,,,,,,,,,,,,,Polycrystalline,,,,,,,,,,,,,,,,,,,,,,,,,,,,,,,,,,,,,,,,,,,,,,,,,,,,,,,,,,,,,,,,,,,,,,,,,,,,,,,,,,,,,,,,,,10.3,"[{'name': 'Temperature', 'scalars': [{'value': '23'}], 'units': '$^{\\circ}$C'}, {'name': 'Mode', 'scalars': [{'value': 'Longitudinal'}, {'value': 'Shear'}]}]",km/s,,,,,,,,,,,,,,,,,,,,,,,,,,,
2107,Si3N4.yY2O3.zAl2O3,[{'name': 'NIST_SRD-30'}],['Silicon nitride'],[{'name': 'Hot Pressing'}],"[{'citation': 'Microstructural Design of Silicon Nitride with Improved Fracture Toughness:  I, Effects of Grain Shape and Size, P.F. Becher, E.Y. Sun, K.P. Plucknett, K.B. Alexander, C.H. Hsueh, H.T. Lin, S.B. Waters,  C.G. Westmoreland, E.S. Kang, K. Hirao, and M.E. Brito, Journal of the American Ceramic Society, Vol. 81 11, pp. 2821-2830 (1998), published by American Ceramic Society.'}]",,,,,,,,,,,,Si-N:Al,,,,,,,,,,,,,,,,,,,,,,,,,Polycrystalline,,,,,,,,,,,,,,,,,,,,,,,,,,,,,,,,,,,,,,,,,,0.05,"[{'name': 'Frequency', 'scalars': [{'value': '9'}, {'value': '28'}, {'value': '125'}, {'value': '172'}, {'value': '167'}, {'value': '184'}, {'value': '192'}, {'value': '139'}, {'value': '93'}, {'value': '72'}, {'value': '35'}, {'value': '19'}, {'value': '14'}, {'value': '9'}, {'value': '4'}, {'value': '2'}]}]",,,$\mu$m,,,,,,,,,,,,,,,,,,,,,,,,,,,,,,,,,,,,,,,,,,,,,,,,,,,,,,,,,,,,,,,,,,,,,,,,,
2108,Si3N4.xY2O3.ySrO,[{'name': 'NIST_SRD-30'}],['Silicon nitride'],,"[{'citation': 'Ceramic Technology Project Data Base:  September 1992 Summary Report, B.L.P. Keyes, ORNL Report Number:  ORNL/M-2775, pp. 1-171 (1992), published by Oak Ridge National Laboratory.'}]",,,,,,,,,,,,"Si-N:SrO,Y",GN-10,,,,,,,,,,,,,,,,,,,,,,,,Polycrystalline,,,,,,,,,,,,,,,,,,,,,,,,,779,"[{'name': 'Temperature', 'scalars': [{'value': '20'}, {'value': '1300'}, {'value': '1300'}], 'units': '$^{\\circ}$C'}, {'name': 'Applied Stress', 'scalars': [{'value': '-'}], 'units': 'MPa/s'}, {'name': 'Crosshead Speed', 'scalars': [{'value': '0.0004'}, {'value': '0.000004'}, {'value': '0.0004'}], 'units': 'mm/s'}, {'name': 'Specimen Number', 'scalars': [{'value': 'B'}]}]",,,MPa,,,,,,,,,,,,,,,,,,,,,,,,,,,,,,,,,,,,Garrett,,,,,,,,,,,,,,,,,,,,,,,,,,,,,,,,,,,,,,,,,,,,,,,,,,,,,,
2109,Al2O3,[{'name': 'NIST_SRD-30'}],['Alumina'],[{'name': 'Melt Processing'}],"[{'citation': 'High-Temperature Creep of Some Single Crystal Oxides, G.S. Corman, Ceramic Engineering and Science Proceedings, Vol. 12 9, pp. 1745-1766 (1991), published by American Ceramic Society.'}]",,,,,,,,,,,,Al-O,,,,,,,,,,,,,,,,,,,,,,,,,Single Crystal,,,,,,,,,,,,,,,,,,,,,,,,,,,,,,,,,,,,,,,,,,,,,,,,,,,,,,,,,,,,,,,,,,,,,,,,,,,,,,,,,,,,,170.0,"[{'name': 'dG/dT', 'scalars': [{'value': '24.3'}], 'units': 'MPa/K'}]",GPa,,,,,,,,,,,,,,,,,,,,,,,,,,,,,,,,
2110,ZrO2.xCeO2,[{'name': 'NIST_SRD-30'}],['Zirconia (TZP)'],[{'name': 'Sintering'}],"[{'citation': 'Strength, Fracture Toughness and Vickers Hardness of CeO2-Stabilized Tetragonal ZrO2 Polycrystals (Ce-TZP), K. Tsukuma and M. Shimada, Journal of Materials Science, Vol. 20, pp. 1178-1184 (1985), published by Chapman and Hall.'}]",,,,,,,,,,,,Zr-O:CeO,,,,,,,,,,,,,,,,,,,,,,,,,Polycrystalline,,,,,,,,,,,,,,,,,,,,,,,,,,,,,,,,,8.7,"[{'name': 'Mole Fraction of CeO2', 'scalars': [{'value': '8.6'}, {'value': '9.5'}, {'value': '10.8'}, {'value': '12.2'}, {'value': '15.8'}, {'value': '8.6'}, {'value': '9.5'}, {'value': '10.8'}, {'value': '12.2'}, {'value': '15.8'}, {'value': '8.6'}, {'value': '9.5'}, {'value': '10.8'}, {'value': '12.2'}, {'value': '15.8'}], 'units': '%'}, {'name': 'Grain Size', 'scalars': [{'value': '0.5'}, {'value': '0.5'}, {'value': '0.5'}, {'value': '0.5'}, {'value': '0.5'}, {'value': '1.0'}, {'value': '1.0'}, {'value': '1.0'}, {'value': '1.0'}, {'value': '1.0'}, {'value': '2.5'}, {'value': '2.5'}, {'value': '2.5'}, {'value': '2.5'}, {'value': '2.5'}], 'units': '$\\mu$m'}]",,,MPa m$^{1/2}$,,,,,,,,,,,,,,,,,,,,,,,,,,,,,,,,,,,,,,,,,,,,,,,,,,,,,,,,,,,,,,,,,,,,,,,,,,,,,,,,,,
2111,ZrO2,[{'name': 'NIST_SRD-30'}],['Zirconia'],[{'name': 'Natural Specimen'}],"[{'citation': 'The Crystal Structure of Baddeleyite (Monoclinic ZrO2), J.D. McCullough and K.N. Trueblood, Acta Crystallographica, Vol. 12, pp. 507-511 (1959), published by Munksgaard International Booksellers and Publishers Ltd..'}]",,,,,,,,,,,,Zr-O,,,,,,,,,,,,,,,,,,,,,,,,,Single Crystal,,,,,,,,,,,,,,,,,,,,,,,,,,,,,,,,,,,,,,,,,,,,,,,,,,,,,,,,,,,,,,,,,,,,,,,,,,,,,,,,,,0.2758,"[{'name': 'Temperature', 'scalars': [{'value': '23'}], 'units': '$^{\\circ}$C'}, {'name': 'Atom : Coord.', 'scalars': [{'value': 'Zr : x'}, {'value': 'Zr : y'}, {'value': 'Zr : z'}, {'value': 'O(1) : x'}, {'value': 'O(1) : y'}, {'value': 'O(1) : z'}, {'value': 'O(2) : x'}, {'value': 'O(2) : y'}, {'value': 'O(2) : z'}]}]",,,,,,,,,,,,,,,,,,,,,,,,,,,,,,,,,,,,
2112,0.5SiO2.(0.5-x)Al2O3.xE2O3,[{'name': 'NIST_SRD-30'}],['Silica composite'],[{'name': 'Melt Processing'}],"[{'citation': 'Physical Properties and Structure of Silica-Alumina-Europium Oxide Glasses, S. Tanabe, N. Soga, K. Hirao, and T. Hanada, Journal of the American Ceramic Society, Vol. 73 6, pp. 1733-1736 (1990), published by American Ceramic Society.'}]",,,,,,,,,,,,Al-Si-O:Eu,,,,,,,,,,,,,,,,,,,,,,,,,Noncrystalline,,,,,,,,,,,,,,,,,,,,,,,,,,,,,,,,,,,,,,,,,,,,,,,,,,,,,,,,,,,,,,,,,,,,,,,,,,,,,,,,,,,,,,,,,,6.26,"[{'name': 'Mode', 'scalars': [{'value': 'Longitudinal'}, {'value': 'Longitudinal'}, {'value': 'Longitudinal'}, {'value': 'Longitudinal'}, {'value': 'Longitudinal'}, {'value': 'Shear'}, {'value': 'Shear'}, {'value': 'Shear'}, {'value': 'Shear'}, {'value': 'Shear'}]}, {'name': 'Mole Fraction of Eu2O3', 'scalars': [{'value': '0.15'}, {'value': '0.19'}, {'value': '0.20'}, {'value': '0.25'}, {'value': '0.30'}, {'value': '0.15'}, {'value': '0.19'}, {'value': '0.20'}, {'value': '0.25'}, {'value': '0.30'}]}, {'name': 'Density', 'scalars': [{'value': '3.89'}, {'value': '4.16'}, {'value': '4.35'}, {'value': '4.59'}, {'value': '5.02'}, {'value': '3.89'}, {'value': '4.16'}, {'value': '4.35'}, {'value': '4.59'}, {'value': '5.02'}], 'units': 'g/cm$^{3}$'}]",km/s,,,,,,,,,,,,,,,,,,,,,,,,,,,
2113,$\alpha$-SiC.x$\beta$-SiC.yAl2O3.zC,[{'name': 'NIST_SRD-30'}],['Silicon carbide composite'],[{'name': 'Hot Pressing'}],"[{'citation': 'Microstructure and Fracture Toughness of Hot-Pressed Silicon Carbide Reinforced with Silicon Carbide Whisker, D.H. Lee, H.E. Kim, and S.J. Cho, Journal of the American Ceramic Society, Vol. 77 12, pp. 3270-3272 (1994), published by American Ceramic Society.'}]",,,,,,,,,,,,Si-C:Al,,,,,,,,,,,,,,,,,,,,,,,,,Polycrystalline,,,,,,,,,,,,,,,,,,,,,,,,,,,,,,,,,,,,,,,,,,,,,,,,,,,,,,,,,,,,,,,,,,,,,,,,-SiC,"[{'name': 'Mass Fraction of Phase', 'scalars': [{'value': '95-w'}, {'value': 'w'}, {'value': '2.5'}, {'value': '2.5'}], 'units': '%'}]",,,,,,,,,,,,,,,,,,,,,,,,,,,,,,,,,,,,,,,,,,,,,,
2114,V1-yNbyOx,[{'name': 'NIST_SRD-30'}],['Vanadium oxide'],[{'name': 'Melt Processing'}],"[{'citation': 'Heat Capacity Measurement of VO1±x and Niobium Doped VO1+x, T. Matsui, T. Tsuji, T. Asano, and K. Naito, Thermochimica Acta, Vol. 183, pp. 1-14 (1991), published by Elsevier Science B.V..'}]",,,,,,,,,,,,V-O:Nb,,,,,,,,,,,,,,,,,,,,,,,,,Polycrystalline,,,,,,,,,,,,,,,,,,,,,,,,,,,,,,,,,,,,,,,,,,,,,,,,,,,,,,,,,,,,,,,,,,,,,,,,,,,,,,,,,,,,,,,,,,,,,,,222.0,"[{'name': 'y of Nby', 'scalars': [{'value': '0.02'}, {'value': '0.02'}, {'value': '0.02'}, {'value': '0.02'}, {'value': '0.02'}, {'value': '0.02'}, {'value': '0.02'}, {'value': '0.02'}, {'value': '0.02'}, {'value': '0.02'}, {'value': '0.02'}, {'value': '0.02'}, {'value': '0.02'}, {'value': '0.02'}, {'value': '0.02'}, {'value': '0.02'}, {'value': '0.02'}, {'value': '0.02'}, {'value': '0.02'}, {'value': '0.02'}, {'value': '0.02'}, {'value': '0.02'}, {'value': '0.02'}, {'value': '0.02'}, {'value': '0.02'}, {'value': '0.02'}, {'value': '0.02'}, {'value': '0.02'}, {'value': '0.02'}, {'value': '0.02'}, {'value': '0.02'}, {'value': '0.02'}, {'value': '0.02'}, {'value': '0.02'}, {'value': '0.02'}, {'value': '0.02'}, {'value': '0.02'}, {'value': '0.02'}, {'value': '0.02'}, {'value': '0.02'}, {'value': '0.02'}, {'value': '0.02'}, {'value': '0.02'}, {'value': '0.02'}, {'value': '0.02'}, {'value': '0.02'}, {'value': '0.02'}, {'value': '0.02'}, {'value': '0.02'}, {'value': '0.02'}, {'value': '0.02'}, {'value': '0.02'}, {'value': '0.02'}, {'value': '0.02'}, {'value': '0.02'}, {'value': '0.02'}, {'value': '0.02'}, {'value': '0.02'}, {'value': '0.02'}, {'value': '0.02'}, {'value': '0.02'}, {'value': '0.02'}, {'value': '0.02'}, {'value': '0.02'}, {'value': '0.02'}, {'value': '0.02'}, {'value': '0.02'}, {'value': '0.02'}, {'value': '0.02'}, {'value': '0.02'}, {'value': '0.3'}, {'value': '0.3'}, {'value': '0.3'}, {'value': '0.3'}, {'value': '0.3'}, {'value': '0.3'}, {'value': '0.3'}, {'value': '0.3'}, {'value': '0.3'}, {'value': '0.3'}, {'value': '0.3'}, {'value': '0.3'}, {'value': '0.3'}, {'value': '0.3'}, {'value': '0.3'}, {'value': '0.3'}, {'value': '0.3'}, {'value': '0.3'}, {'value': '0.3'}, {'value': '0.3'}, {'value': '0.3'}, {'value': '0.3'}, {'value': '0.3'}, {'value': '0.3'}, {'value': '0.3'}, {'value': '0.3'}, {'value': '0.3'}, {'value': '0.3'}, {'value': '0.3'}, {'value': '0.3'}, {'value': '0.3'}, {'value': '0.3'}, {'value': '0.3'}, {'value': '0.3'}, {'value': '0.3'}, {'value': '0.3'}, {'value': '0.3'}, {'value': '0.3'}, {'value': '0.3'}, {'value': '0.3'}, {'value': '0.3'}, {'value': '0.3'}, {'value': '0.3'}, {'value': '0.3'}, {'value': '0.3'}, {'value': '0.3'}, {'value': '0.3'}, {'value': '0.3'}, {'value': '0.3'}, {'value': '0.3'}, {'value': '0.3'}, {'value': '0.3'}, {'value': '0.3'}, {'value': '0.3'}, {'value': '0.3'}, {'value': '0.3'}, {'value': '0.3'}, {'value': '0.3'}, {'value': '0.3'}, {'value': '0.3'}, {'value': '0.3'}, {'value': '0.3'}, {'value': '0.3'}, {'value': '0.3'}, {'value': '0.3'}, {'value': '0.3'}, {'value': '0.3'}, {'value': '0.3'}, {'value': '0.3'}, {'value': '0.3'}, {'value': '0.3'}, {'value': '0.3'}, {'value': '0.3'}, {'value': '0.3'}], 'units': 'formula units'}, {'name': 'x of Ox', 'scalars': [{'value': '1.01'}, {'value': '1.01'}, {'value': '1.01'}, {'value': '1.01'}, {'value': '1.01'}, {'value': '1.01'}, {'value': '1.01'}, {'value': '1.01'}, {'value': '1.01'}, {'value': '1.01'}, {'value': '1.01'}, {'value': '1.01'}, {'value': '1.01'}, {'value': '1.01'}, {'value': '1.01'}, {'value': '1.01'}, {'value': '1.01'}, {'value': '1.01'}, {'value': '1.01'}, {'value': '1.01'}, {'value': '1.01'}, {'value': '1.01'}, {'value': '1.01'}, {'value': '1.01'}, {'value': '1.01'}, {'value': '1.01'}, {'value': '1.01'}, {'value': '1.01'}, {'value': '1.01'}, {'value': '1.01'}, {'value': '1.01'}, {'value': '1.01'}, {'value': '1.01'}, {'value': '1.01'}, {'value': '1.01'}, {'value': '1.01'}, {'value': '1.01'}, {'value': '1.01'}, {'value': '1.01'}, {'value': '1.01'}, {'value': '1.01'}, {'value': '1.01'}, {'value': '1.01'}, {'value': '1.01'}, {'value': '1.01'}, {'value': '1.01'}, {'value': '1.01'}, {'value': '1.01'}, {'value': '1.01'}, {'value': '1.01'}, {'value': '1.01'}, {'value': '1.01'}, {'value': '1.01'}, {'value': '1.01'}, {'value': '1.01'}, {'value': '1.01'}, {'value': '1.01'}, {'value': '1.01'}, {'value': '1.01'}, {'value': '1.01'}, {'value': '1.01'}, {'value': '1.01'}, {'value': '1.01'}, {'value': '1.01'}, {'value': '1.01'}, {'value': '1.01'}, {'value': '1.01'}, {'value': '1.01'}, {'value': '1.01'}, {'value': '1.01'}, {'value': '1.02'}, {'value': '1.02'}, {'value': '1.02'}, {'value': '1.02'}, {'value': '1.02'}, {'value': '1.02'}, {'value': '1.02'}, {'value': '1.02'}, {'value': '1.02'}, {'value': '1.02'}, {'value': '1.02'}, {'value': '1.02'}, {'value': '1.02'}, {'value': '1.02'}, {'value': '1.02'}, {'value': '1.02'}, {'value': '1.02'}, {'value': '1.02'}, {'value': '1.02'}, {'value': '1.02'}, {'value': '1.02'}, {'value': '1.02'}, {'value': '1.02'}, {'value': '1.02'}, {'value': '1.02'}, {'value': '1.02'}, {'value': '1.02'}, {'value': '1.02'}, {'value': '1.02'}, {'value': '1.02'}, {'value': '1.02'}, {'value': '1.02'}, {'value': '1.02'}, {'value': '1.02'}, {'value': '1.02'}, {'value': '1.02'}, {'value': '1.02'}, {'value': '1.02'}, {'value': '1.02'}, {'value': '1.02'}, {'value': '1.02'}, {'value': '1.02'}, {'value': '1.02'}, {'value': '1.02'}, {'value': '1.02'}, {'value': '1.02'}, {'value': '1.02'}, {'value': '1.02'}, {'value': '1.02'}, {'value': '1.02'}, {'value': '1.02'}, {'value': '1.02'}, {'value': '1.02'}, {'value': '1.02'}, {'value': '1.02'}, {'value': '1.02'}, {'value': '1.02'}, {'value': '1.02'}, {'value': '1.02'}, {'value': '1.02'}, {'value': '1.02'}, {'value': '1.02'}, {'value': '1.02'}, {'value': '1.02'}, {'value': '1.02'}, {'value': '1.02'}, {'value': '1.02'}, {'value': '1.02'}, {'value': '1.02'}, {'value': '1.02'}, {'value': '1.02'}, {'value': '1.02'}, {'value': '1.02'}, {'value': '1.02'}], 'units': 'formula units'}, {'name': 'Temperature', 'scalars': [{'value': '325'}, {'value': '332'}, {'value': '339'}, {'value': '343'}, {'value': '352'}, {'value': '359'}, {'value': '368'}, {'value': '380'}, {'value': '387'}, {'value': '394'}, {'value': '406'}, {'value': '413'}, {'value': '422'}, {'value': '429'}, {'value': '441'}, {'value': '452'}, {'value': '459'}, {'value': '466'}, {'value': '478'}, {'value': '487'}, {'value': '494'}, {'value': '501'}, {'value': '508'}, {'value': '520'}, {'value': '534'}, {'value': '544'}, {'value': '553'}, {'value': '558'}, {'value': '572'}, {'value': '584'}, {'value': '594'}, {'value': '601'}, {'value': '608'}, {'value': '613'}, {'value': '620'}, {'value': '627'}, {'value': '637'}, {'value': '651'}, {'value': '661'}, {'value': '675'}, {'value': '687'}, {'value': '699'}, {'value': '709'}, {'value': '723'}, {'value': '740'}, {'value': '752'}, {'value': '764'}, {'value': '778'}, {'value': '792'}, {'value': '807'}, {'value': '814'}, {'value': '821'}, {'value': '828'}, {'value': '835'}, {'value': '847'}, {'value': '854'}, {'value': '854'}, {'value': '861'}, {'value': '865'}, {'value': '870'}, {'value': '875'}, {'value': '877'}, {'value': '884'}, {'value': '893'}, {'value': '898'}, {'value': '903'}, {'value': '910'}, {'value': '920'}, {'value': '929'}, {'value': '941'}, {'value': '325'}, {'value': '330'}, {'value': '337'}, {'value': '341'}, {'value': '346'}, {'value': '350'}, {'value': '360'}, {'value': '366'}, {'value': '373'}, {'value': '380'}, {'value': '390'}, {'value': '394'}, {'value': '401'}, {'value': '410'}, {'value': '417'}, {'value': '420'}, {'value': '431'}, {'value': '438'}, {'value': '445'}, {'value': '452'}, {'value': '464'}, {'value': '473'}, {'value': '483'}, {'value': '495'}, {'value': '502'}, {'value': '511'}, {'value': '523'}, {'value': '537'}, {'value': '547'}, {'value': '556'}, {'value': '568'}, {'value': '577'}, {'value': '587'}, {'value': '599'}, {'value': '611'}, {'value': '620'}, {'value': '630'}, {'value': '640'}, {'value': '649'}, {'value': '659'}, {'value': '663'}, {'value': '673'}, {'value': '683'}, {'value': '695'}, {'value': '709'}, {'value': '716'}, {'value': '728'}, {'value': '740'}, {'value': '747'}, {'value': '757'}, {'value': '771'}, {'value': '780'}, {'value': '792'}, {'value': '802'}, {'value': '811'}, {'value': '818'}, {'value': '823'}, {'value': '830'}, {'value': '837'}, {'value': '845'}, {'value': '852'}, {'value': '861'}, {'value': '866'}, {'value': '873'}, {'value': '877'}, {'value': '885'}, {'value': '894'}, {'value': '904'}, {'value': '908'}, {'value': '920'}, {'value': '930'}, {'value': '932'}, {'value': '937'}, {'value': '942'}], 'units': 'K'}, {'name': 'Molar Heat Capacity', 'scalars': [{'value': '15.08'}, {'value': '17.95'}, {'value': '20.10'}, {'value': '22.98'}, {'value': '25.13'}, {'value': '28.72'}, {'value': '30.86'}, {'value': '33.73'}, {'value': '36.60'}, {'value': '38.75'}, {'value': '41.62'}, {'value': '43.05'}, {'value': '44.48'}, {'value': '45.91'}, {'value': '47.34'}, {'value': '50.20'}, {'value': '52.35'}, {'value': '54.51'}, {'value': '55.93'}, {'value': '58.08'}, {'value': '59.51'}, {'value': '61.66'}, {'value': '62.38'}, {'value': '63.80'}, {'value': '65.23'}, {'value': '66.66'}, {'value': '67.37'}, {'value': '68.08'}, {'value': '68.07'}, {'value': '68.05'}, {'value': '67.32'}, {'value': '65.88'}, {'value': '65.15'}, {'value': '63.71'}, {'value': '62.26'}, {'value': '61.53'}, {'value': '60.09'}, {'value': '59.35'}, {'value': '59.34'}, {'value': '58.61'}, {'value': '57.88'}, {'value': '57.14'}, {'value': '56.41'}, {'value': '56.40'}, {'value': '56.38'}, {'value': '56.37'}, {'value': '56.36'}, {'value': '55.62'}, {'value': '55.61'}, {'value': '55.59'}, {'value': '56.31'}, {'value': '57.74'}, {'value': '57.73'}, {'value': '58.44'}, {'value': '59.87'}, {'value': '59.86'}, {'value': '61.30'}, {'value': '63.45'}, {'value': '64.89'}, {'value': '66.32'}, {'value': '67.04'}, {'value': '68.47'}, {'value': '68.46'}, {'value': '69.17'}, {'value': '69.89'}, {'value': '69.88'}, {'value': '70.60'}, {'value': '69.15'}, {'value': '68.42'}, {'value': '67.69'}, {'value': '11.48'}, {'value': '13.64'}, {'value': '16.51'}, {'value': '18.66'}, {'value': '20.10'}, {'value': '22.97'}, {'value': '25.12'}, {'value': '27.99'}, {'value': '30.14'}, {'value': '32.29'}, {'value': '35.16'}, {'value': '36.59'}, {'value': '38.03'}, {'value': '40.17'}, {'value': '42.33'}, {'value': '43.76'}, {'value': '45.19'}, {'value': '46.62'}, {'value': '48.05'}, {'value': '49.48'}, {'value': '51.63'}, {'value': '53.78'}, {'value': '55.21'}, {'value': '55.92'}, {'value': '57.35'}, {'value': '58.06'}, {'value': '59.48'}, {'value': '60.19'}, {'value': '60.90'}, {'value': '61.61'}, {'value': '61.60'}, {'value': '61.59'}, {'value': '61.58'}, {'value': '62.28'}, {'value': '62.27'}, {'value': '62.26'}, {'value': '60.81'}, {'value': '60.08'}, {'value': '59.35'}, {'value': '59.34'}, {'value': '60.06'}, {'value': '59.33'}, {'value': '57.88'}, {'value': '57.15'}, {'value': '57.13'}, {'value': '56.41'}, {'value': '56.39'}, {'value': '56.38'}, {'value': '56.38'}, {'value': '55.65'}, {'value': '56.35'}, {'value': '55.62'}, {'value': '55.61'}, {'value': '55.60'}, {'value': '56.31'}, {'value': '57.02'}, {'value': '57.74'}, {'value': '57.01'}, {'value': '56.28'}, {'value': '56.27'}, {'value': '56.99'}, {'value': '59.14'}, {'value': '60.57'}, {'value': '62.00'}, {'value': '61.28'}, {'value': '61.27'}, {'value': '61.26'}, {'value': '61.25'}, {'value': '61.25'}, {'value': '61.23'}, {'value': '61.22'}, {'value': '61.22'}, {'value': '60.50'}, {'value': '59.77'}], 'units': 'J mol$^{-1}$ K$^{-1}$'}]",J kg$^{-1}$ K$^{-1}$,,,,,,,,,,,,,,,,,,,,,,
2115,SiC,[{'name': 'NIST_SRD-30'}],['Silicon carbide'],,"[{'citation': 'Oxidation Resistance Evaluation of Silicon Carbide Ceramics with Various Additives, M. Maeda, K. Nakamura, and M. Yamada, Journal of the American Ceramic Society, Vol. 72 3, pp. 512-514 (1989), published by American Ceramic Society.'}]",,,,,,,,,,,,Si-C,,,,,,,,,,,,,,,,,,,,,,,,,Polycrystalline,,,,,,,,,,,,,,,,,,,,,,,,,296,"[{'name': 'Oxidation Time', 'scalars': [{'value': '0'}, {'value': '200'}, {'value': '360'}, {'value': '600'}, {'value': '1000'}, {'value': '100'}, {'value': '100'}, {'value': '100'}, {'value': '100'}, {'value': '100'}, {'value': '100'}, {'value': '100'}], 'units': 'h'}, {'name': 'Volume Fraction of Water Vapor', 'scalars': [{'value': '0'}, {'value': '0'}, {'value': '0'}, {'value': '0'}, {'value': '0'}, {'value': '1'}, {'value': '3'}, {'value': '5'}, {'value': '10'}, {'value': '20'}, {'value': '30'}, {'value': '40'}], 'units': '%'}, {'name': 'Sample Number', 'scalars': [{'value': 'E'}]}]",,,MPa,,,,,,,,,,,,,,,,,,,,,,,,,,,,,,,,,,,,,,,,,,,,,,,,,,,,,,,,,,,,,,,,,,,,,,,,,,,,,,,,,,,,,,,,,,
2116,TiB2,[{'name': 'NIST_SRD-30'}],['Titanium diboride'],[{'name': 'Hot Pressing'}],"[{'citation': 'High Temperature Properties of Titanium Diboride, V. Mandorf, J. Hartwig, and E.J. Seldin, High Temperature Materials II, pp. 455-467 (1963), edited by G.M. Ault, W.F. Barclay, and H.P. Munger, published by Gordon and Breach Science Publishers.'}]",,,,,,,,,,,,Ti-B,,,,,,,,,,,,,,,,,,,,,,,,,Polycrystalline,,,,,,,,,,,,,,,,,,,,,,,,,,,,,,,,,,,,,,,,,,,,,,,,,,,,,,,,,,,,,,,,,,,,,,,,,,,,,,,,,,,,,,,,,,,,,,,,,,,,,,,,,,,,,9.7,"[{'name': 'Temperature Range', 'scalars': [{'minimum': '200', 'maximum': '1800'}], 'units': '$^{\\circ}$C'}]",x10$^{-6}$,,,,,,,,
2117,TiO2,[{'name': 'NIST_SRD-30'}],['Titania'],[{'name': 'Hot Pressing'}],"[{'citation': 'Thermal Diffusivity of Nonstoichiometric Titanium Dioxide, H.J. Siebeneck, W.P. Minnear, R.C. Bradt, and D.P.H. Hasselman, Journal of the American Ceramic Society, Vol. 59 1, pp. 84-84 (1976), published by American Ceramic Society.'}]",,,,,,,,,,,,Ti-O,,,,,,,,,,,,,,,,,,,,,,,,,Polycrystalline,,,,,,,,,,,,,,,,,,,,,,,,,,,,,,,,,,,,,,,,,,,,,,,,,,,,,,,,,,,,,,,,,,,,,,,,,,,,,,,,,,,,,,,,,,,,,,,,,,,,,,,,,,1.10,"[{'name': 'Temperature', 'scalars': [{'value': '240'}, {'value': '330'}, {'value': '414'}, {'value': '492'}, {'value': '582'}, {'value': '726'}, {'value': '803'}, {'value': '240'}, {'value': '283'}, {'value': '379'}, {'value': '529'}, {'value': '582'}, {'value': '708'}, {'value': '804'}, {'value': '241'}, {'value': '289'}, {'value': '391'}, {'value': '523'}, {'value': '601'}, {'value': '720'}, {'value': '804'}, {'value': '237'}, {'value': '297'}, {'value': '399'}, {'value': '518'}, {'value': '620'}, {'value': '703'}, {'value': '805'}, {'value': '237'}, {'value': '297'}, {'value': '411'}, {'value': '519'}, {'value': '608'}, {'value': '698'}, {'value': '805'}], 'units': '$^{\\circ}$C'}, {'name': 'O/Ti ratio', 'scalars': [{'value': '2.000'}, {'value': '2.000'}, {'value': '2.000'}, {'value': '2.000'}, {'value': '2.000'}, {'value': '2.000'}, {'value': '2.000'}, {'value': '1.995'}, {'value': '1.995'}, {'value': '1.995'}, {'value': '1.995'}, {'value': '1.995'}, {'value': '1.995'}, {'value': '1.995'}, {'value': '1.989'}, {'value': '1.989'}, {'value': '1.989'}, {'value': '1.989'}, {'value': '1.989'}, {'value': '1.989'}, {'value': '1.989'}, {'value': '1.969'}, {'value': '1.969'}, {'value': '1.969'}, {'value': '1.969'}, {'value': '1.969'}, {'value': '1.969'}, {'value': '1.969'}, {'value': '1.963'}, {'value': '1.963'}, {'value': '1.963'}, {'value': '1.963'}, {'value': '1.963'}, {'value': '1.963'}, {'value': '1.963'}], 'units': 'mol/mol'}]",cm$^{2}$ s$^{-1}$,,,,,,,,,,,
2118,ZrO2.xY2O3,[{'name': 'NIST_SRD-30'}],['Zirconia (TZP)'],[{'name': 'Hot Isostatic Pressing'}],"[{'citation': 'Evaluation of Japanese Yttria Tetragonal Zirconia Polycrystal (Y-TZP) Materials, J.J. Swab, Ceramic Engineering and Science Proceedings, Vol. 8 7, pp. 886-891 (1987), published by American Ceramic Society.'}]",,,,,,,,,,,,Zr-O:Y,,,,,,,,,,,,,,,,,,,,,,,,,Polycrystalline,,,,6.045,"[{'name': 'Oxidation Temperature', 'scalars': [{'value': '23'}, {'value': '200'}, {'value': '1000'}, {'value': '1000'}], 'units': '$^{\\circ}$C'}, {'name': 'Oxidation Time', 'scalars': [{'value': '0'}, {'value': '50'}, {'value': '100'}, {'value': '500'}], 'units': 'h'}, {'name': 'Test Temperature', 'scalars': [{'value': '23'}], 'units': '$^{\\circ}$C'}]",,,g cm$^{-3}$,,,,,,,,,,,,,,,,,,,,,,,,,,,,,,,,,,,,,,,,,,,,,,,,,,,,,,,,,Koransha,,,,,,,,,,,,,,,,,,,,,,,,,,,,,,,,,,,,,,,,,,,,,,,,,,,,,,
2119,SiC,[{'name': 'NIST_SRD-30'}],['Silicon carbide'],[{'name': 'Reaction Bonding'}],"[{'citation': 'Failure Analysis and Materials Characterization, T. Darroudi, Projects Within the Center for Advanced Materials, pp. 63-77 (1989), edited by J.R. Hellmann and B.K. Kennedy, published by Center for Advanced Materials, Pennsylvania State University.'}]",,,,,,,,,,,,Si-C,SCRB210,,,,,,,,,,,,,,,,,,,,,,,,Polycrystalline,,,,,,,,,,,,,,,,,,,,,,,,,,,,,,,,,,,,,,,,,,,,,,,,,,,,,,,,,,,,,,,,,Coors Porcelain Company,,,,,,,,,,,,,,,,,,,,,,,,,,,,,,,,,,,,,,,,,,,,4.6,"[{'name': 'Temperature Range', 'scalars': [{'minimum': '22', 'maximum': '1000'}], 'units': '$^{\\circ}$C'}]",x10$^{-6}$,,,,,,,,
2120,WC,[{'name': 'NIST_SRD-30'}],['Tungsten carbide'],,"[{'citation': 'Thermophysical Properties of $\\alpha$-Tungsten Carbide, R.R. Reeber and K. Wang, Journal of the American Ceramic Society, Vol. 82 1, pp. 129-135 (1999), published by American Ceramic Society.'}]",,,,,,,,,,,,W-C,,,,,,,,,,,,,,,,,,,,,,,,,Polycrystalline,,,,15.71,"[{'name': 'Temperature', 'scalars': [{'value': '50'}, {'value': '100'}, {'value': '150'}, {'value': '200'}, {'value': '250'}, {'value': '298'}, {'value': '300'}, {'value': '350'}, {'value': '400'}, {'value': '450'}, {'value': '500'}, {'value': '550'}, {'value': '600'}, {'value': '650'}, {'value': '700'}, {'value': '750'}, {'value': '800'}, {'value': '850'}, {'value': '900'}, {'value': '950'}, {'value': '1000'}, {'value': '1100'}, {'value': '1200'}, {'value': '1300'}, {'value': '1400'}, {'value': '1500'}, {'value': '1600'}, {'value': '1700'}, {'value': '1800'}, {'value': '1900'}, {'value': '2000'}, {'value': '2200'}, {'value': '2400'}, {'value': '2600'}, {'value': '2800'}, {'value': '3000'}], 'units': 'K'}, {'name': 'Molar Volume', 'scalars': [{'value': '12.47'}, {'value': '12.47'}, {'value': '12.48'}, {'value': '12.48'}, {'value': '12.49'}, {'value': '12.49'}, {'value': '12.49'}, {'value': '12.50'}, {'value': '12.51'}, {'value': '12.51'}, {'value': '12.52'}, {'value': '12.53'}, {'value': '12.54'}, {'value': '12.55'}, {'value': '12.56'}, {'value': '12.57'}, {'value': '12.57'}, {'value': '12.58'}, {'value': '12.59'}, {'value': '12.60'}, {'value': '12.61'}, {'value': '12.63'}, {'value': '12.65'}, {'value': '12.67'}, {'value': '12.70'}, {'value': '12.72'}, {'value': '12.74'}, {'value': '12.76'}, {'value': '12.78'}, {'value': '12.81'}, {'value': '12.83'}, {'value': '12.88'}, {'value': '12.93'}, {'value': '12.98'}, {'value': '13.03'}, {'value': '13.08'}], 'units': 'cm$^{3}$/mol'}]",,,g cm$^{-3}$,,,,,,,,,,,,,,,,,,,,,,,,,,,,,,,,,,,,,,,,,,,,,,,,,,,,,,,,,,,,,,,,,,,,,,,,,,,,,,,,,,,,,,,,,,,,,,,,,,,,,,,,,,,,,,,
2121,SiC,[{'name': 'NIST_SRD-30'}],['Silicon carbide'],[{'name': 'Hot Pressing'}],"[{'citation': 'Carbides, MCIC Battelle, Engineering Property Data on Selected Ceramics, Vol. 2, pp. 1-19 (1979), published by Battelle Columbus Laboratories.'}]",,,,,,,,,,,,Si-C,,,,,,,,,,,,,,,,,,,,,,,,,Polycrystalline,,,,,,,,,,,,,,,,,,,,,,,,,,,,,,,,,,,,,,,,,,,,,,,,,,,,,,,,,,,,,,,,,,,,,,,,,,,,,,,,,,,,,,,,,,,,,,,,,,270,"[{'name': 'Temperature', 'scalars': [{'value': '600'}, {'value': '800'}, {'value': '1000'}, {'value': '1200'}], 'units': '$^{\\circ}$C'}]",,,MPa,,,,,,,,,,,,,,,,,
2122,BeO,[{'name': 'NIST_SRD-30'}],['Beryllia'],,"[{'citation': 'Development of Translucent Aluminum Nitride Ceramics, N. Kuramoto, H. Taniguchi, and I. Aso, American Ceramic Society Bulletin, Vol. 68 4, pp. 883-887 (1989), published by American Ceramic Society.'}]",,,,,,,,,,,,Be-O,,,,,,,,,,,,,,,,,,,,,,,,,Polycrystalline,,,,,,,,,,,,,,,,,,,,,,,,,196,"[{'name': 'Test Temperature', 'scalars': [{'value': '23'}], 'units': '$^{\\circ}$C'}]",,,MPa,,,,,,,,,,,,,,,,,,,,,,,,,,,,,,,,,,,,,,,,,,,,,,,,,,,,,,,,,,,,,,,,,,,,,,,,,,,,,,,,,,,,,,,,,,
