Repository: ckborg/DSW2018

# DSW2018

## Description
Investigation of a structural ceramics database (WebSCD) curated by the National Institute of Standards and Technology (NIST).
3-week project as part of the UC Berkeley Data Science workshop (DSW2018).
[WebSCD]("https://srdata.nist.gov/CeramicDataPortal/scd")

## Results at-a-glance

~4000 material entries

Most represented mechanical properties: Elastic modulus, flexural strength, fracture toughness.

## Team members
[Prabudhya Bhattacharyya]("http://physics.berkeley.edu/people/graduate-student/prabudhya-bhattacharyya")

[Chris Bronner]("https://chrisbronner.com/")

[Steve Drapcho]("https://www.linkedin.com/in/steven-drapcho-2b939b149/")

File: NIST_CeramicDataSet.csv (part 56 of 103)
2123,TiB2,[{'name': 'NIST_SRD-30'}],['Titanium diboride'],,"[{'citation': 'Boron Compounds in Carbon-Bonded Refractories, K. Hunold, Ceramic Industry, Vol. 144 2, pp. 47-50 (1995), published by Business News Publishing Co..'}]",,,,,,,,,,,,Ti-B,,,,,,,,,,,,,,,,,,,,,,,,,Polycrystalline,,,,,,,,,,,,,,,,,,,,,,,,,,,,,,,,,,,,,,,,,,,,,,,,,,,,17.7,"[{'name': 'Test Condition', 'scalars': [{'value': 'HK0.1'}]}, {'name': 'Test Type', 'scalars': [{'value': 'Knoop'}]}]",,,GPa,,,,,,,,,,,,,,,,,,,,,,,,,,,,,,,,,,,,,,,,,,,,,,,,,,,,,,,,,,,,,,,
2124,Al2O3,[{'name': 'NIST_SRD-30'}],['Alumina'],[{'name': 'Sintering'}],"[{'citation': 'Effect of Porosity on the Erosive Wear of Liquid-Phase-Sintered Alumina Ceramics, B.A. Latella and B.H. OConnor, Journal of the American Ceramic Society, Vol. 82 8, pp. 2145-2149 (1999), published by American Ceramic Society.'}]",,,,,,,,,,,,Al-O,,,,,,,,,,,,,,,,,,,,,,,,,Polycrystalline,,,,,,,,,,,,,,,,,,,,,,,,,,,,,,,,,,,,,,,,,,,,,,,,,,,,,,,,,,,,,,,,,,,,,,,,,,0.14,"[{'name': 'Sintering Temperature', 'scalars': [{'value': '1250'}, {'value': '1300'}, {'value': '1300'}, {'value': '1300'}, {'value': '1400'}], 'units': '$^{\\circ}$C'}, {'name': 'Sintering Time', 'scalars': [{'value': '4'}, {'value': '0.25'}, {'value': '1'}, {'value': '4'}, {'value': '4'}], 'units': 'h'}]",,,,,,,,,,,,,,,,,,,,,,,,,,,,,,,,,,,,,,,,,,,,
2125,TiO2,[{'name': 'NIST_SRD-30'}],['Titania'],,"[{'citation': 'The Heat Capacities of Titanium Dioxide from 68 - 298°K.  The Thermodynamic Properties of Titanium Dioxide, H.J. McDonald and H. Seltz, Journal of the American Chemical Society, Vol. 61, pp. 2405-2407 (1939), published by American Chemical Society.'}]",,,,,,,,,,,,Ti-O,,,,,,,,,,,,,,,,,,,,,,,,,Polycrystalline,,,,,,,,,,,,,,,,,,,,,,,,,,,,,,,,,,,,,,,,,,,,,,,,,,,,,,,,,,,,,,,,,Commercial company,,,,,,,,,,,,,,,,,,,,,,,,,,,,,,187.4,"[{'name': 'Measurement Series Number', 'scalars': [{'value': 'I'}, {'value': 'I'}, {'value': 'I'}, {'value': 'I'}, {'value': 'I'}, {'value': 'I'}, {'value': 'I'}, {'value': 'I'}, {'value': 'I'}, {'value': 'I'}, {'value': 'I'}, {'value': 'I'}, {'value': 'I'}, {'value': 'I'}, {'value': 'I'}, {'value': 'I'}, {'value': 'I'}, {'value': 'I'}, {'value': 'I'}, {'value': 'I'}, {'value': 'II'}, {'value': 'II'}, {'value': 'II'}, {'value': 'II'}, {'value': 'II'}, {'value': 'II'}, {'value': 'II'}, {'value': 'II'}, {'value': 'II'}, {'value': 'II'}, {'value': 'II'}, {'value': 'II'}, {'value': 'II'}, {'value': 'II'}]}, {'name': 'Temperature', 'scalars': [{'value': '85.40'}, {'value': '89.15'}, {'value': '93.23'}, {'value': '106.02'}, {'value': '112.09'}, {'value': '119.50'}, {'value': '128.35'}, {'value': '137.52'}, {'value': '153.80'}, {'value': '163.53'}, {'value': '174.28'}, {'value': '184.36'}, {'value': '194.77'}, {'value': '215.08'}, {'value': '224.70'}, {'value': '234.22'}, {'value': '244.20'}, {'value': '264.22'}, {'value': '274.23'}, {'value': '295.07'}, {'value': '68.78'}, {'value': '73.06'}, {'value': '77.80'}, {'value': '82.10'}, {'value': '86.13'}, {'value': '90.05'}, {'value': '94.32'}, {'value': '105.60'}, {'value': '109.69'}, {'value': '134.65'}, {'value': '146.68'}, {'value': '277.09'}, {'value': '286.40'}, {'value': '291.90'}], 'units': 'K'}, {'name': 'Molar Heat Capacity', 'scalars': [{'value': '14.98'}, {'value': '16.19'}, {'value': '17.57'}, {'value': '21.08'}, {'value': '22.30'}, {'value': '24.56'}, {'value': '26.77'}, {'value': '29.28'}, {'value': '33.01'}, {'value': '35.52'}, {'value': '37.90'}, {'value': '40.03'}, {'value': '42.13'}, {'value': '45.93'}, {'value': '47.44'}, {'value': '48.94'}, {'value': '50.24'}, {'value': '52.96'}, {'value': '54.30'}, {'value': '56.22'}, {'value': '11.17'}, {'value': '11.92'}, {'value': '12.93'}, {'value': '13.76'}, {'value': '15.06'}, {'value': '16.27'}, {'value': '17.53'}, {'value': '20.96'}, {'value': '21.79'}, {'value': '28.15'}, {'value': '31.50'}, {'value': '54.17'}, {'value': '55.35'}, {'value': '55.89'}], 'units': 'J mol$^{-1}$ K$^{-1}$'}]",J kg$^{-1}$ K$^{-1}$,,,,,,,,,,,,,,,,,,,,,,
2126,Si3N4,[{'name': 'NIST_SRD-30'}],['Silicon nitride'],[{'name': 'Reaction Bonding'}],"[{'citation': 'Ultrasonic Examination of Reaction Bonded Silicon Nitride, J.S. Thorp and T.G. Bushell, Journal of Materials Science, Vol. 20, pp. 2265-2274 (1985), published by Chapman and Hall.'}]",,,,,,,,,,,,Si-N,,,,,,,,,,,,,,,,,,,,,,,,,Polycrystalline,,,,,,,,,,,,,,,,,,,,,,,,,,,,,,,,,,,,,,,,,,,,,,,,,,,,,,,,,,,,,,,,,,,,,,,,,,,,,,,,,,,,,,,,,,5.31,"[{'name': 'Mode', 'scalars': [{'value': 'Shear'}, {'value': 'Shear'}, {'value': 'Shear'}, {'value': 'Shear'}, {'value': 'Shear'}, {'value': 'Longitudinal'}, {'value': 'Longitudinal'}, {'value': 'Longitudinal'}, {'value': 'Longitudinal'}, {'value': 'Longitudinal'}]}, {'name': 'Volume Fraction of Porosity', 'scalars': [{'value': '17.4'}, {'value': '19.3'}, {'value': '20.2'}, {'value': '21.9'}, {'value': '26.2'}, {'value': '17.4'}, {'value': '19.3'}, {'value': '20.2'}, {'value': '21.9'}, {'value': '26.2'}], 'units': '%'}]",km/s,,,,,,,,,,,,,,,,,,,,,,,,,,,
2127,Al2O3,[{'name': 'NIST_SRD-30'}],['Alumina'],[{'name': 'Slip Casting'}],"[{'citation': 'Corundum High-Weight Products with Assigned Properties, N. V. Pisareva, T. M. Sandutsa, and E. P. Saenko, Ogneupori (Refractories) 6, pp. 32-33 (1986).'}]",,,,,,,,,,,,Al-O,,,,,,,,,,,,,,,,,,,,,,,,,Polycrystalline,,,,,,,,,,,,Polystirol,"[{'name': 'Mole Fraction', 'scalars': [{'value': '1'}], 'units': '%'}]",,,,,,,,,,,,,,,,,,,,,,,,,,,,,,,,,,,,,,,,,,,,,,,,,,,,,,,,,,,,,,,,,,,,Powder,,,,,,,,,,,,,,,,,,,,,,,,,,,,,,,,,,,,,,
2128,SiC.xTiC,[{'name': 'NIST_SRD-30'}],['Silicon carbide composite'],[{'name': 'Hot Pressing'}],"[{'citation': 'Mechanical Properties of Particulate Reinforced SiC-based Ceramic Composites, M. Ueki and H. Endo, ISIJ International, Vol. 32 8, pp. 943-952 (1992), published by Iron and Steel Institute of Japan.'}]",,,,,,,,,,,,Si-C:TiC,,,,,,,,,,,,,,,,,,,,,,,,,Polycrystalline,,,,,,,,,,,,,,,,,,,,,,,,,600,"[{'name': 'Mass Fraction of TiC', 'scalars': [{'value': '0'}, {'value': '10'}, {'value': '30'}, {'value': '50'}, {'value': '70'}, {'value': '90'}, {'value': '100'}, {'value': '0'}, {'value': '10'}, {'value': '30'}, {'value': '50'}, {'value': '70'}, {'value': '90'}, {'value': '100'}], 'units': '%'}, {'name': 'Test Temperature', 'scalars': [{'value': '23'}, {'value': '23'}, {'value': '23'}, {'value': '23'}, {'value': '23'}, {'value': '23'}, {'value': '23'}, {'value': '1500'}, {'value': '1500'}, {'value': '1500'}, {'value': '1500'}, {'value': '1500'}, {'value': '1500'}, {'value': '1500'}], 'units': '$^{\\circ}$C'}]",,,MPa,,,,,,,,,,,,,,,,,,,,,,,,,,,,,,,,,,,,,,,,,,,,,,,,,,,,,,,,,,,,,,,,,,,,,,,,,,,,,,,,,,,,,,,,,,
2129,Si3N4.xY2O3.yAl2O3,[{'name': 'NIST_SRD-30'}],['Silicon nitride composite'],,"[{'citation': 'Ceramic Technology Project Data Base:  September 1992 Summary Report, B.L.P. Keyes, ORNL Report Number:  ORNL/M-2775, pp. 1-171 (1992), published by Oak Ridge National Laboratory.'}]",,,,,,,,,,,,Si-N:Al,,,,,,,,,,,,,,,,,,,,,,,,,Polycrystalline,,,,,,,,,,,,,,,,,,,,,,,,,1048,"[{'name': 'Temperature', 'scalars': [{'value': '25'}, {'value': '1200'}], 'units': '$^{\\circ}$C'}, {'name': 'Specimen Number', 'scalars': [{'value': 'J'}]}]",,,MPa,,,,,,,,,,,,,,,,,,,,,,,,,,,,,,,,,,,,,,,,,,,,,,,,,,,,,,,,,,,,,,,,,,,,,,,,,,,,,,,,,,,,,,,,,,
2130,Si2N2O,[{'name': 'NIST_SRD-30'}],['Silicon oxynitride'],[{'name': 'Hot Pressing'}],"[{'citation': 'Processing, Mechanical Properties, and Oxidation Behavior of Silicon Oxynitride Ceramics, M. Ohashi, S. Kanzaki, and H. Tabata, Journal of the American Ceramic Society, Vol. 74 1, pp. 109-114 (1991), published by American Ceramic Society.'}]",,,,,,,,,,,,Si-N-O,,,,,,,,,,,,,,,,,,,,,,,,,Polycrystalline,,,,,,,,,,,,,,235,"[{'name': 'Hot Pressing Time', 'scalars': [{'value': '60'}, {'value': '120'}], 'units': 'min'}]",,,GPa,,,,,,,,,,,,,,,,,,,,,,,,,,,,,,,,,,,,,,,,,,,,,,,,,,,,,,,,,,,,,,,,,,,,,,,,,,,,,,,,,,,,,,,,,,,,,,,,,,,,,
2131,ZrO2.xY2O3,[{'name': 'NIST_SRD-30'}],['Zirconia (TZP)'],,"[{'citation': 'Evaluation of Japanese Yttria Tetragonal Zirconia Polycrystal (Y-TZP) Materials, J.J. Swab, Ceramic Engineering and Science Proceedings, Vol. 8 7, pp. 886-891 (1987), published by American Ceramic Society.'}]",,,,,,,,,,,,Zr-O:Y,,,,,,,,,,,,,,,,,,,,,,,,,Polycrystalline,,,,6.038,"[{'name': 'Oxidation Temperature', 'scalars': [{'value': '23'}, {'value': '200'}, {'value': '1000'}, {'value': '1000'}], 'units': '$^{\\circ}$C'}, {'name': 'Oxidation Time', 'scalars': [{'value': '0'}, {'value': '50'}, {'value': '100'}, {'value': '500'}], 'units': 'h'}, {'name': 'Test Temperature', 'scalars': [{'value': '23'}], 'units': '$^{\\circ}$C'}]",,,g cm$^{-3}$,,,,,,,,,,,,,,,,,,,,,,,,,,,,,,,,,,,,,,,,,,,,,,,,,,,,,,,,,Hitachi,,,,,,,,,,,,,,,,,,,,,,,,,,,,,,,,,,,,,,,,,,,,,,,,,,,,,,
2132,Si3N4,[{'name': 'NIST_SRD-30'}],['Silicon nitride'],,"[{'citation': 'Engineering Properties of Nitrides, S. Hampshire, Engineered Materials Handbook, Vol. 4, pp. 812-820 (1991), edited by S.J. Schneider, Jr., published by ASM International.'}]",,,,,,,,,,,,Si-N,,,,,,,,,,,,,,,,,,,,,,,,,Polycrystalline,,,,,,,,,,,,,,,,,,,,,,,,,,,,,,,,,5.2,"[{'name': 'Temperature', 'scalars': [{'value': '23'}], 'units': '$^{\\circ}$C'}, {'name': 'Material Type', 'scalars': [{'value': 'SRBSN'}]}]",,,MPa m$^{1/2}$,,,,,,,,,,,,,,,,,,,,,,,,,,,,,,,,,,,,,,,,,,,,,,,,,,,,,,,,,,,,,,,,,,,,,,,,,,,,,,,,,,
2133,TiB2.xNi,[{'name': 'NIST_SRD-30'}],['Titanium diboride'],[{'name': 'Hot Pressing'}],"[{'citation': 'Effect of Microstructure on the Properties of TiB2 Ceramics, M.K. Ferber, P.F. Becher, and C.B. Finch, Journal of the American Ceramic Society, Vol. 66, pp. C-2-C-4 (1983), published by American Ceramic Society.'}]",,,,,,,,,,,,Ti-B:Ni,,,,,,,,,,,,,,,,,,,,,,,,,Polycrystalline,,,,,,,,,,,,,,,,,,,,,,,,,,,,,,,,,,,,,,,,,,,,,,,,,,,,,,,,,,,,,,,,,,,,,,,,,,,,,,,,,,,,,,,,,,,,,,,,,,,,,,,,,,,,,8.27,"[{'name': 'Temperature Range', 'scalars': [{'minimum': '500', 'maximum': '1000'}], 'units': '$^{\\circ}$C'}, {'name': 'Sample Number', 'scalars': [{'value': 'T100B'}]}]",x10$^{-6}$,,,,,,,,
2134,(1-x)SiC.xAlN(two-phase),[{'name': 'NIST_SRD-30'}],['Silicon carbide composite'],[{'name': 'Hot Pressing'}],"[{'citation': 'Elastic Properties of SiC, AlN, and their Solid Solutions and Particulate Composites, R. Ruh, A. Zangvil, and J. Barlowe, American Ceramic Society Bulletin, Vol. 64 10, pp. 1368-1373 (1985), published by American Ceramic Society.'}]",,,,,,,,,,,,Si-C:AlN,,,,,,,,,,,,,,,,,,,,,,,,,Polycrystalline,,,,,,,,,,,,,,330,"[{'name': 'Composition SiC/AlN', 'scalars': [{'value': '90.0/10.0'}, {'value': '90.0/10.0'}, {'value': '83.3/16.7'}, {'value': '80.0/20.0'}, {'value': '75.0/25.0'}, {'value': '62.5/37.5'}, {'value': '50.0/50.0'}, {'value': '37.5/62.5'}, {'value': '25.0/75.0'}, {'value': '90.0/10.0'}, {'value': '90.0/10.0'}, {'value': '83.3/16.7'}, {'value': '80.0/20.0'}, {'value': '75.0/25.0'}, {'value': '62.5/37.5'}, {'value': '50.0/50.0'}, {'value': '37.5/62.5'}, {'value': '25.0/75.0'}], 'units': '% / %'}, {'name': 'Volume Fraction of Porosity', 'scalars': [{'value': '0.065'}, {'value': '0.065'}, {'value': '0.107'}, {'value': '0.108'}, {'value': '0.094'}, {'value': '0.058'}, {'value': '0.0'}, {'value': '0.021'}, {'value': '0.033'}, {'value': '0.0'}, {'value': '0.0'}, {'value': '0.0'}, {'value': '0.0'}, {'value': '0.0'}, {'value': '0.0'}, {'value': '0.0'}, {'value': '0.0'}, {'value': '0.0'}]}]",,,GPa,,,,,,,,,,,,,,,,,,,,,,,,,,,,,,,,,,,,,,,,,,,,,,,,,,,,,,,,,,,,,,,,,,,,,,,,,,,,,,,,,,,,,,,,,,,,,,,,,,,,,
2135,WC,[{'name': 'NIST_SRD-30'}],['Tungsten carbide'],,"[{'citation': 'Thermophysical Properties of $\\alpha$-Tungsten Carbide, R.R. Reeber and K. Wang, Journal of the American Ceramic Society, Vol. 82 1, pp. 129-135 (1999), published by American Ceramic Society.'}]",,,,,,,,,,,,W-C,,,,,,,,,,,,,,,,,,,,,,,,,Polycrystalline,,,,,,,,,,,,,,,,,,,,,,,,,,,,,,,,,,,,,,,,,,,,,,,,,,,,,,,,,,,,,,,,,,,,,,,,,,,,,,,,,,,,,,,,,,,,,,,15.9,"[{'name': 'Temperature', 'scalars': [{'value': '50'}, {'value': '100'}, {'value': '150'}, {'value': '200'}, {'value': '250'}, {'value': '298'}, {'value': '300'}, {'value': '350'}, {'value': '400'}, {'value': '450'}, {'value': '500'}, {'value': '550'}, {'value': '600'}, {'value': '650'}, {'value': '700'}, {'value': '750'}, {'value': '800'}, {'value': '850'}, {'value': '900'}, {'value': '950'}, {'value': '1000'}, {'value': '1100'}, {'value': '1200'}, {'value': '1300'}, {'value': '1400'}, {'value': '1500'}, {'value': '1600'}, {'value': '1700'}, {'value': '1800'}, {'value': '1900'}, {'value': '2000'}, {'value': '2200'}, {'value': '2400'}, {'value': '2600'}, {'value': '2800'}, {'value': '3000'}], 'units': 'K'}, {'name': 'Molar Heat Capacity', 'scalars': [{'value': '3.12'}, {'value': '13.11'}, {'value': '20.48'}, {'value': '26.47'}, {'value': '31.47'}, {'value': '35.36'}, {'value': '35.52'}, {'value': '38.66'}, {'value': '40.84'}, {'value': '42.45'}, {'value': '43.71'}, {'value': '44.74'}, {'value': '45.60'}, {'value': '46.35'}, {'value': '47.02'}, {'value': '47.62'}, {'value': '48.17'}, {'value': '48.68'}, {'value': '49.16'}, {'value': '49.62'}, {'value': '50.05'}, {'value': '50.85'}, {'value': '51.60'}, {'value': '52.30'}, {'value': '52.96'}, {'value': '53.59'}, {'value': '54.18'}, {'value': '54.74'}, {'value': '55.28'}, {'value': '55.79'}, {'value': '56.28'}, {'value': '57.18'}, {'value': '57.98'}, {'value': '58.70'}, {'value': '59.33'}, {'value': '59.88'}], 'units': 'J$\\cdot$mol$^{-1}$ K$^{-1}$'}]",J kg$^{-1}$ K$^{-1}$,,,,,,,,,,,,,,,,,,,,,,
2136,Al2O3,[{'name': 'NIST_SRD-30'}],['Alumina'],,"[{'citation': 'Linear Thermal Expansion of Aluminum Oxide and Thorium Oxide from 100° to 1000 °K, J.B. Wachtman,Jr., T.G. Scuderi, and G.W. Creek, Journal of the American Ceramic Society, Vol. 45, pp. 319-323 (1962), published by American Ceramic Society.'}]",,,,,,,,,,,,Al-O,,,,,,,,,,,,,,,,,,,,,,,,,Single Crystal,,,,,,,,,,,,,,,,,,,,,,,,,,,,,,,,,,,,,,,,,,,,,,,,,,,,,,,,,,,,,,,,,Linde Compay,,,,,,,,,,,,,,,,,,,,,,,,,,,,,,,,,,,,,,,,,,,,1.95,"[{'name': 'Direction', 'scalars': [{'value': 'c-axis'}, {'value': 'c-axis'}, {'value': 'c-axis'}, {'value': 'c-axis'}, {'value': 'c-axis'}, {'value': 'c-axis'}, {'value': 'c-axis'}, {'value': 'c-axis'}, {'value': 'c-axis'}, {'value': 'c-axis'}, {'value': 'c-axis'}, {'value': 'c-axis'}, {'value': 'c-axis'}, {'value': 'c-axis'}, {'value': 'c-axis'}, {'value': 'c-axis'}, {'value': 'c-axis'}, {'value': 'c-axis'}, {'value': 'c-axis'}, {'value': 'c-axis'}, {'value': 'c-axis'}, {'value': 'c-axis'}, {'value': 'c-axis'}, {'value': 'c-axis'}, {'value': 'c-axis'}, {'value': 'c-axis'}, {'value': 'c-axis'}, {'value': 'c-axis'}, {'value': 'c-axis'}, {'value': 'a-axis'}, {'value': 'a-axis'}, {'value': 'a-axis'}, {'value': 'a-axis'}, {'value': 'a-axis'}, {'value': 'a-axis'}, {'value': 'a-axis'}, {'value': 'a-axis'}, {'value': 'a-axis'}, {'value': 'a-axis'}, {'value': 'a-axis'}, {'value': 'a-axis'}, {'value': 'a-axis'}, {'value': 'a-axis'}, {'value': 'a-axis'}, {'value': 'a-axis'}, {'value': 'a-axis'}, {'value': 'a-axis'}, {'value': 'a-axis'}, {'value': 'a-axis'}, {'value': 'a-axis'}, {'value': 'a-axis'}, {'value': 'a-axis'}, {'value': 'a-axis'}, {'value': 'a-axis'}, {'value': 'a-axis'}, {'value': 'a-axis'}, {'value': 'a-axis'}, {'value': 'a-axis'}]}, {'name': 'Temperature', 'scalars': [{'value': '0'}, {'value': '50'}, {'value': '100'}, {'value': '150'}, {'value': '200'}, {'value': '250'}, {'value': '300'}, {'value': '350'}, {'value': '400'}, {'value': '450'}, {'value': '500'}, {'value': '550'}, {'value': '600'}, {'value': '650'}, {'value': '700'}, {'value': '750'}, {'value': '800'}, {'value': '900'}, {'value': '1000'}, {'value': '1100'}, {'value': '1200'}, {'value': '1300'}, {'value': '1400'}, {'value': '1500'}, {'value': '1600'}, {'value': '1700'}, {'value': '1800'}, {'value': '1900'}, {'value': '2000'}, {'value': '0'}, {'value': '50'}, {'value': '100'}, {'value': '150'}, {'value': '200'}, {'value': '250'}, {'value': '300'}, {'value': '350'}, {'value': '400'}, {'value': '450'}, {'value': '500'}, {'value': '550'}, {'value': '600'}, {'value': '650'}, {'value': '700'}, {'value': '750'}, {'value': '800'}, {'value': '900'}, {'value': '1000'}, {'value': '1100'}, {'value': '1200'}, {'value': '1300'}, {'value': '1400'}, {'value': '1500'}, {'value': '1600'}, {'value': '1700'}, {'value': '1800'}, {'value': '1900'}, {'value': '2000'}], 'units': 'K'}, {'name': '(L', 'scalars': [{'value': '-5.33'}, {'value': '-5.33'}, {'value': '-5.21'}, {'value': '-4.56'}, {'value': '-3.2'}, {'value': '-1.16'}, {'value': '1.44'}, {'value': '4.51'}, {'value': '7.94'}, {'value': '11.65'}, {'value': '15.58'}, {'value': '19.69'}, {'value': '23.94'}, {'value': '28.31'}, {'value': '32.77'}, {'value': '37.31'}, {'value': '41.92'}, {'value': '51.29'}, {'value': '60.82'}, {'value': '70.48'}, {'value': '80.09'}, {'value': '89.76'}, {'value': '99.47'}, {'value': '109.2'}, {'value': '119'}, {'value': '128.7'}, {'value': '138.6'}, {'value': '148.4'}, {'value': '158.2'}, {'value': '-4.5'}, {'value': '-4.5'}, {'value': '-4.42'}, {'value': '-3.89'}, {'value': '-2.74'}, {'value': '-0.98'}, {'value': '1.29'}, {'value': '3.98'}, {'value': '7.01'}, {'value': '10.32'}, {'value': '13.83'}, {'value': '17.52'}, {'value': '21.34'}, {'value': '25.28'}, {'value': '29.3'}, {'value': '33.4'}, {'value': '37.57'}, {'value': '46.05'}, {'value': '54.69'}, {'value': '63.45'}, {'value': '72.19'}, {'value': '80.97'}, {'value': '89.79'}, {'value': '98.65'}, {'value': '107.6'}, {'value': '116.4'}, {'value': '125.3'}, {'value': '134.2'}, {'value': '143.2'}], 'units': '10$^{-4}$'}]",x10$^{-6}$,,,,,,,,
2137,3Al2O3.2SiO2,[{'name': 'NIST_SRD-30'}],['Mullite'],[{'name': 'Hot Pressing'}],"[{'citation': 'Synthesis and Mechanical Properties of Stoichiometric Aluminum Silicate (Mullite), K.S. Mazdiyasni and L.M. Brown, Journal of the American Ceramic Society, Vol. 55, pp. 548-552 (1972), published by American Ceramic Society.'}]",7.528,"[{'name': 'Hot Press Time', 'scalars': [{'value': '30'}, {'value': '30'}, {'value': '30'}, {'value': '15'}, {'value': '15'}, {'value': '15'}, {'value': '30'}, {'value': '30'}, {'value': '30'}], 'units': 'min'}, {'name': 'Hot Press Temperature', 'scalars': [{'value': '1400'}, {'value': '1400'}, {'value': '1400'}, {'value': '1500'}, {'value': '1500'}, {'value': '1500'}, {'value': '1500'}, {'value': '1500'}, {'value': '1500'}], 'units': '$^{\\circ}$C'}, {'name': 'Temperature', 'scalars': [{'value': '23'}], 'units': '$^{\\circ}$C'}, {'name': 'Axis', 'scalars': [{'value': 'a'}, {'value': 'b'}, {'value': 'c'}, {'value': 'a'}, {'value': 'b'}, {'value': 'c'}, {'value': 'a'}, {'value': 'b'}, {'value': 'c'}]}]",$\AA$,,,,,,,,,Al-Si-O,,,,,,,,,,,,,,,,,,,,,,,,,Polycrystalline,,,,,,,,,,,,,,,,,,,,,,,,,,,,,,,,,,,,,,,,,,,,,,,,,,,,,,,,,,,,,,,,,,,,,,,,,,,,,,,,,,,,,,,,,,,,,,,,,,,,,,,,,,,,,,,,,,,,,,,
2138,$\beta$-Si3Al3O3N5,[{'name': 'NIST_SRD-30'}],['Sialon'],[{'name': 'Liquid Phase Sintering'}],"[{'citation': 'Microstructure and Mechanical Properties of $\\beta$-Si3Al3O3N5 Ceramics, E. Kokmeijer, G. de With, and R. Metselaar, Journal of the European Ceramic Society, Vol. 8, pp. 71-80 (1991), published by Elsevier Science Limited.'}]",,,,,,,,,,,,Si-Al-O-N,,,,,,,,,,,,,,,,,,,,,,,,,Polycrystalline,,,,,,,,,,,,,,,,,,,,,,,,,,,,,,,,,4.06,"[{'name': 'Batch Number', 'scalars': [{'value': '1'}, {'value': '2'}, {'value': '3'}, {'value': '4'}, {'value': '5'}, {'value': '6'}, {'value': '7'}, {'value': '8'}, {'value': '9'}, {'value': '10'}, {'value': '11'}, {'value': '12'}, {'value': '13'}, {'value': '14'}, {'value': '15'}, {'value': '16'}, {'value': '17'}, {'value': '18'}, {'value': '19'}, {'value': '20'}, {'value': '21'}]}]",,,MPa m$^{1/2}$,,,,,,,,,,,,,,,,,,,,,,,,,,,,,,,,,,,,,,,,,,,,,,,,,,,,,,,,,,,,,,,,,,,,,,,,,,,,,,,,,,
2139,WB2.0,[{'name': 'NIST_SRD-30'}],['Tungsten diboride'],[{'name': 'Melt Processing'}],"[{'citation': 'Thermal Expansion Studies on the Group IV-VII Transition Metal Diborides, B. Lonnberg, Journal of the Less-Common Metals, Vol. 141, pp. 145-156 (1988), published by Elsevier Sequoia.'}]",,,,,,,,,,,,W-B,,,,,,,,,,,,,,,,,,,,,,,,,Polycrystalline,,,,,,,,,,,,,,,,,,,,,,,,,,,,,,,,,,,,,,,,,,,,,,,,,,,,,,,,,,,,,,,,,,,,,,,,,,,,,,,,,,,,,,,,,,,,,,,,,,,,,,,,,,,,,3.6,"[{'name': 'Axis', 'scalars': [{'value': 'a'}, {'value': 'a'}, {'value': 'a'}, {'value': 'a'}, {'value': 'a'}, {'value': 'a'}, {'value': 'a'}, {'value': 'a'}, {'value': 'a'}, {'value': 'a'}, {'value': 'a'}, {'value': 'a'}, {'value': 'a'}, {'value': 'c'}, {'value': 'c'}, {'value': 'c'}, {'value': 'c'}, {'value': 'c'}, {'value': 'c'}, {'value': 'c'}, {'value': 'c'}, {'value': 'c'}, {'value': 'c'}, {'value': 'c'}, {'value': 'c'}, {'value': 'c'}]}, {'name': 'Temperature', 'scalars': [{'value': '300'}, {'value': '400'}, {'value': '500'}, {'value': '600'}, {'value': '700'}, {'value': '800'}, {'value': '900'}, {'value': '1000'}, {'value': '1100'}, {'value': '1200'}, {'value': '1300'}, {'value': '1400'}, {'value': '1500'}, {'value': '300'}, {'value': '400'}, {'value': '500'}, {'value': '600'}, {'value': '700'}, {'value': '800'}, {'value': '900'}, {'value': '1000'}, {'value': '1100'}, {'value': '1200'}, {'value': '1300'}, {'value': '1400'}, {'value': '1500'}], 'units': 'K'}]",x10$^{-6}$,,,,,,,,
2140,Si3N4,[{'name': 'NIST_SRD-30'}],['Silicon nitride'],[{'name': 'Reaction Sintering'}],"[{'citation': 'Molten Salt Corrosion of SiC and Si3N4 Ceramics, R.E. Tressler, M.D. Meiser, and T. Yonushonis, Journal of the American Ceramic Society, Vol. 59 5, pp. 278-279 (1976), published by American Ceramic Society.'}]",,,,,,,,,,,,Si-N,,,,,,,,,,-2.8,"[{'name': 'Exposure Time', 'scalars': [{'value': '1.3'}, {'value': '7.9'}, {'value': '20'}, {'value': '40'}, {'value': '70'}, {'value': '8.4'}, {'value': '20'}, {'value': '40'}, {'value': '70'}, {'value': '5.2'}, {'value': '20'}, {'value': '70'}, {'value': '40'}, {'value': '70'}], 'units': 'h'}, {'name': 'Exposure Temperature', 'scalars': [{'value': '1000'}, {'value': '1000'}, {'value': '1000'}, {'value': '1000'}, {'value': '1000'}, {'value': '1000'}, {'value': '1000'}, {'value': '1000'}, {'value': '1000'}, {'value': '670'}, {'value': '670'}, {'value': '670'}, {'value': '1000'}, {'value': '1000'}], 'units': '$^{\\circ}$C'}, {'name': 'Mole Fraction of NaCl', 'scalars': [{'value': '0'}, {'value': '0'}, {'value': '0'}, {'value': '0'}, {'value': '0'}, {'value': '37'}, {'value': '37'}, {'value': '37'}, {'value': '37'}, {'value': '37'}, {'value': '37'}, {'value': '37'}, {'value': '100'}, {'value': '100'}], 'units': '%'}, {'name': 'Mole Fraction of Na2SO4', 'scalars': [{'value': '100'}, {'value': '100'}, {'value': '100'}, {'value': '100'}, {'value': '100'}, {'value': '63'}, {'value': '63'}, {'value': '63'}, {'value': '63'}, {'value': '63'}, {'value': '63'}, {'value': '63'}, {'value': '0'}, {'value': '0'}], 'units': '%'}]",mg cm$^{-2}$ h$^{-1}$,,,,,,,,,,,,,Polycrystalline,,,,,,,,,,,,,,,,,,,,,,,,,,,,,,,,,,,,,,,,,,,,,,,,,,,,,,,,,,,,,,,,,Norton Company,,,,,,,,,,,,,,,,,,,,,,,,,,,,,,,,,,,,,,,,,,,,,,,,,,,,,,
2141,BaZrO3,[{'name': 'NIST_SRD-30'}],['Barium zirconate'],,"[{'citation': 'Thermomechanical Response of Polycrystalline BaZrO3, K.C. Goretta, E.T. Park, R.E. Koritala, M.M. Cuber, E.A. Pascual, N. Chen, A.R. de Arellano-Lopez, and J.L. Routbort, Physica C, Vol. 309, pp. 245-250 (1998), published by Elsevier Science B.V..'}]",,,,,,,,,,,,Ba-Zr-O,,,,,,,,,,,,,,,,,,,,,,,,,Polycrystalline,,,,,,,,,,,,,,,,,,,,,,,,,,,,,,,,,,,,,,,,,,,,,,,,,,,,,,,,,,,,,,,,,ACE-RAM Technologies,,,,,,,,,,,,,,,,,,,,97.2,"[{'name': 'Temperature', 'scalars': [{'value': '25'}, {'value': '280'}, {'value': '480'}, {'value': '650'}, {'value': '835'}, {'value': '1015'}], 'units': '$^{\\circ}$C'}]",GPa,,,,,,,,,,,,,,,,,,,,,,,,,,,,,,,,
2142,B4C,[{'name': 'NIST_SRD-30'}],['Boron carbide'],,"[{'citation': 'Melting Points, Crystallographic Transformation, and Thermodynamic Values, M.E. Schlesinger, Engineered Materials Handbook, Vol. 4, pp. 883-891 (1991), edited by S.J. Schneider, Jr., published by ASM International.'}]",,,,,,,,,,,,B-C,,,,,,,,,,,,,,,,,,,,,,,,,,,,,,,,,,,,,,,,,,,,,,,,,,,,,,,,,,,,,,,,,,,,,,,,,,,,,,,,,,,,,,,,,,,,,,,,,,,,,,,,,,,,,,,,,,,,,,,,915,"[{'name': 'Temperature', 'scalars': [{'value': '23'}, {'value': '100'}, {'value': '500'}, {'value': '1000'}, {'value': '1500'}, {'value': '2000'}], 'units': '$^{\\circ}$C'}]",J kg$^{-1}$ K$^{-1}$,,,,,,,,,,,,,,,,,,,,,,
2143,BeO,[{'name': 'NIST_SRD-30'}],['Beryllia'],[{'name': 'Sintering'}],"[{'citation': 'Rigidity Modulus of Some Pure Oxide Bodies, E. Ryshkewitch, Journal of the American Ceramic Society, Vol. 34 10, pp. 322-326 (1951), published by American Ceramic Society.'}]",,,,,,,,,,,,Be-O,,,,,,,,,,,,,,,,,,,,,,,,,Polycrystalline,,,,,,,,,,,,,,,,,,,,,,,,,,,,,,,,,,,,,,,,,,,,,,,,,,,,,,,,,,,,,,,,,,,,,,,,,,0.38,"[{'name': 'Temperature', 'scalars': [{'value': '20'}], 'units': '$^{\\circ}$C'}, {'name': 'Specimen Number', 'scalars': [{'value': '1'}]}]",,,,,,,,,,,,,,,,,,,,,,,,,,,,,,,,,,,,,,,,,,,,
2144,3Al2O3.2SiO2.xZrO2,[{'name': 'NIST_SRD-30'}],['Mullite composite'],[{'name': 'Hot Pressing'}],"[{'citation': 'Thermal Diffusivity/Conductivity and Specific Heat of Mullite-Zirconia-Silicon Carbide Whisker Composites, L.M. Russell, K.Y. Donaldson, D.P.H. Hasselman, R. Ruh, and J.W. Adams, Journal of the American Ceramic Society, Vol. 79 10, pp. 2767-2770 (1996), published by American Ceramic Society.'}]",,,,,,,,,,,,Al-Si-O:ZrO,,,,,,,,,,,,,,,,,,,,,,,,,Polycrystalline,,,,,,,,,,,,,,,,,,,,,,,,,,,,,,,,,,,,,,,,,,,,,,,,,,,,,,,,,,,,,,,,,,,,,,,,,,,,,,,,,,,,,,,,,,,,,,,,,,,,,,,5.6,"[{'name': 'Measurement Direction', 'scalars': [{'value': 'Parallel'}, {'value': 'Perpendicular'}, {'value': 'Perpendicular'}, {'value': 'Perpendicular'}, {'value': 'Perpendicular'}, {'value': 'Perpendicular'}]}, {'name': 'Temperature', 'scalars': [{'value': '20'}, {'value': '20'}, {'value': '204'}, {'value': '407'}, {'value': '600'}, {'value': '702'}], 'units': '$^{\\circ}$C'}]",W m$^{-1}$ K$^{-1}$,,,,,,,,,,,,,,
2145,Si3N4,[{'name': 'NIST_SRD-30'}],['Silicon nitride'],,"[{'citation': 'Engineering Properties of Nitrides, S. Hampshire, Engineered Materials Handbook, Vol. 4, pp. 812-820 (1991), edited by S.J. Schneider, Jr., published by ASM International.'}]",,,,,,,,,,,,Si-N,,,,,,,,,,,,,,,,,,,,,,,,,Polycrystalline,,,,,,,,,,,,,,,,,,,,,,,,,,,,,,,,,,,,,,,,,,,,,,,,,,,,,,,,,,,,,,,,,,,,,,,,,,,,,,,,,,,,,,,,,,,,,,,,,,,,,,,,,,,,,3.2,"[{'name': 'Temperature Range', 'scalars': [{'minimum': '25', 'maximum': '1000'}], 'units': '$^{\\circ}$C'}, {'name': 'Material Type', 'scalars': [{'value': 'SSN'}]}]",x10$^{-6}$,,,,,,,,
2146,TiB2,[{'name': 'NIST_SRD-30'}],['Titanium diboride'],[{'name': 'Sintering'}],"[{'citation': 'High Temperature Strength of TiB2 Ceramics, J. Matsushita, T. Suzuki, and A. Sano, Journal of the Ceramic Society of Japan, Vol. 101 9, pp. 1074-1077 (1993), published by Ceramic Society of Japan.'}]",,,,,,,,,,,,Ti-B,,,,,,,,,,,,,,,,,,,,,,,,,Polycrystalline,,,,,,,,,,,,,,,,,,,,,,,,,,,,,,,,,,,,,,,,,,,,,,,,,,,,,,,,,,,,,,,,,,,,,,,,,,,,,,,,,,,,,,,,,,,,,,,,,,,,,,,,,,,,,8.2,"[{'name': 'Temperature Range', 'scalars': [{'minimum': '25', 'maximum': '800'}], 'units': '$^{\\circ}$C'}]",x10$^{-6}$,,,,,,,,
2147,Al2O3,[{'name': 'NIST_SRD-30'}],['Alumina'],[{'name': 'Hot Pressing'}],"[{'citation': 'Pressure and Temperature Dependences of the Isotropic Elastic Moduli of Polycrystalline Alumina, D.H. Chung and G. Simmons, Journal of Applied Physics, Vol. 39 11, pp. 5316-5326 (1968), published by American Institute of Physics.'}]",,,,255.07,"[{'name': 'Pressure', 'scalars': [{'value': '0.0'}, {'value': '0.1'}, {'value': '0.2'}, {'value': '0.3'}, {'value': '0.4'}, {'value': '0.5'}, {'value': '0.6'}, {'value': '0.7'}, {'value': '0.8'}, {'value': '0.9'}, {'value': '1.0'}, {'value': '0'}, {'value': '0'}, {'value': '0'}, {'value': '0'}, {'value': '0'}, {'value': '0'}, {'value': '0'}, {'value': '0'}, {'value': '0'}, {'value': '0'}, {'value': '0'}, {'value': '0'}, {'value': '0'}, {'value': '0'}, {'value': '0'}, {'value': '0'}, {'value': '0'}], 'units': 'GPa'}, {'name': 'Temperature', 'scalars': [{'value': '298'}, {'value': '298'}, {'value': '298'}, {'value': '298'}, {'value': '298'}, {'value': '298'}, {'value': '298'}, {'value': '298'}, {'value': '298'}, {'value': '298'}, {'value': '298'}, {'value': '4.2'}, {'value': '77'}, {'value': '100'}, {'value': '150'}, {'value': '200'}, {'value': '273'}, {'value': '300'}, {'value': '400'}, {'value': '500'}, {'value': '600'}, {'value': '700'}, {'value': '800'}, {'value': '900'}, {'value': '1000'}, {'value': '1100'}, {'value': '1200'}, {'value': '1300'}], 'units': 'K'}]",,,GPa,,,,Al-O,,,,,,,,,,,,,,,,,,,,,,,,,Polycrystalline,,,,,,,,,,,,,,,,,,,,,,,,,,,,,,,,,,,,,,,,,,,,,,,,,,,,,,,,,,,,,,,,,,,,,,,,,,,,,,,,,,,,,,,,,,,,,,,,,,,,,,,,,,,,,,,,,,,,,,,
2148,C,[{'name': 'NIST_SRD-30'}],['Diamond'],,"[{'citation': 'Diamond - Ceramic Coating of the Future, K.E. Spear, Journal of the American Ceramic Society, Vol. 72 2, pp. 171-191 (1989), published by American Ceramic Society.'}]",,,,,,,,,,,,C,,,,,,,,,,,,,,,,,,,,,,,,,Single Crystal,,,,3.51525,"[{'name': 'Temperature', 'scalars': [{'value': '298'}], 'units': 'K'}]",,,g cm$^{-3}$,,,,,,,,,,,,,,,,,,,,,,,,,,,,,,,,,,,,,,,,,,,,,,,,,,,,,,,,,,,,,,,,,,,,,,,,,,,,,,,,,,,,,,,,,,,,,,,,,,,,,,,,,,,,,,,
2149,Al2O3,[{'name': 'NIST_SRD-30'}],['Alumina'],[{'name': 'Sintering'}],"[{'citation': 'Development of Corundum Ceramics with Low Sintering Temperature, F. Ya. Kharitonov, S. S. Vishnevskaya, G. I. Barashenkov, and Yu. V. Salyuk, Ogneupori (Refractories) 1, pp. 15-18 (1986).'}]",,,,,,,,,,,,Al-O,,,,,,,,,,,,,,,,,,,,,,,,,Polycrystalline,,,,,,,,,,,,,,,,,,,,,,14.26,"[{'name': 'Temperature', 'scalars': [{'value': '293'}, {'value': '373'}, {'value': '473'}, {'value': '873'}], 'units': 'K'}]",Log10{$\Omega$$\cdot$cm},,,,,,,,,,,,,,,,,,,,,,,,,,,,,,,,,,,,,,,,,,,,,,,,,,,,,,,,,Bar,,,,,,,,,,,,,,,,,,,,,,,,,,,,,,,,,,,,,,
2150,2Al2O3.SiO2,[{'name': 'NIST_SRD-30'}],['Mullite(2:1)'],[{'name': 'Crystal Growth'}],"[{'citation': 'Thermal Expansion of Mullite, H. Schneider and E. Eberhard, Journal of the American Ceramic Society, Vol. 73 7, pp. 2073-2076 (1990), published by American Ceramic Society.'}]",,,,,,,,,,,,Al-Si-O,,,,,,,,,,,,,,,,,,,,,,,,,Single Crystal,,,,,,,,,,,,,,,,,,,,,,,,,,,,,,,,,,,,,,,,,,,,,,,,,,,,,,,,,,,,,,,,,,,,,,,,Al2O3,"[{'name': 'Amount of Phase', 'scalars': [{'value': '2'}, {'value': '1'}], 'units': 'mol'}]",,,,,,,,,,,,,,,,,,,,,,,,,,,,,,,,,,,,,,,,,,,,,,
2151,VB2,[{'name': 'NIST_SRD-30'}],['Vanadium diboride'],,"[{'citation': 'Engineering Properties of Borides, R.A. Cutler, Engineered Materials Handbook, Vol. 4, pp. 787-803 (1991), edited by S.J. Schneider, Jr., published by ASM International.'}]",,,,,,,,,,,,V-B,,,,,,,,,,,,,,,,,,,,,,,,,,,,,,,,,,,,,,,,,,,,,,,,,,,,,,,,,,,,,,,,,,,,,,,,,,,,,,,,,,,,,,,,,,,,,,,,,,,,,,,,,,,,,,,,,,,,,,,,,,,,,,,,,,,,,,7.6,"[{'name': 'Temperature Range', 'scalars': [{'minimum': '27', 'maximum': '1027'}, {'minimum': '1027', 'maximum': '2027'}], 'units': '$^{\\circ}$C'}, {'name': 'Axis', 'scalars': [{'value': 'Average'}]}]",x10$^{-6}$,,,,,,,,
2152,ZrO2,[{'name': 'NIST_SRD-30'}],['Zirconia'],[{'name': 'Slip Casting'}],"[{'citation': 'Properties of Ceramics Manufactured on Base ZrO2 Partly Stabilized by Y2O3, T. V. Chusovitina, Yu. S. Toporov, M. G. Tretnikova, Ogneupori (Refractories) 6, pp. 5-7 (1991).'}]",,,,,,,,,,,,Zr-O,,,,,,,,,,,,,,,,,,,,,,,,,Polycrystalline,,,,,,,,,,,,,,,,,,,,,,3.44,"[{'name': 'Sintering Temperature', 'scalars': [{'value': '1773'}, {'value': '1773'}, {'value': '1773'}, {'value': '1773'}, {'value': '1773'}, {'value': '1773'}, {'value': '1723'}, {'value': '1723'}, {'value': '1723'}, {'value': '1723'}, {'value': '1723'}, {'value': '1723'}]}, {'name': 'Temperature', 'scalars': [{'value': '773'}, {'value': '873'}, {'value': '973'}, {'value': '1073'}, {'value': '1173'}, {'value': '1273'}, {'value': '773'}, {'value': '873'}, {'value': '973'}, {'value': '1073'}, {'value': '1173'}, {'value': '1273'}], 'units': 'K'}]",Log10{$\Omega$$\cdot$cm},,,,,,,,,,,,,,,,,,,,,,,,,,,,,,,,,,,,,,,,,,,,,,,,,,,,,,,,,Bar,,,,,,,,,,,,,,,,,,,,,,,,,,,,,,,,,,,,,,
2153,Si3N4.xMoSi2,[{'name': 'NIST_SRD-30'}],['Silicon nitride composite'],[{'name': 'Hot Pressing'}],"[{'citation': 'Properties of Silicon Nitride-Molybdenum Disilicide Particulate Ceramic Composites, M. Kao, Journal of the American Ceramic Society, Vol. 76 11, pp. 2879-2883 (1993), published by American Ceramic Society.'}]",,,,,,,,,,,,Si-N:MoSi,,,,,,,,,,,,,,,,,,,,,,,,,Polycrystalline,,,,,,,,,,,,,,,,,,,,,,,,,522,"[{'name': 'Temperature', 'scalars': [{'value': '23'}], 'units': '$^{\\circ}$C'}, {'name': 'Number of Samples', 'scalars': [{'value': '9'}, {'value': '6'}]}, {'name': 'Relative Density', 'scalars': [{'value': '99.1'}, {'value': '99.3'}], 'units': '%'}, {'name': 'Volume Fraction of MoSi2', 'scalars': [{'value': '15'}, {'value': '30'}], 'units': '%'}]",,,MPa,,,,,,,,,,,,,,,,,,,,,,,,,,,,,,,,,,,,,,,,,,,,,,,,,,,,,,,,,,,,,,,,,,,,,,,,,,,,,,,,,,,,,,,,,,
2154,MgAl2O4,[{'name': 'NIST_SRD-30'}],['Magnesium aluminate'],[{'name': 'Crystal Growth'}],"[{'citation': 'Thermophysical Properties of Sapphire, AlN and MgAl2O4 down to 70 K, St. Burghartz and B. Schulz, Journal of Nuclear Materials, Vol. 212, pp. 1065-1068 (1994), published by Elsevier Science B.V..'}]",,,,,,,,,,,,Mg-Al-O,,,,,,,,,,,,,,,,,,,,,,,,,Single Crystal,,,,,,,,,,,,,,,,,,,,,,,,,,,,,,,,,,,,,,,,,,,,,,,,,,,,,,,,,,,,,,,,,,,,,,,,,,,,,,,,,,,,,,,,,,,,,,,,,,,,,,,,,,,,,3.1,"[{'name': 'Angle fromc-axis', 'scalars': [{'value': '-'}], 'units': 'degrees'}, {'name': 'Temperature', 'scalars': [{'value': '72'}, {'value': '91'}, {'value': '111'}, {'value': '140'}, {'value': '161'}, {'value': '181'}, {'value': '211'}, {'value': '223'}, {'value': '233'}, {'value': '243'}, {'value': '272'}, {'value': '293'}, {'value': '293'}], 'units': 'K'}]",x10$^{-6}$,,,,,,,,
2155,SiC,[{'name': 'NIST_SRD-30'}],['Silicon carbide'],[{'name': 'Sintering'}],"[{'citation': 'Kinetics and Mechanisms of High-Temperature Creep in Silicon Carbide:  III, Sintered $\\alpha$-Silicon Carbide, J.E. Lane, C.H. Carter, Jr., and R.F. Davies, Journal of the American Ceramic Society, Vol. 71 4, pp. 281-295 (1988), published by American Ceramic Society.'}]",,,,,,,,,,,,Si-C,Hexoloy SA,,,,,,,,,,,,,,,,,,,,,,,,Polycrystalline,,,,,,,,,,,,,,,,,,,,,,,,,,,,,,,,,,,,,,,,,,3.70,"[{'name': 'Annealing Time', 'scalars': [{'value': '0.0'}, {'value': '86.4'}, {'value': '172.8'}], 'units': 'ks'}]",,,$\mu$m,,,,,,,,,,,,,,,,,,,Sohio Engineered Materials Co.,,,,,,,,,,,,,,,,Plate,,,,,,,,,,,,,,,,,,,,,,,,,,,,,,,,,,,,,,
2156,TaB2,[{'name': 'NIST_SRD-30'}],['Tantalum diboride'],,"[{'citation': 'Engineering Properties of Borides, R.A. Cutler, Engineered Materials Handbook, Vol. 4, pp. 787-803 (1991), edited by S.J. Schneider, Jr., published by ASM International.'}]",,,,,,,,,,,,Ta-B,,,,,,,,,,,,,,,,,,,,,,,,,,,,,,,,,,,,,,,252,"[{'name': 'Temperature', 'scalars': [{'value': '23'}], 'units': '$^{\\circ}$C'}]",,,GPa,,,,,,,,,,,,,,,,,,,,,,,,,,,,,,,,,,,,,,,,,,,,,,,,,,,,,,,,,,,,,,,,,,,,,,,,,,,,,,,,,,,,,,,,,,,,,,,,,,,,,
2157,SiC,[{'name': 'NIST_SRD-30'}],['Silicon carbide'],,"[{'citation': 'Effects of Environment on the Mechanical Behavior of High-Performance Ceramics, G.A. Graves and N.L. Hecht, Report No. UDR-TR-94-136, pp. 1-138 (1995), published by University of Dayton Research Institute.'}]",,,,,,,,,,,,"Si-C:B,C",,,,,,,,,,,,,,,,,,,,,,,,,Polycrystalline,,,,,,,,,,,,,,,,,,,,,,,,,,,,,,,,,,,,,,,,,,,,,,,,,,,,26.7,"[{'name': 'Temperature', 'scalars': [{'value': '23'}], 'units': '$^{\\circ}$C'}]",,,GPa,,,,,,,,,Carborundum Company,,,,,,,,,,,,,,,,,,,,,,,,,,,,,,,,,,,,,,,,,,,,,,,,,,,,,,
2158,MgAl2O4,[{'name': 'NIST_SRD-30'}],['Magnesium aluminate'],[{'name': 'Crystal Growth'}],"[{'citation': 'Elastic Constants of Magnesium Aluminate Spinel, M.F. Lewis, Journal of the Acoustical Society of America, Vol. 40 3, pp. 728-729 (1966), published by Acoustical Society of America.'}]",,,,,,,,,,,,Mg-Al-O,,,,,,,,,,,,,,,,,,,,,,,,,Single Crystal,,,,3.581,"[{'name': 'Temperature', 'scalars': [{'value': '23'}], 'units': '$^{\\circ}$C'}]",,,g cm$^{-3}$,,,,,,,,,,,,,,,,,,,,,,,,,,,,,,,,,,,,,,,,,,,,,,,,,,,,,,,,,General Electric Company,,,,,,,,,,,,,,,,,,,,,,,,,,,,,,,,,,,,,,,,,,,,,,,,,,,,,,
2159,Si3N4.xAl2O3.yY2O3,[{'name': 'NIST_SRD-30'}],['Silicon nitride composite'],[{'name': 'Sintering'}],"[{'citation': 'Effect of Relative Humidity on Repetitive Impact Behavior of Machined Silicon Nitride, S.R. Srinivasan and P.J. Blau, Journal of the American Ceramic Society, Vol. 77 3, pp. 683-688 (1994), published by American Ceramic Society.'}]",,,,,,,,,,,,Si-N:Al,SN-220M,,,,,,,,,,,,,,,,,,,,,,,,Polycrystalline,,,,3.20,"[{'name': 'Temperature', 'scalars': [{'value': '23'}], 'units': '$^{\\circ}$C'}]",,,g cm$^{-3}$,,,,,,,,,,,,,,,,,,,,,,,,,,,,,,,,,,,,,,,,,,,,,,,,,,,,,,,,,Kyocera,,,,,,,,,,,,,,,,,,,,,,,,,,,,,,,,,,,,,,,,,,,,,,,,,,,,,,
2160,Si3N4,[{'name': 'NIST_SRD-30'}],['Silicon nitride'],[{'name': 'Sintering'}],"[{'citation': 'Sintering Behavior and Properties of Si3N4 Sintered with Nitrogen-Rich Liquid in the System Y2O3-AlN-SiO2, P.K. Das and J. Mukerji, Advanced Ceramic Materials, Vol. 3 3, pp. 238-243 (1988), published by American Ceramic Society.'}]",,,,,,,,,,,,Si-N,,,,,,,,,,,,,,,,,,0.03,,,"[{'name': 'Duration', 'scalars': [{'value': '18'}], 'units': 'h'}, {'name': 'Applied Stress', 'scalars': [{'value': '200'}], 'units': 'MPa'}, {'name': 'Temperature', 'scalars': [{'value': '1200'}], 'units': '$^{\\circ}$C'}, {'name': 'Sample Number', 'scalars': [{'value': '1'}]}]",10$^{-9}$ s$^{-1}$,,,Polycrystalline,,,,,,,,,,,,,,,,,,,,,,,,,,,,,,,,,,,,,,,,,,,,,,,,,,,,,,,,,,,,,,,,,,,,,,,,,,,,,,,,,Bar,,,,,,,,,,,,,,,,,,,,,,,,,,,,,,,,,,,,,,
2161,SiC,[{'name': 'NIST_SRD-30'}],['Silicon carbide'],[{'name': 'Reaction Bonding'}],"[{'citation': 'Durability of Non-Oxide Ceramics in Simulated Heat Treatment Environments, R.E. Tressler and K.E. Spear, Projects Within the Center for Advanced Materials, pp. 127-137 (1990), edited by J.R. Hellmann and B.K. Kennedy, published by Center for Advanced Materials, Pennsylvania State University.'}]",,,,,,,,,,,,Si-C,SCRB210,,,,,,,,,,,,,,,,,,,,,,,,Polycrystalline,,,,,,,,,,,,,,,,,,,,,,,,,,,,,,,,,,,,,,,,,,,,,,,,,,,,,,,,,,,,,,,,,Coors Porcelain Company,,,,,,,,,,,,,,,,Bar,,,,,,,,,,,,,,,,,,,,,,,,,,,,,,,,,,3.2,"[{'name': 'Exposure Temperature', 'scalars': [{'value': '1200'}, {'value': '1300'}, {'value': '1300'}, {'value': '1200'}, {'value': '1300'}], 'units': '$^{\\circ}$C'}, {'name': 'Exposure Time', 'scalars': [{'value': '150'}, {'value': '150'}, {'value': '150'}, {'value': '100'}, {'value': '100'}], 'units': 'h'}, {'name': 'Gas Pressure', 'scalars': [{'value': '0.13'}, {'value': '0.13'}, {'value': '0.13'}, {'value': '101'}, {'value': '101'}], 'units': 'kPa'}, {'name': 'Gas Type', 'scalars': [{'value': 'N2-based'}, {'value': 'N2-based'}, {'value': 'Endothrmic'}, {'value': 'Endothrmic'}, {'value': 'Endothrmic'}]}]",,,
2162,ZnO,[{'name': 'NIST_SRD-30'}],['Zinc oxide'],[{'name': 'Sintering'}],"[{'citation': 'Mechanical Characterization of Microwave Sintered Zinc Oxide, A.K. Mukhopadhyay, M.R. Chaudhuri, A. Seal, S.K. Dalui, M. Banerjee and K.K. Phani, Bulletin of Materials Science, Vol. 24 2, pp. 125-128 (2001), published by Indian Academy of Sciences.'}]",,,,,,,,,,,,Zn-O,,,,,,,,,,,,,,,,,,,,,,,,,Polycrystalline,,,,,,,,,,,,,,,,,,,,,,,,,,,,,,,,,,,,,,,,,,,,,,,,,,,,0.57,"[{'name': 'Volume Fraction of Porosity', 'scalars': [{'value': '26.6'}, {'value': '26.6'}, {'value': '26.6'}, {'value': '26.6'}, {'value': '26.6'}, {'value': '26.6'}, {'value': '26.6'}, {'value': '8.9'}, {'value': '8.9'}, {'value': '8.9'}, {'value': '8.9'}, {'value': '8.9'}, {'value': '8.9'}, {'value': '8.9'}, {'value': '8.9'}], 'units': '%'}, {'name': 'Load', 'scalars': [{'value': '0.1'}, {'value': '0.25'}, {'value': '0.5'}, {'value': '1'}, {'value': '5'}, {'value': '10'}, {'value': '20'}, {'value': '0.1'}, {'value': '0.25'}, {'value': '0.5'}, {'value': '1'}, {'value': '3'}, {'value': '5.0'}, {'value': '10'}, {'value': '20'}], 'units': 'N'}]",,,GPa,,,,,,,,,,,,,,,,,,,,,,,,,,,,,,,,,,,,,,,,,,,,,,,,,,,,,,,,,,,,,,,
