Repository: ckborg/DSW2018

# DSW2018

## Description
Investigation of a structural ceramics database (WebSCD) curated by the National Institute of Standards and Technology (NIST).
3-week project as part of the UC Berkeley Data Science workshop (DSW2018).
[WebSCD]("https://srdata.nist.gov/CeramicDataPortal/scd")

## Results at-a-glance

~4000 material entries

Most represented mechanical properties: Elastic modulus, flexural strength, fracture toughness.

## Team members
[Prabudhya Bhattacharyya]("http://physics.berkeley.edu/people/graduate-student/prabudhya-bhattacharyya")

[Chris Bronner]("https://chrisbronner.com/")

[Steve Drapcho]("https://www.linkedin.com/in/steven-drapcho-2b939b149/")

File: NIST_CeramicDataSet.csv (part 57 of 103)
2163,SiC,[{'name': 'NIST_SRD-30'}],['Silicon carbide'],[{'name': 'Reaction Bonding'}],"[{'citation': 'Performance Verification of New, Low-Cost Ceramics, R.E. Tressler and M. McNallan, Projects Within the Center for Advanced Materials, pp. 147-161 (1989), edited by J.R. Hellmann and B.K. Kennedy, published by Center for Advanced Materials, Pennsylvania State University.'}]",,,,,,,,,,,,Si-C,NC-430,,,,,,,,,,,,,,,,,1.5,,,"[{'name': 'Applied Stress', 'scalars': [{'value': '1350'}, {'value': '1400'}, {'value': '1450'}], 'units': 'MPa'}, {'name': 'Temperature', 'scalars': [{'value': '58'}], 'units': '$^{\\circ}$C'}]",10$^{-9}$ s$^{-1}$,,,Polycrystalline,,,,,,,,,,,,,,,,,,,,,,,,,,,,,,,,,,,,,,,,,,,,,,,,,,,,,,,,,,,,,,,,,Norton Company,,,,,,,,,,,,,,,,,,,,,,,,,,,,,,,,,,,,,,,,,,,,,,,,,,,,,,
2164,B4C,[{'name': 'NIST_SRD-30'}],['Boron carbide'],[{'name': 'Hot Pressing'}],"[{'citation': 'Influence of the Mode of Grinding on Structure and Physico- Mechanical Properties of Hot Pressed Boron Carbide, V. V. Kovalchuk, D. A. Kotlyar, V. M. Volkogon, R. G. Timchenko, and V. V. Lychko, Poroshkovaya Metallurgiya (Metallurgy of Powders) 12, pp. 67-70 (1988).'}]",,,,,,,,,,,,B-C,,,,,,,,,,,,,,,,,,,,,,,,,Polycrystalline,,,,,,,,,,,,,,,,,,,,,,,,,400,"[{'name': 'Temperature', 'scalars': [{'value': '293'}], 'units': 'K'}]",,,MPa,,,,,,,,,,,,,,,,,,,,,,,,,,,,,,,,,,,,,,,,,,,,,,,,,,,,Bar,,,,,,,,,,,,,,,,,,,,,,,,,,,,,,,,,,,,,,
2165,Si3N4.xY2O3.yAl2O3,[{'name': 'NIST_SRD-30'}],['Silicon nitride composite'],,"[{'citation': 'Ceramic Technology Project Data Base:  September 1992 Summary Report, B.L.P. Keyes, ORNL Report Number:  ORNL/M-2775, pp. 1-171 (1992), published by Oak Ridge National Laboratory.'}]",,,,,,,,,,,,Si-N:Al,,,,,,,,,,,,,,,,,,,,,,,,,Polycrystalline,,,,,,,,,,,,,,,,,,,,,,,,,720,"[{'name': 'Temperature', 'scalars': [{'value': '22'}], 'units': '$^{\\circ}$C'}, {'name': 'Specimen Number', 'scalars': [{'value': 'H'}]}]",,,MPa,,,,,,,,,,,,,,,,,,,,,,,,,,,,,,,,,,,,,,,,,,,,,,,,,,,,,,,,,,,,,,,,,,,,,,,,,,,,,,,,,,,,,,,,,,
2166,ZrO2.xAl2O3.yY2O3,[{'name': 'NIST_SRD-30'}],['Zirconia'],[{'name': 'Sintering'}],"[{'citation': 'Microstructure and Mechanical Properties of Al2O3, Si3N4, SiC, and ZrO2(PSZ) Ceramics for Slurry Valves, H. Matsui, M. Kawai, T. Takae, K. Hashimoto, S. Takato, and H. Jinno, Journal of the Society of Materials Science, Japan, Vol. 35, pp. 41-47 (1986), published by Kyoto: Nihon Zairyo Gakkai.'}]",,,,,,,,,,,,Zr-O:Al,,,,,,,,,,,,,,,,,,,,,,,,,Polycrystalline,,,,,,,,,,,,,,,,,,,,,,,,,840,"[{'name': 'Temperature', 'scalars': [{'value': '23'}], 'units': '$^{\\circ}$C'}]",,,MPa,,,,,,,,,,,,,,,,,,,,,,,,,,,,,,,,,,,,,,,,,,,,,,,,,,,,,,,,,,,,,,,,,,,,,,,,,,,,,,,,,,,,,,,,,,
2167,SiC,[{'name': 'NIST_SRD-30'}],['Silicon carbide'],,"[{'citation': 'Engineering Properties of Carbides, P.T.B. Shaffer, Engineered Materials Handbook, Vol. 4, pp. 804-811 (1991), edited by S.J. Schneider, Jr., published by ASM International.'}]",4.358,"[{'name': 'Designation', 'scalars': [{'value': '3C'}, {'value': '2H'}, {'value': '2H'}, {'value': '6H'}, {'value': '6H'}, {'value': '15R'}, {'value': '15R'}]}, {'name': 'Temperature', 'scalars': [{'value': '23'}], 'units': '$^{\\circ}$C'}, {'name': 'Axis', 'scalars': [{'value': 'a'}, {'value': 'a'}, {'value': 'c'}, {'value': 'a'}, {'value': 'c'}, {'value': 'a'}, {'value': 'c'}]}]",$\AA$,,,,,,,,,Si-C,,,,,,,,,,,,,,,,,,,,,,,,,Polycrystalline,,,,,,,,,,,,,,,,,,,,,,,,,,,,,,,,,,,,,,,,,,,,,,,,,,,,,,,,,,,,,,,,,,,,,,,,,,,,,,,,,,,,,,,,,,,,,,,,,,,,,,,,,,,,,,,,,,,,,,,
2168,Si6-xAlxOxN8-x,[{'name': 'NIST_SRD-30'}],['Sialon'],,"[{'citation': 'Engineering Properties of Nitrides, S. Hampshire, Engineered Materials Handbook, Vol. 4, pp. 812-820 (1991), edited by S.J. Schneider, Jr., published by ASM International.'}]",,,,,,,,,,,,Si-Al-O-N,,,,,,,,,,,,,,,,,,,,,,,,,Polycrystalline,,,,,,,,,,,,,,300,"[{'name': 'Temperature', 'scalars': [{'value': '23'}], 'units': '$^{\\circ}$C'}, {'name': 'Material Type', 'scalars': [{'value': 'Sialon'}]}]",,,GPa,,,,,,,,,,,,,,,,,,,,,,,,,,,,,,,,,,,,,,,,,,,,,,,,,,,,,,,,,,,,,,,,,,,,,,,,,,,,,,,,,,,,,,,,,,,,,,,,,,,,,
2169,SiC.xTiB2,[{'name': 'NIST_SRD-30'}],['Silicon carbide composite'],[{'name': 'Hot Pressing'}],"[{'citation': 'Effects of Additive Amount on Microstructure and Fracture Toughness of SiC-TiB2 Composites, K.S. Cho, H.J. Choi, J.G. Lee, and Y.W. Kim, Ceramics International, Vol. 24, pp. 299-305 (1998), published by Elsevier Science Ltd..'}]",,,,,,,,,,,,Si-C:TiB,,,,,,,,,,,,,,,,,,,,,,,,,Polycrystalline,,,,,,,,,,,,,,,,,,,,,,,,,,,,,,,,,,,,,,,,,,0.47,"[{'name': 'Specimen Number', 'scalars': [{'value': 'ST1'}, {'value': 'ST1'}, {'value': 'ST1'}, {'value': 'ST1'}, {'value': 'ST2'}, {'value': 'ST2'}, {'value': 'ST2'}, {'value': 'ST2'}, {'value': 'ST3'}, {'value': 'ST3'}, {'value': 'ST3'}, {'value': 'ST3'}, {'value': 'ST1'}, {'value': 'ST1'}, {'value': 'ST1'}, {'value': 'ST1'}, {'value': 'ST2'}, {'value': 'ST2'}, {'value': 'ST2'}, {'value': 'ST2'}, {'value': 'ST3'}, {'value': 'ST3'}, {'value': 'ST3'}, {'value': 'ST3'}]}, {'name': 'Annealing Time at 1950 $^{\\circ}$C', 'scalars': [{'value': '0'}, {'value': '2'}, {'value': '6'}, {'value': '12'}, {'value': '0'}, {'value': '2'}, {'value': '6'}, {'value': '12'}, {'value': '0'}, {'value': '2'}, {'value': '6'}, {'value': '12'}, {'value': '0'}, {'value': '2'}, {'value': '6'}, {'value': '12'}, {'value': '0'}, {'value': '2'}, {'value': '6'}, {'value': '12'}, {'value': '0'}, {'value': '2'}, {'value': '6'}, {'value': '12'}], 'units': 'h'}, {'name': 'Component Species', 'scalars': [{'value': 'SiC'}, {'value': 'SiC'}, {'value': 'SiC'}, {'value': 'SiC'}, {'value': 'SiC'}, {'value': 'SiC'}, {'value': 'SiC'}, {'value': 'SiC'}, {'value': 'SiC'}, {'value': 'SiC'}, {'value': 'SiC'}, {'value': 'SiC'}, {'value': 'TiB2'}, {'value': 'TiB2'}, {'value': 'TiB2'}, {'value': 'TiB2'}, {'value': 'TiB2'}, {'value': 'TiB2'}, {'value': 'TiB2'}, {'value': 'TiB2'}, {'value': 'TiB2'}, {'value': 'TiB2'}, {'value': 'TiB2'}, {'value': 'TiB2'}]}, {'name': 'Aspect Ratio', 'scalars': [{'value': '1.0'}, {'value': '2.6'}, {'value': '3.0'}, {'value': '3.1'}, {'value': '1.0'}, {'value': '2.7'}, {'value': '3.9'}, {'value': '4.1'}, {'value': '1.0'}, {'value': '3.0'}, {'value': '4.6'}, {'value': '5.4'}, {'value': '1.0'}, {'value': '1.0'}, {'value': '1.0'}, {'value': '1.0'}, {'value': '1.0'}, {'value': '1.0'}, {'value': '1.0'}, {'value': '1.0'}, {'value': '1.0'}, {'value': '1.0'}, {'value': '1.0'}, {'value': '1.0'}]}]",,,$\mu$m,,,,,,,,,,,,,,,,,,,,,,,,,,,,,,,,,,,,,,,,,,,,,,,,,,,,,,,,,,,,,,,,,,,,,,,,,
2170,Al4+2xSi2-2xO10-x,[{'name': 'NIST_SRD-30'}],['Mullite'],,"[{'citation': 'Structure Refinement of Mullite by the Rietveld Method and a New Method for Estimation of Chemical Composition, T. Ban and K. Okada, Journal of the American Ceramic Society, Vol. 75 1, pp. 227-230 (1992), published by American Ceramic Society.'}]",,,,,,,,,,,,Al-Si-O,,,,,,,,,,,,,,,,,,,,,,,,,Polycrystalline,,,,,,,,,,,,,,,,,,,,,,,,,,,,,,,,,,,,,,,,,,,,,,,,,,,,,,,,,,,,,,,,,,,,,,,,,,,,,,,,,,0.0,"[{'name': 'Temperature', 'scalars': [{'value': '23'}], 'units': '$^{\\circ}$C'}, {'name': 'Atom : Coord.', 'scalars': [{'value': 'Al(1) : x'}, {'value': 'Al(1) : y'}, {'value': 'Al(1) : z'}, {'value': 'Al(T) : x'}, {'value': 'Al(T) : y'}, {'value': 'Al(T) : z'}, {'value': 'Si(T) : x'}, {'value': 'Si(T) : y'}, {'value': 'Si(T) : z'}, {'value': 'Al(2) : x'}, {'value': 'Al(2) : y'}, {'value': 'Al(2) : z'}, {'value': 'O(1) : x'}, {'value': 'O(1) : y'}, {'value': 'O(1) : z'}, {'value': 'O(2) : x'}, {'value': 'O(2) : y'}, {'value': 'O(2) : z'}, {'value': 'O(3) : x'}, {'value': 'O(3) : y'}, {'value': 'O(3) : z'}, {'value': 'O(4) : x'}, {'value': 'O(4) : y'}, {'value': 'O(4) : z'}]}, {'name': 'Occupancy', 'scalars': [{'value': '1'}, {'value': '1'}, {'value': '1'}, {'value': '0.5'}, {'value': '0.5'}, {'value': '0.5'}, {'value': '0.369'}, {'value': '0.369'}, {'value': '0.369'}, {'value': '0.131'}, {'value': '0.131'}, {'value': '0.131'}, {'value': '1'}, {'value': '1'}, {'value': '1'}, {'value': '1'}, {'value': '1'}, {'value': '1'}, {'value': '0.607', 'uncertainty': '0.004'}, {'value': '0.607', 'uncertainty': '0.004'}, {'value': '0.607', 'uncertainty': '0.004'}, {'value': '0.131'}, {'value': '0.131'}, {'value': '0.131'}]}, {'name': 'Specimen Number', 'scalars': [{'value': 'SP1400.1'}]}]",,,,,,,,,,,,,,,,,,,,,,,,,,,,,,,,,,,,
2171,Si3N4.xY2O3,[{'name': 'NIST_SRD-30'}],['Silicon nitride'],,"[{'citation': 'Ceramic Technology Project Data Base:  September 1992 Summary Report, B.L.P. Keyes, ORNL Report Number:  ORNL/M-2775, pp. 1-171 (1992), published by Oak Ridge National Laboratory.'}]",,,,,,,,,,,,Si-N:Y,PY6,,,,,,,,,,,,,,,,,,,,,,,,Polycrystalline,,,,,,,,,,,,,,,,,,,,,,,,,848,"[{'name': 'Test Temperature', 'scalars': [{'value': '20'}, {'value': '1200'}, {'value': '1400'}], 'units': '$^{\\circ}$C'}, {'name': 'Crosshead Speed', 'scalars': [{'value': '0.00847'}], 'units': 'mm/s'}, {'name': 'Oxidation Temp/Time', 'scalars': [{'value': '-'}], 'units': '$^{\\circ}$C/h'}, {'name': 'Specimen Number', 'scalars': [{'value': 'B'}]}]",,,MPa,,,,,,,,,,,,,,,,,,,,,,,,,,,,,,,,,,,,GTE,,,,,,,,,,,,,,,,,,,,,,,,,,,,,,,,,,,,,,,,,,,,,,,,,,,,,,
2172,3Al2O3.2SiO2,[{'name': 'NIST_SRD-30'}],['Mullite'],[{'name': 'Sintering'}],"[{'citation': 'Sintering and Mechanical Properties of Stoichiometric Mullite, S. Kanzaki, H. Tabata, T. Kumazawa, and S. Ohta, Journal of the American Ceramic Society, Vol. 68 1, pp. C-6-C-7 (1985), published by American Ceramic Society.'}]",,,,,,,,,,,,Al-Si-O,,,,,,,,,,,,,,,,,,,,,,,,,Polycrystalline,,,,,,,,,,,,,,,,,,,,,,,,,375,"[{'name': 'Temperature', 'scalars': [{'value': '23'}, {'value': '1200'}, {'value': '1300'}, {'value': '1400'}], 'units': '$^{\\circ}$c'}]",,,MPa,,,,,,,,,,,,,,,,,,,,,,,,,,,,,,,,,,,,,,,,,,,,,,,,,,,,,,,,,,,,,,,,,,,,,,,,,,,,,,,,,,,,,,,,,,
2173,Si3N4,[{'name': 'NIST_SRD-30'}],['Silicon nitride'],[{'name': 'Hot Pressing'}],"[{'citation': 'High-Strength Reaction-Bonded Silicon Nitride, J.E. Ritter, S.V. Nair, P.A. Gennari, and W.A. Dunlay, Advanced Ceramic Materials, Vol. 3 4, pp. 415-417 (1988), published by American Ceramic Society.'}]",,,,,,,,,,,,Si-N,,,,,,,,,,,,,,,,,,,,,,,,,Polycrystalline,,,,,,,,,,,,,,,,,,,,,,,,,,,,,,,,,,,,,,,,,,,,,,,,,,,,18.5,"[{'name': 'Temperature', 'scalars': [{'value': '23'}], 'units': '$^{\\circ}$C'}]",,,GPa,,,,,,,,,Norton Company,,,,,,,,,,,,,,,,,,,,,,,,,,,,,,,,,,,,,,,,,,,,,,,,,,,,,,
2174,Si3N4.xY2O3,[{'name': 'NIST_SRD-30'}],['Silicon nitride'],[{'name': 'Hot Isostatic Pressing'}],"[{'citation': 'High-Temperature Tensile Strength and Tensile Stress Rupture Behavior of Norton/TRW NT-154 Silicon Nitride, L. Chuck, S.M. Goodrich, N.L. Hecht, and D.E. McCullum, Ceramic Engineering and Science Proceedings, Vol. 11 7, pp. 1007-1027 (1990), published by American Ceramic Society.'}]",,,,,,,,,,,,Si-N:Y,NT-154,,,,,,,,,,,,,,,,,,,,,,,,Polycrystalline,,,,,,,,,,,,,,,,,,,,,,,,,,,,,,,,,,,,,,,,,,,,,,,,,,,,,,,,,,,,,,,,,Norton/TRW,,,,,,,,,,,,,,,,,,,,,,,,,,,,,,,,,,,,,,,,,,,,,,,,,,,,774,"[{'name': 'Temperature', 'scalars': [{'value': '20'}, {'value': '1000'}, {'value': '1200'}, {'value': '1400'}], 'units': '$^{\\circ}$C'}]",MPa
2175,HfB2,[{'name': 'NIST_SRD-30'}],['Hafnium diboride'],[{'name': 'Melt Processing'}],"[{'citation': 'Thermal Expansion Studies on the Group IV-VII Transition Metal Diborides, B. Lonnberg, Journal of the Less-Common Metals, Vol. 141, pp. 145-156 (1988), published by Elsevier Sequoia.'}]",,,,,,,,,,,,Hf-B,,,,,,,,,,,,,,,,,,,,,,,,,Polycrystalline,,,,,,,,,,,,,,,,,,,,,,,,,,,,,,,,,,,,,,,,,,,,,,,,,,,,,,,,,,,,,,,,,,,,,,,,,,,,,,,,,,,,,,,,,,,,,,,,,,,,,,,,,,,,,5.2,"[{'name': 'Axis', 'scalars': [{'value': 'a'}, {'value': 'a'}, {'value': 'a'}, {'value': 'a'}, {'value': 'a'}, {'value': 'a'}, {'value': 'a'}, {'value': 'a'}, {'value': 'a'}, {'value': 'a'}, {'value': 'a'}, {'value': 'a'}, {'value': 'a'}, {'value': 'c'}, {'value': 'c'}, {'value': 'c'}, {'value': 'c'}, {'value': 'c'}, {'value': 'c'}, {'value': 'c'}, {'value': 'c'}, {'value': 'c'}, {'value': 'c'}, {'value': 'c'}, {'value': 'c'}, {'value': 'c'}]}, {'name': 'Temperature', 'scalars': [{'value': '300'}, {'value': '400'}, {'value': '500'}, {'value': '600'}, {'value': '700'}, {'value': '800'}, {'value': '900'}, {'value': '1000'}, {'value': '1100'}, {'value': '1200'}, {'value': '1300'}, {'value': '1400'}, {'value': '1500'}, {'value': '300'}, {'value': '400'}, {'value': '500'}, {'value': '600'}, {'value': '700'}, {'value': '800'}, {'value': '900'}, {'value': '1000'}, {'value': '1100'}, {'value': '1200'}, {'value': '1300'}, {'value': '1400'}, {'value': '1500'}], 'units': 'K'}]",x10$^{-6}$,,,,,,,,
2176,SiC,[{'name': 'NIST_SRD-30'}],['Silicon carbide'],[{'name': 'Reaction Bonding'}],"[{'citation': 'Performance Verification of New, Low-Cost Ceramics, R.E. Tressler and M. McNallan, Projects Within the Center for Advanced Materials, pp. 64-75 (1987), edited by J.R. Hellmann and B.K. Kennedy, published by Center for Advanced Materials, Pennsylvania State University.'}]",,,,,,,,,,,,Si-C,CS-101K,,,,,,,,,,,,,,,,,,,,,,,,Polycrystalline,,,,,,,,,,,,,,,,,,,,,,,,,222,"[{'name': 'Oxidation Time', 'scalars': [{'value': '0'}, {'value': '50'}], 'units': 'h'}, {'name': 'Temperature', 'scalars': [{'value': '22'}], 'units': '$^{\\circ}$C'}]",,,MPa,,,,,,,,,,,,,,,,,,,,,,,,,,,,,,,,,,,,Norton Company,,,,,,,,,,,,,,,,,,,,,,,,,,,,,,,,,,,,,,,,,,,,,,,,,,,,,,
2177,ZrO2,[{'name': 'NIST_SRD-30'}],['Zirconia (PSZ)'],,"[{'citation': 'Effects of Environment on the Mechanical Behavior of High-Performance Ceramics, G.A. Graves and N.L. Hecht, Report No. UDR-TR-94-136, pp. 1-138 (1995), published by University of Dayton Research Institute.'}]",,,,,,,,,,,,Zr-O:MgO,,,,,,,,,,,,,,,,,,,,,,,,,Polycrystalline,,,,,,,,,,,,,,,,,,,,,,,,,,,,,,,,,,,,,,,,,,,,,,,,,,,,10.1,"[{'name': 'Temperature', 'scalars': [{'value': '23'}], 'units': '$^{\\circ}$C'}]",,,GPa,,,,,,,,,"Nilcra Ceramics, Inc.",,,,,,,,,,,,,,,,,,,,,,,,,,,,,,,,,,,,,,,,,,,,,,,,,,,,,,
2178,AlN.xBN,[{'name': 'NIST_SRD-30'}],['Aluminum nitride composite'],[{'name': 'Hot Pressing'}],"[{'citation': 'Hot-Pressed BN-AlN Ceramic Composites with High Thermal Conductivity - Part II, T. Kanai, A. Ando, and K. Tanemoto, Japanese Journal of Applied Physics, Vol. 31 5A, pp. 1426-1427 (1992), published by Publication Office, Japanese Journal of Applied Physics.'}]",,,,,,,,,,,,Al-N:BN,,,,,,,,,,,,,,,,,,,,,,,,,Polycrystalline,,,,,,,,,,,,,,,,,,,,,,,,,,,,,,,,,,,,,,,,,,,,,,,,,,,,,,,,,,,,,,,,,,,,,,,,AlN,"[{'name': 'Amount of Phase', 'scalars': [{'value': '1'}, {'value': 'x'}], 'units': 'mol'}]",,,,,,,,,,,,,,,,,,,,,,,,,,,,,,,,,,,,,,,,,,,,,,
2179,Si3N4,[{'name': 'NIST_SRD-30'}],['Silicon nitride'],[{'name': 'Sintering'}],"[{'citation': 'Creep of Sintered Silicon Nitride, D. Chakraborty and A.K. Mukhopadhyay, Ceramics International, Vol. 15, pp. 237-245 (1989), published by Elsevier Applied Science.'}]",,,,,,,,,,,,Si-N,,,,,,,,,,,,,,,,,,,,,,,,,Polycrystalline,,,,,,,,,,,,,,,,,,,,,,,,,,,,,,,,,,,,,,,,,,,,,,,,,,,,,,,,,,,,,,,,,,,,,,,,Si3N4,"[{'name': 'Mass Fraction of Phase', 'scalars': [{'value': '80.0'}, {'value': '-'}, {'value': '6.6'}, {'value': '6.0'}, {'value': '7.2'}], 'units': '%'}, {'name': 'Sample Number', 'scalars': [{'value': 'A'}]}]",,,,,,,,,,,,,,,,,,,,,,,,,,,,,,,,,,,,,,,,,,,,,,
2180,Gd2O3,[{'name': 'NIST_SRD-30'}],['Gadolinia'],[{'name': 'Sintering'}],"[{'citation': 'Elastic Properties of Polycrystalline Monoclinic Gd2O3, J.A. Haglund and O.Hunter,Jr., Journal of the American Ceramic Society, Vol. 56 6, pp. 327-330 (1973), published by American Ceramic Society.'}]",,,,,,,,,,,,Gd-O,,,,,,,,,,,,,,,,,,,,,,,,,Polycrystalline,,,,,,,,,,,,,,148.0,"[{'name': 'Volume Fraction of Porosity', 'scalars': [{'value': '0.025'}, {'value': '0.028'}, {'value': '0.034'}, {'value': '0.105'}, {'value': '0.116'}, {'value': '0.124'}, {'value': '0.207'}, {'value': '0.224'}, {'value': '0.228'}, {'value': '0.231'}, {'value': '0.351'}, {'value': '0.360'}, {'value': '0.361'}, {'value': '0.364'}, {'value': '0.367'}, {'value': '0.370'}, {'value': '0.370'}, {'value': '0.0347'}, {'value': '0.0347'}, {'value': '0.0347'}, {'value': '0.0347'}, {'value': '0.0347'}, {'value': '0.0347'}, {'value': '0.0347'}, {'value': '0.0347'}, {'value': '0.0347'}, {'value': '0.0347'}, {'value': '0.0347'}, {'value': '0.0347'}, {'value': '0.0347'}, {'value': '0.0347'}, {'value': '0.0347'}, {'value': '0.0347'}, {'value': '0.0347'}, {'value': '0.0347'}, {'value': '0.0347'}, {'value': '0.0347'}, {'value': '0.0347'}, {'value': '0.0347'}, {'value': '0.0347'}, {'value': '0.0347'}, {'value': '0.0347'}, {'value': '0.0347'}, {'value': '0.2297'}, {'value': '0.2297'}, {'value': '0.2297'}, {'value': '0.2297'}, {'value': '0.2297'}, {'value': '0.2297'}, {'value': '0.2297'}, {'value': '0.2297'}, {'value': '0.2297'}, {'value': '0.2297'}, {'value': '0.2297'}, {'value': '0.2297'}, {'value': '0.2297'}, {'value': '0.2297'}, {'value': '0.2297'}, {'value': '0.2297'}, {'value': '0.2297'}, {'value': '0.2297'}, {'value': '0.2297'}, {'value': '0.2297'}, {'value': '0.2297'}, {'value': '0.2297'}, {'value': '0.2297'}, {'value': '0.2297'}, {'value': '0.2297'}, {'value': '0.2297'}, {'value': '0.3660'}, {'value': '0.3660'}, {'value': '0.3660'}, {'value': '0.3660'}, {'value': '0.3660'}, {'value': '0.3660'}, {'value': '0.3660'}, {'value': '0.3660'}, {'value': '0.3660'}, {'value': '0.3660'}, {'value': '0.3660'}, {'value': '0.3660'}, {'value': '0.3660'}, {'value': '0.3660'}, {'value': '0.3660'}, {'value': '0.3660'}, {'value': '0.3660'}, {'value': '0.3660'}, {'value': '0.3660'}, {'value': '0.3660'}, {'value': '0.3660'}, {'value': '0.3660'}, {'value': '0.3660'}, {'value': '0.3660'}, {'value': '0.3660'}, {'value': '0.3660'}]}, {'name': 'Temperature', 'scalars': [{'value': '23'}, {'value': '23'}, {'value': '23'}, {'value': '23'}, {'value': '23'}, {'value': '23'}, {'value': '23'}, {'value': '23'}, {'value': '23'}, {'value': '23'}, {'value': '23'}, {'value': '23'}, {'value': '23'}, {'value': '23'}, {'value': '23'}, {'value': '23'}, {'value': '23'}, {'value': '68'}, {'value': '110'}, {'value': '158'}, {'value': '201'}, {'value': '261'}, {'value': '328'}, {'value': '383'}, {'value': '461'}, {'value': '522'}, {'value': '583'}, {'value': '650'}, {'value': '710'}, {'value': '753'}, {'value': '826'}, {'value': '893'}, {'value': '910'}, {'value': '965'}, {'value': '1020'}, {'value': '1074'}, {'value': '1117'}, {'value': '1171'}, {'value': '1208'}, {'value': '1238'}, {'value': '1293'}, {'value': '1329'}, {'value': '1371'}, {'value': '67'}, {'value': '104'}, {'value': '158'}, {'value': '207'}, {'value': '261'}, {'value': '340'}, {'value': '395'}, {'value': '461'}, {'value': '528'}, {'value': '577'}, {'value': '650'}, {'value': '698'}, {'value': '741'}, {'value': '808'}, {'value': '856'}, {'value': '923'}, {'value': '972'}, {'value': '1014'}, {'value': '1063'}, {'value': '1112'}, {'value': '1148'}, {'value': '1190'}, {'value': '1227'}, {'value': '1270'}, {'value': '1324'}, {'value': '1361'}, {'value': '45'}, {'value': '81'}, {'value': '136'}, {'value': '172'}, {'value': '233'}, {'value': '312'}, {'value': '385'}, {'value': '452'}, {'value': '507'}, {'value': '568'}, {'value': '635'}, {'value': '690'}, {'value': '745'}, {'value': '799'}, {'value': '848'}, {'value': '903'}, {'value': '958'}, {'value': '1013'}, {'value': '1061'}, {'value': '1098'}, {'value': '1153'}, {'value': '1195'}, {'value': '1226'}, {'value': '1274'}, {'value': '1317'}, {'value': '1353'}], 'units': '$^{\\circ}$C'}]",,,GPa,,,,,,,,,,,,,,,,,,,,,,,,,,,,,,,,,,,,,,,,,,,,,,,,,,,,,,,,,,,,,,,,,,,,,,,,,,,,,,,,,,,,,,,,,,,,,,,,,,,,,
2181,Al2O3,[{'name': 'NIST_SRD-30'}],['Alumina'],[{'name': 'Injection Molding'}],"[{'citation': 'Fabrication of Engineering Ceramics by Injection Moulding a Suspension with Optimum Powder Properties, Part II - Mechanical Properties and Wear Behaviour, R.E.F.Q. Nogueira, D.T. Gawne, and M.J. Edirisinghe, Journal of Materials Science, Vol. 28, pp. 4821-4828 (1993), published by Chapman and Hall.'}]",,,,,,,,,,,,Al-O,,,,,,,,,,,,,,,,,,,,,,,,,Polycrystalline,,,,,,,,,,,,,,,,,,,,,,,,,,,,,,,,,4.1,"[{'name': 'Temperature', 'scalars': [{'value': '23'}], 'units': '$^{\\circ}$C'}]",,,MPa m$^{1/2}$,,,,,,,,,,,,,,,,,,,,,,,,,,,,,,,,,,,,,,,,,,,,,,,,,,,,,,,,,,,,,,,,,,,,,,,,,,,,,,,,,,
2182,SiC,[{'name': 'NIST_SRD-30'}],['Silicon carbide'],,"[{'citation': 'Ceramic Technology Project Data Base:  September 1992 Summary Report, B.L.P. Keyes, ORNL Report Number:  ORNL/M-2775, pp. 1-171 (1992), published by Oak Ridge National Laboratory.'}]",,,,,,,,,,,,Si-C,NT-230,,,,,,,,,,,,,,,,,,,,,,,,Polycrystalline,,,,,,,,,,,,,,,,,,,,,,,,,431,"[{'name': 'Temperature', 'scalars': [{'value': '20'}], 'units': '$^{\\circ}$C'}, {'name': 'Crosshead Speed', 'scalars': [{'value': '0.000004'}], 'units': 'mm/s'}, {'name': 'Specimen Number', 'scalars': [{'value': 'A'}]}]",,,MPa,,,,,,,,,,,,,,,,,,,,,,,,,,,,,,,,,,,,Norton Company,,,,,,,,,,,,,,,,,,,,,,,,,,,,,,,,,,,,,,,,,,,,,,,,,,,,,,
2183,BeO,[{'name': 'NIST_SRD-30'}],['Beryllia'],[{'name': 'Flux Growth'}],"[{'citation': 'High-Temperature Creep of Some Single Crystal Oxides, G.S. Corman, Ceramic Engineering and Science Proceedings, Vol. 12 9, pp. 1745-1766 (1991), published by American Ceramic Society.'}]",,,,,,,,,,,,Be-O,,,,,,,,,,,,,,,,,,,,,,,,,Single Crystal,,,,,,,,,,,,,,,,,,,,,,,,,,,,,,,,,,,,,,,,,,,,,,,,,,,,,,,,,,,,,,,,,,,,,,,,,,,,,,,,,,,,,165.4,"[{'name': 'dG/dT', 'scalars': [{'value': '18.5'}], 'units': 'MPa/K'}]",GPa,,,,,,,,,,,,,,,,,,,,,,,,,,,,,,,,
2184,Al2O3.xZrO2,[{'name': 'NIST_SRD-30'}],['Alumina'],[{'name': 'Sintering'}],"[{'citation': 'Crack Propagation and Deformation Behavior of Al2O3-24 vol.% ZrO2 Composite Studied by Transmission Electron Microcopy, B.T. Lee and K. Hiraga, Journal of Materials Research, Vol. 9 5, pp. 1199-1207 (1994), published by Materials Research Society.'}]",,,,,,,,,,,,Al-O:ZrO,,,,,,,,,,,,,,,,,,,,,,,,,Polycrystalline,,,,,,,,,,,,,,,,,,,,,,,,,,,,,,,,,,,,,,,,,,,,,,,,,,,,18,"[{'name': 'Temperature', 'scalars': [{'value': '22'}, {'value': '200'}, {'value': '400'}, {'value': '600'}, {'value': '800'}, {'value': '900'}, {'value': '1000'}, {'value': '1100'}, {'value': '1200'}, {'value': '1300'}], 'units': '$^{\\circ}$C'}]",,,GPa,,,,,,,,,,,,,,,,,,,,,,,,,,,,,,,,,,,,,,,,,,,,,,,,,,,,,,,,,,,,,,,
2185,SiC,[{'name': 'NIST_SRD-30'}],['Silicon carbide'],[{'name': 'Reaction Bonding'}],"[{'citation': 'The Evaluation of Environmental Effects in Toughened Ceramics for Advanced Heat Engines Investigation of Selected SiC and Si3N4 Ceramics, N.L.Hecht, G.A.Graves, D.E.McCullum, A.P.Berens, S.Goodrich, J.D.Wolf, J.R.Hoenigman, P.Yaney, D.Grant, and S.Hilton, ORNL Report Number:  ORNL/Sub/84-00221/2, pp. 1-111 (1990), published by Oak Ridge National Laboratory.'}]",,,,,,,,,,,,Si-C,,,,,,,,,,,,,,,,,,,,,,,,,Polycrystalline,,,,,,,,,,,,,,360,"[{'name': 'Range', 'scalars': [{'minimum': '350', 'maximum': '375'}, {'minimum': '200', 'maximum': '320'}], 'units': 'GPa'}, {'name': 'Temperature', 'scalars': [{'value': '23'}, {'value': '1400'}], 'units': '$^{\\circ}$C'}]",,,GPa,,,,,,,,,,,,,,,,,,,,,,,,,,,,,,,,,,,,,,,,,,,,,,,,,,,,,,,,,,,,,,,,,,,,,,,,,,,,,,,,,,,,,,,,,,,,,,,,,,,,,
2186,3Al2O3.2SiO2,[{'name': 'NIST_SRD-30'}],['Mullite'],[{'name': 'Sintering'}],"[{'citation': 'Microstructure and Mechanical Properties of Mullite Prepared by the Sol-Gel Method, M.G.M.U. Ismail, Z. Nakai, and S. Somiya, Journal of the American Ceramic Society, Vol. 70 1, pp. C-7-C-8 (1987), published by American Ceramic Society.'}]",,,,,,,,,,,,Al-Si-O,,,,,,,,,,,,,,,,,,,,,,,,,Polycrystalline,,,,,,,,,,,,,,,,,,,,,,,,,,,,,,,,,2.7,"[{'name': 'Temperature', 'scalars': [{'value': '23'}], 'units': '$^{\\circ}$C'}]",,,MPa m$^{1/2}$,,,,,,,,,,,,,,,,,,,,,,,,,,,,,,,,,,,,,,,,,,,,,,,,,,,,,,,,,,,,,,,,,,,,,,,,,,,,,,,,,,
2187,BeO,[{'name': 'NIST_SRD-30'}],['Beryllia'],[{'name': 'Sintering'}],"[{'citation': 'Rigidity Modulus of Some Pure Oxide Bodies, E. Ryshkewitch, Journal of the American Ceramic Society, Vol. 34 10, pp. 322-326 (1951), published by American Ceramic Society.'}]",,,,,,,,,,,,Be-O,,,,,,,,,,,,,,,,,,,,,,,,,Polycrystalline,,,,,,,,,,,,,,,,,,,,,,,,,,,,,,,,,,,,,,,,,,,,,,,,,,,,,,,,,,,,,,,,,,,,,,,,,,,,,,,,,,,,,102,"[{'name': 'Temperature', 'scalars': [{'value': '20'}], 'units': '$^{\\circ}$C'}, {'name': 'Specimen Number', 'scalars': [{'value': '1'}]}]",GPa,,,,,,,,,,,,,,,,,,,,,,,,,,,,,,,,
2188,TiB2,[{'name': 'NIST_SRD-30'}],['Titanium diboride'],[{'name': 'Hot Pressing'}],"[{'citation': 'Preparation of TiB2 Sintered Compacts by Hot Pressing, H. Itoh, S. Naka, T. Matsudaira, and H. Hamamoto, Journal of Materials Science, Vol. 25, pp. 533-536 (1990), published by Chapman and Hall.'}]",,,,,,,,,,,,Ti-B,,,,,,,,,,,,,,,,,,,,,,,,,Polycrystalline,,,,,,,,,,,,,,,,,,,,,,,,,,,,,,,,,1.6,"[{'name': 'Hot Pressing Time', 'scalars': [{'value': '5'}, {'value': '30'}, {'value': '60'}], 'units': 'min'}]",,,MPa m$^{1/2}$,,,,,,,,,,,,,,,,,,,,,,,,,,,,,,,,,,,,,,,,,,,,,,,,,,,,,,,,,,,,,,,,,,,,,,,,,,,,,,,,,,
2189,MgO.xSiC,[{'name': 'NIST_SRD-30'}],['Magnesia composite'],[{'name': 'Hot Pressing'}],"[{'citation': 'Strengthening and Toughening Mechanisms in Nanocomposite Ceramics, K. Niihara and A. Nakahira, Annales de Chimie  Science des Materiaux, Vol. 16 4, pp. 479-486 (1991), published by Masson.'}]",,,,,,,,,,,,Mg-O:SiC,,,,,,,,,,,,,,,,,,,,,,,,,Polycrystalline,,,,,,,,,,,,,,,,,,,,,,,,,355,"[{'name': 'Volume Fraction of SiC', 'scalars': [{'value': '0'}, {'value': '5'}, {'value': '10'}, {'value': '20'}, {'value': '30'}, {'value': '50'}, {'value': '0'}, {'value': '0'}, {'value': '0'}, {'value': '0'}, {'value': '0'}, {'value': '0'}, {'value': '10'}, {'value': '10'}, {'value': '10'}, {'value': '10'}, {'value': '10'}, {'value': '30'}, {'value': '30'}, {'value': '30'}, {'value': '30'}], 'units': '%'}, {'name': 'Temperature', 'scalars': [{'value': '23'}, {'value': '23'}, {'value': '23'}, {'value': '23'}, {'value': '23'}, {'value': '23'}, {'value': '23'}, {'value': '600'}, {'value': '800'}, {'value': '1000'}, {'value': '1200'}, {'value': '1400'}, {'value': '23'}, {'value': '800'}, {'value': '1000'}, {'value': '1200'}, {'value': '1400'}, {'value': '23'}, {'value': '1000'}, {'value': '1200'}, {'value': '1400'}], 'units': '$^{\\circ}$C'}]",,,MPa,,,,,,,,,,,,,,,,,,,,,,,,,,,,,,,,,,,,,,,,,,,,,,,,,,,,,,,,,,,,,,,,,,,,,,,,,,,,,,,,,,,,,,,,,,
2190,Si3N4,[{'name': 'NIST_SRD-30'}],['Silicon nitride'],,"[{'citation': 'Engineering Properties of Nitrides, S. Hampshire, Engineered Materials Handbook, Vol. 4, pp. 812-820 (1991), edited by S.J. Schneider, Jr., published by ASM International.'}]",,,,,,,,,,,,Si-N,,,,,,,,,,,,,,,,,,,,,,,,,Polycrystalline,,,,,,,,,,,,,,,,,,,,,,,,,,,,,,,,,,,,,,,,,,,,,,,,,,,,,,,,,,,,,,,,,,,,,,,,,,,,,,,,,,,,,,,,,,,,,,,900,"[{'name': 'Temperature', 'scalars': [{'value': '25'}], 'units': '$^{\\circ}$C'}, {'name': 'Material Type', 'scalars': [{'minimum': '700', 'maximum': '1100'}]}]",J kg$^{-1}$ K$^{-1}$,,,,,,,,,,,,,,,,,,,,,,
2191,Si2N2O,[{'name': 'NIST_SRD-30'}],['Silicon oxynitride'],[{'name': 'Hot Pressing'}],"[{'citation': 'High-Temperature Flexural Strength of Hot-Pressed Silicon Oxynitride Ceramics, M. Ohashi, H. Tabata, and S. Kanzaki, Journal of Materials Science Letters, Vol. 7, pp. 339-340 (1988), published by Chapman and Hall.'}]",,,,,,,,,,,,Si-O-N,,,,,,,,,,,,,,,,,,,,,,,,,Polycrystalline,,,,2.87,"[{'name': 'Mole Fraction of CeO2', 'scalars': [{'value': '2'}, {'value': '3'}], 'units': '%'}]",,,g cm$^{-3}$,,,,,,,,,,,,,,,,,,,,,,,,,,,,,,,,,,,,,,,,,,,,,,,,,,,,,,,,,,,,,,,,,,,,,,,,,,,,,,,,,,,,,,,,,,,,,,,,,,,,,,,,,,,,,,,
2192,3Al2O3.2SiO2.xSiC,[{'name': 'NIST_SRD-30'}],['Mullite composite'],[{'name': 'Hot Pressing'}],"[{'citation': 'Creep of Hot-Pressed SiC Whisker Reinforced Mullite, R.D. Nixon, S. Chevacharoenkul, R.F. Davis, and T.N. Tiegs, Ceramic Transactions, Vol. 6, pp. 579-603 (1990), edited by S. Somiya, R.F. Davis, and J.A. Pask, published by American Ceramic Society.'}]",,,,,,,,,,,,Al-Si-O:SiC,,,,,,,,,,,,,,,,,,,3.20,"[{'name': 'Stress Range', 'scalars': [{'minimum': '22', 'maximum': '47'}, {'minimum': '6', 'maximum': '47'}], 'units': 'MPa'}, {'name': 'Temperature', 'scalars': [{'value': '1640'}, {'value': '1700'}], 'units': 'K'}, {'name': 'Sample Number', 'scalars': [{'value': 'MW6'}]}]",,,,,Polycrystalline,,,,,,,,,,,,,,,,,,,,,,,,,,,,,,,,,,,,,,,,,,,,,,,,,,,,,,,,,,,,,,,,,,,,,,,,,,,,,,,,,,,,,,,,,,,,,,,,,,,,,,,,,,,,,,,,,,,,,,,
2193,Si3N4.xAl2O3.yY2O3,[{'name': 'NIST_SRD-30'}],['Silicon nitride'],[{'name': 'Sintering'}],"[{'citation': 'Effects of Oxidation and Oxidation Under Load on Strength Distributions of Si3N4, T.E. Easler, R.C. Bradt, and R.E. Tressler, Journal of the American Ceramic Society, Vol. 65 6, pp. 317-320 (1982), published by American Ceramic Society.'}]",,,,,,,,,,,,Si-N:Al,SNW-1000,,,,,,,,,,,,,,,,,,,,,,,,Polycrystalline,,,,,,,,,,,,,,240,"[{'name': 'Temperature', 'scalars': [{'value': '22'}], 'units': '$^{\\circ}$C'}]",,,GPa,,,,,,,,,,,,,,,,,,,,,,,,,,,,,,,,,,,,,,,,,,,,,,,GTE,,,,,,,,,,,,,,,,,,,,,,,,,,,,,,,,,,,,,,,,,,,,,,,,,,,,,,
2194,TiC0.96,[{'name': 'NIST_SRD-30'}],['Titanium carbide'],[{'name': 'Floating zone'}],"[{'citation': 'Indentation Hardness and Fracture Toughness in Single Crystal TiC0.96, C. Maerky, M.O. Guillou, J.L. Henshall, and R.M. Hooper, Materials Science and Engineering A, Vol. 209, pp. 329-336 (1996), published by Elsevier Sequoia.'}]",,,,,,,,,,,,Ti-C,,,,,,,,,,,,,,,,,,,,,,,,,Single Crystal,,,,,,,,,,,,,,,,,,,,,,,,,,,,,,,,,,,,,,,,,,,,,,,,,,,,20.4,"[{'name': 'Indenter Type', 'scalars': [{'value': 'Knoop'}, {'value': 'Knoop'}, {'value': 'Knoop'}, {'value': 'Knoop'}, {'value': 'Knoop'}, {'value': 'Knoop'}, {'value': 'Knoop'}, {'value': 'Knoop'}, {'value': 'Knoop'}, {'value': 'Knoop'}, {'value': 'Knoop'}, {'value': 'Knoop'}, {'value': 'Knoop'}, {'value': 'Knoop'}, {'value': 'Knoop'}, {'value': 'Vickers'}, {'value': 'Vickers'}, {'value': 'Vickers'}, {'value': 'Vickers'}, {'value': 'Vickers'}, {'value': 'Vickers'}, {'value': 'Vickers'}, {'value': 'Knoop'}, {'value': 'Knoop'}, {'value': 'Knoop'}, {'value': 'Knoop'}, {'value': 'Knoop'}, {'value': 'Knoop'}, {'value': 'Knoop'}, {'value': 'Knoop'}, {'value': 'Knoop'}, {'value': 'Knoop'}, {'value': 'Knoop'}, {'value': 'Knoop'}, {'value': 'Knoop'}, {'value': 'Knoop'}, {'value': 'Knoop'}, {'value': 'Knoop'}, {'value': 'Knoop'}, {'value': 'Knoop'}, {'value': 'Knoop'}, {'value': 'Knoop'}, {'value': 'Knoop'}, {'value': 'Knoop'}, {'value': 'Knoop'}, {'value': 'Knoop'}, {'value': 'Knoop'}, {'value': 'Knoop'}, {'value': 'Knoop'}, {'value': 'Knoop'}, {'value': 'Berkovich'}, {'value': 'Berkovich'}, {'value': 'Berkovich'}, {'value': 'Berkovich'}, {'value': 'Berkovich'}, {'value': 'Berkovich'}, {'value': 'Berkovich'}, {'value': 'Berkovich'}, {'value': 'Berkovich'}, {'value': 'Berkovich'}, {'value': 'Berkovich'}, {'value': 'Berkovich'}, {'value': 'Berkovich'}]}, {'name': 'Plane', 'scalars': [{'value': '(001)'}, {'value': '(001)'}, {'value': '(001)'}, {'value': '(001)'}, {'value': '(001)'}, {'value': '(001)'}, {'value': '(001)'}, {'value': '(001)'}, {'value': '(001)'}, {'value': '(001)'}, {'value': '(001)'}, {'value': '(001)'}, {'value': '(001)'}, {'value': '(001)'}, {'value': '(001)'}, {'value': '(001)'}, {'value': '(001)'}, {'value': '(001)'}, {'value': '(001)'}, {'value': '(001)'}, {'value': '(001)'}, {'value': '(001)'}, {'value': '(110)'}, {'value': '(110)'}, {'value': '(110)'}, {'value': '(110)'}, {'value': '(110)'}, {'value': '(110)'}, {'value': '(110)'}, {'value': '(110)'}, {'value': '(110)'}, {'value': '(110)'}, {'value': '(110)'}, {'value': '(110)'}, {'value': '(110)'}, {'value': '(110)'}, {'value': '(110)'}, {'value': '(110)'}, {'value': '(110)'}, {'value': '(110)'}, {'value': '(110)'}, {'value': '(110)'}, {'value': '(110)'}, {'value': '(110)'}, {'value': '(110)'}, {'value': '(110)'}, {'value': '(110)'}, {'value': '(110)'}, {'value': '(110)'}, {'value': '(110)'}, {'value': '(110)'}, {'value': '(110)'}, {'value': '(110)'}, {'value': '(110)'}, {'value': '(110)'}, {'value': '(110)'}, {'value': '(110)'}, {'value': '(110)'}, {'value': '(110)'}, {'value': '(110)'}, {'value': '(110)'}, {'value': '(110)'}, {'value': '(110)'}]}, {'name': 'Reference Direction', 'scalars': [{'value': '100'}, {'value': '100'}, {'value': '100'}, {'value': '100'}, {'value': '100'}, {'value': '100'}, {'value': '100'}, {'value': '100'}, {'value': '100'}, {'value': '100'}, {'value': '100'}, {'value': '100'}, {'value': '100'}, {'value': '100'}, {'value': '100'}, {'value': '100'}, {'value': '100'}, {'value': '100'}, {'value': '100'}, {'value': '100'}, {'value': '100'}, {'value': '100'}, {'value': '001'}, {'value': '001'}, {'value': '001'}, {'value': '001'}, {'value': '001'}, {'value': '001'}, {'value': '001'}, {'value': '001'}, {'value': '001'}, {'value': '001'}, {'value': '001'}, {'value': '001'}, {'value': '001'}, {'value': '001'}, {'value': '001'}, {'minimum': '1', 'maximum': '10'}, {'minimum': '1', 'maximum': '10'}, {'minimum': '1', 'maximum': '10'}, {'minimum': '1', 'maximum': '10'}, {'minimum': '1', 'maximum': '10'}, {'minimum': '1', 'maximum': '10'}, {'minimum': '1', 'maximum': '10'}, {'minimum': '1', 'maximum': '10'}, {'minimum': '1', 'maximum': '10'}, {'minimum': '1', 'maximum': '10'}, {'minimum': '1', 'maximum': '10'}, {'minimum': '1', 'maximum': '10'}, {'minimum': '1', 'maximum': '10'}, {'minimum': '1', 'maximum': '10'}, {'minimum': '1', 'maximum': '10'}, {'minimum': '1', 'maximum': '10'}, {'minimum': '1', 'maximum': '10'}, {'minimum': '1', 'maximum': '10'}, {'minimum': '1', 'maximum': '10'}, {'minimum': '1', 'maximum': '10'}, {'minimum': '1', 'maximum': '10'}, {'minimum': '1', 'maximum': '10'}, {'minimum': '1', 'maximum': '10'}, {'minimum': '1', 'maximum': '10'}, {'minimum': '1', 'maximum': '10'}, {'minimum': '1', 'maximum': '10'}]}, {'name': 'Angle from Reference', 'scalars': [{'value': '0'}, {'value': '10'}, {'value': '18'}, {'value': '20'}, {'value': '27'}, {'value': '30'}, {'value': '41'}, {'value': '46'}, {'value': '51'}, {'value': '61'}, {'value': '64'}, {'value': '71'}, {'value': '71'}, {'value': '81'}, {'value': '90'}, {'value': '0'}, {'value': '15'}, {'value': '30'}, {'value': '46'}, {'value': '61'}, {'value': '76'}, {'value': '91'}, {'value': '0'}, {'value': '14'}, {'value': '23'}, {'value': '34'}, {'value': '45'}, {'value': '54'}, {'value': '72'}, {'value': '90'}, {'value': '110'}, {'value': '126'}, {'value': '135'}, {'value': '146'}, {'value': '155'}, {'value': '166'}, {'value': '178'}, {'value': '1'}, {'value': '11'}, {'value': '19'}, {'value': '30'}, {'value': '39'}, {'value': '50'}, {'value': '61'}, {'value': '70'}, {'value': '82'}, {'value': '90'}, {'value': '101'}, {'value': '110'}, {'value': '120'}, {'value': '0'}, {'value': '11'}, {'value': '19'}, {'value': '31'}, {'value': '39'}, {'value': '50'}, {'value': '61'}, {'value': '70'}, {'value': '82'}, {'value': '90'}, {'value': '101'}, {'value': '110'}, {'value': '120'}], 'units': 'degree'}]",,,GPa,,,,,,,,,,,,,,,,,,,,,,,,,,,,,,,,,,,,,,,,,,,,,,,,,,,,,,,,,,,,,,,
2195,Si3N4,[{'name': 'NIST_SRD-30'}],['Silicon nitride'],[{'name': 'Hot Isostatic Pressing'}],"[{'citation': 'Summary of Results of the Effects of Environment on Mechanical Behavior of High-Performance Ceramics, D.E. McCullum, N.L. Hecth, L. Chuck, and S.M. Goodrich, Ceramic Engineering and Science Proceedings, Vol. 12 9, pp. 1886-1913 (1991), published by American Ceramic Society.'}]",,,,,,,,,,,,Si-N,NT-154,,,,,,,,,,,,,,,,,,,,,,,,Polycrystalline,,,,,,,,,,,,,,,,,,,,,,,,,,,,,,,,,,,,,,,,,,,,,,,,,,,,15.9,"[{'name': 'Temperature', 'scalars': [{'value': '23'}], 'units': '$^{\\circ}$C'}]",,,GPa,,,,,,,,,Norton/TRW,,,,,,,,,,,,,,,,,,,,,,,,,,,,,,,,,,,,,,,,,,,,,,,,,,,,,,
2196,3Al2O3.2SiO2.xZrO2,[{'name': 'NIST_SRD-30'}],['Mullite composite'],[{'name': 'Sintering'}],"[{'citation': 'Preparation and Properties of Zirconia-Toughened Mullite Ceramics, Q.M. Yuan, J.Q. Tan, and Z.G. Jin, Journal of the American Ceramic Society, Vol. 69 3, pp. 265-267 (1986), published by American Ceramic Society.'}]",,,,,,,,,,,,Al-Si-O:ZrO,,,,,,,,,,,,,,,,,,,,,,,,,Polycrystalline,,,,,,,,,,,,,,,,,,,,,,,,,100.0,"[{'name': 'Number of Shock Cycles', 'scalars': [{'value': '0'}, {'value': '1'}, {'value': '3'}, {'value': '0'}, {'value': '1'}, {'value': '3'}, {'value': '0'}, {'value': '1'}, {'value': '3'}, {'value': '0'}, {'value': '1'}, {'value': '3'}, {'value': '0'}, {'value': '1'}, {'value': '3'}, {'value': '0'}, {'value': '1'}, {'value': '3'}, {'value': '0'}, {'value': '1'}, {'value': '3'}, {'value': '0'}, {'value': '1'}, {'value': '3'}, {'value': '0'}, {'value': '1'}, {'value': '3'}, {'value': '0'}, {'value': '1'}, {'value': '3'}, {'value': '0'}, {'value': '1'}, {'value': '3'}]}, {'name': 'ZrO2Grain size', 'scalars': [{'value': '-'}, {'value': '-'}, {'value': '-'}, {'value': '1'}, {'value': '1'}, {'value': '1'}, {'value': '1'}, {'value': '1'}, {'value': '1'}, {'value': '1'}, {'value': '1'}, {'value': '1'}, {'value': '1'}, {'value': '1'}, {'value': '1'}, {'value': '2'}, {'value': '2'}, {'value': '2'}, {'value': '2'}, {'value': '2'}, {'value': '2'}, {'value': '2'}, {'value': '2'}, {'value': '2'}, {'value': '4'}, {'value': '4'}, {'value': '4'}, {'value': '4'}, {'value': '4'}, {'value': '4'}, {'value': '4'}, {'value': '4'}, {'value': '4'}], 'units': '$\\mu$m'}, {'name': 'Volume Fraction of ZrO2', 'scalars': [{'value': '0'}, {'value': '0'}, {'value': '0'}, {'value': '10'}, {'value': '10'}, {'value': '10'}, {'value': '15'}, {'value': '15'}, {'value': '15'}, {'value': '20'}, {'value': '20'}, {'value': '20'}, {'value': '25'}, {'value': '25'}, {'value': '25'}, {'value': '10'}, {'value': '10'}, {'value': '10'}, {'value': '15'}, {'value': '15'}, {'value': '15'}, {'value': '20'}, {'value': '20'}, {'value': '20'}, {'value': '5'}, {'value': '5'}, {'value': '5'}, {'value': '10'}, {'value': '10'}, {'value': '10'}, {'value': '15'}, {'value': '15'}, {'value': '15'}], 'units': '%'}]",,,MPa,,,,,,,,,,,,,,,,,,,,,,,,,,,,,,,,,,,,,,,,,,,,,,,,,,,,,,,,,,,,,,,,,,,,,,,,,,,,,,,,,,,,,,,,,,
2197,Si3N4.xSiC,[{'name': 'NIST_SRD-30'}],['Silicon nitride composite'],[{'name': 'Hot Pressing'}],"[{'citation': 'Mechanical Properties and Microstructure of Si3N4 Matrix Composite with Nano-Meter Scale SiC Particles, G. Sasaki, H. Nakase, K. Suganuma, T. Fujita, and K. Niihara, Journal of the Ceramic Society of Japan, Vol. 100 4, pp. 536-540 (1992), published by Ceramic Society of Japan.'}]",,,,,,,,,,,,Si-N:SiC,,,,,,,,,,,,,,,,,,,,,,,,,Polycrystalline,,,,,,,,,,,,,,,,,,,,,,,,,756,"[{'name': 'Volume Fraction of SiC', 'scalars': [{'value': '0'}, {'value': '5'}, {'value': '10'}, {'value': '20'}], 'units': '%'}]",,,MPa,,,,,,,,,,,,,,,,,,,,,,,,,,,,,,,,,,,,,,,,,,,,,,,,,,,,,,,,,,,,,,,,,,,,,,,,,,,,,,,,,,,,,,,,,,
2198,B4C,[{'name': 'NIST_SRD-30'}],['Boron carbide'],,"[{'citation': 'Engineering Properties of Carbides, P.T.B. Shaffer, Engineered Materials Handbook, Vol. 4, pp. 804-811 (1991), edited by S.J. Schneider, Jr., published by ASM International.'}]",,,,,,,,,,,,B-C,,,,,,,,,,,,,,,,,,,,,,,,,Polycrystalline,,,,2.51,"[{'name': 'Temperature', 'scalars': [{'value': '23'}], 'units': '$^{\\circ}$C'}]",,,g cm$^{-3}$,,,,,,,,,,,,,,,,,,,,,,,,,,,,,,,,,,,,,,,,,,,,,,,,,,,,,,,,,,,,,,,,,,,,,,,,,,,,,,,,,,,,,,,,,,,,,,,,,,,,,,,,,,,,,,,
2199,B4C,[{'name': 'NIST_SRD-30'}],['Boron carbide'],[{'name': 'Hot Pressing'}],"[{'citation': 'Mechanical Properties of Hot-Pressed B-B4C Materials, B. Champagne and R. Angers, Journal of the American Ceramic Society, Vol. 62, pp. 149-153 (1979), published by American Ceramic Society.'}]",,,,,,,,,,,,B-C,,,,,,,,,,,,,,,,,,,,,,,,,Polycrystalline,,,,,,,,,,,,,,,,,,,,,,,,,226,"[{'name': 'Fractional Porosity', 'scalars': [{'value': '0.00'}, {'value': '0.05'}, {'value': '0.10'}, {'value': '0.15'}, {'value': '0.20'}, {'value': '0.25'}, {'value': '0.30'}, {'value': '0.35'}]}]",,,MPa,,,,,,,,,,,,,,,,,,,,,,,,,,,,,,,,,,,,,,,,,,,,,,,,,,,,,,,,,,,,,,,,,,,,,,,,,,,,,,,,,,,,,,,,,,
