Repository: ckborg/DSW2018

# DSW2018

## Description
Investigation of a structural ceramics database (WebSCD) curated by the National Institute of Standards and Technology (NIST).
3-week project as part of the UC Berkeley Data Science workshop (DSW2018).
[WebSCD]("https://srdata.nist.gov/CeramicDataPortal/scd")

## Results at-a-glance

~4000 material entries

Most represented mechanical properties: Elastic modulus, flexural strength, fracture toughness.

## Team members
[Prabudhya Bhattacharyya]("http://physics.berkeley.edu/people/graduate-student/prabudhya-bhattacharyya")

[Chris Bronner]("https://chrisbronner.com/")

[Steve Drapcho]("https://www.linkedin.com/in/steven-drapcho-2b939b149/")

File: NIST_CeramicDataSet.csv (part 58 of 103)
2200,SiC.xTiC,[{'name': 'NIST_SRD-30'}],['Silicon carbide composite'],[{'name': 'Hot Pressing'}],"[{'citation': 'Mechanical Properties of Particulate Reinforced SiC-based Ceramic Composites, M. Ueki and H. Endo, ISIJ International, Vol. 32 8, pp. 943-952 (1992), published by Iron and Steel Institute of Japan.'}]",,,,,,,,,,,,Si-C:TiC,,,,,,,,,,,,,,,,,,,,,,,,,Polycrystalline,,,,,,,,,,,,,,,,,,,,,,,,,,,,,,,,,,,,,,,,,,,,,,,,,,,,,,,,,,,,,,,,,,,,,,,,,,0.146,"[{'name': 'Mass Fraction of TiC', 'scalars': [{'value': '0'}, {'value': '10'}, {'value': '30'}, {'value': '50'}, {'value': '70'}, {'value': '90'}, {'value': '100'}], 'units': '%'}]",,,,,,,,,,,,,,,,,,,,,,,,,,,,,,,,,,,,,,,,,,,,
2201,B12-xC3-y,[{'name': 'NIST_SRD-30'}],['Boron carbide'],[{'name': 'Hot Pressing'}],"[{'citation': 'The Properties and Structure of the Boron Carbide Phase, M. Bouchacourt and F. Thevenot, Journal of the Less-Common Metals, Vol. 82, pp. 227-235 (1981), published by Elsevier Sequoia.'}]",,,,,,,,,,,,B-C,,,,,,,,,,,,,,,,,,,,,,,,,Polycrystalline,,,,2.465,"[{'name': 'Atomic Fraction of C', 'scalars': [{'value': '8.8'}, {'value': '11.2'}, {'value': '13.4'}, {'value': '16.2'}, {'value': '16.8'}, {'value': '17.4'}, {'value': '20.0'}], 'units': '%'}]",,,g cm$^{-3}$,,,,,,,,,,,,,,,,,,,,,,,,,,,,,,,,,,,,,,,,,,,,,,,,,,,,,,,,,,,,,,,,,,,,,,,,,,,,,,,,,,,,,,,,,,,,,,,,,,,,,,,,,,,,,,,
2202,AlN,[{'name': 'NIST_SRD-30'}],['Aluminum nitride'],[{'name': 'Sintering'}],"[{'citation': 'Mechanical Properties of Monolithic AlN and SiCw/AlN Composites, C.K. Unni and D.E. Gordon, Journal of Materials Science, Vol. 30, pp. 1173-1179 (1995), published by Chapman and Hall.'}]",,,,,,,,,,,,Al-N,,,,,,,,,,,,,,,,,,,,,,,,,,,,,,,,,,,,,,,,,,,,,,,,,,,,,,,,,,,,,,,,,,,,,,,,,,,,,,,,,,,,,,,,,,,,,,,,,,,,,,,,,,,,,,,,,,,,,,,,,,,125,"[{'name': 'Temperature', 'scalars': [{'value': '23'}], 'units': '$^{\\circ}$C'}]",,,MPa,,,,,,,,,,,,,,,,,
2203,AlN,[{'name': 'NIST_SRD-30'}],['Aluminum nitride'],,"[{'citation': 'Green Light to Aluminum Nitride, P.T.B. Shaffer, J.R. Schorr, and R.L. Hexemer, Ceramic Industry, Vol. 132 5, pp. 25-27 (1989), published by Corcoran Communications, Inc..'}]",,,,,,,,,,,,Al-N,,,,,,,,,,,,,,,,,,,,,,,,,Polycrystalline,,,,,,,,,,,,,,343,"[{'name': 'Temperature', 'scalars': [{'value': '23'}], 'units': '$^{\\circ}$C'}]",,,GPa,,,,,,,,,,,,,,,,,,,,,,,,,,,,,,,,,,,,,,,,,,,,,,,,,,,,,,,,,,,,,,,,,,,,,,,,,,,,,,,,,,,,,,,,,,,,,,,,,,,,,
2204,TiB2.xNi,[{'name': 'NIST_SRD-30'}],['Titanium diboride'],[{'name': 'Hot Pressing'}],"[{'citation': 'Effect of Microstructure on the Properties of TiB2 Ceramics, M.K. Ferber, P.F. Becher, and C.B. Finch, Journal of the American Ceramic Society, Vol. 66, pp. C-2-C-4 (1983), published by American Ceramic Society.'}]",,,,,,,,,,,,Ti-B:Ni,,,,,,,,,,,,,,,,,,,,,,,,,Polycrystalline,,,,,,,,,,,,,,,,,,,,,,,,,,,,,,,,,5.8,"[{'name': 'Sample Number', 'scalars': [{'value': 'T100C'}]}]",,,MPa m$^{1/2}$,,,,,,,,,,,,,,,,,,,,,,,,,,,,,,,,,,,,,,,,,,,,,,,,,,,,,,,,,,,,,,,,,,,,,,,,,,,,,,,,,,
2205,ZrO2.xY2O3,[{'name': 'NIST_SRD-30'}],['Zirconia (TZP)'],,"[{'citation': 'Characterization Studies of Transformation-Toughened Ceramics, N.L. Hecht, S.M. Goodrich, D.E. McCullum, P.P. Yaney, S.D. Jang, and V.J. Tennery, American Ceramic Society Bulletin, Vol. 71 6, pp. 955-959 (1992), published by American Ceramic Society.'}]",,,,,,,,,,,,Zr-O:Y,Z191,,,,,,,,,,,,,,,,,,,,,,,,,,,,,,,,,,,,,,,,,,,,,,,,,1004,"[{'name': 'Temperature', 'scalars': [{'value': '25'}, {'value': '250'}, {'value': '800'}, {'value': '1050'}, {'value': '25'}, {'value': '1050'}, {'value': '25'}, {'value': '250'}, {'value': '800'}, {'value': '1050'}, {'value': '25'}, {'value': '250'}, {'value': '800'}, {'value': '1050'}], 'units': '$^{\\circ}$C'}, {'name': 'Crosshead Speed', 'scalars': [{'value': '0.0064'}, {'value': '0.0064'}, {'value': '0.0064'}, {'value': '0.0064'}, {'value': '0.00004'}, {'value': '0.00004'}, {'value': '0.0064'}, {'value': '0.0064'}, {'value': '0.0064'}, {'value': '0.0064'}, {'value': '0.00004'}, {'value': '0.00004'}, {'value': '0.00004'}, {'value': '0.00004'}], 'units': 'cm/s'}, {'name': 'Atmosphere', 'scalars': [{'value': 'Dry N2'}, {'value': 'Dry N2'}, {'value': 'Dry N2'}, {'value': 'Dry N2'}, {'value': 'Dry N2'}, {'value': 'Dry N2'}, {'value': '10% H2O'}, {'value': '10% H2O'}, {'value': '10% H2O'}, {'value': '10% H2O'}, {'value': '10% H2O'}, {'value': '10% H2O'}, {'value': '10% H2O'}, {'value': '10% H2O'}]}]",,,MPa,,,,,,,,,,,,,,,,,,,,,,,,,,,,,,,,,,,,NGK,,,,,,,,,,,,,,,,,,,,,,,,,,,,,,,,,,,,,,,,,,,,,,,,,,,,,,
2206,Al2O3.xCr2O3.yZrO2,[{'name': 'NIST_SRD-30'}],['Alumina composite'],[{'name': 'Hot Pressing'}],"[{'citation': 'The Thermal Diffusivity and Conductivity of Transformation- Toughened Solid Solutions of Alumina and Chromia, D.P.H. Hasselman, R. Syed, and T.Y. Tien, Journal of Materials Science, Vol. 20, pp. 2549-2556 (1985), published by Chapman and Hall.'}]",,,,,,,,,,,,Al-O:Cr,,,,,,,,,,,,,,,,,,,,,,,,,Polycrystalline,,,,,,,,,,,,,,,,,,,,,,,,,,,,,,,,,,,,,,,,,,,,,,,,,,,,,,,,,,,,,,,,,,,,,,,,,,,,,,,,,,,,,,,,,,,,,,,,,,,,,,,,,,0.025,"[{'name': 'Temperature', 'scalars': [{'value': '23'}, {'value': '290'}, {'value': '400'}, {'value': '490'}, {'value': '610'}, {'value': '790'}, {'value': '895'}, {'value': '1000'}, {'value': '1100'}, {'value': '1190'}, {'value': '1310'}, {'value': '1400'}, {'value': '23'}, {'value': '650'}, {'value': '810'}, {'value': '1020'}, {'value': '1200'}, {'value': '23'}, {'value': '300'}, {'value': '415'}, {'value': '510'}, {'value': '610'}, {'value': '800'}, {'value': '900'}, {'value': '1090'}, {'value': '1210'}, {'value': '1400'}, {'value': '23'}, {'value': '585'}, {'value': '830'}, {'value': '1050'}, {'value': '23'}, {'value': '400'}, {'value': '500'}, {'value': '590'}, {'value': '680'}, {'value': '785'}, {'value': '1000'}, {'value': '1195'}, {'value': '1300'}, {'value': '1400'}, {'value': '23'}, {'value': '500'}, {'value': '785'}, {'value': '1100'}, {'value': '23'}, {'value': '400'}, {'value': '500'}, {'value': '700'}, {'value': '900'}, {'value': '1100'}, {'value': '1380'}, {'value': '23'}, {'value': '510'}, {'value': '790'}, {'value': '1110'}], 'units': '$^{\\circ}$C'}, {'name': 'Condition', 'scalars': [{'value': 'heating'}, {'value': 'heating'}, {'value': 'heating'}, {'value': 'heating'}, {'value': 'heating'}, {'value': 'heating'}, {'value': 'heating'}, {'value': 'heating'}, {'value': 'heating'}, {'value': 'heating'}, {'value': 'heating'}, {'value': 'heating'}, {'value': 'cooling'}, {'value': 'cooling'}, {'value': 'cooling'}, {'value': 'cooling'}, {'value': 'cooling'}, {'value': 'heating'}, {'value': 'heating'}, {'value': 'heating'}, {'value': 'heating'}, {'value': 'heating'}, {'value': 'heating'}, {'value': 'heating'}, {'value': 'heating'}, {'value': 'heating'}, {'value': 'heating'}, {'value': 'cooling'}, {'value': 'cooling'}, {'value': 'cooling'}, {'value': 'cooling'}, {'value': 'heating'}, {'value': 'heating'}, {'value': 'heating'}, {'value': 'heating'}, {'value': 'heating'}, {'value': 'heating'}, {'value': 'heating'}, {'value': 'heating'}, {'value': 'heating'}, {'value': 'heating'}, {'value': 'cooling'}, {'value': 'cooling'}, {'value': 'cooling'}, {'value': 'cooling'}, {'value': 'heating'}, {'value': 'heating'}, {'value': 'heating'}, {'value': 'heating'}, {'value': 'heating'}, {'value': 'heating'}, {'value': 'heating'}, {'value': 'cooling'}, {'value': 'cooling'}, {'value': 'cooling'}, {'value': 'cooling'}]}, {'name': 'Mole Fraction of Cr2O3', 'scalars': [{'value': '0'}, {'value': '0'}, {'value': '0'}, {'value': '0'}, {'value': '0'}, {'value': '0'}, {'value': '0'}, {'value': '0'}, {'value': '0'}, {'value': '0'}, {'value': '0'}, {'value': '0'}, {'value': '0'}, {'value': '0'}, {'value': '0'}, {'value': '0'}, {'value': '0'}, {'value': '10'}, {'value': '10'}, {'value': '10'}, {'value': '10'}, {'value': '10'}, {'value': '10'}, {'value': '10'}, {'value': '10'}, {'value': '10'}, {'value': '10'}, {'value': '10'}, {'value': '10'}, {'value': '10'}, {'value': '10'}, {'value': '20'}, {'value': '20'}, {'value': '20'}, {'value': '20'}, {'value': '20'}, {'value': '20'}, {'value': '20'}, {'value': '20'}, {'value': '20'}, {'value': '20'}, {'value': '20'}, {'value': '20'}, {'value': '20'}, {'value': '20'}, {'value': '50'}, {'value': '50'}, {'value': '50'}, {'value': '50'}, {'value': '50'}, {'value': '50'}, {'value': '50'}, {'value': '50'}, {'value': '50'}, {'value': '50'}, {'value': '50'}], 'units': '%'}]",cm$^{2}$ s$^{-1}$,,,,,,,,,,,
2207,TiB2,[{'name': 'NIST_SRD-30'}],['Titanium diboride'],,"[{'citation': 'Engineering Properties of Borides, R.A. Cutler, Engineered Materials Handbook, Vol. 4, pp. 787-803 (1991), edited by S.J. Schneider, Jr., published by ASM International.'}]",,,,,,,,,,,,Ti-B,,,,,,,,,,,,,,,,,,,,,,,,,,,,,,,,,,,,,,,,,,,,,,,,,,,,,,,,,,,,,,,,,,,,,,,,,,,,,,,,,,,,,,,,,,,,,,,,,,,0.11,"[{'name': 'Temperature', 'scalars': [{'value': '23'}], 'units': '$^{\\circ}$C'}]",,,,,,,,,,,,,,,,,,,,,,,,,,,,,,,,,,,,,,,,,,,,
2208,TiB2,[{'name': 'NIST_SRD-30'}],['Titanium diboride'],,"[{'citation': 'Microstructure, Chemical Aspects, and Mechanical Properties of TiB2/Si3N4 and TiN/Si3N4 Composites, J.L. Huang, S.Y. Chen, and M.T. Lee, Journal of Materials Research, Vol. 9 9, pp. 2349-2354 (1994), published by Materials Research Society.'}]",,,,,,,,,,,,Ti-B,,,,,,,,,,,,,,,,,,,,,,,,,Polycrystalline,,,,,,,,,,,,,,540,"[{'name': 'Temperature', 'scalars': [{'value': '23'}], 'units': '$^{\\circ}$C'}]",,,GPa,,,,,,,,,,,,,,,,,,,,,,,,,,,,,,,,,,,,,,,,,,,,,,,,,,,,,,,,,,,,,,,,,,,,,,,,,,,,,,,,,,,,,,,,,,,,,,,,,,,,,
2209,Si3N4,[{'name': 'NIST_SRD-30'}],['Silicon nitride'],,"[{'citation': 'Engineering Properties of Nitrides, S. Hampshire, Engineered Materials Handbook, Vol. 4, pp. 812-820 (1991), edited by S.J. Schneider, Jr., published by ASM International.'}]",,,,,,,,,,,,Si-N,,,,,,,,,,,,,,,,,,,,,,,,,Polycrystalline,,,,,,,,,,,,,,,,,,,,,,,,,,,,,,,,,5.6,"[{'name': 'Temperature', 'scalars': [{'value': '23'}], 'units': '$^{\\circ}$C'}, {'name': 'Material Type', 'scalars': [{'value': 'HPSN'}]}]",,,MPa m$^{1/2}$,,,,,,,,,,,,,,,,,,,,,,,,,,,,,,,,,,,,,,,,,,,,,,,,,,,,,,,,,,,,,,,,,,,,,,,,,,,,,,,,,,
2210,Al2O3.xSiO2.yB2O3,[{'name': 'NIST_SRD-30'}],['Alumina composite'],,"[{'citation': 'Ceramic Oxide Fibers:  Building Blocks for New Applications, T.L. Tompkins, Ceramic Industry, Vol. 144 4, pp. 45-50 (1995), published by Business News Publishing Co..'}]",,,,,,,,,,,,Al-O:B,Nextel 312,,,,,,,,,,,,,,,,,,,,,,,,Polycrystalline,,,,,,,,,,,,,,,,,,,,,,,,,,,,,,,,,,,,,,,,,,,,,,,,,,,,,,,,,,,,,,,,,3M Company,,,,,,,,,,,,,,,,,,,,,,,,,,,,,,,,,1700,"[{'name': 'Temperature', 'scalars': [{'value': '23'}], 'units': '$^{\\circ}$C'}]",,,MPa,,,,,,,,,,,,,,,,,
2211,SiC.xAlN,[{'name': 'NIST_SRD-30'}],['Silicon carbide composite'],[{'name': 'Hot Pressing'}],"[{'citation': 'Microstructure-Property Relations of Hot-Pressed Silicon Carbide-Aluminum Nitride Compositions at Room and Elevated Temperatures, A.H. Lubis, N.L. Hecht, and G.A. Graves,Jr., Journal of the American Ceramic Society, Vol. 82 9, pp. 2481-2489 (1999), published by American Ceramic Society.'}]",,,,,,,,,,,,Si-C:AlN,,,,,,,,,,,,,,,,,,,,,,,,,Polycrystalline,,,,,,,,,,,,,,,,,,,,,,,,,,,,,,,,,3.7,"[{'name': 'Mole Fraction of AlN', 'scalars': [{'value': '0'}, {'value': '10'}, {'value': '25'}, {'value': '50'}, {'value': '75'}, {'value': '90'}, {'value': '100'}], 'units': '%'}]",,,MPa m$^{1/2}$,,,,,,,,,,,,,,,,,,,,,,,,,,,,,,,,,,,,,,,,,,,,,,,,,,,,,,,,,,,,,,,,,,,,,,,,,,,,,,,,,,
2212,3Al2O3.2SiO2,[{'name': 'NIST_SRD-30'}],['Mullite'],[{'name': 'Hot Pressing'}],"[{'citation': 'Crystal Structure and Compressibility of 3:2 Mullite, D. Balzar and H. Ledbetter, American Mineralogist, Vol. 78, pp. 1192-1196 (1993), published by Allen Press, Inc..'}]",,,,,,,,,,,,Al-Si-O,,,,,,,,,,,,,,,,,,,,,,,,,Polycrystalline,,,,,,,,,,,,,,,,,,,,,,,,,,,,,,,,,,,,,,,,,,,,,,,,,,,,,,,,,,,,,,,,,,,,,,,,Al2O3,"[{'name': 'Amount of Phase', 'scalars': [{'value': '3'}, {'value': '2'}], 'units': 'mol'}]",,,,,,,,,,,,,,,,,,,,,,,,,,,,,,,,,,,,,,,,,,,,,,
2213,Al2O3,[{'name': 'NIST_SRD-30'}],['Alumina'],[{'name': 'Hot Isostatic Pressing'}],"[{'citation': 'Weibull Characterization of Four Hipped/Posthipped Engineering Ceramics Between Room Temperature and 1500 °C, J. Kubler, Mechanische Charakterisierung von Hochleistungskeramik Festigkeitsunte, pp. 1-88 (1992), published by EMPA Swiss Federal Laboratories for Materials Testing and Research.'}]",,,,,,,,,,,,Al-O,,,,,,,,,,,,,,,,,,,,,,,,,Polycrystalline,,,,,,,,,,,,,,,,,,,,,,,,,,,,,,,,,,,,,,,,,,,,,,,,,,,,,,,,,,,,,,,,,,,,,,,,,,,,,,,,,,,,,159,"[{'name': 'Temperature', 'scalars': [{'value': '23'}], 'units': '$^{\\circ}$C'}]",GPa,,,,,,,,,,,,,,,,,,,,,,,,,,,,,,,,
2214,SiC.xDy2O3,[{'name': 'NIST_SRD-30'}],['Silicon carbide composite'],[{'name': 'Hot Pressing'}],"[{'citation': 'Preparation, Microstructure, and Mechanical Properties of Silicon Carbide-Dysprosia Composites, S. Kim and W.M. Kriven, Journal of the American Ceramic Society, Vol. 80 12, pp. 2997-3008 (1997), published by American Ceramic Society.'}]",,,,,,,,,,,,Si-C:Dy,,,,,,,,,,,,,,,,,,,,,,,,,Polycrystalline,,,,,,,,,,,,,,,,,,,,,,,,,,,,,,,,,3.16,"[{'name': 'Volume Fraction of Dy2O3', 'scalars': [{'value': '0'}, {'value': '0'}, {'value': '15'}, {'value': '15'}, {'value': '15'}, {'value': '15'}], 'units': '%'}, {'name': 'Density', 'scalars': [{'value': '3.16'}, {'value': '3.16'}, {'value': '3.53'}, {'value': '3.53'}, {'value': '3.53'}, {'value': '3.53'}], 'units': 'g/cm$^{3}$'}, {'name': 'H/E Ratio', 'scalars': [{'value': '0.0686'}, {'value': '0.0901', 'uncertainty': '0.0100'}, {'value': '0.0670'}, {'value': '0.0699', 'uncertainty': '0.0058'}, {'value': '0.0670'}, {'value': '0.0699', 'uncertainty': '0.0058'}]}, {'name': 'Vickers Load', 'scalars': [{'value': '20'}, {'value': '20'}, {'value': '20'}, {'value': '20'}, {'value': '30'}, {'value': '30'}], 'units': 'N'}]",,,MPa m$^{1/2}$,,,,,,,,,,,,,,,,,,,,,,,,,,,,,,,,,,,,,,,,,,,,,,,,,,,,,,,,,,,,,,,,,,,,,,,,,,,,,,,,,,
2215,Y2O3.xSiC,[{'name': 'NIST_SRD-30'}],['Yttria composite'],[{'name': 'Hot Pressing'}],"[{'citation': 'Oxidation-Induced Toughening and Strengthening of Y2O3/SiC Nanocomposites, M. Yoshimura, T. Ohji, and K. Niihara, Journal of the American Ceramic Society, Vol. 80 3, pp. 797-799 (1997), published by American Ceramic Society.'}]",,,,,,,,,,,,Y-O:SiC,,,,,,,,,,,,,,,,,,,,,,,,,Polycrystalline,,,,,,,,,,,,,,,,,,,,,,,,,,,,,,,,,,,,,,,,,,0.85,"[{'name': 'Volume Fraction of SiC', 'scalars': [{'value': '0'}, {'value': '5'}], 'units': '%'}]",,,$\mu$m,,,,,,,,,,,,,,,,,,,,,,,,,,,,,,,,,,,,,,,,,,,,,,,,,,,,,,,,,,,,,,,,,,,,,,,,,
2216,Al2O3,[{'name': 'NIST_SRD-30'}],['Alumina'],,"[{'citation': 'High-Temperature Fracture Toughness of Sapphire, S.A. Newcomb and R.E. Tressler, Journal of the American Ceramic Society, Vol. 77 11, pp. 3030-3032 (1994), published by American Ceramic Society.'}]",,,,,,,,,,,,Al-O,,,,,,,,,,,,,,,,,,,,,,,,,Polycrystalline,,,,,,,,,,,,,,,,,,,,,,,,,,,,,,,,,1.46,"[{'name': 'Number of Fibers', 'scalars': [{'value': '5'}, {'value': '11'}, {'value': '8'}]}, {'name': 'Temperature', 'scalars': [{'value': '1200'}, {'value': '1400'}, {'value': '1500'}], 'units': '$^{\\circ}$C'}, {'name': 'Range of Values', 'scalars': [{'minimum': '1.21', 'maximum': '1.58'}, {'minimum': '1.28', 'maximum': '1.61'}, {'minimum': '1.23', 'maximum': '1.54'}], 'units': 'MPa$\\cdot$m$^{1/2}$'}]",,,MPa m$^{1/2}$,,,,,,,,,,,,,,,,,,,,,,,,,,,,"Saphikon, Inc.",,,,,,,,,,,,,,,,,,,,,,,,,,,,,,,,,,,,,,,,,,,,,,,,,,,,,,
2217,Al2O3,[{'name': 'NIST_SRD-30'}],['Alumina'],[{'name': 'Sintering'}],"[{'citation': 'Engineering Properties of Single Oxides, M. Miyayama, K. Koumoto, and H. Yanagida, Engineered Materials Handbook, Vol. 4, pp. 748-757 (1991), edited by S.J. Schneider, Jr., published by ASM International.'}]",,,,,,,,,,,,Al-O,,,,,,,,,,,,,,,,,,0.75,,,"[{'name': 'Stress', 'scalars': [{'value': '13.1'}, {'value': '24.9'}, {'value': '48.9'}], 'units': 'MPa'}, {'name': 'Temperature', 'scalars': [{'value': '1300'}], 'units': '$^{\\circ}$C'}]",10$^{-9}$ s$^{-1}$,,,,,,,,,,,,,,,,,,,,,,,,,,,,,,,,,,,,,,,,,,,,,,,,,,,,,,,,,,,,,,,,,,,,,,,,,,,,,,,,,,,,,,,,,,,,,,,,,,,,,,,,,,,,,,,,,,,,,,,,,,
2218,ZrO2,[{'name': 'NIST_SRD-30'}],['Zirconia (TZP)'],,"[{'citation': 'Effects of Environment on the Mechanical Behavior of High-Performance Ceramics, G.A. Graves and N.L. Hecht, Report No. UDR-TR-94-136, pp. 1-138 (1995), published by University of Dayton Research Institute.'}]",,,,,,,,,,,,Zr-O:Al,,,,,,,,,,,,,,,,,,,,,,,,,Polycrystalline,,,,,,,,,,,,,,,,,,,,,,,,,,,,,,,,,,,,,,,,,,,,,,,,,,,,,,,,,,,,,,,,,"Ceramatec, Inc.",,,,,,,,,,,,,,,,,,,,,,,,,,,,,,,,,,,,,,,,,,,,10.7,"[{'name': 'Temperature Range', 'scalars': [{'minimum': '25', 'maximum': '1050'}], 'units': '$^{\\circ}$C'}]",x10$^{-6}$,,,,,,,,
2219,TiB2,[{'name': 'NIST_SRD-30'}],['Titanium diboride'],[{'name': 'Sintering'}],"[{'citation': 'Material Properties of Titanium Diboride, R. G. Munro, Journal of Research of the National Institute of Standards and Technology, Vol. 105 5, pp. 709-720 (2000), published by National Institute of Standards and Technology.'}]",,,,,,,,,,,,Ti-B,,,,,,,,,,,,,,,,,,,,,,,,,Polycrystalline,,,,,,,,,,,,,,,,,,,,,,,,,400,"[{'name': 'Temperature', 'scalars': [{'value': '20'}, {'value': '500'}, {'value': '1000'}, {'value': '1200'}, {'value': '1500'}], 'units': '$^{\\circ}$C'}]",,,MPa,,,,,,,,,,,,,,,,,,,,,,,,,,,,,,,,,,,,,,,,,,,,,,,,,,,,,,,,,,,,,,,,,,,,,,,,,,,,,,,,,,,,,,,,,,
2220,Al4+2xSi2-2xO10-x.yZrO2,[{'name': 'NIST_SRD-30'}],['Mullite composite'],[{'name': 'Sintering'}],"[{'citation': 'High-Temperature Characterization of Reaction-Sintered Mullite-Zirconia Composites, P. Descamps, S. Sakaguchi, M. Poorteman, and F. Cambier, Journal of the American Ceramic Society, Vol. 74 10, pp. 2476-2481 (1991), published by American Ceramic Society.'}]",,,,,,,,,,,,Al-Si-O:ZrO,,,,,,,,,,,,,,,,,,,3.6,"[{'name': 'Stress Range', 'scalars': [{'minimum': '50', 'maximum': '80'}], 'units': 'MPa'}, {'name': 'Temperature', 'scalars': [{'value': '1200'}], 'units': '$^{\\circ}$C'}, {'name': 'Sample Number', 'scalars': [{'value': 'URQ-MZ'}]}]",,,,,Polycrystalline,,,,,,,,,,,,,,,,,,,,,,,,,,,,,,,,,,,,,,,,,,,,,,,,,,,,,,,,,,,,,,,,,,,,,,,,,,,,,,,,,,,,,,,,,,,,,,,,,,,,,,,,,,,,,,,,,,,,,,,
2221,ZnO,[{'name': 'NIST_SRD-30'}],['Zinc oxide'],[{'name': 'Sintering'}],"[{'citation': 'Mechanical Characterization of Microwave Sintered Zinc Oxide, A.K. Mukhopadhyay, M.R. Chaudhuri, A. Seal, S.K. Dalui, M. Banerjee and K.K. Phani, Bulletin of Materials Science, Vol. 24 2, pp. 125-128 (2001), published by Indian Academy of Sciences.'}]",,,,,,,,,,,,Zn-O,,,,,,,,,,,,,,,,,,,,,,,,,Polycrystalline,,,,,,,,,,,,,,122,"[{'name': 'Process Condition', 'scalars': [{'value': 'constant time'}, {'value': 'constant time'}, {'value': 'constant time'}, {'value': 'constant time'}, {'value': 'constant time'}, {'value': 'constant time'}, {'value': 'constant power'}, {'value': 'constant power'}, {'value': 'constant power'}, {'value': 'constant power'}]}, {'name': 'Volume Fraction of Porosity', 'scalars': [{'value': '10.6'}, {'value': '15.8'}, {'value': '26.9'}, {'value': '30.9'}, {'value': '36.1'}, {'value': '40.4'}, {'value': '10.9'}, {'value': '19.0'}, {'value': '29.6'}, {'value': '33.2'}], 'units': '%'}]",,,GPa,,,,,,,,,,,,,,,,,,,,,,,,,,,,,,,,,,,,,,,,,,,,,,,,,,,,,,,,,,,,,,,,,,,,,,,,,,,,,,,,,,,,,,,,,,,,,,,,,,,,,
2222,Si3N4,[{'name': 'NIST_SRD-30'}],['Silicon nitride'],[{'name': 'Sintering'}],"[{'citation': 'Unlubricated Sliding Friction and Wear of Various Si3N4 Pairs Between 22 °C and 1000 °C, A. Skopp, M. Woydt, and K.H. Habig, Tribology International, Vol. 23 3, pp. 189-199 (1990), published by Butterworth-Heinemann Ltd.'}]",,,,,,,,,,,,Si-N,ND200,,,,,,,,,,,,,,,,,,,,,,,,Polycrystalline,,,,,,,,,,,,,,,,,,,,,,,,,,,,,,,,,,,,,,,,,,,,,,,,,,,,,,,,,,,,,,,,,Feldmuhle AG,,,,,,,,,,,,,,,,,,,,,,,,,,,,,,,,,,,,,,30,"[{'name': 'Temperature', 'scalars': [{'value': '22'}], 'units': '$^{\\circ}$C'}]",W m$^{-1}$ K$^{-1}$,,,,,,,,,,,,,,
2223,Si3N4,[{'name': 'NIST_SRD-30'}],['Silicon nitride'],,"[{'citation': 'Engineering Properties of Nitrides, S. Hampshire, Engineered Materials Handbook, Vol. 4, pp. 812-820 (1991), edited by S.J. Schneider, Jr., published by ASM International.'}]",,,,,,,,,,,,Si-N,,,,,,,,,,,,,,,,,,,,,,,,,Polycrystalline,,,,,,,,,,,,,,,,,,,,,,,,,,,,,,,,,,,,,,,,,,,,,,,,,,,,,,,,,,,,,,,,,,,,,,,,,,,,,,,,,,,,,,,,,,,,,,,,,,,,,,,,,,,,,,,,"Minimum = 200, Maximum = 600","[{'name': 'Quench Environment', 'scalars': [{'value': 'water'}, {'value': 'oil'}]}, {'name': 'Material Type', 'scalars': [{'value': 'RBSN'}]}]",$\Delta$$^{\circ}$C,,,,,
2224,SiC,[{'name': 'NIST_SRD-30'}],['Silicon carbide'],[{'name': 'Sintering'}],"[{'citation': 'Kinetics and Mechanisms of High-Temperature Creep in Silicon Carbide:  III, Sintered $\\alpha$-Silicon Carbide, J.E. Lane, C.H. Carter, Jr., and R.F. Davies, Journal of the American Ceramic Society, Vol. 71 4, pp. 281-295 (1988), published by American Ceramic Society.'}]",,,,,,,,,,,,Si-C,Hexoloy SA,,,,,,,,,,,,,,,,,6.55,,,"[{'name': 'Applied Stress', 'scalars': [{'value': '179'}, {'value': '179'}, {'value': '179'}, {'value': '179'}, {'value': '179'}, {'value': '345'}, {'value': '345'}, {'value': '345'}, {'value': '345'}, {'value': '345'}, {'value': '345'}, {'value': '345'}, {'value': '414'}, {'value': '414'}, {'value': '414'}, {'value': '414'}, {'value': '414'}, {'value': '414'}, {'value': '414'}, {'value': '414'}], 'units': 'MPa'}, {'name': 'Temperature', 'scalars': [{'value': '1600'}, {'value': '1650'}, {'value': '1700'}, {'value': '1750'}, {'value': '1800'}, {'value': '1450'}, {'value': '1500'}, {'value': '1550'}, {'value': '1600'}, {'value': '1650'}, {'value': '1700'}, {'value': '1750'}, {'value': '1400'}, {'value': '1450'}, {'value': '1500'}, {'value': '1550'}, {'value': '1600'}, {'value': '1650'}, {'value': '1700'}, {'value': '1750'}], 'units': '$^{\\circ}$C'}]",10$^{-9}$ s$^{-1}$,,,Polycrystalline,,,,,,,,,,,,,,,,,,,,,,,,,,,,,,,,,,,,,,,,,,,,,,,,,,,,,,,,,,,,,,,,,Sohio Engineered Materials Co.,,,,,,,,,,,,,,,,Plate,,,,,,,,,,,,,,,,,,,,,,,,,,,,,,,,,,,,,,
2225,Si3N4,[{'name': 'NIST_SRD-30'}],['Silicon nitride'],[{'name': 'Hot Isostatic Pressing'}],"[{'citation': 'Investigation of Selected Si3N4 and SiC Ceramics, N.L. Hecht, D.E. McCullum, and G.A. Graves, Ceramic Materials and Components for Engines, pp. 806-816 (1988), edited by V.J. Tennery, published by American Ceramic Society.'}]",,,,,,,,,,,,Si-N,NT-154,,,,,,,,,,,,,,,,,,,,,,,,Polycrystalline,,,,,,,,,,,,,,314,"[{'name': 'Temperature', 'scalars': [{'value': '25'}], 'units': '$^{\\circ}$C'}]",,,GPa,,,,,,,,,,,,,,,,,,,,,,,,,,,,,,,,,,,,,,,,,,,,,,,Norton/TRW,,,,,,,,,,,,,,,,,,,,,,,,,,,,,,,,,,,,,,,,,,,,,,,,,,,,,,
2226,ZrO2.xY2O3,[{'name': 'NIST_SRD-30'}],['Zirconia (cubic)'],[{'name': 'Melt Processing'}],"[{'citation': 'Mechanisms of High-Temperature Creep of Fully Stabilized Zirconia Single Crystals as a Function of the Yttria Content, D. Gomez-Garcia,J. Martinez-Fernandez, A. Dominguez-Rodriguez, and J. Castaing, Journal of the American Ceramic Society, Vol. 80 7, pp. 1668-1672 (1997), published by American Ceramic Society.'}]",,,,,,,,,,,,Zr-O:Y,,,,,,,,,,,,,,,723,"[{'name': 'Temperature Range', 'scalars': [{'value': 'T 1500'}, {'value': 'T 1500'}, {'value': 'T 1500'}, {'value': 'T 1500'}, {'value': 'T 1500'}, {'value': 'T 1500'}], 'units': '$^{\\circ}$C'}, {'name': 'Mole Fraction of Y2O3', 'scalars': [{'value': '12'}, {'value': '15'}, {'value': '18'}, {'value': '12'}, {'value': '15'}, {'value': '18'}], 'units': '%'}]",kJ mol$^{-1}$,,,,,,,,Single Crystal,,,,,,,,,,,,,,,,,,,,,,,,,,,,,,,,,,,,,,,,,,,,,,,,,,,,,,,,,,,,,,,,,,,,,,,,,,,,,,,,,,,,,,,,,,,,,,,,,,,,,,,,,,,,,,,,,,,,,,,
2227,3Al2O3.2SiO2,[{'name': 'NIST_SRD-30'}],['Mullite'],[{'name': 'Sintering'}],"[{'citation': 'Experimental Characterisation of High Temperature Creep Resistance of Mullite, H. Rhanim, C. Olagnon, G. Fantozzi, and R. Torrecillas, Ceramics International, Vol. 23, pp. 497-507 (1997), published by Elsevier Science Ltd..'}]",,,,,,,,,,,,Al-Si-O,,,,,,,,,,,,,,,,,,,,,,,,,Polycrystalline,,,,,,,,,,,,,,,,,,,,,,,,,,,,,,,,,,,,,,,,,,3,"[{'name': 'Grain Type', 'scalars': [{'value': 'polyhedral'}, {'value': 'elongated'}]}]","['4', '9']","['1', '6']",$\mu$m,,,,,,,,,,,,,,,,,,,,,,,,,,,,,,,,,,,,,,,,,,,,,,,,,,,,,,,,,,,,,,,,,,,,,,,,,
2228,OsO2,[{'name': 'NIST_SRD-30'}],['Osmium dioxide'],,"[{'citation': 'Refinement of the Thermodynamic Properties of Ruthenium Dioxide and Osmium Dioxide, K.T. Jacob, S. Mishra, and Y. Waseda, Journal of the American Ceramic Society, Vol. 83 7, pp. 1745-1752 (2000), published by American Ceramic Society.'}]",,,,,,,,,,,,Os-O,,,,,,,,,,,,,,,,,,,,,,,,,Polycrystalline,,,,,,,,,,,,,,,,,,,,,,,,,,,,,,,,,,,,,,,,,,,,,,,,,,,,,,,,,,,,,,,,,,,,,,,,,,,,,,,,,,,,,,,,,,,,,,,252,"[{'name': 'Temperature', 'scalars': [{'value': '300'}, {'value': '325'}, {'value': '350'}, {'value': '375'}, {'value': '400'}, {'value': '425'}, {'value': '450'}, {'value': '475'}, {'value': '500'}, {'value': '525'}, {'value': '550'}, {'value': '575'}, {'value': '600'}, {'value': '625'}, {'value': '650'}, {'value': '675'}, {'value': '700'}, {'value': '725'}, {'value': '750'}, {'value': '775'}, {'value': '800'}, {'value': '825'}, {'value': '850'}, {'value': '875'}, {'value': '900'}, {'value': '925'}, {'value': '950'}, {'value': '975'}, {'value': '1000'}, {'value': '1025'}, {'value': '1050'}, {'value': '1075'}, {'value': '1100'}, {'value': '1125'}, {'value': '1150'}, {'value': '1175'}, {'value': '1200'}], 'units': 'K'}, {'name': 'Molar Heat Capacity', 'scalars': [{'value': '56.0'}, {'value': '58.6'}, {'value': '60.8'}, {'value': '62.7'}, {'value': '64.3'}, {'value': '65.8'}, {'value': '67.1'}, {'value': '68.3'}, {'value': '69.3'}, {'value': '70.3'}, {'value': '71.2'}, {'value': '72.1'}, {'value': '72.8'}, {'value': '73.6'}, {'value': '74.3'}, {'value': '74.9'}, {'value': '75.5'}, {'value': '76.1'}, {'value': '76.7'}, {'value': '77.2'}, {'value': '77.7'}, {'value': '78.2'}, {'value': '78.7'}, {'value': '79.2'}, {'value': '79.6'}, {'value': '80.0'}, {'value': '80.4'}, {'value': '80.8'}, {'value': '81.2'}, {'value': '81.6'}, {'value': '82.0'}, {'value': '82.4'}, {'value': '82.7'}, {'value': '83.1'}, {'value': '83.4'}, {'value': '83.7'}, {'value': '84.1'}], 'units': 'J/(mol$\\cdot$K'}]",J kg$^{-1}$ K$^{-1}$,,,,,,,,,,,,,,,,,,,,,,
2229,ZrO2.xY2O3,[{'name': 'NIST_SRD-30'}],['Zirconia'],,"[{'citation': 'Youngs Modulus, Flexural Strength, and Fracture  of Yttria-Stabilized Zirconia versus Temperature, J.W. Adams, R. Ruh, and K.S. Mazdiyasni, Journal of the American Ceramic Society, Vol. 80 4, pp. 903-908 (1997), published by American Ceramic Society.'}]",,,,,,,,,,,,Zr-O:Y,,,,,,,,,,,,,,,,,,,,,,,,,Polycrystalline,,,,5.630,"[{'name': 'Processing Condition', 'scalars': [{'value': 'Sintered'}, {'value': 'Sintered'}, {'value': 'Hot Pressed'}, {'value': 'Hot Pressed'}, {'value': 'Hot Pressed'}, {'value': 'Sintered'}, {'value': 'Sintered'}]}, {'name': 'Grain Size', 'scalars': [{'value': '50'}, {'value': '50'}, {'value': '1.0'}, {'value': '3.0'}, {'value': '3.0'}, {'value': '15'}, {'value': '50'}], 'units': '$\\mu$m'}]",,,g cm$^{-3}$,,,,,,,,,,,,,,,,,,,,,,,,,,,,,,,,,,,,,,,,,,,,,,,,,,,,,,,,,,,,,,,,,,,,,,,,,,,,,,,,,,,,,,,,,,,,,,,,,,,,,,,,,,,,,,,
2230,Si3N4,[{'name': 'NIST_SRD-30'}],['Silicon nitride'],,"[{'citation': 'Engineering Properties of Nitrides, S. Hampshire, Engineered Materials Handbook, Vol. 4, pp. 812-820 (1991), edited by S.J. Schneider, Jr., published by ASM International.'}]",,,,,,,,,,,,Si-N,,,,,,,,,,,,,,,,,,,,,,,,,Polycrystalline,,,,,,,,,,,,,,,,,,,,,,,,,,,,,,,,,,,,,,,,,,,,,,,,,,,,,,,,,,,,,,,,,,,,,,,,,,0.23,"[{'name': 'Temperature', 'scalars': [{'value': '23'}], 'units': '$^{\\circ}$C'}, {'name': 'Material Type', 'scalars': [{'value': 'SRBSN'}]}]",,,,,,,,,,,,,,,,,,,,,,,,,,,,,,,,,,,,,,,,,,,,
2231,ZrO2,[{'name': 'NIST_SRD-30'}],['Zirconia (cubic)'],[{'name': 'Sintering'}],"[{'citation': 'Surface and Grain-Boundary Energies of Cubic Zirconia, D. Sotiropoulou and P. Nikolopoulos, Journal of Materials Science, Vol. 26, pp. 1395-1400 (1991), published by Chapman and Hall.'}]",,,,,,,,,,,,Zr-O,ZR-23,,,,,,,,,,,,,,,,,,,,,,,,Polycrystalline,,,,,,,,,,,,,,,,,,,,,,,,,,,,,,,,,1.039,"[{'name': 'Indentation Load', 'scalars': [{'value': '100'}, {'value': '200'}, {'value': '300'}, {'value': '500'}], 'units': 'g'}]",,,MPa m$^{1/2}$,,,,,,,,,,,,,,,,,,,,,,,,,,,,Friedrichsfeld Co.,,,,,,,,,,,,,,,,,,,,,,,,,,,,,,,,,,,,,,,,,,,,,,,,,,,,,,
2232,Al2O3,[{'name': 'NIST_SRD-30'}],['Alumina'],,"[{'citation': 'Creep of Polycrystalline Al2O3 Ceramics at High Temperatures, V. S. Bakunov and D. N. Poluboyarinov, Ogneupori (Refractories) 1, pp. 39-46 (1967).'}]",,,,,,,,,,,,Al-O,,,,,,,,,,,,,,,,,,236,,,"[{'name': 'Temperature', 'scalars': [{'value': '1873'}, {'value': '1873'}, {'value': '1873'}, {'value': '1923'}, {'value': '1923'}, {'value': '1923'}, {'value': '1973'}, {'value': '1973'}, {'value': '1973'}, {'value': '2023'}, {'value': '2023'}, {'value': '2023'}, {'value': '2073'}, {'value': '2073'}, {'value': '2073'}, {'value': '1923'}, {'value': '1923'}, {'value': '1923'}, {'value': '1973'}, {'value': '1973'}, {'value': '1973'}, {'value': '2023'}, {'value': '2023'}, {'value': '2023'}, {'value': '2073'}, {'value': '2073'}, {'value': '2073'}, {'value': '2123'}, {'value': '2123'}, {'value': '2123'}, {'value': '2173'}, {'value': '2173'}, {'value': '2173'}, {'value': '1923'}, {'value': '1923'}, {'value': '1923'}, {'value': '1973'}, {'value': '1973'}, {'value': '1973'}, {'value': '2023'}, {'value': '2023'}, {'value': '2023'}, {'value': '1923'}, {'value': '1923'}, {'value': '1923'}, {'value': '1973'}, {'value': '1973'}, {'value': '1973'}, {'value': '2023'}, {'value': '2023'}, {'value': '2023'}, {'value': '2073'}, {'value': '2073'}, {'value': '2073'}, {'value': '2123'}, {'value': '2123'}, {'value': '2123'}, {'value': '2173'}, {'value': '2173'}, {'value': '1773'}, {'value': '1773'}, {'value': '1773'}, {'value': '1823'}, {'value': '1823'}, {'value': '1823'}, {'value': '1873'}, {'value': '1873'}, {'value': '1873'}, {'value': '1923'}, {'value': '1923'}, {'value': '1923'}, {'value': '1923'}, {'value': '1923'}, {'value': '1923'}, {'value': '1973'}, {'value': '1973'}, {'value': '1973'}, {'value': '2023'}, {'value': '2023'}, {'value': '2023'}, {'value': '2073'}, {'value': '2073'}, {'value': '2073'}], 'units': 'K'}, {'name': 'Load', 'scalars': [{'value': '0.6'}, {'value': '1.27'}, {'value': '2.45'}, {'value': '0.6'}, {'value': '1.27'}, {'value': '2.45'}, {'value': '0.6'}, {'value': '1.27'}, {'value': '2.45'}, {'value': '0.6'}, {'value': '1.27'}, {'value': '2.45'}, {'value': '0.6'}, {'value': '1.27'}, {'value': '2.45'}, {'value': '0.6'}, {'value': '1.27'}, {'value': '2.45'}, {'value': '0.6'}, {'value': '1.27'}, {'value': '2.45'}, {'value': '0.6'}, {'value': '1.27'}, {'value': '2.45'}, {'value': '0.6'}, {'value': '1.27'}, {'value': '2.45'}, {'value': '0.6'}, {'value': '1.27'}, {'value': '2.45'}, {'value': '0.6'}, {'value': '1.27'}, {'value': '2.45'}, {'value': '0.6'}, {'value': '1.27'}, {'value': '2.45'}, {'value': '0.6'}, {'value': '1.27'}, {'value': '2.45'}, {'value': '0.6'}, {'value': '1.27'}, {'value': '2.45'}, {'value': '0.69'}, {'value': '1.47'}, {'value': '2.65'}, {'value': '0.69'}, {'value': '1.47'}, {'value': '2.65'}, {'value': '0.69'}, {'value': '1.47'}, {'value': '2.65'}, {'value': '0.69'}, {'value': '1.47'}, {'value': '2.65'}, {'value': '0.69'}, {'value': '1.47'}, {'value': '2.65'}, {'value': '0.69'}, {'value': '1.47'}, {'value': '0.69'}, {'value': '1.47'}, {'value': '2.65'}, {'value': '0.69'}, {'value': '1.47'}, {'value': '2.65'}, {'value': '0.69'}, {'value': '1.47'}, {'value': '2.65'}, {'value': '0.69'}, {'value': '1.47'}, {'value': '2.65'}, {'value': '0.69'}, {'value': '1.47'}, {'value': '2.65'}, {'value': '0.69'}, {'value': '1.47'}, {'value': '2.65'}, {'value': '0.69'}, {'value': '1.47'}, {'value': '2.65'}, {'value': '0.69'}, {'value': '1.47'}, {'value': '2.65'}], 'units': 'MPa'}, {'name': 'Material Label', 'scalars': [{'value': 'A-1'}, {'value': 'A-1'}, {'value': 'A-1'}, {'value': 'A-1'}, {'value': 'A-1'}, {'value': 'A-1'}, {'value': 'A-1'}, {'value': 'A-1'}, {'value': 'A-1'}, {'value': 'A-1'}, {'value': 'A-1'}, {'value': 'A-1'}, {'value': 'A-1'}, {'value': 'A-1'}, {'value': 'A-1'}, {'value': 'A-2'}, {'value': 'A-2'}, {'value': 'A-2'}, {'value': 'A-2'}, {'value': 'A-2'}, {'value': 'A-2'}, {'value': 'A-2'}, {'value': 'A-2'}, {'value': 'A-2'}, {'value': 'A-2'}, {'value': 'A-2'}, {'value': 'A-2'}, {'value': 'A-2'}, {'value': 'A-2'}, {'value': 'A-2'}, {'value': 'A-2'}, {'value': 'A-2'}, {'value': 'A-2'}, {'value': 'A-3'}, {'value': 'A-3'}, {'value': 'A-3'}, {'value': 'A-3'}, {'value': 'A-3'}, {'value': 'A-3'}, {'value': 'A-3'}, {'value': 'A-3'}, {'value': 'A-3'}, {'value': 'A-M'}, {'value': 'A-M'}, {'value': 'A-M'}, {'value': 'A-M'}, {'value': 'A-M'}, {'value': 'A-M'}, {'value': 'A-M'}, {'value': 'A-M'}, {'value': 'A-M'}, {'value': 'A-M'}, {'value': 'A-M'}, {'value': 'A-M'}, {'value': 'A-M'}, {'value': 'A-M'}, {'value': 'A-M'}, {'value': 'A-M'}, {'value': 'A-M'}, {'value': 'A-T1'}, {'value': 'A-T1'}, {'value': 'A-T1'}, {'value': 'A-T1'}, {'value': 'A-T1'}, {'value': 'A-T1'}, {'value': 'A-T1'}, {'value': 'A-T1'}, {'value': 'A-T1'}, {'value': 'A-T1'}, {'value': 'A-T1'}, {'value': 'A-T1'}, {'value': 'A-T2'}, {'value': 'A-T2'}, {'value': 'A-T2'}, {'value': 'A-T2'}, {'value': 'A-T2'}, {'value': 'A-T2'}, {'value': 'A-T2'}, {'value': 'A-T2'}, {'value': 'A-T2'}, {'value': 'A-T2'}, {'value': 'A-T2'}, {'value': 'A-T2'}]}]",10$^{-9}$ s$^{-1}$,,,Polycrystalline,,,,,,,,,,,,,,,,,,,,,,,,,,,,,,,,,,,,,,,,,,,,,,,,,,,,,,,,,,,,,,,,,,,,,,,,,,,,,,,,,Bar,,,,,,,,,,,,,,,,,,,,,,,,,,,,,,,,,,,,,,
2233,Si3N4,[{'name': 'NIST_SRD-30'}],['Silicon nitride'],,"[{'citation': 'Youngs Modulus-Porosity Relationships for Si3N4 Ceramics - A Critical Evaluation, S.K. Datta, A.K. Mukhopadhyay, and D. Chakraborty, American Ceramic Society Bulletin, Vol. 68 12, pp. 2098-2102 (1989), published by American Ceramic Society.'}]",,,,,,,,,,,,Si-N,,,,,,,,,,,,,,,,,,,,,,,,,Polycrystalline,,,,,,,,,,,,,,340,"[{'name': 'Volume Fraction of Porosity', 'scalars': [{'value': '0.7'}, {'value': '0.7'}, {'value': '1.3'}, {'value': '1.3'}, {'value': '0.0'}, {'value': '0.3'}, {'value': '1.6'}, {'value': '2.2'}, {'value': '0.3'}, {'value': '0.3'}, {'value': '1.3'}, {'value': '0.3'}, {'value': '1.3'}, {'value': '2.2'}, {'value': '3.1'}, {'value': '5.7'}, {'value': '0.0'}, {'value': '1.3'}, {'value': '0.3'}, {'value': '0.6'}, {'value': '1.2'}, {'value': '2.8'}, {'value': '1.9'}, {'value': '1.2'}, {'value': '0.6'}, {'value': '0.3'}, {'value': '1.2'}, {'value': '1.9'}, {'value': '2.8'}, {'value': '4.4'}, {'value': '0.3'}, {'value': '0.6'}, {'value': '1.5'}, {'value': '2.8'}, {'value': '4.7'}, {'value': '2.1'}, {'value': '0.6'}, {'value': '3.7'}, {'value': '4.7'}, {'value': '5.9'}, {'value': '5.0'}, {'value': '4.7'}, {'value': '5.6'}, {'value': '4.3'}, {'value': '3.7'}, {'value': '3.1'}, {'value': '2.1'}, {'value': '3.4'}, {'value': '4.6'}, {'value': '5.6'}, {'value': '6.5'}, {'value': '6.5'}, {'value': '7.5'}, {'value': '6.5'}, {'value': '6.5'}, {'value': '5.6'}, {'value': '11.2'}, {'value': '11.2'}, {'value': '12.8'}, {'value': '12.8'}, {'value': '13.1'}, {'value': '14.7'}, {'value': '15.3'}, {'value': '14.3'}, {'value': '14.6'}, {'value': '16.8'}, {'value': '17.1'}, {'value': '16.8'}, {'value': '17.8'}, {'value': '18.4'}, {'value': '18.7'}, {'value': '18.4'}, {'value': '19.0'}, {'value': '20.3'}, {'value': '20.3'}, {'value': '21.8'}, {'value': '21.5'}, {'value': '20.3'}, {'value': '19.7'}, {'value': '20.6'}, {'value': '20.9'}, {'value': '20.9'}, {'value': '20.9'}, {'value': '20.6'}, {'value': '21.2'}, {'value': '22.2'}, {'value': '22.5'}, {'value': '23.1'}, {'value': '21.5'}, {'value': '22.5'}, {'value': '23.4'}, {'value': '23.1'}, {'value': '23.7'}, {'value': '25.0'}, {'value': '22.8'}, {'value': '22.1'}, {'value': '22.1'}, {'value': '20.6'}, {'value': '19.0'}, {'value': '17.4'}, {'value': '18.6'}, {'value': '22.8'}, {'value': '23.7'}, {'value': '24.6'}, {'value': '25.0'}, {'value': '25.3'}, {'value': '25.9'}, {'value': '27.2'}, {'value': '27.2'}, {'value': '27.5'}, {'value': '27.8'}, {'value': '27.5'}, {'value': '28.4'}, {'value': '31.2'}, {'value': '31.8'}, {'value': '32.2'}, {'value': '32.8'}, {'value': '32.8'}, {'value': '35.6'}, {'value': '36.3'}, {'value': '37.1'}], 'units': '%'}]",,,GPa,,,,,,,,,,,,,,,,,,,,,,,,,,,,,,,,,,,,,,,,,,,,,,,,,,,,,,,,,,,,,,,,,,,,,,,,,,,,,,,,,,,,,,,,,,,,,,,,,,,,,
2234,Al2O3,[{'name': 'NIST_SRD-30'}],['Alumina'],[{'name': 'Sintering'}],"[{'citation': 'Rigidity Modulus of Some Pure Oxide Bodies, E. Ryshkewitch, Journal of the American Ceramic Society, Vol. 34 10, pp. 322-326 (1951), published by American Ceramic Society.'}]",,,,,,,,,,,,Al-O,,,,,,,,,,,,,,,,,,,,,,,,,Polycrystalline,,,,,,,,,,,,,,,,,,,,,,,,,,,,,,,,,,,,,,,,,,,,,,,,,,,,,,,,,,,,,,,,,,,,,,,,,,0.31,"[{'name': 'Temperature', 'scalars': [{'value': '20'}], 'units': '$^{\\circ}$C'}, {'name': 'Specimen Number', 'scalars': [{'value': '1'}]}]",,,,,,,,,,,,,,,,,,,,,,,,,,,,,,,,,,,,,,,,,,,,
2235,TiB2,[{'name': 'NIST_SRD-30'}],['Titanium diboride'],,"[{'citation': 'Structural and Mechanical Properties of TiB2 and TiC Prepared by Self-Propagating High-Temperature Synthesis/Dynamic Compaction, L. Wang, M.R. Wixom, and L.T. Thompson, Journal of Materials Science, Vol. 29, pp. 534-543 (1994), published by Chapman and Hall.'}]",,,,,,,,,,,,Ti-B,,,,,,,,,,,,,,,,,,,,,,,,,,,,,,,,,,,,,,,550,"[{'name': 'Relative Density', 'scalars': [{'value': '99.3'}], 'units': '%'}, {'name': 'Temperature', 'scalars': [{'value': '23'}], 'units': '$^{\\circ}$C'}]",,,GPa,,,,,,,,,,,,,,,,,,,,,,,,,,,,,,,,,,,,,,,,,,,,,,,,,,,,,,,,,,,,,,,,,,,,,,,,,,,,,,,,,,,,,,,,,,,,,,,,,,,,,
2236,AlN,[{'name': 'NIST_SRD-30'}],['Aluminum nitride'],[{'name': 'Sintering'}],"[{'citation': 'Development of Translucent Aluminum Nitride Ceramics, N. Kuramoto, H. Taniguchi, and I. Aso, American Ceramic Society Bulletin, Vol. 68 4, pp. 883-887 (1989), published by American Ceramic Society.'}]",,,,,,,,,,,,Al-N,,,,,,,,,,,,,,,,,,,,,,,,,Polycrystalline,,,,,,,,,,,,,,,,,,,,,,,,,,,,,,,,,,,,,,,,,,,,,,,,,,,,,,,,,,,,,,,,,,,,,,,,,,,,,,,,,,,,,,,,3CaO$\cdot$Al2O3,"[{'name': 'Mass Fraction', 'scalars': [{'value': '2.1'}], 'units': '%'}]",,,,,,,,,,,,,,,,,,,,,,,,,,,,,,
2237,Ho2O3,[{'name': 'NIST_SRD-30'}],['Holmia'],[{'name': 'Sintering'}],"[{'citation': 'Elastic Properties of Polycrystalline Yttrium Oxide, Dysprosium Oxide, Holmium Oxide, and Erbium Oxide:  Room Temperature Measurements, W.R. Manning, O. Hunter, Jr., and B.R. Powell, Jr., Journal of the American Ceramic Society, Vol. 52 8, pp. 436-442 (1969), published by American Ceramic Society.'}]",,,,,,,,,,,,Ho-O,,,,,,,,,,,,,,,,,,,,,,,,,Polycrystalline,,,,,,,,,,,,,,163,"[{'name': 'Volume Fraction of Porosity', 'scalars': [{'value': '1.3'}, {'value': '1.5'}, {'value': '1.9'}, {'value': '4.5'}, {'value': '5.7'}, {'value': '6.6'}, {'value': '7.1'}, {'value': '7.3'}, {'value': '7.3'}, {'value': '7.6'}, {'value': '8.5'}, {'value': '9.5'}, {'value': '9.6'}, {'value': '9.8'}, {'value': '10.7'}, {'value': '11.6'}, {'value': '12.3'}, {'value': '13.2'}, {'value': '15.7'}, {'value': '17.4'}, {'value': '18.1'}], 'units': '%'}]",,,GPa,,,,,,,,,,,,,,,,,,,,,,,,,,,,,,,,,,,,,,,,,,,,,,,,,,,,,,,,,,,,,,,,,,,,,,,,,,,,,,,,,,,,,,,,,,,,,,,,,,,,,
