Repository: ckborg/DSW2018

# DSW2018

## Description
Investigation of a structural ceramics database (WebSCD) curated by the National Institute of Standards and Technology (NIST).
3-week project as part of the UC Berkeley Data Science workshop (DSW2018).
[WebSCD]("https://srdata.nist.gov/CeramicDataPortal/scd")

## Results at-a-glance

~4000 material entries

Most represented mechanical properties: Elastic modulus, flexural strength, fracture toughness.

## Team members
[Prabudhya Bhattacharyya]("http://physics.berkeley.edu/people/graduate-student/prabudhya-bhattacharyya")

[Chris Bronner]("https://chrisbronner.com/")

[Steve Drapcho]("https://www.linkedin.com/in/steven-drapcho-2b939b149/")

File: NIST_CeramicDataSet.csv (part 59 of 103)
2238,BaTiO3,[{'name': 'NIST_SRD-30'}],['Barium titanate'],[{'name': 'Sintering'}],"[{'citation': 'The Microstructure Analysis of Cerium-Modified Barium Titanate Having Core-Shell Structured Grains, Y. Park and H.G. Kim, Ceramics International, Vol. 23, pp. 329-336 (1997), published by Elsevier Science Ltd..'}]",,,,,,,,,,,,Ba-Ti-O,,,,,,,,,,,,,,,,,,,,,,,,,Polycrystalline,,,,,,,,,,,,,,,,,,,,,,,,,,,,,,,,,,,,,,,,,,,,,,,,,,,,,,,,,,,,,,,,,,,,,,,,,,,,,,,,,,,,,,,,,,,,,,,482.9,"[{'name': 'Specimen', 'scalars': [{'value': 'A'}]}, {'name': 'Temperature', 'scalars': [{'value': '0'}, {'value': '5'}, {'value': '10'}, {'value': '15'}, {'value': '20'}, {'value': '25'}, {'value': '30'}, {'value': '35'}, {'value': '40'}, {'value': '45'}, {'value': '50'}, {'value': '55'}, {'value': '60'}, {'value': '65'}, {'value': '70'}, {'value': '75'}, {'value': '80'}, {'value': '85'}, {'value': '90'}, {'value': '95'}, {'value': '100'}, {'value': '108.8'}, {'value': '110'}, {'value': '115'}, {'value': '120'}, {'value': '125'}, {'value': '130'}, {'value': '135'}, {'value': '140'}, {'value': '141.1'}, {'value': '145'}, {'value': '150'}, {'value': '155'}, {'value': '160'}, {'value': '165'}, {'value': '170'}, {'value': '175'}, {'value': '180'}, {'value': '185'}, {'value': '190'}, {'value': '195'}, {'value': '200'}], 'units': '$^{\\circ}$C'}, {'name': 'Molar Heat Capacity', 'scalars': [{'value': '112.6'}, {'value': '113.7'}, {'value': '114.8'}, {'value': '116.0'}, {'value': '117.1'}, {'value': '118.2'}, {'value': '119.3'}, {'value': '120.4'}, {'value': '121.6'}, {'value': '122.7'}, {'value': '123.8'}, {'value': '124.9'}, {'value': '126.0'}, {'value': '127.1'}, {'value': '128.3'}, {'value': '129.4'}, {'value': '130.5'}, {'value': '131.6'}, {'value': '132.7'}, {'value': '133.9'}, {'value': '135.0'}, {'value': '136.9'}, {'value': '138.7'}, {'value': '146.1'}, {'value': '153.5'}, {'value': '160.9'}, {'value': '168.3'}, {'value': '158.6'}, {'value': '148.7'}, {'value': '146.5'}, {'value': '143.4'}, {'value': '139.5'}, {'value': '140.2'}, {'value': '140.9'}, {'value': '141.6'}, {'value': '142.3'}, {'value': '143.1'}, {'value': '143.8'}, {'value': '144.5'}, {'value': '145.2'}, {'value': '145.9'}, {'value': '146.6'}], 'units': 'J$\\cdot$mol$^{-1}$ K$^{-1}$'}]",J kg$^{-1}$ K$^{-1}$,,,,,,,,,,,,,,,,,,,,,,
2239,Si3N4,[{'name': 'NIST_SRD-30'}],['Silicon nitride'],[{'name': 'Hot Isostatic Pressing'}],"[{'citation': 'Corrosion of Silicon Nitride Ceramics in Aqueous Hydrogen Chloride Solutions, T. Sato, Y. Tokunaga, T. Endo, M. Shimada, K. Komeya, M. Komatsu, and T. Kameda, Journal of the American Ceramic Society, Vol. 71 12, pp. 1074-1079 (1988), published by American Ceramic Society.'}]",,,,,,,,,,,,Si-N,,,,,,,,,,,,,,,,,,,,,,,,,Polycrystalline,,,,,,,,,,,,,,,,,,,,,,,,,,,,,,,,,,,,,,,,,,,,,,,,,,,,15.7,"[{'name': 'Sample Number', 'scalars': [{'value': 'SN-2'}]}]",,,GPa,,,,,,,,,,,,,,,,,,,,,,,,,,,,,,,,,,,,,,,,,,,,,,,,,,,,,,,,,,,,,,,
2240,Al2O3.xZrO2,[{'name': 'NIST_SRD-30'}],['Alumina composite'],,"[{'citation': 'Effects of Environment on the Mechanical Behavior of High-Performance Ceramics, G.A. Graves and N.L. Hecht, Report No. UDR-TR-94-136, pp. 1-138 (1995), published by University of Dayton Research Institute.'}]",,,,,,,,,,,,Al-O:ZrO,,,,,,,,,,,,,,,,,,,,,,,,,Polycrystalline,,,,,,,,,,,,,,,,,,,,,,,,,,,,,,,,,,,,,,,,,,,,,,,,,,,,,,,,,,,,,,,,,Kyocera,,,,,,,,,,,,,,,,,,,,,,,,,,,,,,,,,,,,,,,,,,,,8.4,"[{'name': 'Temperature Range', 'scalars': [{'minimum': '25', 'maximum': '1050'}], 'units': '$^{\\circ}$C'}]",x10$^{-6}$,,,,,,,,
2241,Si6-xAlxOxN8-x,[{'name': 'NIST_SRD-30'}],['Sialon'],[{'name': 'Sintering'}],"[{'citation': 'Hardness, Indentation Fracture Toughness and Compositional Formula of X-Phase Sialon, C.C. Anya and A. Hendry, Journal of Materials Science, Vol. 29, pp. 527-533 (1994), published by Chapman and Hall.'}]",,,,,,,,,,,,Si-Al-O-N,,,,,,,,,,,,,,,,,,,,,,,,,Polycrystalline,,,,3.01,"[{'name': 'Processing Condition', 'scalars': [{'value': 'Milled'}, {'value': 'Unmilled'}]}, {'name': 'Sintering Temperature', 'scalars': [{'value': '1620'}, {'value': '1665'}], 'units': '$^{\\circ}$C'}, {'name': 'Sintering Time', 'scalars': [{'value': '1'}], 'units': 'h'}, {'name': 'Relative Density', 'scalars': [{'value': '100'}], 'units': '%'}]",,,g cm$^{-3}$,,,,,,,,,,,,,,,,,,,,,,,,,,,,,,,,,,,,,,,,,,,,,,,,,,,,,,,,,,,,,,,,,,,,,,,,,,,,,,,,,,,,,,,,,,,,,,,,,,,,,,,,,,,,,,,
2242,ZrO2.xMgO,[{'name': 'NIST_SRD-30'}],['Zirconia (PSZ)'],,"[{'citation': 'Characterization Studies of Transformation-Toughened Ceramics, N.L. Hecht, S.M. Goodrich, D.E. McCullum, P.P. Yaney, S.D. Jang, and V.J. Tennery, American Ceramic Society Bulletin, Vol. 71 6, pp. 955-959 (1992), published by American Ceramic Society.'}]",,,,,,,,,,,,Zr-O:MgO,MS-PSZ,,,,,,,,,,,,,,,,,,,,,,,,,,,,,,,,,,,,,,,,,,,,,,,,,,,,,,,,,,,,,,,,,,,,,,,,,,,,10.8,"[{'name': 'Temperature', 'scalars': [{'value': '23'}], 'units': '$^{\\circ}$C'}]",,,GPa,,,,,,,,,"Nilcra Ceramics, Inc.",,,,,,,,,,,,,,,,,,,,,,,,,,,,,,,,,,,,,,,,,,,,,,,,,,,,,,
2243,C,[{'name': 'NIST_SRD-30'}],['Diamond (CVD)'],[{'name': 'Chemical Vapor Deposition'}],"[{'citation': 'Round Robin Thermal Conductivity Measurements on CVD Diamond, A. Feldman, Applications of Diamond Films and Related Materials, pp. 627-630 (1995), edited by A. Feldman,Y. Tzeng, W. Yarbrough,M. Yoshikawa,M. Murakawa, published by National Institute of Standards and Technology.'}]",,,,,,,,,,,,C,,,,,,,,,,,,,,,,,,,,,,,,,Polycrystalline,,,,,,,,,,,,,,,,,,,,,,,,,,,,,,,,,,,,,,,,,,,,,,,,,,,,,,,,,,,,,,,,,,,,,,,,,,,,,,,,,,,,,,,,,,,,,,,,,,,,,,,,,,2.5,"[{'name': 'Number of Values', 'scalars': [{'value': '8'}]}, {'name': 'Specimen Name', 'scalars': [{'value': 'LB-E'}]}]",cm$^{2}$ s$^{-1}$,,,,,,,,,,,
2244,3Al2O3.2SiO2,[{'name': 'NIST_SRD-30'}],['Mullite'],[{'name': 'Sintering'}],"[{'citation': 'Microstructure and Mechanical Properties of Mullite Prepared by the Sol-Gel Method, M.G.M.U. Ismail, Z. Nakai, and S. Somiya, Journal of the American Ceramic Society, Vol. 70 1, pp. C-7-C-8 (1987), published by American Ceramic Society.'}]",,,,,,,,,,,,Al-Si-O,,,,,,,,,,,,,,,,,,,,,,,,,Polycrystalline,,,,,,,,,,,,,,,,,,,,,,,,,,,,,,,,,,,,,,,,,,,,,,,,,,,,11.96,"[{'name': 'Specimen Density', 'scalars': [{'value': '3.15'}], 'units': 'g/cm$^{3}$'}, {'name': 'Temperature', 'scalars': [{'value': '23'}], 'units': '$^{\\circ}$C'}]",,,GPa,,,,,,,,,,,,,,,,,,,,,,,,,,,,,,,,,,,,,,,,,,,,,,,,,,,,,,,,,,,,,,,
2245,TiB2,[{'name': 'NIST_SRD-30'}],['Titanium diboride'],[{'name': 'Hot Pressing'}],"[{'citation': 'Structure-Property Correlations for TiB2-Based Ceramics Densified Using Active Liquid Metals, V.J. Tennery, C.B. Finch, C.S. Yust, and G.W. Clark, Science of Hard Materials, pp. 891-909 (1983), edited by R.K. Viswanadham, D.J. Rowcliffe, and J. Gurland, published by Plenum Press.'}]",,,,,,,,,,,,Ti-B,,,,,,,,,,,,,,,,,,,,,,,,,Polycrystalline,,,,,,,,,,,,,,,,,,,,,,,,,386,"[{'name': 'Grain Size', 'scalars': [{'value': '-'}, {'value': '-'}, {'value': '8'}, {'value': '8'}, {'value': '8'}], 'units': '$\\mu$m'}, {'name': 'Density', 'scalars': [{'value': '4.62'}, {'value': '4.56'}, {'value': '4.52'}, {'value': '4.50'}, {'value': '4.56'}], 'units': 'g cm$^{-3}$'}]",,,MPa,,,,,,,,,,,,,,,,,,,,,,,,,,,,,,,,,,,,,,,,,,,,,,,,,,,,,,,,,,,,,,,,,,,,,,,,,,,,,,,,,,,,,,,,,,
2246,ZrO2.xY2O3,[{'name': 'NIST_SRD-30'}],['Zirconia (PSZ)'],,"[{'citation': 'Thermal Expansion of Some Advanced Ceramics Applicable as Specimen Holders of High Tc Superconductors, M. Okaji, K. Nara, H. Kato, K. Michishita, and Y. Kubo, Cryogenics, Vol. 34 2, pp. 163-165 (1994), published by Elsevier Science Limited.'}]",,,,,,,,,,,,Zr-O:Y,,,,,,,,,,,,,,,,,,,,,,,,,Polycrystalline,,,,,,,,,,,,,,,,,,,,,,,,,,,,,,,,,,,,,,,,,,,,,,,,,,,,,,,,,,,,,,,,,NGK,,,,,,,ZrO2,"[{'name': 'Amount of Phase', 'scalars': [{'value': '1'}, {'value': 'x'}], 'units': 'mol'}]",,,,,,,,,,,,,,,,,,,,,,,,,,,,,,,,,,,,,,,,,,,,,,
2247,Si3N4.xMgO.yCaF2,[{'name': 'NIST_SRD-30'}],['Silicon nitride'],[{'name': 'Hot Pressing'}],"[{'citation': 'Effect of CaF2 on the Thermal Expansion of a Sample with the Composition Si3N4 + 10 mass % MgO, A.A. Korneev and I.T. Ostapenko, Inorganic Materials, Vol. 22 9, pp. 1279-1281 (1987), published by Plenum Publishing Corporation.'}]",,,,,,,,,,,,Si-N:CaF,,,,,,,,,,,,,,,,,,,,,,,,,Polycrystalline,,,,,,,,,,,,,,,,,,,,,,,,,,,,,,,,,,,,,,,,,,,,,,,,,,,,,,,,,,,,,,,,,,,,,,,,,,,,,,,,,Bar,,,,,,,MgO,"[{'name': 'Sintering Aid Mass Fraction', 'scalars': [{'value': '10'}], 'units': '%'}]",,,,,,,,,,,,,,,,,,,,,,,,,,,,,,
2248,ZrO2.xMgO,[{'name': 'NIST_SRD-30'}],['Zirconia (PSZ)'],[{'name': 'Sintering'}],"[{'citation': 'Sliding Friction of Ceramics:  Mechanical Action of the Wear Debris, J. Denape and J. Lamon, Journal of Materials Science, Vol. 25, pp. 3592-3604 (1990), published by Chapman and Hall.'}]",,,,,,,,,,,,Zr-O:MgO,,,,,,,,,,,,,,,,,,,,,,,,,Polycrystalline,,,,,,,,,,,,,,,,,,,,,,,,,,,,,,,,,7,"[{'name': 'Temperature', 'scalars': [{'value': '23'}], 'units': '$^{\\circ}$C'}]",,,MPa m$^{1/2}$,,,,,,,,,,,,,,,,,,,,,,,,,,,,Desmarquest Co.,,,,,,,,,,,,,,,,,,,,,,,,,,,,,,,,,,,,,,,,,,,,,,,,,,,,,,
2249,3Al2O3.2SiO2.xSiC,[{'name': 'NIST_SRD-30'}],['Mullite composite'],[{'name': 'Hot Pressing'}],"[{'citation': 'Creep of Hot-Pressed SiC Whisker Reinforced Mullite, R.D. Nixon, S. Chevacharoenkul, R.F. Davis, and T.N. Tiegs, Ceramic Transactions, Vol. 6, pp. 579-603 (1990), edited by S. Somiya, R.F. Davis, and J.A. Pask, published by American Ceramic Society.'}]",,,,,,,,,,,,Al-Si-O:SiC,,,,,,,,,,,,,,,,,,,,,,,,,Polycrystalline,,,,,,,,,,,,,,,,,,,,,,,,,,,,,,,,,,,,,,,,,,,,,,,,,,,,,,,,,,,,,,,,,,,,,,,,mullite (3:2),"[{'name': 'Volume Fraction of Phase', 'scalars': [{'value': '80'}, {'value': '20'}], 'units': '%'}]",,,,,,,,,,,,,,,,,,,,,,,,,,,,,,,,,,,,,,,,,,,,,,
2250,TiO2,[{'name': 'NIST_SRD-30'}],['Titania'],[{'name': 'Hot Isostatic Pressing'}],"[{'citation': 'Evaluation of the Mechanical Properties of Hot Isostatically Pressed Titania and Titania-Calcium Phosphate Composites, J. Li, S. Forberg, and L. Hermansson, Biomaterials, Vol. 12, pp. 438-440 (1991), published by Butterworth-Heinemann Ltd..'}]",,,,,,,,,,,,Ti-O,,,,,,,,,,,,,,,,,,,,,,,,,Polycrystalline,,,,,,,,,,,,,,270,"[{'name': 'Volume Fraction of TiO2', 'scalars': [{'value': '100'}, {'value': '85'}, {'value': '85'}], 'units': '%'}, {'name': 'Volume Fraction of HA', 'scalars': [{'value': '0'}, {'value': '15'}, {'value': '0'}], 'units': '%'}, {'name': 'Volume Fraction of BA', 'scalars': [{'value': '0'}, {'value': '0'}, {'value': '15'}], 'units': '%'}, {'name': 'Volume Fraction of TCP', 'scalars': [{'value': '0'}], 'units': '%'}]",,,GPa,,,,,,,,,,,,,,,,,,,,,,,,,,,,,,,,,,,,,,,,,,,,,,,,,,,,,,,,,,,,,,,,,,,,,,,,,,,,,,,,,,,,,,,,,,,,,,,,,,,,,
2251,TiOx,[{'name': 'NIST_SRD-30'}],['Titania'],[{'name': 'Hot Pressing'}],"[{'citation': 'Stoichiometry Effects on the Fracture of TiO2-x, W.P. Minnear and R.C. Bradt, Journal of the American Ceramic Society, Vol. 63 9, pp. 485-490 (1980), published by American Ceramic Society.'}]",,,,,,,,,,,,Ti-O,,,,,,,,,,,,,,,,,,,,,,,,,Polycrystalline,,,,,,,,,,,,,,,,,,,,,,,,,,,,,,,,,6.08,"[{'name': 'x of Ox', 'scalars': [{'value': '2.000'}, {'value': '1.995'}, {'value': '1.989'}, {'value': '1.970'}, {'value': '1.963'}], 'units': 'formula units'}, {'name': 'Density', 'scalars': [{'value': '4.097'}, {'value': '4.110'}, {'value': '4.158'}, {'value': '4.017'}, {'value': '4.012'}], 'units': 'g/cm$^{3}$'}, {'name': 'Grain Size', 'scalars': [{'value': '21'}, {'value': '24'}, {'value': '26'}, {'value': '39'}, {'value': '50'}], 'units': '$\\mu$m'}]",,,MPa m$^{1/2}$,,,,,,,,,,,,,,,,,,,,,,,,,,,,,,,,,,,,,,,,,,,,,,,,,,,,,,,,,,,,,,,,,,,,,,,,,,,,,,,,,,
2252,Al2O3,[{'name': 'NIST_SRD-30'}],['Alumina'],[{'name': 'Sintering'}],"[{'citation': 'Heat Capacities of Boron Nitride and Aluminum Oxide Using an Arc-Image Furnace, H. Prophet and D.R. Stull, Journal of Chemical and Engineering Data, Vol. 8 1, pp. 78-81 (1963), published by American Chemical Society.'}]",,,,,,,,,,,,Al-O,,,,,,,,,,,,,,,,,,,,,,,,,Polycrystalline,,,,,,,,,,,,,,,,,,,,,,,,,,,,,,,,,,,,,,,,,,,,,,,,,,,,,,,,,,,,,,,,,,,,,,,,,,,,,,,,,,,,,,,,,,,,,,,1261,"[{'name': 'Temperature', 'scalars': [{'value': '1300'}, {'value': '1350'}, {'value': '1400'}, {'value': '1450'}, {'value': '1500'}, {'value': '1550'}, {'value': '1600'}, {'value': '1650'}, {'value': '1700'}, {'value': '1750'}, {'value': '1800'}, {'value': '1850'}, {'value': '1900'}, {'value': '1950'}, {'value': '2000'}], 'units': 'K'}, {'name': 'Molar Heat Capacity', 'scalars': [{'value': '128.6'}, {'value': '128.5'}, {'value': '128.3'}, {'value': '129.5'}, {'value': '130.0'}, {'value': '130.0'}, {'value': '130.5'}, {'value': '130.8'}, {'value': '131.0'}, {'value': '131.1'}, {'value': '131.3'}, {'value': '131.6'}, {'value': '131.4'}, {'value': '131.4'}, {'value': '131.2'}], 'units': 'J mol$^{-1}$ K$^{-1}$'}]",J kg$^{-1}$ K$^{-1}$,,,,,,,,,,,,,,,,,,,,,,
2253,Si3N4.xY2O3,[{'name': 'NIST_SRD-30'}],['Silicon nitride'],[{'name': 'Hot Pressing'}],"[{'citation': 'Effects of Oxidation and Oxidation Under Load on Strength Distributions of Si3N4, T.E. Easler, R.C. Bradt, and R.E. Tressler, Journal of the American Ceramic Society, Vol. 65 6, pp. 317-320 (1982), published by American Ceramic Society.'}]",,,,,,,,,,,,Si-N:Y,NCX-34,,,,,,,,,,,,,,,,,,,,,,,,Polycrystalline,,,,,,,,,,,,,,320,"[{'name': 'Temperature', 'scalars': [{'value': '22'}], 'units': '$^{\\circ}$C'}]",,,GPa,,,,,,,,,,,,,,,,,,,,,,,,,,,,,,,,,,,,,,,,,,,,,,,Norton Company,,,,,,,,,,,,,,,,,,,,,,,,,,,,,,,,,,,,,,,,,,,,,,,,,,,,,,
2254,TiB2.xZrO2,[{'name': 'NIST_SRD-30'}],['Titanium diboride'],[{'name': 'Hot Isostatic Pressing'}],"[{'citation': 'Hot Isostatic Pressing of TiB2-ZrO2(2 Mol % Y2O3) Composite Powders, Y. Muraoka, M. Yoshinaka, K. Hirota, and O. Yamaguchi, Materials Research Bulletin, Vol. 31 7, pp. 787-792 (1996), published by Elsevier Science Ltd..'}]",,,,,,,,,,,,Ti-B,,,,,,,,,,,,,,,,,,,,,,,,,Polycrystalline,,,,,,,,,,,,,,,,,,,,,,,,,654,"[{'name': 'Mole Fraction of ZrO2', 'scalars': [{'value': '0'}, {'value': '10'}, {'value': '20'}, {'value': '30'}, {'value': '40'}, {'value': '50'}], 'units': '%'}]",,,MPa,,,,,,,,,,,,,,,,,,,,,,,,,,,,,,,,,,,,,,,,,,,,,,,,,,,,,,,,,,,,,,,,,,,,,,,,,,,,,,,,,,,,,,,,,,
2255,Si3N4,[{'name': 'NIST_SRD-30'}],['Silicon nitride'],,"[{'citation': 'Effects of Environment on the Mechanical Behavior of High-Performance Ceramics, G.A. Graves and N.L. Hecht, Report No. UDR-TR-94-136, pp. 1-138 (1995), published by University of Dayton Research Institute.'}]",,,,,,,,,,,,Si-N:Y,,,,,,,,,,,,,,,,,,,,,,,,,Polycrystalline,,,,,,,,,,,,,,,,,,,,,,,,,538,"[{'name': 'Temperature', 'scalars': [{'value': '20'}, {'value': '1450'}], 'units': '$^{\\circ}$C'}, {'name': 'Crosshead Speed', 'scalars': [{'value': '0.004'}, {'value': '0.4'}], 'units': 'cm/s'}]",,,MPa,,,,,,,,,,,,,,,,,,,,,,,,,,,,,,,,,,,,Norton/TRW,,,,,,,,,,,,,,,,,,,,,,,,,,,,,,,,,,,,,,,,,,,,,,,,,,,,,,
2256,Si3N4.xSiC,[{'name': 'NIST_SRD-30'}],['Silicon nitride composite'],[{'name': 'Hot Pressing'}],"[{'citation': 'R-Curve Behavior and Stable Crack Growth at Elevated Temperature (1500°-1650°C) in a Si3N4/SiC Nanocomposite, T. Rouxel, F. Wakai, and S. Sakaguchi, Journal of the American Ceramic Society, Vol. 77 12, pp. 3237-3243 (1994), published by American Ceramic Society.'}]",,,,,,,,,,,,Si-N:SiC,,,,,,,,,,,,,,,,,,,,,,,,,Polycrystalline,,,,,,,,,,,,,,,,,,,,,,,,,,,,,,,,,,,,,,,,,,,,,,,,,,,,,,,,,,,,,,,,,,,,,,,,Si3N4,"[{'name': 'Mass Fraction of Phase', 'scalars': [{'value': '78'}, {'value': '22'}], 'units': '%'}]",,,,,,,,,,,,,,,,,,,,,,,,,,,,,,,,,,,,,,,,,,,,,,
2257,TiO2,[{'name': 'NIST_SRD-30'}],['Titania'],[{'name': 'Hot Isostatic Pressing'}],"[{'citation': 'Evaluation of the Mechanical Properties of Hot Isostatically Pressed Titania and Titania-Calcium Phosphate Composites, J. Li, S. Forberg, and L. Hermansson, Biomaterials, Vol. 12, pp. 438-440 (1991), published by Butterworth-Heinemann Ltd..'}]",,,,,,,,,,,,Ti-O,,,,,,,,,,,,,,,,,,,,,,,,,Polycrystalline,,,,,,,,,,,,,,,,,,,,,,,,,,,,,,,,,,,,,,,,,,,,,,,,,,,,11,"[{'name': 'Volume Fraction of TiO2', 'scalars': [{'value': '100'}, {'value': '85'}, {'value': '85'}, {'value': '85'}], 'units': '%'}, {'name': 'Volume Fraction of HA', 'scalars': [{'value': '0'}, {'value': '15'}, {'value': '0'}, {'value': '7.5'}], 'units': '%'}, {'name': 'Volume Fraction of BA', 'scalars': [{'value': '0'}, {'value': '0'}, {'value': '15'}, {'value': '0'}], 'units': '%'}, {'name': 'Volume Fraction of TCP', 'scalars': [{'value': '0'}, {'value': '0'}, {'value': '0'}, {'value': '7.5'}], 'units': '%'}]",,,GPa,,,,,,,,,,,,,,,,,,,,,,,,,,,,,,,,,,,,,,,,,,,,,,,,,,,,,,,,,,,,,,,
2258,ZrO2,[{'name': 'NIST_SRD-30'}],['Zirconia'],[{'name': 'Slip Casting'}],"[{'citation': 'Manufacturing of High-Strength ZrO2 Ceramics by Hardening and Annealing Methods, S. Yu. Pliner, Yu. S. Toropov, and D. S  Rutman a. o., Ogneupori (Refractories) 11, pp. 4-6 (1984).'}]",,,,,,,,,,,,Zr-O,,,,,,,,,,,,,,,,,,,,,,,,,Polycrystalline,,,,,,,,,,,,,,,,,,,,,,,,,340,"[{'name': 'Timeof Tempering', 'scalars': [{'value': '0'}, {'value': '0'}, {'value': '5'}, {'value': '20'}, {'value': '20'}, {'value': '25'}, {'value': '25'}, {'value': '40'}, {'value': '60'}, {'value': '72'}, {'value': '80'}], 'units': 'h'}]",,,MPa,,,,,,,,,,,,,,,,,,,,,,,,,,,,,,,,,,,,,,,,,,,,,,,,,,,,Bar,,,,,,,,,,,,,,,,,,,,,,,,,,,,,,,,,,,,,,
2259,SiC,[{'name': 'NIST_SRD-30'}],['Silicon carbide'],[{'name': 'Sintering'}],"[{'citation': 'Strength Distributions of SiC Ceramics After Oxidation and Oxidation Under Load, T.E. Easler, R.C. Bradt, and R.E. Tressler, Journal of the American Ceramic Society, Vol. 64 12, pp. 731-734 (1981), published by American Ceramic Society.'}]",,,,,,,,,,,,"Si-C:B,C",,,,,,,,,,,,,,,,,,,,,,,,,Polycrystalline,,,,,,,,,,,,,,410,"[{'name': 'Temperature', 'scalars': [{'value': '23'}], 'units': '$^{\\circ}$C'}]",,,GPa,,,,,,,,,,,,,,,,,,,,,,,,,,,,,,,,,,,,,,,,,,,,,,,Carborundum Company,,,,,,,,,,,,,,,,,,,,,,,,,,,,,,,,,,,,,,,,,,,,,,,,,,,,,,
2260,ZrO2.xY2O3,[{'name': 'NIST_SRD-30'}],['Zirconia (TZP)'],,"[{'citation': 'Comparison of the Mechanical Behaviour of Zirconia Partially Stabilized with Yttria and Magnesia, G.A. Gogotsi, A.V. Drozdov, V.P. Zavata, and M.V. Swain, Journal of the Australasian Ceramic Society, Vol. 27 1, pp. 37-49 (1991), published by Tech Publications, Aedermannsdorf, Switzerland.'}]",,,,,,,,,,,,Zr-O:Y,,,,,,,,,,,,,,,,,,,,,,,,,Polycrystalline,,,,,,,,,,,,,,,,,,,,,,,,,,,,,,,,,9.5,"[{'name': 'Test Condition', 'scalars': [{'value': 'notch'}, {'value': 'crack'}]}, {'name': 'Temperature', 'scalars': [{'value': '23'}], 'units': '$^{\\circ}$C'}]",,,MPa m$^{1/2}$,,,,,,,,,,,,,,,,,,,,,,,,,,,,,,,,,,,,,,,,,,,,,,,,,,,,,,,,,,,,,,,,,,,,,,,,,,,,,,,,,,
2261,Al2O3,[{'name': 'NIST_SRD-30'}],['Sapphire'],[{'name': 'Crystal Growth'}],"[{'citation': 'Thermophysical Properties of Sapphire, AlN and MgAl2O4 down to 70 K, St. Burghartz and B. Schulz, Journal of Nuclear Materials, Vol. 212, pp. 1065-1068 (1994), published by Elsevier Science B.V..'}]",,,,,,,,,,,,Al-O,,,,,,,,,,,,,,,,,,,,,,,,,Single Crystal,,,,,,,,,,,,,,,,,,,,,,,,,,,,,,,,,,,,,,,,,,,,,,,,,,,,,,,,,,,,,,,,,,,,,,,,,,,,,,,,,,,,,,,,,,,,,,,,,,,,,,,,,,,,,3.3,"[{'name': 'Angle fromc-axis', 'scalars': [{'value': '0'}, {'value': '0'}, {'value': '0'}, {'value': '0'}, {'value': '0'}, {'value': '0'}, {'value': '0'}, {'value': '0'}, {'value': '0'}, {'value': '0'}, {'value': '0'}, {'value': '0'}, {'value': '0'}, {'value': '0'}, {'value': '0'}, {'value': '90'}, {'value': '90'}, {'value': '90'}, {'value': '90'}, {'value': '90'}, {'value': '90'}, {'value': '90'}, {'value': '90'}, {'value': '90'}, {'value': '90'}, {'value': '90'}, {'value': '90'}, {'value': '90'}, {'value': '90'}], 'units': 'degrees'}, {'name': 'Temperature', 'scalars': [{'value': '72'}, {'value': '91'}, {'value': '111'}, {'value': '130'}, {'value': '150'}, {'value': '170'}, {'value': '193'}, {'value': '201'}, {'value': '212'}, {'value': '225'}, {'value': '242'}, {'value': '263'}, {'value': '273'}, {'value': '284'}, {'value': '296'}, {'value': '71'}, {'value': '91'}, {'value': '111'}, {'value': '131'}, {'value': '150'}, {'value': '172'}, {'value': '192'}, {'value': '212'}, {'value': '231'}, {'value': '243'}, {'value': '253'}, {'value': '272'}, {'value': '281'}, {'value': '293'}], 'units': 'K'}]",x10$^{-6}$,,,,,,,,
2262,3Al2O3.2SiO2,[{'name': 'NIST_SRD-30'}],['Mullite'],[{'name': 'Sintering'}],"[{'citation': 'Youngs Modulus of Various Refractory Materials as a Function of Temperature, J.B. Wachtman,Jr. and D.G. Lam,Jr., Journal of the American Ceramic Society, Vol. 42 5, pp. 254-260 (1959), published by American Ceramic Society.'}]",,,,,,,,,,,,Al-Si-O,,,,,,,,,,,,,,,,,,,,,,,,,Polycrystalline,,,,,,,,,,,,,,142.5,"[{'name': 'Temperature', 'scalars': [{'value': '23'}, {'value': '100'}, {'value': '200'}, {'value': '300'}, {'value': '400'}, {'value': '500'}, {'value': '600'}, {'value': '700'}, {'value': '750'}, {'value': '800'}, {'value': '850'}, {'value': '900'}], 'units': '$^{\\circ}$C'}]",,,GPa,,,,,,,,,,,,,,,,,,,,,,,,,,,,,,,,,,,,,,,,,,,,,,,McDanel Refractory Co.,,,,,,,,,,,,,,,,,,,,,,,,,,,,,,,,,,,,,,,,,,,,,,,,,,,,,,
2263,ZrO2.xMgO,[{'name': 'NIST_SRD-30'}],['Zirconia (PSZ)'],[{'name': 'Sintering'}],"[{'citation': 'Creep Behaviour of Alumina, Zirconia and Zirconia-Toughened Alumina, J. Chevalier, C. Olagnon, G. Fantozzi, and H. Gros, Journal of the European Ceramic Society, Vol. 17, pp. 859-864 (1997), published by Elsevier Science Ltd..'}]",,,,,,,,,,,,Zr-O:MgO,,,,,,,,,,,,,,,,,,,,,,,,,Polycrystalline,,,,,,,,,,,,,,,,,,,,,,,,,410,"[{'name': 'Specimen', 'scalars': [{'value': 'Z1'}, {'value': 'Z5'}, {'value': 'ZFME'}]}]",,,MPa,,,,,,,,,,,,,,,,,,,,,,,,,,,,,,,,,,,,Desmarquest Co.,,,,,,,,,,,,,,,,,,,,,,,,,,,,,,,,,,,,,,,,,,,,,,,,,,,,,,
2264,Si3N4,[{'name': 'NIST_SRD-30'}],['Silicon nitride'],[{'name': 'Hot Isostatic Pressing'}],"[{'citation': 'Indentation Brittleness of Ceramics:  A Fresh Approach, J.B. Quinn and G.D. Quinn, Journal of Materials Science, Vol. 32, pp. 4331-4346 (1997), published by Chapman and Hall.'}]",,,,,,,,,,,,Si-N,,,,,,,,,,,,,,,,,,,,,,,,,Polycrystalline,,,,,,,,,,,,,,,,,,,,,,,,,,,,,,,,,,,,,,,,,,,,,,,,,,,,18.0,"[{'name': 'Load', 'scalars': [{'value': '2'}, {'value': '5'}, {'value': '9'}, {'value': '20'}, {'value': '39'}, {'value': '59'}, {'value': '79'}, {'value': '98'}, {'value': '118'}, {'value': '137'}, {'value': '197'}], 'units': 'N'}]",,,GPa,,,,,,,,,Norton/TRW,,,,,,,,,,,,,,,,,,,,,,,,,,,,,,,,,,,,,,,,,,,,,,,,,,,,,,
2265,Si6-xAlxOxN8-x,[{'name': 'NIST_SRD-30'}],['Sialon'],[{'name': 'Hot Pressing'}],"[{'citation': 'Thermal Diffusivity of Four Si-Al-O-N Compositions, F.F. Lange, H.J. Siebeneck, and D.P.H. Hasselman, Journal of the American Ceramic Society, Vol. 59 9, pp. 454-455 (1976), published by American Ceramic Society.'}]",,,,,,,,,,,,Si-Al-O-N,,,,,,,,,,,,,,,,,,,,,,,,,Polycrystalline,,,,,,,,,,,,,,,,,,,,,,,,,,,,,,,,,,,,,,,,,,,,,,,,,,,,,,,,,,,,,,,,,,,,,,,,,,,,,,,,,,,,,,,,,,,,,,,,,,,,,,,,,,3.4,"[{'name': 'Temperature', 'scalars': [{'value': '230'}, {'value': '400'}, {'value': '640'}, {'value': '830'}, {'value': '1000'}, {'value': '1200'}, {'value': '1400'}, {'value': '1500'}, {'value': '230'}, {'value': '400'}, {'value': '600'}, {'value': '820'}, {'value': '1000'}, {'value': '1200'}, {'value': '1400'}, {'value': '1500'}, {'value': '230'}, {'value': '410'}, {'value': '600'}, {'value': '830'}, {'value': '990'}, {'value': '1200'}, {'value': '1400'}, {'value': '1500'}, {'value': '230'}, {'value': '400'}, {'value': '620'}, {'value': '790'}, {'value': '990'}, {'value': '1200'}, {'value': '1400'}, {'value': '1500'}], 'units': '$^{\\circ}$C'}, {'name': 'Mole Fraction of Al2O3', 'scalars': [{'value': '25.5'}, {'value': '25.5'}, {'value': '25.5'}, {'value': '25.5'}, {'value': '25.5'}, {'value': '25.5'}, {'value': '25.5'}, {'value': '25.5'}, {'value': '37.0'}, {'value': '37.0'}, {'value': '37.0'}, {'value': '37.0'}, {'value': '37.0'}, {'value': '37.0'}, {'value': '37.0'}, {'value': '37.0'}, {'value': '47.8'}, {'value': '47.8'}, {'value': '47.8'}, {'value': '47.8'}, {'value': '47.8'}, {'value': '47.8'}, {'value': '47.8'}, {'value': '47.8'}, {'value': '57.8'}, {'value': '57.8'}, {'value': '57.8'}, {'value': '57.8'}, {'value': '57.8'}, {'value': '57.8'}, {'value': '57.8'}, {'value': '57.8'}], 'units': '%'}]",cm$^{2}$ s$^{-1}$,,,,,,,,,,,
2266,Al2O3.xSiO2.yB2O3,[{'name': 'NIST_SRD-30'}],['Alumina composite'],,"[{'citation': 'Ceramic Oxide Fibers:  Building Blocks for New Applications, T.L. Tompkins, Ceramic Industry, Vol. 144 4, pp. 45-50 (1995), published by Business News Publishing Co..'}]",,,,,,,,,,,,Al-O:B,Nextel 440,,,,,,,,,,,,,,,,,,,,,,,,Polycrystalline,,,,,,,,,,,,,,,,,,,,,,,,,,,,,,,,,,,,,,,,,,,,,,,,,,,,,,,,,,,,,,,,,3M Company,,,,,,,,,,,,,,,,,,,,,,,,,,,,,,,,,,,,,,,,,,,,5.3,"[{'name': 'Temperature Range', 'scalars': [{'minimum': '100', 'maximum': '1100'}], 'units': '$^{\\circ}$C'}]",x10$^{-6}$,,,,,,,,
2267,Al2O3,[{'name': 'NIST_SRD-30'}],['Alumina'],[{'name': 'Sintering'}],"[{'citation': 'Part 2: Data Reviews, Section I: High Alumina Ceramics, R. Morrell, Handbook of Properties of Technical and Engineering Ceramics, Vol. 2, pp. 13-35 (1987), published by Her Majestys Stationery Office (London).'}]",,,,,,,,,,,,Al-O,,,,,,,,,,,,,,,,,,,,,,,,,Polycrystalline,,,,,,,,,,,,,,,,,,,,,,,,,,,,,,,,,,,,,,,,,,,,,,,,,,,,,,,,,,,,,,,,,,,,,,,,,,,,,,,,,,,,,,,,,,,,,,,,,,,,,,,,,,0.068,"[{'name': 'Temperature', 'scalars': [{'value': '20'}, {'value': '150'}, {'value': '235'}, {'value': '540'}, {'value': '740'}, {'value': '900'}, {'value': '1000'}, {'value': '1100'}], 'units': '$^{\\circ}$C'}]",cm$^{2}$ s$^{-1}$,,,,,,,,,,,
2268,Al4+2xSi2-2xO10-x.yZrO2,[{'name': 'NIST_SRD-30'}],['Mullite composite'],[{'name': 'Sintering'}],"[{'citation': 'High-Temperature Characterization of Reaction-Sintered Mullite-Zirconia Composites, P. Descamps, S. Sakaguchi, M. Poorteman, and F. Cambier, Journal of the American Ceramic Society, Vol. 74 10, pp. 2476-2481 (1991), published by American Ceramic Society.'}]",,,,,,,,,,,,Al-Si-O:ZrO,,,,,,,,,,,,,,,,,,,,,,,,,Polycrystalline,,,,,,,,,,,,,,,,,,,,,,,,,,,,,,,,,4.6,"[{'name': 'Temperature', 'scalars': [{'value': '23'}, {'value': '600'}, {'value': '800'}, {'value': '1000'}, {'value': '1200'}], 'units': '$^{\\circ}$C'}, {'name': 'Sample Number', 'scalars': [{'value': 'M-MZ'}]}]",,,MPa m$^{1/2}$,,,,,,,,,,,,,,,,,,,,,,,,,,,,,,,,,,,,,,,,,,,,,,,,,,,,,,,,,,,,,,,,,,,,,,,,,,,,,,,,,,
2269,SiO2,[{'name': 'NIST_SRD-30'}],['Silica'],,"[{'citation': 'Quartz: Heat Capacities from 340  to 1000 K and Revised Values for the Thermodynamic Properties, B.S. Hemingway, American Mineralogist, Vol. 72, pp. 273-279 (1987), published by Mineralogical Society of America.'}]",,,,,,,,,,,,Si-O,SRM 1654,,,,,,,,,,,,,,,,,,,,,,,,Polycrystalline,,,,,,,,,,,,,,,,,,,,,,,,,,,,,,,,,,,,,,,,,,,,,,,,,,,,,,,,,,,,,,,,,NBS,,,,,,,,,,,,,,,,,,,,,,,,,,,,,,811.9,"[{'name': 'Series Number', 'scalars': [{'value': '1'}, {'value': '1'}, {'value': '1'}, {'value': '1'}, {'value': '1'}, {'value': '1'}, {'value': '1'}, {'value': '1'}, {'value': '1'}, {'value': '1'}, {'value': '1'}, {'value': '1'}, {'value': '1'}, {'value': '1'}, {'value': '1'}, {'value': '1'}, {'value': '1'}, {'value': '1'}, {'value': '1'}, {'value': '1'}, {'value': '1'}, {'value': '1'}, {'value': '2'}, {'value': '2'}, {'value': '2'}, {'value': '2'}, {'value': '2'}, {'value': '2'}, {'value': '2'}, {'value': '2'}, {'value': '3'}, {'value': '3'}, {'value': '3'}, {'value': '3'}, {'value': '3'}, {'value': '3'}, {'value': '3'}, {'value': '4'}, {'value': '4'}, {'value': '4'}, {'value': '4'}, {'value': '4'}, {'value': '4'}, {'value': '5'}, {'value': '5'}, {'value': '5'}, {'value': '5'}, {'value': '5'}, {'value': '5'}, {'value': '5'}, {'value': '5'}, {'value': '5'}, {'value': '5'}, {'value': '5'}, {'value': '5'}, {'value': '6'}, {'value': '6'}, {'value': '6'}, {'value': '6'}, {'value': '6'}, {'value': '6'}, {'value': '6'}, {'value': '6'}, {'value': '6'}, {'value': '6'}, {'value': '6'}, {'value': '6'}, {'value': '7'}, {'value': '7'}, {'value': '7'}, {'value': '8'}, {'value': '8'}, {'value': '8'}, {'value': '8'}, {'value': '9'}, {'value': '9'}, {'value': '9'}, {'value': '9'}, {'value': '9'}, {'value': '10'}, {'value': '10'}, {'value': '10'}, {'value': '10'}, {'value': '11'}, {'value': '11'}, {'value': '11'}, {'value': '11'}, {'value': '11'}, {'value': '11'}, {'value': '11'}, {'value': '11'}, {'value': '11'}, {'value': '11'}, {'value': '11'}, {'value': '11'}, {'value': '11'}, {'value': '11'}, {'value': '11'}, {'value': '11'}, {'value': '11'}, {'value': '11'}, {'value': '11'}, {'value': '11'}, {'value': '12'}, {'value': '12'}, {'value': '12'}, {'value': '12'}, {'value': '13'}, {'value': '13'}, {'value': '14'}, {'value': '14'}, {'value': '14'}, {'value': '14'}, {'value': '15'}, {'value': '15'}, {'value': '15'}, {'value': '16'}, {'value': '16'}, {'value': '16'}, {'value': '16'}, {'value': '17'}]}, {'name': 'Temperature', 'scalars': [{'value': '340.3'}, {'value': '350.1'}, {'value': '359.9'}, {'value': '369.6'}, {'value': '379.4'}, {'value': '389.2'}, {'value': '399.0'}, {'value': '408.8'}, {'value': '418.6'}, {'value': '428.4'}, {'value': '438.3'}, {'value': '448.3'}, {'value': '458.3'}, {'value': '468.2'}, {'value': '478.2'}, {'value': '488.1'}, {'value': '498.1'}, {'value': '508.0'}, {'value': '518.0'}, {'value': '527.9'}, {'value': '537.9'}, {'value': '546.9'}, {'value': '528.5'}, {'value': '538.4'}, {'value': '548.4'}, {'value': '558.3'}, {'value': '568.3'}, {'value': '578.2'}, {'value': '588.1'}, {'value': '597.1'}, {'value': '537.9'}, {'value': '547.8'}, {'value': '557.8'}, {'value': '567.8'}, {'value': '577.7'}, {'value': '587.7'}, {'value': '596.6'}, {'value': '797.7'}, {'value': '807.7'}, {'value': '817.6'}, {'value': '827.6'}, {'value': '837.5'}, {'value': '845.4'}, {'value': '587.7'}, {'value': '597.6'}, {'value': '607.6'}, {'value': '617.5'}, {'value': '627.5'}, {'value': '637.4'}, {'value': '647.4'}, {'value': '657.4'}, {'value': '667.3'}, {'value': '677.3'}, {'value': '687.2'}, {'value': '696.2'}, {'value': '587.7'}, {'value': '597.6'}, {'value': '607.6'}, {'value': '617.5'}, {'value': '627.5'}, {'value': '637.4'}, {'value': '647.4'}, {'value': '657.4'}, {'value': '667.3'}, {'value': '677.3'}, {'value': '687.2'}, {'value': '696.2'}, {'value': '687.2'}, {'value': '697.2'}, {'value': '707.1'}, {'value': '717.1'}, {'value': '727.0'}, {'value': '737.0'}, {'value': '745.7'}, {'value': '746.9'}, {'value': '756.9'}, {'value': '766.9'}, {'value': '776.8'}, {'value': '786.8'}, {'value': '796.7'}, {'value': '806.7'}, {'value': '816.6'}, {'value': '826.6'}, {'value': '816.1'}, {'value': '821.1'}, {'value': '826.1'}, {'value': '831.0'}, {'value': '836.0'}, {'value': '838.5'}, {'value': '840.9'}, {'value': '841.9'}, {'value': '842.9'}, {'value': '843.9'}, {'value': '844.9'}, {'value': '845.9'}, {'value': '846.9'}, {'value': '847.9'}, {'value': '848.9'}, {'value': '850.9'}, {'value': '855.5'}, {'value': '860.1'}, {'value': '865.1'}, {'value': '873.7'}, {'value': '864.7'}, {'value': '874.4'}, {'value': '884.0'}, {'value': '892.7'}, {'value': '865.2'}, {'value': '874.9'}, {'value': '796.7'}, {'value': '806.7'}, {'value': '816.6'}, {'value': '826.6'}, {'value': '913.5'}, {'value': '932.8'}, {'value': '941.5'}, {'value': '913.5'}, {'value': '923.1'}, {'value': '932.8'}, {'value': '941.5'}, {'value': '989.6'}], 'units': 'K'}, {'name': 'Molar Heat Capacity', 'scalars': [{'value': '48.78'}, {'value': '49.48'}, {'value': '50.24'}, {'value': '50.93'}, {'value': '51.68'}, {'value': '52.41'}, {'value': '53.06'}, {'value': '53.76'}, {'value': '54.44'}, {'value': '55.10'}, {'value': '55.72'}, {'value': '56.30'}, {'value': '56.86'}, {'value': '57.56'}, {'value': '58.28'}, {'value': '58.88'}, {'value': '59.54'}, {'value': '60.18'}, {'value': '60.93'}, {'value': '61.76'}, {'value': '62.26'}, {'value': '62.93'}, {'value': '61.83'}, {'value': '62.00'}, {'value': '62.17'}, {'value': '62.68'}, {'value': '63.46'}, {'value': '63.94'}, {'value': '64.44'}, {'value': '64.88'}, {'value': '62.03'}, {'value': '62.50'}, {'value': '62.94'}, {'value': '63.51'}, {'value': '63.96'}, {'value': '64.52'}, {'value': '65.08'}, {'value': '74.36'}, {'value': '75.14'}, {'value': '77.14'}, {'value': '79.51'}, {'value': '85.14'}, {'value': '236.0'}, {'value': '64.74'}, {'value': '65.19'}, {'value': '65.45'}, {'value': '66.00'}, {'value': '66.28'}, {'value': '66.74'}, {'value': '67.14'}, {'value': '67.54'}, {'value': '68.19'}, {'value': '68.60'}, {'value': '69.12'}, {'value': '69.61'}, {'value': '64.93'}, {'value': '65.37'}, {'value': '65.65'}, {'value': '66.08'}, {'value': '66.43'}, {'value': '66.84'}, {'value': '67.06'}, {'value': '67.60'}, {'value': '68.22'}, {'value': '68.82'}, {'value': '69.32'}, {'value': '69.55'}, {'value': '69.64'}, {'value': '69.79'}, {'value': '69.95'}, {'value': '70.27'}, {'value': '70.83'}, {'value': '71.43'}, {'value': '71.57'}, {'value': '71.58'}, {'value': '71.81'}, {'value': '72.64'}, {'value': '72.63'}, {'value': '73.40'}, {'value': '73.98'}, {'value': '74.82'}, {'value': '76.90'}, {'value': '79.32'}, {'value': '77.32'}, {'value': '77.41'}, {'value': '78.73'}, {'value': '80.46'}, {'value': '82.62'}, {'value': '85.98'}, {'value': '88.33'}, {'value': '90.52'}, {'value': '92.93'}, {'value': '99.91'}, {'value': '186.3'}, {'value': '282.0'}, {'value': '116.7'}, {'value': '76.61'}, {'value': '71.61'}, {'value': '70.50'}, {'value': '69.36'}, {'value': '68.48'}, {'value': '68.56'}, {'value': '68.44'}, {'value': '68.96'}, {'value': '68.08'}, {'value': '68.96'}, {'value': '69.25'}, {'value': '68.40'}, {'value': '68.62'}, {'value': '73.97'}, {'value': '74.81'}, {'value': '76.87'}, {'value': '79.31'}, {'value': '68.29'}, {'value': '68.31'}, {'value': '68.64'}, {'value': '68.41'}, {'value': '68.67'}, {'value': '68.23'}, {'value': '69.02'}, {'value': '69.25'}], 'units': 'J$\\cdot$mol$^{-1}$$\\cdot$K$^{-1}$'}]",J kg$^{-1}$ K$^{-1}$,,,,,,,,,,,,,,,,,,,,,,
2270,MgAl2O4,[{'name': 'NIST_SRD-30'}],['Magnesium aluminate'],[{'name': 'Hot Pressing'}],"[{'citation': 'Fracture of Polycrystalline MgAl2O4, R.L. Stewart and R.C. Bradt, Journal of the American Ceramic Society, Vol. 63 11, pp. 619-623 (1980), published by American Ceramic Society.'}]",,,,,,,,,,,,Mg-Al-O,,,,,,,,,,,,,,,,,,,,,,,,,Polycrystalline,,,,,,,,,,,,,,,,,,,,,,,,,,,,,,,,,,,,,,,,,,,,,,,,,,,,,,,,,,,,,,,,,,,,,,,,,,,,,,,,,,,,,104,"[{'name': 'Temperature', 'scalars': [{'value': '23'}], 'units': '$^{\\circ}$C'}]",GPa,,,,,,,,,,,,,,,,,,,,,,,,,,,,,,,,
2271,Al2O3,[{'name': 'NIST_SRD-30'}],['Alumina'],[{'name': 'Sintering'}],"[{'citation': 'Corrosion of Aluminum Oxide in Acids and Caustic Solutions, W. Genthe and H. Hausner, Berichte der Deutshen Keramischen Gesellschaft, Vol. 67 1, pp. 6-10 (1990), published by Deutsche Keramische Gesellschaft e.V..'}]",,,,,,,,,,,,Al-O,,,,,,,,,,,,,,,,,,,,,,,,,Polycrystalline,,,,,,,,,,,,,,,,,,,,,,,,,,,,,,,,,,,,,,,,,,,,,,,,,,,,,,,,,MgO,"[{'name': 'Amount of Impurity', 'scalars': [{'value': '530'}, {'value': '20'}, {'value': '80'}, {'value': '120'}], 'units': 'ppm'}, {'name': 'Sample Number', 'scalars': [{'value': 'A-S 3.0'}]}]",,,,,,,,,,,,,,,,,,,,,,,,,,,,,,,,,,,,,,,,,,,,,,,,,,,,,,,,,,,,,
2272,TiB2,[{'name': 'NIST_SRD-30'}],['Titanium diboride'],,"[{'citation': 'Microstructure and Material Properties of SiC-TiB2 Particulate Composites, C.H. McMurtry, W.D.G. Boecker, S.G. Seshadri, J.S. Zanghi, and J.E. Garnier, American Ceramic Society Bulletin, Vol. 66 2, pp. 325-329 (1987), published by American Ceramic Society.'}]",,,,,,,,,,,,Ti-B,,,,,,,,,,,,,,,,,,,,,,,,,Polycrystalline,,,,,,,,,,,,,,,,,,,,,,,,,,,,,,,,,,,,,,,,,,,,,,,,,,,,,,,,,,,,,,,,,,,,,,,,,,,,,,,,,,,,,,,,,,,,,,,,,,,,,,,,,,,,,4.6,"[{'name': 'Temperature Range', 'scalars': [{'minimum': '23', 'maximum': '700'}], 'units': '$^{\\circ}$C'}]",x10$^{-6}$,,,,,,,,
2273,Y2O3.xSiC,[{'name': 'NIST_SRD-30'}],['Yttria composite'],[{'name': 'Hot Pressing'}],"[{'citation': 'Oxidation-Induced Toughening and Strengthening of Y2O3/SiC Nanocomposites, M. Yoshimura, T. Ohji, and K. Niihara, Journal of the American Ceramic Society, Vol. 80 3, pp. 797-799 (1997), published by American Ceramic Society.'}]",,,,,,,,,,,,Y-O:SiC,,,,,,,,,,,,,,,,,,,,,,,,,Polycrystalline,,,,5.03,"[{'name': 'Volume Fraction of SiC', 'scalars': [{'value': '0'}, {'value': '5'}], 'units': '%'}]",,,g cm$^{-3}$,,,,,,,,,,,,,,,,,,,,,,,,,,,,,,,,,,,,,,,,,,,,,,,,,,,,,,,,,,,,,,,,,,,,,,,,,,,,,,,,,,,,,,,,,,,,,,,,,,,,,,,,,,,,,,,
2274,Y3Al5O12,[{'name': 'NIST_SRD-30'}],['Yttrium aluminum garnet (YAG)'],[{'name': 'Crystal Growth'}],"[{'citation': 'High-Temperature Creep of Yttrium-Aluminium Garnet Single Crystals, S. Karato, Z. Wang, and K. Fujino, Journal of Materials Science, Vol. 29, pp. 6458-6462 (1994), published by Chapman and Hall.'}]",,,,,,,,,,,,Y-Al-O,,,,,,,,,,,,,,,,,,160,,,"[{'name': 'Temperature', 'scalars': [{'value': '1893'}, {'value': '1893'}, {'value': '1893'}, {'value': '1893'}, {'value': '1893'}, {'value': '1913'}, {'value': '1913'}, {'value': '1913'}, {'value': '1933'}, {'value': '1933'}, {'value': '1933'}, {'value': '1963'}, {'value': '1963'}, {'value': '1963'}, {'value': '1963'}], 'units': 'K'}, {'name': 'Applied Stress', 'scalars': [{'value': '201'}, {'value': '226'}, {'value': '275'}, {'value': '310'}, {'value': '328'}, {'value': '189'}, {'value': '270'}, {'value': '316'}, {'value': '230'}, {'value': '264'}, {'value': '324'}, {'value': '175'}, {'value': '261'}, {'value': '294'}, {'value': '313'}], 'units': 'MPa'}]",10$^{-9}$ s$^{-1}$,,,Single Crystal,,,,,,,,,,,,,,,,,,,,,,,,,,,,,,,,,,,,,,,,,,,,,,,,,,,,,,,,,,,,,,,,,MIMports,,,,,,,,,,,,,,,,,,,,,,,,,,,,,,,,,,,,,,,,,,,,,,,,,,,,,,
2275,SiC,[{'name': 'NIST_SRD-30'}],['Silicon carbide'],[{'name': 'Sintering'}],"[{'citation': 'Mechanical Property Evaluation at Elevated Temperature of Sintered $\\beta$-Silicon Carbide, M.J. Slavin and G.D. Quinn, International Journal of High Technology Ceramics, Vol. 2 1, pp. 47-63 (1986), published by Elsevier Applied Science.'}]",,,,,,,,,,,,Si-C,,,,,,,,,,,,,,,,,,,,,,,,,Polycrystalline,,,,3.05,"[{'name': 'Relative Density', 'scalars': [{'value': '96.7'}], 'units': '%'}, {'name': 'Sample Number', 'scalars': [{'value': '3'}]}]",,,g cm$^{-3}$,,,,,,,,,,,,,,,,,,,,,,,,,,,,,,,,,,,,,,,,,,,,,,,,,,,,,,,,,General Electric Company,,,,,,,,,,,,,,,,Plate,,,,,,,,,,,,,,,,,,,,,,,,,,,,,,,,,,,,,,
2276,Al2O3,[{'name': 'NIST_SRD-30'}],['Alumina'],,"[{'citation': 'Ultralow Load Indentation Hardness and Modulus of k- and $\\alpha$-Al2O3 CVD Coatings, E. Soderland, I. Reineck, and D.J. Rowcliffe, Journal of Materials Research, Vol. 9 7, pp. 1683-1692 (1994), published by Materials Research Society.'}]",,,,,,,,,,,,Al-O,,,,,,,,,,,,,,,,,,,,,,,,,Polycrystalline,,,,,,,,,,,,,,680,"[{'name': 'Load', 'scalars': [{'value': '10'}, {'value': '25'}, {'value': '50'}, {'value': '75'}, {'value': '100'}, {'value': '10'}, {'value': '25'}, {'value': '50'}, {'value': '75'}, {'value': '100'}], 'units': 'mN'}, {'name': 'Test Section', 'scalars': [{'value': 'bulk'}, {'value': 'bulk'}, {'value': 'bulk'}, {'value': 'bulk'}, {'value': 'bulk'}, {'value': 'taper'}, {'value': 'taper'}, {'value': 'taper'}, {'value': 'taper'}, {'value': 'taper'}]}, {'name': 'Specimen Form', 'scalars': [{'value': 'bulk'}, {'value': 'bulk'}, {'value': 'bulk'}, {'value': 'bulk'}, {'value': 'bulk'}, {'value': 'film'}, {'value': 'film'}, {'value': 'film'}, {'value': 'film'}, {'value': 'film'}]}, {'name': 'Material Phase', 'scalars': [{'value': '-'}, {'value': '-'}, {'value': '-'}, {'value': '-'}, {'value': 'k'}, {'value': 'k'}, {'value': 'k'}, {'value': 'k'}, {'value': 'k'}, {'value': 'k'}]}]",,,GPa,,,,,,,,,,,,,,,,,,,,,,,,,,,,,,,,,,,,,,,,,,,,,,,AB Sandvik Coromant,,,,,,,,,,,,,,,,,,,,,,,,,,,,,,,,,,,,,,,,,,,,,,,,,,,,,,
