Repository: ckborg/DSW2018

# DSW2018

## Description
Investigation of a structural ceramics database (WebSCD) curated by the National Institute of Standards and Technology (NIST).
3-week project as part of the UC Berkeley Data Science workshop (DSW2018).
[WebSCD]("https://srdata.nist.gov/CeramicDataPortal/scd")

## Results at-a-glance

~4000 material entries

Most represented mechanical properties: Elastic modulus, flexural strength, fracture toughness.

## Team members
[Prabudhya Bhattacharyya]("http://physics.berkeley.edu/people/graduate-student/prabudhya-bhattacharyya")

[Chris Bronner]("https://chrisbronner.com/")

[Steve Drapcho]("https://www.linkedin.com/in/steven-drapcho-2b939b149/")

File: NIST_CeramicDataSet.csv (part 60 of 103)
2277,NaAlSiO4,[{'name': 'NIST_SRD-30'}],['Nepheline'],,"[{'citation': 'Heat Capacity and Entropy of Rutile (TiO2) and Nepheline (NaAlSiO4), D. de Ligny, P. Richet, E.F. Westrum,Jr., and J. Roux, Physics and Chemistry of Minerals, Vol. 29, pp. 267-272 (2002), published by Springer-Verlag.'}]",9.9663,"[{'name': 'Axis', 'scalars': [{'value': 'a'}, {'value': 'c'}]}]",$\AA$,,,,,,,,,Na-Al-Si-O,,,,,,,,,,,,,,,,,,,,,,,,,Polycrystalline,,,,,,,,,,,,,,,,,,,,,,,,,,,,,,,,,,,,,,,,,,,,,,,,,,,,,,,,,,,,,,,,,,,,,,,,,,,,,,,,,,,,,,,,,,,,,,,,,,,,,,,,,,,,,,,,,,,,,,,
2278,ZrO2.xY2O3,[{'name': 'NIST_SRD-30'}],['Zirconia (TZP)'],[{'name': 'Sintering'}],"[{'citation': 'Evaluation of Japanese Yttria Tetragonal Zirconia Polycrystal (Y-TZP) Materials, J.J. Swab, Ceramic Engineering and Science Proceedings, Vol. 8 7, pp. 886-891 (1987), published by American Ceramic Society.'}]",,,,,,,,,,,,Zr-O:Y,,,,,,,,,,,,,,,,,,,,,,,,,Polycrystalline,,,,,,,,,,,,,,,,,,,,,,,,,,,,,,,,,,,,,,,,,,,,,,,,,,,,10.8,"[{'name': 'Oxidation Temperature', 'scalars': [{'value': '23'}, {'value': '1000'}, {'value': '1000'}], 'units': '$^{\\circ}$C'}, {'name': 'Oxidation Time', 'scalars': [{'value': '0'}, {'value': '100'}, {'value': '500'}], 'units': 'h'}, {'name': 'Test Temperature', 'scalars': [{'value': '23'}], 'units': '$^{\\circ}$C'}]",,,GPa,,,,,,,,,Koransha,,,,,,,,,,,,,,,,,,,,,,,,,,,,,,,,,,,,,,,,,,,,,,,,,,,,,,
2279,HfO2,[{'name': 'NIST_SRD-30'}],['Hafnia'],,"[{'citation': 'Axial Thermal Exapnsion of ZrO2 and HfO2 in the Range Room Temperature to 1400 °C, R.N. Patil and E.C. Subbarao, Journal of Applied Crystallography, Vol. 2, pp. 281-288 (1969), published by International Union of Crystallography.'}]",,,,,,,,,,,,Hf-O,,,,,,,,,,,,,,,,,,,,,,,,,Polycrystalline,,,,,,,,,,,,,,,,,,,,,,,,,,,,,,,,,,,,,,,,,,,,,,,,,,,,,,,,,,,,,,,,,Wah Chang Corporation,,,,,,,,,,,,,,,,,,,,,,,,,,,,,,,,,,,,,,,,,,,,9.34,"[{'name': 'Temperature Range', 'scalars': [{'minimum': '30', 'maximum': '1400'}], 'units': '$^{\\circ}$C'}, {'name': 'Phase', 'scalars': [{'value': 'Monoclinic'}]}, {'name': 'Axis', 'scalars': [{'value': 'a'}, {'value': 'b'}, {'value': 'c'}]}]",x10$^{-6}$,,,,,,,,
2280,Al2O3,[{'name': 'NIST_SRD-30'}],['Alumina'],[{'name': 'Hot Isostatic Pressing'}],"[{'citation': 'Weibull Characterization of Four Hipped/Posthipped Engineering Ceramics Between Room Temperature and 1500 °C, J. Kubler, Mechanische Charakterisierung von Hochleistungskeramik Festigkeitsunte, pp. 1-88 (1992), published by EMPA Swiss Federal Laboratories for Materials Testing and Research.'}]",,,,,,,,,,,,Al-O,,,,,,,,,,,,,,,,,,,,,,,,,Polycrystalline,,,,,,,,,,,,,,,,,,,,,,,,,,,,,,,,,,,,,,,,,,,,,,,,,,,,,,,,,,,,,,,,,,,,,,,,,,,,,,,,,,,,,,,,,,,,,,,,,,,,,,,,,,,,,,,,,,,8.21,"[{'name': 'Temperature', 'scalars': [{'value': '23'}], 'units': '$^{\\circ}$C'}]",,,
2281,Si3N4,[{'name': 'NIST_SRD-30'}],['Silicon nitride'],[{'name': 'Sintering'}],"[{'citation': 'Sintering Behavior and Properties of Si3N4 Sintered with Nitrogen-Rich Liquid in the System Y2O3-AlN-SiO2, P.K. Das and J. Mukerji, Advanced Ceramic Materials, Vol. 3 3, pp. 238-243 (1988), published by American Ceramic Society.'}]",,,,,,,,,,,,Si-N,,,,,,,,,,,,,,,,,,,,,,,,,Polycrystalline,,,,,,,,,,,,,,,,,,,,,,,,,,,,,,,,,3.9,"[{'name': 'Temperature', 'scalars': [{'value': '22'}], 'units': '$^{\\circ}$C'}, {'name': 'Density', 'scalars': [{'value': '3.06'}], 'units': 'g/cm$^{2}$'}, {'name': 'Crystallizing Treatment', 'scalars': [{'value': 'No'}, {'value': 'Yes'}]}, {'name': 'Sample Number', 'scalars': [{'value': 'JM4'}]}]",,,MPa m$^{1/2}$,,,,,,,,,,,,,,,,,,,,,,,,,,,,,,,,,,,,,,,,,,,,Bar,,,,,,,,,,,,,,,,,,,,,,,,,,,,,,,,,,,,,,
2282,B2O3,[{'name': 'NIST_SRD-30'}],['Boric oxide'],,"[{'citation': 'The Specific Heats at Low Temperatures of Crystalline Boric Oxide, Boron Carbide, and Silicon Carbide, K.K. Kelley, Journal of the American Chemical Society, Vol. 63, pp. 1137-1139 (1941), published by American Chemical Society.'}]",,,,,,,,,,,,B-O,,,,,,,,,,,,,,,,,,,,,,,,,Polycrystalline,,,,,,,,,,,,,,,,,,,,,,,,,,,,,,,,,,,,,,,,,,,,,,,,,,,,,,,,,,,,,,,,,,,,,,,,,,,,,,,,,,,,,,,,,,,,,,,101.8,"[{'name': 'Temperature', 'scalars': [{'value': '52.9'}, {'value': '56.3'}, {'value': '60.1'}, {'value': '64.3'}, {'value': '68.4'}, {'value': '72.7'}, {'value': '79.4'}, {'value': '82.7'}, {'value': '91.5'}, {'value': '101.8'}, {'value': '112.0'}, {'value': '122.2'}, {'value': '132.6'}, {'value': '143.2'}, {'value': '153.2'}, {'value': '163.7'}, {'value': '174.0'}, {'value': '183.8'}, {'value': '194.5'}, {'value': '204.3'}, {'value': '214.5'}, {'value': '224.3'}, {'value': '234.9'}, {'value': '244.7'}, {'value': '255.1'}, {'value': '265.6'}, {'value': '275.7'}, {'value': '285.6'}, {'value': '295.1'}], 'units': 'K'}, {'name': 'Molar Heat Capacity', 'scalars': [{'value': '7.091'}, {'value': '8.040'}, {'value': '9.220'}, {'value': '10.55'}, {'value': '11.82'}, {'value': '13.14'}, {'value': '15.11'}, {'value': '16.06'}, {'value': '18.47'}, {'value': '21.40'}, {'value': '24.06'}, {'value': '26.62'}, {'value': '29.20'}, {'value': '31.80'}, {'value': '34.00'}, {'value': '36.63'}, {'value': '38.80'}, {'value': '40.91'}, {'value': '43.17'}, {'value': '45.18'}, {'value': '47.10'}, {'value': '49.20'}, {'value': '51.25'}, {'value': '52.96'}, {'value': '54.97'}, {'value': '56.81'}, {'value': '58.40'}, {'value': '60.20'}, {'value': '61.58'}], 'units': 'J mol$^{-1}$ K$^{-1}$'}]",J kg$^{-1}$ K$^{-1}$,,,,,,,,,,,,,,,,,,,,,,
2283,ZrO2.xY2O3.yCeO2,[{'name': 'NIST_SRD-30'}],['Zirconia (TZP)'],,"[{'citation': 'Ceramic Technology Project Data Base:  September 1992 Summary Report, B.L.P. Keyes, ORNL Report Number:  ORNL/M-2775, pp. 1-171 (1992), published by Oak Ridge National Laboratory.'}]",,,,,,,,,,,,Zr-O:CeO,Y-TZP,,,,,,,,,,,,,,,,,,,,,,,,Polycrystalline,,,,,,,,,,,,,,,,,,,,,,,,,1164,"[{'name': 'Temperature', 'scalars': [{'value': '22'}], 'units': '$^{\\circ}$C'}, {'name': 'Heat Treatment', 'scalars': [{'value': '-'}]}, {'name': 'Specimen Number', 'scalars': [{'value': 'A'}]}]",,,MPa,,,,,,,,,,,,,,,,,,,,,,,,,,,,,,,,,,,,Norton Company,,,,,,,,,,,,,,,,,,,,,,,,,,,,,,,,,,,,,,,,,,,,,,,,,,,,,,
2284,MgAl2O4,[{'name': 'NIST_SRD-30'}],['Magnesium aluminate'],[{'name': 'Hot Pressing'}],"[{'citation': 'The Toughness of Polycrystalline MgAl2O4, M. Sakai, R.C. Bradt, and A.S. Kobayashi, Journal of the Ceramic Society of Japan, Vol. 96 5, pp. 525-531 (1988), published by Ceramic Society of Japan.'}]",,,,,,,,,,,,Mg-Al-O,,,,,,,,,,,,,,,,,,,,,,,,,Polycrystalline,,,,,,,,,,,,,,,,,,,,,,,,,,,,,,,,,1.91,"[{'name': 'Grain Size', 'scalars': [{'value': '1'}, {'value': '18'}, {'value': '48'}, {'value': '98'}, {'value': '300'}], 'units': '$\\mu$m'}]",,,MPa m$^{1/2}$,,,,,,,,,,,,,,,,,,,,,,,,,,,,Coors Ceramics,,,,,,,,,,,,,,,,,,,,,,,,,,,,,,,,,,,,,,,,,,,,,,,,,,,,,,
2285,AlN,[{'name': 'NIST_SRD-30'}],['Aluminum nitride'],[{'name': 'Sintering'}],"[{'citation': 'Elastic Properties of Aluminum Nitride, D. Gerlich, S.L. Dole, and G.A. Slack, Journal of Physics and Chemistry of Solids, Vol. 47 5, pp. 437-441 (1986), published by Pergamon Press.'}]",,,,,,,,,,,,Al-N,,,,,,,,,,,,,,,,,,,,,,,,,Polycrystalline,,,,,,,,,,,,,,,,,,,,,,,,,,,,,,,,,,,,,,,,,,,,,,,,,,,,,,,,,,,,,,,,,,,,,,,,,,0.179,"[{'name': 'Temperature', 'scalars': [{'value': '23'}], 'units': '$^{\\circ}$C'}]",,,,,,,,,,,,,,,,,,,,,,,,,,,,,,,,,,,,,,,,,,,,
2286,HfN,[{'name': 'NIST_SRD-30'}],['Hafnium nitride'],[{'name': 'Hot Isostatic Pressing'}],"[{'citation': 'Mechanical Properties and Oxidation Behaviour of HIPed Hafnium Nitride Ceramics, M. Desmaison-Brut, J. Montintin, F. Valin and M. Boncoeur, Journal of the European Ceramic Society, Vol. 13, pp. 379-386 (1994), published by Elsevier Science Limited.'}]",,,,,,,,,,,,Hf-N,,,,,,,,,,,,,,,,,,,,,,,,,Polycrystalline,,,,,,,,,,,,,,,,,,,,,,,,,,,,,,,,,4.4,"[{'name': 'Porosity', 'scalars': [{'value': '4.7'}, {'value': '5.2'}, {'value': '5.7'}, {'value': '10.9'}, {'value': '12.8'}, {'value': '14.4'}], 'units': '%'}]",,,MPa m$^{1/2}$,,,,,,,,,,,,,,,,,,,,,,,,,,,,,,,,,,,,,,,,,,,,,,,,,,,,,,,,,,,,,,,,,,,,,,,,,,,,,,,,,,
2287,L2O3,[{'name': 'NIST_SRD-30'}],['Lutetium oxide'],[{'name': 'Sintering'}],"[{'citation': 'Elastic Properties of Polycrystalline Thulium Oxide and Lutetium Oxide from 20 °C to 1000 °C, W.R. Manning and O. Hunter,Jr., Journal of the American Ceramic Society, Vol. 53 5, pp. 279-280 (1970), published by American Ceramic Society.'}]",,,,,,,,,,,,Lu-O,,,,,,,,,,,,,,,,,,,,,,,,,Polycrystalline,,,,,,,,,,,,,,178.3,"[{'name': 'Temperature', 'scalars': [{'value': '20'}, {'value': '82'}, {'value': '146'}, {'value': '227'}, {'value': '308'}, {'value': '372'}, {'value': '435'}, {'value': '517'}, {'value': '584'}, {'value': '625'}, {'value': '700'}, {'value': '783'}, {'value': '837'}, {'value': '883'}, {'value': '937'}, {'value': '996'}], 'units': '$^{\\circ}$C'}]",,,GPa,,,,,,,,,,,,,,,,,,,,,,,,,,,,,,,,,,,,,,,,,,,,,,,,,,,,,,,,,,,,,,,,,,,,,,,,,,,,,,,,,,,,,,,,,,,,,,,,,,,,,
2288,SiC,[{'name': 'NIST_SRD-30'}],['Silicon carbide'],,"[{'citation': 'Effects of Environment on the Mechanical Behavior of High-Performance Ceramics, G.A. Graves and N.L. Hecht, Report No. UDR-TR-94-136, pp. 1-138 (1995), published by University of Dayton Research Institute.'}]",,,,,,,,,,,,Si-C,,,,,,,,,,,,,,,,,,,,,,,,,Polycrystalline,,,,,,,,,,,,,,,,,,,,,,,,,431,"[{'name': 'Temperature', 'scalars': [{'value': '20'}, {'value': '1250'}, {'value': '1350'}, {'value': '1350'}, {'value': '20'}, {'value': '1250'}, {'value': '1350'}], 'units': '$^{\\circ}$C'}, {'name': 'Crosshead Speed', 'scalars': [{'value': '0.00004'}, {'value': '0.00004'}, {'value': '0.00004'}, {'value': '0.0004'}, {'value': '0.004'}, {'value': '0.004'}, {'value': '0.004'}], 'units': 'cm/s'}]",,,MPa,,,,,,,,,,,,,,,,,,,,,,,,,,,,,,,,,,,,Norton/TRW,,,,,,,,,,,,,,,,,,,,,,,,,,,,,,,,,,,,,,,,,,,,,,,,,,,,,,
2289,SiC.xTiB2,[{'name': 'NIST_SRD-30'}],['Silicon carbide composite'],[{'name': 'Hot Pressing'}],"[{'citation': 'Effects of Additive Amount on Microstructure and Fracture Toughness of SiC-TiB2 Composites, K.S. Cho, H.J. Choi, J.G. Lee, and Y.W. Kim, Ceramics International, Vol. 24, pp. 299-305 (1998), published by Elsevier Science Ltd..'}]",,,,,,,,,,,,Si-C:TiB,,,,,,,,,,,,,,,,,,,,,,,,,Polycrystalline,,,,3.555,"[{'name': 'Annealing Time at 1950 $^{\\circ}$C', 'scalars': [{'value': '0'}, {'value': '2'}, {'value': '6'}, {'value': '12'}], 'units': 'h'}, {'name': 'Relative Density', 'scalars': [{'value': '97.3'}, {'value': '97.0'}, {'value': '96.9'}, {'value': '95.6'}], 'units': '%'}, {'name': 'Specimen Number', 'scalars': [{'value': 'ST1'}]}]",,,g cm$^{-3}$,,,,,,,,,,,,,,,,,,,,,,,,,,,,,,,,,,,,,,,,,,,,,,,,,,,,,,,,,,,,,,,,,,,,,,,,,,,,,,,,,,,,,,,,,,,,,,,,,,,,,,,,,,,,,,,
2290,Si3N4,[{'name': 'NIST_SRD-30'}],['Silicon nitride'],[{'name': 'Hot Pressing'}],"[{'citation': 'The Evaluation of Environmental Effects in Toughened Ceramics for Advanced Heat Engines Investigation of Selected SiC and Si3N4 Ceramics, N.L.Hecht, G.A.Graves, D.E.McCullum, A.P.Berens, S.Goodrich, J.D.Wolf, J.R.Hoenigman, P.Yaney, D.Grant, and S.Hilton, ORNL Report Number:  ORNL/Sub/84-00221/2, pp. 1-111 (1990), published by Oak Ridge National Laboratory.'}]",,,,,,,,,,,,Si-N,,,,,,,,,,,,,,,,,,,,,,,,,Polycrystalline,,,,,,,,,,,,,,,,,,,,,,,,,750,"[{'name': 'Range', 'scalars': [{'minimum': '450', 'maximum': '1100'}, {'minimum': '0', 'maximum': '600'}], 'units': 'MPa'}, {'name': 'Temperature', 'scalars': [{'value': '23'}, {'value': '1400'}], 'units': '$^{\\circ}$C'}]",,,MPa,,,,,,,,,,,,,,,,,,,,,,,,,,,,,,,,,,,,,,,,,,,,,,,,,,,,,,,,,,,,,,,,,,,,,,,,,,,,,,,,,,,,,,,,,,
2291,NbC,[{'name': 'NIST_SRD-30'}],['Niobium carbide'],[{'name': 'Sintering'}],"[{'citation': 'True Heat Capacity of Zirconium, Niobium, and Tantalum Carbides by a Pulse Method, I.I. Petrova and V.Y. Chekhovskoi, High Temperature, Vol. 16 6, pp. 1045-1050 (1979), published by Plenum Publishing Corporation.'}]",,,,,,,,,,,,Nb-C,,,,,,,,,,,,,,,,,,,,,,,,,Polycrystalline,,,,,,,,,,,,,,,,,,,,,,,,,,,,,,,,,,,,,,,,,,,,,,,,,,,,,,,,,,,,,,,,,,,,,,,,,,,,,,,,,,,,,,,,,,,,,,,531,"[{'name': 'Temperature', 'scalars': [{'value': '1700'}, {'value': '1770'}, {'value': '1850'}, {'value': '1930'}, {'value': '1980'}, {'value': '2045'}, {'value': '2170'}, {'value': '2245'}], 'units': 'K'}, {'name': 'Molar Heat Capacity', 'scalars': [{'value': '55.7'}, {'value': '56.1'}, {'value': '56.8'}, {'value': '57.1'}, {'value': '58.2'}, {'value': '57.7'}, {'value': '58.2'}, {'value': '58.2'}], 'units': 'J mol$^{-1}$ K$^{-1}$'}]",J kg$^{-1}$ K$^{-1}$,,,,,,,,,,,,,,,,,,,,,,
2292,C,[{'name': 'NIST_SRD-30'}],['Diamond (CVD)'],[{'name': 'Chemical Vapor Deposition'}],"[{'citation': 'Fracture Strength Measurement of Filament Assisted CVD Polycrystalline Diamond Films, G.F. Cardinale and C.J. Robinson, Journal of Materials Research, Vol. 7 6, pp. 1432-1437 (1992), published by Materials Research Society.'}]",,,,,,,,,,,,C,,,,,,,,,,,,,,,,,,,,,,,,,Polycrystalline,,,,,,,,,,,,,,,,,,,,,,,,,440,"[{'name': 'Aperture Radius', 'scalars': [{'value': '0.95'}], 'units': 'cm'}, {'name': 'Sample Thickness', 'scalars': [{'value': '12'}], 'units': '$\\mu$m'}, {'name': 'Grain Size', 'scalars': [{'value': '5.2'}], 'units': '$\\mu$m'}, {'name': 'Group/Sample Numbers', 'scalars': [{'value': 'I/A-28'}]}]",,,MPa,,,,,,,,,,,,,,,,,,,,,,,,,,,,,,,,,,,,,,,,,,,,,,,,,,,,,,,,,,,,,,,,,,,,,,,,,,,,,,,,,,,,,,,,,,
2293,BN,[{'name': 'NIST_SRD-30'}],['Boron nitride (cubic)'],[{'name': 'Hot Pressing'}],"[{'citation': 'Mechanical Properties of Polycrystalline Translucent Cubic Boron Nitride as Characterized by the Vickers Indentation Method, T. Taniguchi, M. Akaishi, and S. Yamaoka, Journal of the American Ceramic Society, Vol. 79 2, pp. 547-549 (1996), published by American Ceramic Society.'}]",,,,,,,,,,,,B-N,,,,,,,,,,,,,,,,,,,,,,,,,Polycrystalline,,,,,,,,,,,,,,,,,,,,,,,,,,,,,,,,,5.0,"[{'name': 'H/E', 'scalars': [{'value': '0.08'}]}, {'name': 'Vickers Load', 'scalars': [{'value': '9.8'}], 'units': 'N'}]",,,MPa m$^{1/2}$,,,,,,,,,,,,,,,,,,,,,,,,,,,,,,,,,,,,,,,,,,,,,,,,,,,,,,,,,,,,,,,,,,,,,,,,,,,,,,,,,,
2294,B4C,[{'name': 'NIST_SRD-30'}],['Boron carbide'],,"[{'citation': 'Investigation of Some Electrophysical Properties of Pyzolytic, V. S. Neshpor, V. P. Nikitin, and V. V. Rabotnov, Poroshkovaya Metallurgiya (Metallurgy of Powders) 11, pp. 62-68 (1968).'}]",,,,,,,,,,,,B-C,,,,,,,,,,,,,,,,,,,,,,,,,Polycrystalline,,,,,,,,,,,,,,,,,,,,,,3.4,"[{'name': 'Temperature', 'scalars': [{'value': '278'}, {'value': '385'}, {'value': '476'}, {'value': '667'}, {'value': '833'}], 'units': 'K'}]",Log10{$\Omega$$\cdot$cm},,,,,,,,,,,,,,,,,,,,,,,,,,,,,,,,,,,,,,,,,,,,,,,,,,,,,,,,,Plate,,,,,,,,,,,,,,,,,,,,,,,,,,,,,,,,,,,,,,
2295,ZrO2.xY2O3,[{'name': 'NIST_SRD-30'}],['Zirconia (PSZ)'],[{'name': 'Melt Processing'}],"[{'citation': 'The Elastic Constants and Interatomic Binding in Yttria-Stabilized Zirconia, N.G. Pace, G.A. Saunders, Z. Sumengen, and J.S. Thorp, Journal of Materials Science, Vol. 4, pp. 1106-1110 (1969), published by Chapman and Hall.'}]",,,,126,"[{'name': 'Temperature', 'scalars': [{'value': '77'}, {'value': '196'}, {'value': '77'}, {'value': '196'}], 'units': 'K'}, {'name': 'Mole Fraction of Y2O3', 'scalars': [{'value': '8'}, {'value': '8'}, {'value': '12'}, {'value': '12'}], 'units': '%'}]",,,GPa,,,,Zr-O:Y,,,,,,,,,,,,,,,,,,,,,,,,,Polycrystalline,,,,,,,,,,,,,,,,,,,,,,,,,,,,,,,,,,,,,,,,,,,,,,,,,,,,,,,,,,,,,,,,,,,,,,,,,,,,,,,,,,,,,,,,,,,,,,,,,,,,,,,,,,,,,,,,,,,,,,,
2296,SiC.xTiB2,[{'name': 'NIST_SRD-30'}],['Silicon carbide composite'],[{'name': 'Sintering'}],"[{'citation': 'Elastic Properties and Microcracking Behavior of Particulate Titanium Diboride-Silicon Carbide Composites, M.J. Pan, P.A. Hoffman, D.J. Green, and J.R. Hellmann, Journal of the American Ceramic Society, Vol. 80 3, pp. 692-698 (1997), published by American Ceramic Society.'}]",,,,,,,,,,,,Si-C:TiB,,,,,,,,,,,,,,,,,,,,,,,,,Polycrystalline,,,,,,,,,,,,,,413,"[{'name': 'Volume Fraction of TiB2', 'scalars': [{'value': '15'}], 'units': '%'}, {'name': 'Temperature', 'scalars': [{'value': '25'}, {'value': '100'}, {'value': '200'}, {'value': '300'}, {'value': '400'}, {'value': '500'}, {'value': '600'}, {'value': '700'}, {'value': '800'}, {'value': '900'}, {'value': '1000'}], 'units': '$^{\\circ}$C'}]",,,GPa,,,,,,,,,,,,,,,,,,,,,,,,,,,,,,,,,,,,,,,,,,,,,,,Carborundum Company,,,,,,,,,,,,,,,,,,,,,,,,,,,,,,,,,,,,,,,,,,,,,,,,,,,,,,
2297,ZrO2.xY2O3.yCeO2,[{'name': 'NIST_SRD-30'}],['Zirconia (TZP)'],,"[{'citation': 'Ceramic Technology Project Data Base:  September 1992 Summary Report, B.L.P. Keyes, ORNL Report Number:  ORNL/M-2775, pp. 1-171 (1992), published by Oak Ridge National Laboratory.'}]",,,,,,,,,,,,Zr-O:CeO,Y-TZP,,,,,,,,,,,,,,,,,,,,,,,,Polycrystalline,,,,,,,,,,,,,,,,,,,,,,,,,1035,"[{'name': 'Temperature', 'scalars': [{'value': '25'}, {'value': '300'}, {'value': '500'}, {'value': '700'}, {'value': '25'}, {'value': '300'}, {'value': '500'}, {'value': '700'}], 'units': '$^{\\circ}$C'}, {'name': 'Heat Treatment', 'scalars': [{'value': 'HIP'}, {'value': 'HIP'}, {'value': 'HIP'}, {'value': 'HIP'}, {'value': 'SINTERED'}, {'value': 'SINTERED'}, {'value': 'SINTERED'}, {'value': 'SINTERED'}]}, {'name': 'Specimen Number', 'scalars': [{'value': 'G'}]}]",,,MPa,,,,,,,,,,,,,,,,,,,,,,,,,,,,,,,,,,,,Norton Company,,,,,,,,,,,,,,,,,,,,,,,,,,,,,,,,,,,,,,,,,,,,,,,,,,,,,,
2298,3Al2O3.2SiO2.ySi6-xAlxOxN8-x,[{'name': 'NIST_SRD-30'}],['Mullite composite'],[{'name': 'Sintering'}],"[{'citation': 'Sintering, Hardness and Indentation Fracture Toughness (KIC) of Mullite and its Composite with 15 wt% X-Phase Sialon, C.C. Anya and A. Hendry, Journal of the European Ceramic Society, Vol. 13, pp. 247-256 (1994), published by Elsevier Science Ltd..'}]",,,,,,,,,,,,Al-Si-O:sialon,,,,,,,,,,,,,,,,,,,,,,,,,Polycrystalline,,,,,,,,,,,,,,,,,,,,,,,,,,,,,,,,,3.5,"[{'name': 'Processing Condition', 'scalars': [{'value': 'Milled'}, {'value': 'Milled'}, {'value': 'Unmilled'}]}, {'name': 'Density', 'scalars': [{'value': '3.10'}, {'value': '3.12'}, {'value': '2.98'}], 'units': 'g/cm$^{3}$'}, {'name': 'Grain Size', 'scalars': [{'value': '1.7', 'uncertainty': '1'}, {'value': '1.4', 'uncertainty': '1'}, {'value': '-'}], 'units': '$\\mu$m'}]",,,MPa m$^{1/2}$,,,,,,,,,,,,,,,,,,,,,,,,,,,,,,,,,,,,,,,,,,,,,,,,,,,,,,,,,,,,,,,,,,,,,,,,,,,,,,,,,,
2299,SiC,[{'name': 'NIST_SRD-30'}],['Silicon carbide'],[{'name': 'Reaction Bonding'}],"[{'citation': 'Test Methodology for Tubular Components, J.J. Mecholsky, J. Conway, and S.M. Wiederhorn, Projects Within the Center for Advanced Materials, pp. 124-151 (1988), edited by J.R. Hellmann and B.K. Kennedy, published by Center for Advanced Materials, Pennsylvania State University.'}]",,,,,,,,,,,,Si-C,SCRB210,,,,,,,,,,,,,,,,,,,,,,,,Polycrystalline,,,,,,,,,,,,,,,,,,,,,,,,,,,,,,,,,,,,,,,,,,,,,,,,,,,,,,,,,,,,,,,,,Coors Porcelain Company,,,,,,,,,,,,,,,,Bar,,,,,,,,,,,,,,,,,,,,,,,,,,,,,,,,,,23,"[{'name': 'Temperature', 'scalars': [{'value': '22'}], 'units': '$^{\\circ}$C'}]",,,
2300,ZrO2.wY2O3.x$\gamma$-Al2O3,[{'name': 'NIST_SRD-30'}],['Zirconia composite'],[{'name': 'Sintering'}],"[{'citation': 'Influence of $\\alpha$-Al2O3 and Na-$\\beta$-Al2O3 Additions on the Strength of Y2O3·Partially-Stabilized ZrO2, G.R. Liu, X.N. Huang, and P.S. Nicholson, American Ceramic Society Bulletin, Vol. 71 1, pp. 110-115 (1992), published by American Ceramic Society.'}]",,,,,,,,,,,,Zr-O:Al,,,,,,,,,,,,,,,,,,,,,,,,,,,,,,,,,,,,,,,,,,,,,,,,,,,,,,,,,,,,,,,,,,,,,,,,,,,,,,,,,,,,,,,,,,,,,,,,,,,,,,,,,,,,,,,,,Y2O3,"[{'name': 'Sintering Aid Molar Fraction', 'scalars': [{'value': '2.5'}], 'units': '%'}]",,,,,,,,,,,,,,,,,,,,,,,,,,,,,,
2301,Si3N4.xY2O3.yAl2O3,[{'name': 'NIST_SRD-30'}],['Silicon nitride'],[{'name': 'Sintering'}],"[{'citation': 'Fracture Mechanism Maps for Advanced Structural Ceramics Part 2: Sintered silicon nitride, G.D. Quinn and W.R. Braue, Journal of Materials Science, Vol. 25, pp. 4377-4392 (1990), published by Chapman and Hall.'}]",,,,,,,,,,,,Si-N:Al,SNW-1000,,,,,,,,,,,,,,,,,,,,,,,,Polycrystalline,,,,,,,,,,,,,,,,,,,,,,,,,585,"[{'name': 'Temperature', 'scalars': [{'value': '23'}, {'value': '800'}, {'value': '1000'}, {'value': '1100'}, {'value': '1200'}, {'value': '1300'}], 'units': '$^{\\circ}$C'}]",,,MPa,,,,,,,,,,,,,,,,,,,,,,,,,,,,,,,,,,,,GTE,,,,,,,,,,,,,,,,,,,,,,,,,,,,,,,,,,,,,,,,,,,,,,,,,,,,,,
2302,MgO,[{'name': 'NIST_SRD-30'}],['Magnesia'],[{'name': 'Sintering'}],"[{'citation': 'Youngs Modulus of Various Refractory Materials as a Function of Temperature, J.B. Wachtman,Jr. and D.G. Lam,Jr., Journal of the American Ceramic Society, Vol. 42 5, pp. 254-260 (1959), published by American Ceramic Society.'}]",,,,,,,,,,,,Mg-O,,,,,,,,,,,,,,,,,,,,,,,,,Polycrystalline,,,,,,,,,,,,,,294.9,"[{'name': 'Temperature', 'scalars': [{'value': '23'}, {'value': '100'}, {'value': '200'}, {'value': '300'}, {'value': '400'}, {'value': '500'}, {'value': '600'}, {'value': '700'}, {'value': '800'}, {'value': '900'}, {'value': '1000'}, {'value': '1100'}, {'value': '1150'}, {'value': '1200'}, {'value': '1225'}, {'value': '1275'}, {'value': '1300'}, {'value': '1325'}], 'units': '$^{\\circ}$C'}]",,,GPa,,,,,,,,,,,,,,,,,,,,,,,,,,,,,,,,,,,,,,,,,,,,,,,,,,,,,,,,,,,,,,,,,,,,,,,,,,,,,,,,,,,,,,,,,,,,,,,,,,,,,
2303,TiB2.xTaB2.yCoB.zZrO2,[{'name': 'NIST_SRD-30'}],['Titanium diboride composite'],[{'name': 'Hot Pressing'}],"[{'citation': 'Studies of the Mechanical Properties of TiB2-6%TaB2-1%CoB-x%mZrO2, V. C. Kokabi, K. Shobu and T. Watanabe, Journal of the European Ceramic Society, Vol. 17, pp. 885-890 (1997), published by Elsevier Science Ltd..'}]",,,,,,,,,,,,Ti-B:ZrO,,,,,,,,,,,,,,,,,,,,,,,,,Polycrystalline,,,,,,,,,,,,,,,,,,,,,,,,,,,,,,,,,4.6,"[{'name': 'Test Type', 'scalars': [{'value': 'IF'}, {'value': 'IF'}, {'value': 'IF'}, {'value': 'IF'}, {'value': 'SENB'}, {'value': 'SENB'}, {'value': 'SENB'}, {'value': 'SENB'}]}, {'name': 'Mass Fraction of ZrO2', 'scalars': [{'value': '0'}, {'value': '20'}, {'value': '30'}, {'value': '40'}, {'value': '0'}, {'value': '20'}, {'value': '30'}, {'value': '40'}], 'units': '%'}]",,,MPa m$^{1/2}$,,,,,,,,,,,,,,,,,,,,,,,,,,,,,,,,,,,,,,,,,,,,,,,,,,,,,,,,,,,,,,,,,,,,,,,,,,,,,,,,,,
2304,ZrO2.xCeO2,[{'name': 'NIST_SRD-30'}],['Zirconia (TZP)'],[{'name': 'Sintering'}],"[{'citation': 'Strength, Fracture Toughness and Vickers Hardness of CeO2-Stabilized Tetragonal ZrO2 Polycrystals (Ce-TZP), K. Tsukuma and M. Shimada, Journal of Materials Science, Vol. 20, pp. 1178-1184 (1985), published by Chapman and Hall.'}]",5.114,"[{'name': 'Mole Fraction of CeO2', 'scalars': [{'value': '7.0'}, {'value': '7.0'}, {'value': '8.6'}, {'value': '8.6'}, {'value': '9.5'}, {'value': '9.5'}, {'value': '10.8'}, {'value': '10.8'}, {'value': '11.0'}, {'value': '11.0'}, {'value': '12.2'}, {'value': '12.2'}, {'value': '15.8'}, {'value': '15.8'}], 'units': '%'}, {'name': 'Temperature', 'scalars': [{'value': '23'}], 'units': '$^{\\circ}$C'}, {'name': 'Axis', 'scalars': [{'value': 'a'}, {'value': 'c'}, {'value': 'a'}, {'value': 'c'}, {'value': 'a'}, {'value': 'c'}, {'value': 'a'}, {'value': 'c'}, {'value': 'a'}, {'value': 'c'}, {'value': 'a'}, {'value': 'c'}, {'value': 'a'}, {'value': 'c'}]}]",$\AA$,,,,,,,,,Zr-O:CeO,,,,,,,,,,,,,,,,,,,,,,,,,Polycrystalline,,,,,,,,,,,,,,,,,,,,,,,,,,,,,,,,,,,,,,,,,,,,,,,,,,,,,,,,,,,,,,,,,,,,,,,,,,,,,,,,,,,,,,,,,,,,,,,,,,,,,,,,,,,,,,,,,,,,,,,
2305,ZrB2,[{'name': 'NIST_SRD-30'}],['Zirconium diboride'],,"[{'citation': 'Melting Points, Crystallographic Transformation, and Thermodynamic Values, M.E. Schlesinger, Engineered Materials Handbook, Vol. 4, pp. 883-891 (1991), edited by S.J. Schneider, Jr., published by ASM International.'}]",,,,,,,,,,,,Zr-B,,,,,,,,,,,,,,,,,,,,,,,,,,,,,,,,,,,,,,,,,,,,,,,,,,,,,,,,,,,,,,,,,,,,,,,,,,,,,,,,,,,,,,,,,,,,,,,,,,,,,,,,,,,,,,,,,,,,,,,,480,"[{'name': 'Temperature', 'scalars': [{'value': '23'}, {'value': '100'}, {'value': '500'}, {'value': '1000'}, {'value': '1500'}, {'value': '2000'}], 'units': '$^{\\circ}$C'}]",J kg$^{-1}$ K$^{-1}$,,,,,,,,,,,,,,,,,,,,,,
2306,ZrO2.xMgO,[{'name': 'NIST_SRD-30'}],['Zirconia (PSZ)'],[{'name': 'Sintering'}],"[{'citation': 'The Effects of Notch Width on the SENB Toughness for Oxide Ceramics, J. Wang, W.M. Rainforth, T. Wadsworth, and R. Stevens, Journal of the European Ceramic Society, Vol. 10, pp. 21-31 (1992), published by Elsevier Science Limited.'}]",,,,,,,,,,,,Zr-O:MgO,,,,,,,,,,,,,,,,,,,,,,,,,Polycrystalline,,,,,,,,,,,,,,,,,,,,,,,,,,,,,,,,,,,,,,,,,,50,"[{'name': 'Specimen Number', 'scalars': [{'value': 'I'}]}]",,,$\mu$m,,,,,,,,,,,,,,,,,,,,,,,,,,,,,,,,,,,,,,,,,,,,,,,,,,,,,,,,,,,,,,,,,,,,,,,,,
2307,Si3N4.xY2O3.yLaO2.zAl2O3,[{'name': 'NIST_SRD-30'}],['Silicon nitride composite'],,"[{'citation': 'Ceramic Technology Project Data Base:  September 1992 Summary Report, B.L.P. Keyes, ORNL Report Number:  ORNL/M-2775, pp. 1-171 (1992), published by Oak Ridge National Laboratory.'}]",,,,,,,,,,,,Si-N:Al,,,,,,,,,,,,,,,,,,,,,,,,,Polycrystalline,,,,,,,,,,,,,,,,,,,,,,,,,1052,"[{'name': 'Temperature', 'scalars': [{'value': '22'}], 'units': '$^{\\circ}$C'}, {'name': 'Specimen Number', 'scalars': [{'value': 'B'}]}]",,,MPa,,,,,,,,,,,,,,,,,,,,,,,,,,,,,,,,,,,,,,,,,,,,,,,,,,,,,,,,,,,,,,,,,,,,,,,,,,,,,,,,,,,,,,,,,,
2308,Si3N4.xCeO2.yTiC.zSiC,[{'name': 'NIST_SRD-30'}],['Silicon nitride composite'],[{'name': 'Hot Pressing'}],"[{'citation': 'Effect of Silicon Carbide Whisker and Titanium Carbide Particulate Additions on the Friction and Wear Behavior of Silicon Nitride, C.R. Blanchard and R.A. Page, Journal of the American Ceramic Society, Vol. 73 11, pp. 3442-3452 (1990), published by American Ceramic Society.'}]",,,,,,,,,,,,Si-N:CeO,,,,,,,,,,,,,,,,,,,,,,,,,Polycrystalline,,,,,,,,,,,,,,,,,,,,,,,,,,,,,,,,,,,,,,,,,,,,,,,,,,,,,,,,,,,,,,,,,,,,,,,,Si3N4,"[{'name': 'Mass Fraction of Phase', 'scalars': [{'value': '(1-x-y)$\\cdot$0.94'}, {'value': '(1-x-y)$\\cdot$0.06'}, {'value': 'x'}, {'value': 'y'}]}]",,,,,,,,,,,,,,,,,,,,,,,,,,,,,,,,,,,,,,,,,,,,,,
2309,Si6-xAlxOxN8-x,[{'name': 'NIST_SRD-30'}],['Sialon'],,"[{'citation': 'Engineering Properties of Nitrides, S. Hampshire, Engineered Materials Handbook, Vol. 4, pp. 812-820 (1991), edited by S.J. Schneider, Jr., published by ASM International.'}]",,,,,,,,,,,,Si-Al-O-N,,,,,,,,,,,,,,,,,,,,,,,,,Polycrystalline,,,,,,,,,,,,,,,,,,,,,,,,,,,,,,,,,7.0,"[{'name': 'Temperature', 'scalars': [{'value': '23'}], 'units': '$^{\\circ}$C'}, {'name': 'Material Type', 'scalars': [{'value': 'Sialon'}]}]",,,MPa m$^{1/2}$,,,,,,,,,,,,,,,,,,,,,,,,,,,,,,,,,,,,,,,,,,,,,,,,,,,,,,,,,,,,,,,,,,,,,,,,,,,,,,,,,,
2310,Al4+2xSi2-2xO10-x.yZrO2,[{'name': 'NIST_SRD-30'}],['Mullite composite'],[{'name': 'Sintering'}],"[{'citation': 'High-Temperature Characterization of Reaction-Sintered Mullite-Zirconia Composites, P. Descamps, S. Sakaguchi, M. Poorteman, and F. Cambier, Journal of the American Ceramic Society, Vol. 74 10, pp. 2476-2481 (1991), published by American Ceramic Society.'}]",,,,,,,,,,,,Al-Si-O:ZrO,,,,,,,,,,,,,,,640,"[{'name': 'Temperature Range', 'scalars': [{'minimum': '1275', 'maximum': '1325'}], 'units': '$^{\\circ}$C'}, {'name': 'Sample Number', 'scalars': [{'value': 'URQ-MZ'}]}]",kJ mol$^{-1}$,,,,,,,,Polycrystalline,,,,,,,,,,,,,,,,,,,,,,,,,,,,,,,,,,,,,,,,,,,,,,,,,,,,,,,,,,,,,,,,,,,,,,,,,,,,,,,,,,,,,,,,,,,,,,,,,,,,,,,,,,,,,,,,,,,,,,,
2311,B4C,[{'name': 'NIST_SRD-30'}],['Boron carbide'],[{'name': 'Sintering'}],"[{'citation': 'Electrophysical Properties of Polycrystallic Boron Carbide, P. S. Kisly, B. L. Grabchuk, and L. S. Golubyak, Electronnaya Tecknika, Ser. Materiali (Electronic Tecknic) 8, pp. 67-72 (1977).'}]",,,,,,,,,,,,B-C,,,,,,,,,,,,,,,,,,,,,,,,,Polycrystalline,,,,,,,,,,,,,,,,,,,,,,-1.0,"[{'name': 'Temperature', 'scalars': [{'value': '100'}, {'value': '133'}, {'value': '200'}, {'value': '400'}, {'value': '1429'}, {'value': '1667'}, {'value': '2000'}, {'value': '2222'}, {'value': '2500'}], 'units': 'K'}]",Log10{$\Omega$$\cdot$cm},,,,,,,,,,,,,,,,,,,,,,,,,,,,,,,,,,,,,,,,,,,,,,,,,,,,,,,,,Plate,,,,,,,,,,,,,,,,,,,,,,,,,,,,,,,,,,,,,,
2312,3Al2O3.2SiO2,[{'name': 'NIST_SRD-30'}],['Mullite'],[{'name': 'Sintering'}],"[{'citation': 'The Synthesis, Microstructure and Physical Properties of High Purity Mullite, B.L. Metcalfe and J.H. Sant, Transactions of the British Ceramic Society, Vol. 74, pp. 193-201 (1975), published by British Ceramic Society.'}]",,,,,,,,,,,,Al-Si-O,,,,,,,,,,,,,,,,,,,,,,,,,Polycrystalline,,,,,,,,,,,,,,,,,,,,,,,,,46,"[{'name': 'Relative Density', 'scalars': [{'value': '79'}, {'value': '79'}, {'value': '94'}, {'value': '90'}, {'value': '93'}, {'value': '96'}, {'value': '97'}, {'value': '97'}, {'value': '96'}, {'value': '98'}], 'units': '%'}]",,,MPa,,,,,,,,,,,,,,,,,,,,,,,,,,,,,,,,,,,,,,,,,,,,,,,,,,,,,,,,,,,,,,,,,,,,,,,,,,,,,,,,,,,,,,,,,,
2313,Si3N4.xMgO,[{'name': 'NIST_SRD-30'}],['Silicon nitride'],[{'name': 'Sintering'}],"[{'citation': 'Effect of Surface Condition on the Flexural Strength of Sintered Silicon Nitride, J.E.O. Ovri and T.J. Davies, Journal of Materials Science Letters, Vol. 6, pp. 849-850 (1987), published by Chapman and Hall.'}]",,,,,,,,,,,,Si-N:MgO,,,,,,,,,,,,,,,,,,,,,,,,,Polycrystalline,,,,,,,,,,,,,,,,,,,,,,,,,,,,,,,,,,,,,,,,,,,,,,,,,,,,,,,,,,,,,,,,,,,,,,,,,,,,,,,,,Bar,,,,,,,,,,,,,,,,,,,,,,,,,,,,,,,,,,,,589,"[{'name': 'Temperature', 'scalars': [{'value': '23'}], 'units': '$^{\\circ}$C'}, {'name': 'Diamond Lapped', 'scalars': [{'value': 'no'}, {'value': 'yes'}]}]",MPa
2314,Si3N4,[{'name': 'NIST_SRD-30'}],['Silicon nitride'],[{'name': 'Hot Isostatic Pressing'}],"[{'citation': 'Unlubricated Sliding Friction and Wear of Various Si3N4 Pairs Between 22 °C and 1000 °C, A. Skopp, M. Woydt, and K.H. Habig, Tribology International, Vol. 23 3, pp. 189-199 (1990), published by Butterworth-Heinemann Ltd.'}]",,,,,,,,,,,,Si-N,FX-950,,,,,,,,,,,,,,,,,,,,,,,,Polycrystalline,,,,,,,,,,,,,,,,,,,,,,,,,,,,,,,,,,,,,,,,,,,,,,,,,,,,,,,,,,,,,,,,,Toshiba,,,,,,,,,,,,,,,,,,,,,,,,,,,,,,,,,,,,,,,,,,,,3.6,"[{'name': 'Temperature Range', 'scalars': [{'minimum': '22', 'maximum': '1000'}], 'units': '$^{\\circ}$C'}]",x10$^{-6}$,,,,,,,,
2315,Si3N4.xY2O3,[{'name': 'NIST_SRD-30'}],['Silicon nitride'],[{'name': 'Reaction Bonding'}],"[{'citation': 'Fracture of Yttria-Doped, Sintered Reaction-Bonded Silicon Nitride, R.K. Govila, J.A. Mangels, and J.R. Baer, Journal of the American Ceramic Society, Vol. 68 7, pp. 413-418 (1985), published by American Ceramic Society.'}]",,,,,,,,,,,,Si-N:Y,,,,,,,,,,,,,,,,,,,,,,,,,Polycrystalline,,,,,,,,,,,,,,,,,,,,,,,,,696,"[{'name': 'Test Temperature', 'scalars': [{'value': '20'}, {'value': '500'}, {'value': '800'}, {'value': '1000'}, {'value': '1200'}, {'value': '1300'}, {'value': '1400'}, {'value': '20'}, {'value': '20'}, {'value': '20'}, {'value': '20'}], 'units': '$^{\\circ}$C'}, {'name': 'Oxidation Temperature', 'scalars': [{'value': '-'}, {'value': '-'}, {'value': '-'}, {'value': '-'}, {'value': '-'}, {'value': '-'}, {'value': '-'}, {'value': '700'}, {'value': '1000'}, {'value': '1200'}, {'value': '1400'}], 'units': '$^{\\circ}$C'}]",,,MPa,,,,,,,,,,,,,,,,,,,,,,,,,,,,,,,,,,,,,,,,,,,,,,,,,,,,Bar,,,,,,,,,,,,,,,,,,,,,,,,,,,,,,,,,,,,,,
2316,B4C,[{'name': 'NIST_SRD-30'}],['Boron carbide'],[{'name': 'Hot Pressing'}],"[{'citation': 'Complex Investigation of Hot-Pressed Boron Carbide, G.A. Gogotsi, Y.L. Groushevsky, O.B. Dashevskaya, Y.G. Gogotsi, and V.A. Lavrenko, Journal of the Less-Common Metals, Vol. 117, pp. 225-230 (1986), published by Elsevier Sequoia.'}]",,,,,,,,,,,,B-C,,,,,,,,,,,,,,,,,,,,,,,,,Polycrystalline,,,,,,,,,,,,,,,,,,,,,,,,,,,,,,,,,,,,,,,,,,,,,,,,,,,,,,,,,,,,,,,,,,,,,,,,,,,,,,,,,,,,,,,,,,13.3,"[{'name': 'Temperature', 'scalars': [{'value': '23'}], 'units': '$^{\\circ}$C'}, {'name': 'Mode', 'scalars': [{'value': 'Longitudinal'}]}]",km/s,,,,,,,,,,,,,,,,,,,,,,,,,,,
2317,Si3N4.xYb2O3.ySiC,[{'name': 'NIST_SRD-30'}],['Silicon nitride composite'],[{'name': 'Hot Pressing'}],"[{'citation': 'Oxidation and Strength Retention of Monolithic Si3N4 and Nanocomposite Si3N4-SiC with Yb2O3 as a Sintering Aid, H. Park, H.W. Kim, and H.E. Kim, Journal of the American Ceramic Society, Vol. 81 8, pp. 2130-2134 (1998), published by American Ceramic Society.'}]",,,,,,,,,,,,Si-N:Yb,,,,,,,,,,,,,,,,,,,,,,,,,Polycrystalline,,,,,,,,,,,,,,,,,,,,,,,,,1137,"[{'name': 'Volume Fraction of SiC', 'scalars': [{'value': '0'}, {'value': '0'}, {'value': '0'}, {'value': '0'}, {'value': '0'}, {'value': '0'}, {'value': '0'}, {'value': '0'}, {'value': '0'}, {'value': '0'}, {'value': '0'}, {'value': '0'}, {'value': '0'}, {'value': '0'}, {'value': '0'}, {'value': '0'}, {'value': '5'}, {'value': '5'}, {'value': '5'}, {'value': '5'}, {'value': '20'}, {'value': '20'}, {'value': '20'}, {'value': '20'}], 'units': '%'}, {'name': 'Mass Fraction of Yb2O3', 'scalars': [{'value': '8'}, {'value': '8'}, {'value': '8'}, {'value': '8'}, {'value': '14'}, {'value': '14'}, {'value': '14'}, {'value': '14'}, {'value': '16'}, {'value': '16'}, {'value': '16'}, {'value': '16'}, {'value': '14'}, {'value': '14'}, {'value': '14'}, {'value': '14'}, {'value': '14'}, {'value': '14'}, {'value': '14'}, {'value': '14'}, {'value': '14'}, {'value': '14'}, {'value': '14'}, {'value': '14'}], 'units': '%'}, {'name': 'Oxidation Temperature', 'scalars': [{'value': '-'}, {'value': '1200'}, {'value': '1400'}, {'value': '1500'}, {'value': '-'}, {'value': '1200'}, {'value': '1400'}, {'value': '1500'}, {'value': '-'}, {'value': '1200'}, {'value': '1400'}, {'value': '1500'}, {'value': '-'}, {'value': '1200'}, {'value': '1400'}, {'value': '1500'}, {'value': '-'}, {'value': '1200'}, {'value': '1400'}, {'value': '1500'}, {'value': '-'}, {'value': '1200'}, {'value': '1400'}, {'value': '1500'}], 'units': '$^{\\circ}$C'}]",,,MPa,,,,,,,,,,,,,,,,,,,,,,,,,,,,,,,,,,,,,,,,,,,,,,,,,,,,,,,,,,,,,,,,,,,,,,,,,,,,,,,,,,,,,,,,,,
2318,ZrO2.xY2O3,[{'name': 'NIST_SRD-30'}],['Zirconia (TZP)'],,"[{'citation': 'Evaluation of Japanese Yttria Tetragonal Zirconia Polycrystal (Y-TZP) Materials, J.J. Swab, Ceramic Engineering and Science Proceedings, Vol. 8 7, pp. 886-891 (1987), published by American Ceramic Society.'}]",,,,,,,,,,,,Zr-O:Y,,,,,,,,,,,,,,,,,,,,,,,,,Polycrystalline,,,,,,,,,,,,,,,,,,,,,,,,,,,,,,,,,,,,,,,,,,,,,,,,,,,,11.1,"[{'name': 'Oxidation Temperature', 'scalars': [{'value': '23'}, {'value': '1000'}, {'value': '1000'}], 'units': '$^{\\circ}$C'}, {'name': 'Oxidation Time', 'scalars': [{'value': '0'}, {'value': '100'}, {'value': '500'}], 'units': 'h'}, {'name': 'Test Temperature', 'scalars': [{'value': '23'}], 'units': '$^{\\circ}$C'}]",,,GPa,,,,,,,,,AC Sparkplug,,,,,,,,,,,,,,,,,,,,,,,,,,,,,,,,,,,,,,,,,,,,,,,,,,,,,,
2319,Si3N4.xSiC,[{'name': 'NIST_SRD-30'}],['Silicon nitride composite'],[{'name': 'Hot Isostatic Pressing'}],"[{'citation': 'Mechanical Properties of Hot Isostatically Pressed Si3N4 and Si3N4/SiC composites, O. Unal, J.J. Petrovic, and T.E. Mitchell, Journal of Materials Research, Vol. 8 3, pp. 626-634 (1993), published by Materials Research Society.'}]",,,,,,,,,,,,Si-N:SiC,,,,,,,,,,,,,,,,,,,,,,,,,Polycrystalline,,,,,,,,,,,,,,,,,,,,,,,,,,,,,,,,,,,,,,,,,,,,,,,,,,,,23,"[{'name': 'Temperature', 'scalars': [{'value': '20'}, {'value': '200'}, {'value': '400'}, {'value': '600'}, {'value': '800'}, {'value': '1000'}, {'value': '1200'}, {'value': '1400'}], 'units': '$^{\\circ}$C'}]",,,GPa,,,,,,,,,,,,,,,,,,,,,,,,,,,,,,,,,,,,,,,,,,,,,,,,,,,,,,,,,,,,,,,
2320,Si6-xAlxOxN8-x,[{'name': 'NIST_SRD-30'}],['Sialon'],[{'name': 'Sintering'}],"[{'citation': 'Elastic Properties, Hardness and Indentation Fracture Toughness of $\\beta$-Sialons, J. Piekarczyk, J. Lis, and J. Bialoskorski, Key Engineering Materials, Vol. 89, pp. 541-546 (1994), published by Trans Tech Publications, Switzerland.'}]",,,,,,,,,,,,Si-Al-O-N,,,,,,,,,,,,,,,,,,,,,,,,,Polycrystalline,,,,,,,,,,,,,,,,,,,,,,,,,,,,,,,,,,,,,,,,,,,,,,,,,,,,13.6,"[{'name': 'x of Alx', 'scalars': [{'value': '1'}, {'value': '2'}, {'value': '3'}, {'value': '4'}], 'units': 'formula units'}]",,,GPa,,,,,,,,,,,,,,,,,,,,,,,,,,,,,,,,,,,,,,,,,,,,,,,,,,,,,,,,,,,,,,,
2321,Si3N4.xSiC,[{'name': 'NIST_SRD-30'}],['Silicon nitride composite'],[{'name': 'Hot Isostatic Pressing'}],"[{'citation': 'Mechanical Properties of Hot Isostatically Pressed Si3N4 and Si3N4/SiC composites, O. Unal, J.J. Petrovic, and T.E. Mitchell, Journal of Materials Research, Vol. 8 3, pp. 626-634 (1993), published by Materials Research Society.'}]",,,,,,,,,,,,Si-N:SiC,,,,,,,,,,,,,,,,,,,,,,,,,Polycrystalline,,,,,,,,,,,,,,,,,,,,,,,,,,,,,,,,,,,,,,,,,,,,,,,,,,,,,,,,,,,,,,,,,,,,,,,,Si3N4,"[{'name': 'Volume Fraction of Phase', 'scalars': [{'value': '80'}, {'value': '20'}], 'units': '%'}]",,,,,,,,,,,,,,,,,,,,,,,,,,,,,,,,,,,,,,,,,,,,,,
2322,xAlN.(1-x)Al2O3,[{'name': 'NIST_SRD-30'}],['Aluminum oxynitride (ALON)'],[{'name': 'Hot Pressing'}],"[{'citation': 'Physical and Mechanical Properties of AlN-Al2O3 Ceramic Bodies Prepared by Hot-Pressing, R. Kieffer, W. Wruss, and B. Willer, Revue Internationale des Hautes Temperatures et des Refractaires, Vol. 13, pp. 97-107 (1976), published by Masson.'}]",,,,,,,,,,,,Al-O-N,,,,,,,,,,,,,,,,,,,,,,,,,Polycrystalline,,,,,,,,,,,,,,,,,,,,,,,,,,,,,,,,,,,,,,,,,,,,,,,,,,,,10.6,"[{'name': 'Mole Fraction of Al2O3', 'scalars': [{'value': '10'}, {'value': '20'}, {'value': '30'}, {'value': '40'}, {'value': '50'}, {'value': '60'}, {'value': '70'}, {'value': '80'}, {'value': '90'}], 'units': '%'}]",,,GPa,,,,,,,,,,,,,,,,,,,,,,,,,,,,,,,,,,,,,,,,,,,,,,,,,,,,,,,,,,,,,,,
2323,SiC.xBaO.yC,[{'name': 'NIST_SRD-30'}],['Silicon carbide'],[{'name': 'Hot Pressing'}],"[{'citation': 'Properties of Hot-Pressed Barium-Doped SiC, T. Sakai and N. Hirosaki, Journal of Materials Science Letters, Vol. 5 1, pp. 43-44 (1986), published by Chapman and Hall.'}]",,,,,,,,,,,,"SiC:BaO,C",,,,,,,,,,,,,,,,,,,,,,,,,Polycrystalline,,,,,,,,,,,,,,,,,,,,,,,,,216,"[{'name': 'Temperature', 'scalars': [{'value': '22'}], 'units': '$^{\\circ}$C'}, {'name': 'Mass Fraction of BaO', 'scalars': [{'value': '5'}], 'units': '%'}, {'name': 'Mass Fraction of free C', 'scalars': [{'value': '1'}], 'units': '%'}]",,,MPa,,,,,,,,,,,,,,,,,,,,,,,,,,,,,,,,,,,,,,,,,,,,,,,,,,,,Disk,,,,,,,,,,,,,,,,,,,,,,,,,,,,,,,,,,,,,,
2324,SiO2,[{'name': 'NIST_SRD-30'}],['Silica'],,"[{'citation': 'Melting Points, Crystallographic Transformation, and Thermodynamic Values, M.E. Schlesinger, Engineered Materials Handbook, Vol. 4, pp. 883-891 (1991), edited by S.J. Schneider, Jr., published by ASM International.'}]",,,,,,,,,,,,Si-O,,,,,,,,,,,,,,,,,,,,,,,,,,,,,,,,,,,,,,,,,,,,,,,,,,,,,,,,,,,,,,,,,,,,,,,,,,,,,,,,,,,,,,,,,,,,,,,,,,,,,,,,,,,,,,,,,,,,,,,,1053,"[{'name': 'Temperature', 'scalars': [{'value': '20'}, {'value': '100'}, {'value': '500'}, {'value': '1000'}, {'value': '1500'}, {'value': '2000'}], 'units': '$^{\\circ}$C'}]",J kg$^{-1}$ K$^{-1}$,,,,,,,,,,,,,,,,,,,,,,
2325,SiC,[{'name': 'NIST_SRD-30'}],['Silicon carbide'],[{'name': 'Sintering'}],"[{'citation': 'Molten Salt Corrosion of SiC:  Pitting Mechanism, N.S. Jacobson and J.L. Smialek, NASA TM-87143, pp. 1-16 (1985), published by National Aeronautics and Space Administration.'}]",,,,,,,,,,,,Si-C,,,,,,,,,,,,,,,,,,,,,,,,,Polycrystalline,,,,,,,,,,,,,,,,,,,,,,,,,400,"[{'name': 'Temperature', 'scalars': [{'value': '1000'}], 'units': '$^{\\circ}$C'}, {'name': 'Environment', 'scalars': [{'value': 'air'}, {'value': 'Na2SO4/SO3'}, {'value': 'Na2CO3/CO2'}, {'value': 'Na2SO4/air'}]}]",,,MPa,,,,,,,,,,,,,,,,,,,,,,,,,,,,,,,,,,,,Carborundum Company,,,,,,,,,,,,,,,,,,,,,,,,,,,,,,,,,,,,,,,,,,,,,,,,,,,,,,
2326,Al2O3.xSiO2.yB2O3,[{'name': 'NIST_SRD-30'}],['Alumina composite'],,"[{'citation': 'Ceramic Oxide Fibers:  Building Blocks for New Applications, T.L. Tompkins, Ceramic Industry, Vol. 144 4, pp. 45-50 (1995), published by Business News Publishing Co..'}]",,,,,,,,,,,,Al-O:B,Nextel 312,,,,,,,,,,,,,,,,,,,,,,,,Polycrystalline,,,,,,,,,,,,,,,,,,,,,,,,,,,,,,,,,,,,,,,,,,,,,,,,,,,,,,,,,,,,,,,,,3M Company,,,,,,,,,,,,,,,,,,,,,,,,,,,,,,,,,,,,,,,,,,,,3,"[{'name': 'Temperature Range', 'scalars': [{'minimum': '25', 'maximum': '500'}], 'units': '$^{\\circ}$C'}]",x10$^{-6}$,,,,,,,,
