Repository: ckborg/DSW2018

# DSW2018

## Description
Investigation of a structural ceramics database (WebSCD) curated by the National Institute of Standards and Technology (NIST).
3-week project as part of the UC Berkeley Data Science workshop (DSW2018).
[WebSCD]("https://srdata.nist.gov/CeramicDataPortal/scd")

## Results at-a-glance

~4000 material entries

Most represented mechanical properties: Elastic modulus, flexural strength, fracture toughness.

## Team members
[Prabudhya Bhattacharyya]("http://physics.berkeley.edu/people/graduate-student/prabudhya-bhattacharyya")

[Chris Bronner]("https://chrisbronner.com/")

[Steve Drapcho]("https://www.linkedin.com/in/steven-drapcho-2b939b149/")

File: NIST_CeramicDataSet.csv (part 61 of 103)
2327,Si3N4,[{'name': 'NIST_SRD-30'}],['Silicon nitride'],[{'name': 'Sintering'}],"[{'citation': 'The Evaluation of Environmental Effects in Toughened Ceramics for Advanced Heat Engines Investigation of Selected SiC and Si3N4 Ceramics, N.L.Hecht, G.A.Graves, D.E.McCullum, A.P.Berens, S.Goodrich, J.D.Wolf, J.R.Hoenigman, P.Yaney, D.Grant, and S.Hilton, ORNL Report Number:  ORNL/Sub/84-00221/2, pp. 1-111 (1990), published by Oak Ridge National Laboratory.'}]",,,,,,,,,,,,Si-N,,,,,,,,,,,,,,,,,,,,,,,,,Polycrystalline,,,,,,,,,,,,,,,,,,,,,,,,,415,"[{'name': 'Range', 'scalars': [{'minimum': '275', 'maximum': '840'}, {'minimum': '0', 'maximum': '700'}], 'units': 'MPa'}, {'name': 'Temperature', 'scalars': [{'value': '23'}, {'value': '1400'}], 'units': '$^{\\circ}$C'}]",,,MPa,,,,,,,,,,,,,,,,,,,,,,,,,,,,,,,,,,,,,,,,,,,,,,,,,,,,,,,,,,,,,,,,,,,,,,,,,,,,,,,,,,,,,,,,,,
2328,ZrO2.xY2O3,[{'name': 'NIST_SRD-30'}],['Zirconia'],[{'name': 'Melt Processing'}],"[{'citation': 'High-Temperature Creep of Some Single Crystal Oxides, G.S. Corman, Ceramic Engineering and Science Proceedings, Vol. 12 9, pp. 1745-1766 (1991), published by American Ceramic Society.'}]",,,,,,,,,,,,Zr-O:Y,,,,,,,,,,,,,,,,,,,3.86,"[{'name': 'Stress Range', 'scalars': [{'minimum': '12.5', 'maximum': '100'}], 'units': 'MPa'}, {'name': 'Temperature Range', 'scalars': [{'minimum': '1650', 'maximum': '1850'}], 'units': '$^{\\circ}$C'}, {'name': 'Crystal Direction', 'scalars': [{'value': '100'}, {'value': '110'}, {'value': '111'}]}]",,,,,Single Crystal,,,,,,,,,,,,,,,,,,,,,,,,,,,,,,,,,,,,,,,,,,,,,,,,,,,,,,,,,,,,,,,,,,,,,,,,,,,,,,,,,,,,,,,,,,,,,,,,,,,,,,,,,,,,,,,,,,,,,,,
2329,HfO2,[{'name': 'NIST_SRD-30'}],['Hafnia'],[{'name': 'Hot Pressing'}],"[{'citation': 'Structural Analysis of Orthorhombic Hafnia by Neutron Powder Diffraction, O. Ohtaka, T. Yamanaka, S. Kume, N. Hara, H. Asano, and F. Izumi, Journal of the American Ceramic Society, Vol. 78 1, pp. 233-237 (1995), published by American Ceramic Society.'}]",10.0177,"[{'name': 'Temperature', 'scalars': [{'value': '23'}], 'units': '$^{\\circ}$C'}, {'name': 'Axis', 'scalars': [{'value': 'a'}, {'value': 'b'}, {'value': 'c'}]}]",$\AA$,,,,,,,,,Hf-O,,,,,,,,,,,,,,,,,,,,,,,,,Polycrystalline,,,,,,,,,,,,,,,,,,,,,,,,,,,,,,,,,,,,,,,,,,,,,,,,,,,,,,,,,,,,,,,,,,,,,,,,,,,,,,,,,,,,,,,,,,,,,,,,,,,,,,,,,,,,,,,,,,,,,,,
2330,TiB2.xSi3N4,[{'name': 'NIST_SRD-30'}],['Titanium diboride'],[{'name': 'Hot Pressing'}],"[{'citation': 'Densification and Mechanical Properties of Titanium Diboride with Silicon Nitride as a Sintering Aid, J.H. Park, Y.H. Koh, H.E. Kim, C.S. Hwang, and E.S. Kang, Journal of the American Ceramic Society, Vol. 82 11, pp. 3037-3042 (1999), published by American Ceramic Society.'}]",,,,,,,,,,,,Ti-B:Si,,,,,,,,,,,,,,,,,,,,,,,,,Polycrystalline,,,,,,,,,,,,,,,,,,,,,,,,,393,"[{'name': 'Mass Fraction of Si3N4', 'scalars': [{'value': '0.0'}, {'value': '2.5'}, {'value': '5.0'}, {'value': '10.0'}], 'units': '%'}]",,,MPa,,,,,,,,,,,,,,,,,,,,,,,,,,,,,,,,,,,,,,,,,,,,,,,,,,,,,,,,,,,,,,,,,,,,,,,,,,,,,,,,,,,,,,,,,,
2331,SiC,[{'name': 'NIST_SRD-30'}],['Silicon carbide'],[{'name': 'Reaction Bonding'}],"[{'citation': 'Test Metodology for Tubular Components, J.C. Conway, J.J. Mecholsky, and S.M. Wiederhorn, Projects Within the Center for Advanced Materials, pp. 201-276 (1990), edited by J.R. Hellmann and B.K. Kennedy, published by Center for Advanced Materials, Pennsylvania State University.'}]",,,,,,,,,,,,Si-C,SCRB210,265,"[{'name': 'Temperature', 'scalars': [{'value': '25'}, {'value': '800'}, {'value': '1000'}, {'value': '1200'}, {'value': '1300'}], 'units': '$^{\\circ}$C'}, {'name': 'Test Type', 'scalars': [{'value': 'O-ring'}]}]",,,GPa,,,,,,,,,,,,,,,,,,,Polycrystalline,,,,,,,,,,,,,,,,,,,,,,,,,,,,,,,,,,,,,,,,,,,,,,,,,,,,,,,,,,,,,,,,,Coors Porcelain Company,,,,,,,,,,,,,,,,Tube,,,,,,,,,,,,,,,,,,,,,,,,,,,,,,,,,,,,,,
2332,ZrO2.xCeO2,[{'name': 'NIST_SRD-30'}],['Zirconia (TZP)'],[{'name': 'Sintering'}],"[{'citation': 'Fracture Strength and Dynamic Elastic Modulus of Ce- and Er-TZP at Low Temperature, Z. Zhang, D. Jin, L. Li, Z. Tu, L. Zhao, P. Zhang, and J. Zhao, Journal of the American Ceramic Society, Vol. 78 9, pp. 2548-2550 (1995), published by American Ceramic Society.'}]",,,,,,,,,,,,Zr-O:CeO,,,,,,,,,,,,,,,,,,,,,,,,,Polycrystalline,,,,,,,,,,,,,,,,,,,,,,,,,,,,,,,,,,,,,,,,,,,,,,,,,,,,9.9,"[{'name': 'Additive', 'scalars': [{'value': 'CeO2'}]}, {'name': 'Mole Fraction of Additive', 'scalars': [{'value': '14.5'}, {'value': '15.5'}, {'value': '16.5'}], 'units': '%'}, {'name': 'Temperature', 'scalars': [{'value': '300'}], 'units': 'K'}, {'name': 'Density', 'scalars': [{'value': '5.774', 'uncertainty': '0.012'}, {'value': '5.687', 'uncertainty': '0.008'}, {'value': '5.687', 'uncertainty': '0.017'}], 'units': 'g/cm$^{3}$'}]",,,GPa,,,,,,,,,,,,,,,,,,,,,,,,,,,,,,,,,,,,,,,,,,,,,,,,,,,,,,,,,,,,,,,
2333,Si3N4,[{'name': 'NIST_SRD-30'}],['Silicon nitride'],,"[{'citation': 'Engineering Properties of Nitrides, S. Hampshire, Engineered Materials Handbook, Vol. 4, pp. 812-820 (1991), edited by S.J. Schneider, Jr., published by ASM International.'}]",,,,,,,,,,,,Si-N,,,,,,,,,,,,,,,,,,,,,,,,,Polycrystalline,,,,,,,,,,,,,,,,,,,,,,,,,900,"[{'name': 'Temperature', 'scalars': [{'value': '25'}, {'value': '1350'}], 'units': '$^{\\circ}$C'}, {'name': 'Material Type', 'scalars': [{'value': 'SSN'}]}]",,,MPa,,,,,,,,,,,,,,,,,,,,,,,,,,,,,,,,,,,,,,,,,,,,,,,,,,,,,,,,,,,,,,,,,,,,,,,,,,,,,,,,,,,,,,,,,,
2334,AlN,[{'name': 'NIST_SRD-30'}],['Aluminum nitride'],[{'name': 'Sintering'}],"[{'citation': 'Elevated Temperature Mechanical Properties of SiC-AlN Particulate Composites, S.A. Mariano, D. Friel, and I. Bar-On, Ceramic Engineering and Science Proceedings, Vol. 14, pp. 1077-1088 (1993), published by American Ceramic Society.'}]",,,,,,,,,,,,Al-N,,,,,,,,,,,,,,,,,,,,,,,,,Polycrystalline,,,,,,,,,,,,,,,,,,,,,,,,,391,"[{'name': 'Mass Fraction of SiC', 'scalars': [{'value': '0'}], 'units': '%'}, {'name': 'Temperature', 'scalars': [{'value': '25'}, {'value': '700'}, {'value': '1050'}], 'units': '$^{\\circ}$C'}]",,,MPa,,,,,,,,,,,,,,,,,,,,,,,,,,,,,,,,,,,,Cercom,,,,,,,,,,,,,,,,,,,,,,,,,,,,,,,,,,,,,,,,,,,,,,,,,,,,,,
2335,B4C,[{'name': 'NIST_SRD-30'}],['Boron carbide'],[{'name': 'Hot Pressing'}],"[{'citation': 'High Temperature Fracture of Boron Carbide:  Experiments and Simple Theoretical Models, G. De With, Journal of Materials Science, Vol. 19, pp. 457-466 (1984), published by Chapman and Hall.'}]",,,,,,,,,,,,B-C,Tetrabor,,,,,,,,,,,,,,,,,,,,,,,,Polycrystalline,,,,,,,,,,,,,,,,,,,,,,,,,,,,,,,,,,,,,,,,,,10,"[{'name': 'Relative Density', 'scalars': [{'value': '99.6'}], 'units': '%'}, {'name': 'Temperature', 'scalars': [{'value': '23'}], 'units': '$^{\\circ}$C'}]",,,$\mu$m,,,,,,,,,,,,,,,,,,,ESK,,,,,,,,,,,,,,,,,,,,,,,,,,,,,,,,,,,,,,,,,,,,,,,,,,,,,,
2336,NiO,[{'name': 'NIST_SRD-30'}],['Nickel oxide'],[{'name': 'Crystal Growth'}],"[{'citation': 'Thermal Constants for Ni, NiO, MgO, MnO and CoO at Low Temperatures, H. Watanabe, Thermochimica Acta, Vol. 218, pp. 365-372 (1993), published by Elsevier Science B.V..'}]",,,,,,,,,,,,Ni-O,,,,,,,,,,,,,,,,,,,,,,,,,Single Crystal,,,,,,,,,,,,,,,,,,,,,,,,,,,,,,,,,,,,,,,,,,,,,,,,,,,,,,,,,,,,,,,,,Earth Jewelry Corp.,,,,,,,,,,,,,,,,,,,,,,,,,,,,,,,,,,,,,,,,,0.3280,"[{'name': 'Temperature', 'scalars': [{'value': '135.7'}, {'value': '147.6'}, {'value': '159.3'}, {'value': '177.7'}, {'value': '187.7'}, {'value': '199.2'}, {'value': '206.7'}, {'value': '220.3'}, {'value': '229.0'}, {'value': '250.5'}, {'value': '263.9'}, {'value': '277.2'}, {'value': '294.8'}, {'value': '325.2'}, {'value': '349.8'}, {'value': '371.4'}, {'value': '397.3'}, {'value': '419.0'}, {'value': '450.0'}, {'value': '477.8'}], 'units': 'K'}]",cm$^{2}$ s$^{-1}$,,,,,,,,,,,
2337,BaTiO3.xCeO2.yTiO2,[{'name': 'NIST_SRD-30'}],['Barium titanate composite'],[{'name': 'Sintering'}],"[{'citation': 'The Microstructure Analysis of Cerium-Modified Barium Titanate Having Core-Shell Structured Grains, Y. Park and H.G. Kim, Ceramics International, Vol. 23, pp. 329-336 (1997), published by Elsevier Science Ltd..'}]",,,,,,,,,,,,Ba-Ti-O,,,,,,,,,,,,,,,,,,,,,,,,,Polycrystalline,,,,,,,,,,,,,,,,,,,,,,,,,,,,,,,,,,,,,,,,,,,,,,,,,,,,,,,,,,,,,,,,,,,,,,,,,,,,,,,,,,,,,,,,,,,,,,,,,,,,,,,,,,,,,3.3,"[{'name': 'Specimen', 'scalars': [{'value': 'C'}, {'value': 'C'}, {'value': 'C'}, {'value': 'C'}, {'value': 'C'}, {'value': 'C'}, {'value': 'C'}, {'value': 'C'}, {'value': 'C'}, {'value': 'C'}, {'value': 'C'}, {'value': 'C'}, {'value': 'C'}, {'value': 'C'}, {'value': 'C'}, {'value': 'C'}, {'value': 'C'}, {'value': 'C'}, {'value': 'C'}, {'value': 'C'}, {'value': 'C'}, {'value': 'C'}, {'value': 'C'}, {'value': 'C'}, {'value': 'C'}, {'value': 'C'}, {'value': 'C'}, {'value': 'C'}, {'value': 'C'}, {'value': 'C'}, {'value': 'C'}, {'value': 'C'}, {'value': 'C'}, {'value': 'C'}, {'value': 'C'}, {'value': 'C'}, {'value': 'C'}, {'value': 'C'}, {'value': 'C'}, {'value': 'C'}, {'value': 'C'}, {'value': 'D'}, {'value': 'D'}, {'value': 'D'}, {'value': 'D'}, {'value': 'D'}, {'value': 'D'}, {'value': 'D'}, {'value': 'D'}, {'value': 'D'}, {'value': 'D'}, {'value': 'D'}, {'value': 'D'}, {'value': 'D'}, {'value': 'D'}, {'value': 'D'}, {'value': 'D'}, {'value': 'D'}, {'value': 'D'}, {'value': 'D'}, {'value': 'D'}, {'value': 'D'}, {'value': 'D'}, {'value': 'D'}, {'value': 'D'}, {'value': 'D'}, {'value': 'D'}, {'value': 'D'}, {'value': 'D'}, {'value': 'D'}, {'value': 'D'}, {'value': 'D'}, {'value': 'D'}, {'value': 'D'}, {'value': 'D'}, {'value': 'D'}, {'value': 'D'}, {'value': 'E'}, {'value': 'E'}, {'value': 'E'}, {'value': 'E'}, {'value': 'E'}, {'value': 'E'}, {'value': 'E'}, {'value': 'E'}, {'value': 'E'}, {'value': 'E'}, {'value': 'E'}, {'value': 'E'}, {'value': 'E'}, {'value': 'E'}, {'value': 'E'}, {'value': 'E'}, {'value': 'E'}, {'value': 'E'}, {'value': 'E'}, {'value': 'E'}, {'value': 'E'}, {'value': 'E'}, {'value': 'E'}, {'value': 'E'}, {'value': 'E'}, {'value': 'E'}, {'value': 'E'}, {'value': 'E'}, {'value': 'E'}, {'value': 'E'}, {'value': 'E'}, {'value': 'E'}, {'value': 'E'}, {'value': 'E'}, {'value': 'E'}, {'value': 'E'}, {'value': 'E'}]}, {'name': 'Temperature', 'scalars': [{'value': '-100.0'}, {'value': '-90.0'}, {'value': '-85.0'}, {'value': '-86.3'}, {'value': '-83.3'}, {'value': '-81.8'}, {'value': '-82.3'}, {'value': '-81.3'}, {'value': '-80.3'}, {'value': '-78.7'}, {'value': '-77.2'}, {'value': '-76.7'}, {'value': '-76.2'}, {'value': '-73.7'}, {'value': '-70.0'}, {'value': '-60.0'}, {'value': '0.0'}, {'value': '3.9'}, {'value': '5.8'}, {'value': '7.1'}, {'value': '8.4'}, {'value': '9.6'}, {'value': '10.9'}, {'value': '10.9'}, {'value': '11.5'}, {'value': '12.8'}, {'value': '14.1'}, {'value': '20.0'}, {'value': '100.0'}, {'value': '125.0'}, {'value': '126.8'}, {'value': '127.7'}, {'value': '128.6'}, {'value': '129.1'}, {'value': '131.8'}, {'value': '132.3'}, {'value': '133.6'}, {'value': '134.5'}, {'value': '135.5'}, {'value': '136.8'}, {'value': '140.0'}, {'value': '-100.0'}, {'value': '-90.0'}, {'value': '-85.0'}, {'value': '-83.8'}, {'value': '-82.3'}, {'value': '-80.3'}, {'value': '-78.7'}, {'value': '-78.2'}, {'value': '-77.2'}, {'value': '-76.2'}, {'value': '-75.2'}, {'value': '-74.2'}, {'value': '-70.0'}, {'value': '-60.0'}, {'value': '0.0'}, {'value': '3.9'}, {'value': '7.7'}, {'value': '8.4'}, {'value': '9.6'}, {'value': '10.9'}, {'value': '12.2'}, {'value': '14.1'}, {'value': '20.0'}, {'value': '100.0'}, {'value': '125.0'}, {'value': '126.8'}, {'value': '127.7'}, {'value': '128.6'}, {'value': '129.1'}, {'value': '130.0'}, {'value': '131.4'}, {'value': '132.3'}, {'value': '133.6'}, {'value': '134.5'}, {'value': '135.5'}, {'value': '140.0'}, {'value': '-100.0'}, {'value': '-90.0'}, {'value': '-85.0'}, {'value': '-83.3'}, {'value': '-81.3'}, {'value': '-80.3'}, {'value': '-79.7'}, {'value': '-79.2'}, {'value': '-78.2'}, {'value': '-77.2'}, {'value': '-75.7'}, {'value': '-74.7'}, {'value': '-70.0'}, {'value': '-60.0'}, {'value': '0.0'}, {'value': '4.6'}, {'value': '5.8'}, {'value': '7.7'}, {'value': '9.6'}, {'value': '10.9'}, {'value': '11.5'}, {'value': '12.8'}, {'value': '13.4'}, {'value': '20.0'}, {'value': '100.0'}, {'value': '125.0'}, {'value': '125.5'}, {'value': '126.8'}, {'value': '127.7'}, {'value': '128.9'}, {'value': '129.8'}, {'value': '131'}, {'value': '131.9'}, {'value': '132.8'}, {'value': '133.7'}, {'value': '135.0'}, {'value': '140.0'}], 'units': '$^{\\circ}$C'}]",x10$^{-6}$,,,,,,,,
2338,Si3N4,[{'name': 'NIST_SRD-30'}],['Silicon nitride'],,"[{'citation': 'Engineering Properties of Nitrides, S. Hampshire, Engineered Materials Handbook, Vol. 4, pp. 812-820 (1991), edited by S.J. Schneider, Jr., published by ASM International.'}]",,,,,,,,,,,,Si-N,,,,,,,,,,,,,,,,,,,,,,,,,Polycrystalline,,,,,,,,,,,,,,,,,,,,,,,,,,,,,,,,,,,,,,,,,,,,,,,,,,,,,,,,,,,,,,,,,,,,,,,,,,,,,,,,,,,,,,,,,,,,,,,,,,,,,,,,,,,,,,,,,,,22,"[{'name': 'Temperature', 'scalars': [{'value': '23'}], 'units': '$^{\\circ}$C'}, {'name': 'Material Type', 'scalars': [{'value': 'HPSN'}]}]",,,
2339,AlN,[{'name': 'NIST_SRD-30'}],['Aluminum nitride'],[{'name': 'Hot Pressing'}],"[{'citation': 'High-Temperature Creep and Cavitation of Polycrystalline Aluminum Nitride, Z.C. Jou and A.V. Virkar, Journal of the American Ceramic Society, Vol. 73 7, pp. 1928-1935 (1990), published by American Ceramic Society.'}]",,,,,,,,,,,,Al-N,,,,,,,,,,,,,,,529,"[{'name': 'Grain Size', 'scalars': [{'value': '1.8'}, {'value': '4.0'}, {'value': '7.4'}, {'value': '12.0'}, {'value': '19.0'}], 'units': '$\\mu$m'}]",kJ mol$^{-1}$,,,,,,,,Polycrystalline,,,,,,,,,,,,,,,,,,,,,,,,,,,,,,,,,,,,,,,,,,,,,,,,,,,,,,,,,,,,,,,,,,,,,,,,,,,,,,,,,,,,,,,,,,,,,,,,,,,,,,,,,,,,,,,,,,,,,,,
2340,SiC,[{'name': 'NIST_SRD-30'}],['Silicon carbide'],[{'name': 'Chemical Vapor Deposition'}],"[{'citation': 'Thermal Properties of $\\beta$-SiC Epitaxial Layers Between 150 °C and 500 °C Measured by Using Microstructures, C. Wagner and G. Krotz, Diamond and Related Materials, Vol. 6, pp. 1338-1341 (1997), published by Elsevier Science S.A..'}]",,,,,,,,,,,,Si-C,,,,,,,,,,,,,,,,,,,,,,,,,Polycrystalline,,,,,,,,,,,,,,,,,,,,,,,,,,,,,,,,,,,,,,,,,,,,,,,,,,,,,,,,,,,,,,,,,,,,,,,,,,,,,,,,,,,,,,,,,,,,,,,,,,,,,,,207,"[{'name': 'Temperature', 'scalars': [{'value': '150'}, {'value': '200'}, {'value': '250'}, {'value': '300'}, {'value': '350'}, {'value': '400'}, {'value': '450'}], 'units': '$^{\\circ}$C'}]",W m$^{-1}$ K$^{-1}$,,,,,,,,,,,,,,
2341,ZrO2.0.5Tb2O3,[{'name': 'NIST_SRD-30'}],['Zirconia (cubic)'],[{'name': 'Sintering'}],"[{'citation': 'Elastic Properties of Hafnium and Zirconium Oxides Stabilized with Praseodymium or Terbium Oxide, S. L. Dole and O. Hunter,Jr., Journal of the American Ceramic Society, Vol. 66 3, pp. C-47-C-49 (1983), published by American Ceramic Society.'}]",,,,,,,,,,,,Zr-O:Tb,,,,,,,,,,,,,,,,,,,,,,,,,,,,,,,,,,,,,,,195.1,"[{'name': 'Volume Fraction of Porosity', 'scalars': [{'value': '0.051'}, {'value': '0.060'}, {'value': '0.077'}, {'value': '0.080'}, {'value': '0.097'}, {'value': '0.121'}, {'value': '0.051'}, {'value': '0.051'}, {'value': '0.051'}, {'value': '0.051'}, {'value': '0.051'}, {'value': '0.051'}, {'value': '0.051'}, {'value': '0.051'}, {'value': '0.051'}, {'value': '0.051'}, {'value': '0.051'}, {'value': '0.051'}, {'value': '0.051'}, {'value': '0.051'}, {'value': '0.051'}, {'value': '0.051'}, {'value': '0.051'}, {'value': '0.051'}, {'value': '0.051'}, {'value': '0.051'}, {'value': '0.051'}]}, {'name': 'Temperature', 'scalars': [{'value': '23'}, {'value': '23'}, {'value': '23'}, {'value': '23'}, {'value': '23'}, {'value': '23'}, {'value': '30'}, {'value': '96'}, {'value': '145'}, {'value': '186'}, {'value': '276'}, {'value': '301'}, {'value': '317'}, {'value': '406'}, {'value': '480'}, {'value': '580'}, {'value': '629'}, {'value': '720'}, {'value': '836'}, {'value': '919'}, {'value': '1026'}, {'value': '1150'}, {'value': '1233'}, {'value': '1340'}, {'value': '1439'}, {'value': '1537'}, {'value': '1636'}], 'units': '$^{\\circ}$C'}]",,,GPa,,,,,,,,,,,,,,,,,,,,,,,,,,,,,,,,,,,,,,,,,,,,,,,,,,,,,,,,,,,,,,,,,,,,,,,,,,,,,,,,,,,,,,,,,,,,,,,,,,,,,
2342,AlN,[{'name': 'NIST_SRD-30'}],['Aluminum nitride'],[{'name': 'Sintering'}],"[{'citation': 'Elevated Temperature Mechanical Properties of SiC-AlN Particulate Composites, S.A. Mariano, D. Friel, and I. Bar-On, Ceramic Engineering and Science Proceedings, Vol. 14, pp. 1077-1088 (1993), published by American Ceramic Society.'}]",,,,,,,,,,,,Al-N,,,,,,,,,,,,,,,,,,,,,,,,,Polycrystalline,,,,,,,,,,,,,,,,,,,,,,,,,,,,,,,,,2.9,"[{'name': 'Mass Fraction of SiC', 'scalars': [{'value': '0'}], 'units': '%'}, {'name': 'Temperature', 'scalars': [{'value': '25'}, {'value': '800'}, {'value': '1050'}], 'units': '$^{\\circ}$C'}]",,,MPa m$^{1/2}$,,,,,,,,,,,,,,,,,,,,,,,,,,,,Cercom,,,,,,,,,,,,,,,,,,,,,,,,,,,,,,,,,,,,,,,,,,,,,,,,,,,,,,
2343,Al2O3,[{'name': 'NIST_SRD-30'}],['Alumina'],[{'name': 'Sintering'}],"[{'citation': 'Flexure Strength of Advanced Structural Ceramics:  A Round Robin, G. Quinn, Journal of the American Ceramic Society, Vol. 73 8, pp. 2374-2384 (1990), published by American Ceramic Society.'}]",,,,,,,,,,,,Al-O,,,,,,,,,,,,,,,,,,,,,,,,,Polycrystalline,,,,3.968,"[{'name': 'Temperature', 'scalars': [{'value': '23'}], 'units': '$^{\\circ}$C'}]",,,g cm$^{-3}$,,,,,,,,,,,,,,,,,,,,,,,,,,,,,,,,,,,,,,,,,,,,,,,,,,,,,,,,,Coors Porcelain Company,,,,,,,,,,,,,,,,,,,,,,,,,,,,,,,,,,,,,,,,,,,,,,,,,,,,,,
2344,3Al2O3.2SiO2.xZrO2.wSiC,[{'name': 'NIST_SRD-30'}],['Mullite composite'],[{'name': 'Hot Pressing'}],"[{'citation': 'Thermal Diffusivity/Conductivity and Specific Heat of Mullite-Zirconia-Silicon Carbide Whisker Composites, L.M. Russell, K.Y. Donaldson, D.P.H. Hasselman, R. Ruh, and J.W. Adams, Journal of the American Ceramic Society, Vol. 79 10, pp. 2767-2770 (1996), published by American Ceramic Society.'}]",,,,,,,,,,,,Al-Si-O:ZrO,,,,,,,,,,,,,,,,,,,,,,,,,Polycrystalline,,,,,,,,,,,,,,,,,,,,,,,,,,,,,,,,,,,,,,,,,,,,,,,,,,,,,,,,,,,,,,,,,,,,,,,,,,,,,,,,,,,,,,,,,,,,,,,,,,,,,,,,,,0.0433,"[{'name': 'Measurement Direction', 'scalars': [{'value': 'Parallel'}, {'value': 'Parallel'}, {'value': 'Parallel'}, {'value': 'Parallel'}, {'value': 'Parallel'}, {'value': 'Parallel'}, {'value': 'Perpendicular'}, {'value': 'Perpendicular'}, {'value': 'Perpendicular'}, {'value': 'Perpendicular'}, {'value': 'Perpendicular'}, {'value': 'Perpendicular'}]}, {'name': 'Temperature', 'scalars': [{'value': '20'}, {'value': '203'}, {'value': '430'}, {'value': '606'}, {'value': '803'}, {'value': '995'}, {'value': '20'}, {'value': '207'}, {'value': '404'}, {'value': '610'}, {'value': '807'}, {'value': '995'}], 'units': '$^{\\circ}$C'}]",cm$^{2}$ s$^{-1}$,,,,,,,,,,,
2345,TiB2,[{'name': 'NIST_SRD-30'}],['Titanium diboride'],,"[{'citation': 'Engineering Properties of Borides, R.A. Cutler, Engineered Materials Handbook, Vol. 4, pp. 787-803 (1991), edited by S.J. Schneider, Jr., published by ASM International.'}]",3.030,"[{'name': 'Structure Type', 'scalars': [{'value': 'Hexagonal'}]}, {'name': 'Temperature', 'scalars': [{'value': '23'}], 'units': '$^{\\circ}$C'}, {'name': 'Axis', 'scalars': [{'value': 'a'}, {'value': 'c'}]}]",$\AA$,,,,,,,,,Ti-B,,,,,,,,,,,,,,,,,,,,,,,,,,,,,,,,,,,,,,,,,,,,,,,,,,,,,,,,,,,,,,,,,,,,,,,,,,,,,,,,,,,,,,,,,,,,,,,,,,,,,,,,,,,,,,,,,,,,,,,,,,,,,,,,,,,,,,,,,,,,,,,,
2346,ZrO2.xCeO2.yLaNbO4,[{'name': 'NIST_SRD-30'}],['Zirconia (TZP)'],[{'name': 'Sintering'}],"[{'citation': 'Effect of LaNbO4 Addition on the Mechanical Properties of Ceria-Tetragonal Zirconia Polycrystal Matrices, S. Maschio, G. Pezzotti, and O. Sbaizero, Journal of the European Ceramic Society, Vol. 18, pp. 1779-1785 (1998), published by Elsevier Science Ltd..'}]",,,,,,,,,,,,Zr-O:CeO,,,,,,,,,,,,,,,,,,,,,,,,,Polycrystalline,,,,,,,,,,,,,,,,,,,,,,,,,500,"[{'name': 'Mole Fraction of CeO2', 'scalars': [{'value': '10'}, {'value': '10'}, {'value': '10'}, {'value': '10'}, {'value': '10'}, {'value': '12'}, {'value': '12'}, {'value': '14'}, {'value': '14'}, {'value': '20'}, {'value': '20'}], 'units': '%'}, {'name': 'Volume Fraction of LaNbO4', 'scalars': [{'value': '0'}, {'value': '2.5'}, {'value': '5'}, {'value': '10'}, {'value': '15'}, {'value': '0'}, {'value': '15'}, {'value': '0'}, {'value': '15'}, {'value': '0'}, {'value': '15'}], 'units': '%'}, {'name': 'Relative Density', 'scalars': [{'value': '99.7'}, {'value': '99.4'}, {'value': '99.1'}, {'value': '99.1'}, {'value': '99.1'}, {'minimum': '98'}, {'value': '98.7'}, {'minimum': '98'}, {'value': '98.5'}, {'minimum': '98'}, {'value': '99.2'}], 'units': '%'}]",,,MPa,,,,,,,,,,,,,,,,,,,,,,,,,,,,,,,,,,,,,,,,,,,,,,,,,,,,,,,,,,,,,,,,,,,,,,,,,,,,,,,,,,,,,,,,,,
2347,SiC,[{'name': 'NIST_SRD-30'}],['Silicon carbide'],[{'name': 'Sintering'}],"[{'citation': 'Effects of Aluminum Additions on Densification and Mechanical Properties of $\\beta$-SiC, M.D. Vlajic, P. Pennachetti, and V.D. Krstic, Journal of the Canadian Ceramic Society, Vol. 61 3, pp. 198-202 (1992), published by Canadian Ceramic Society.'}]",,,,,,,,,,,,"Si-C:Al,B",,,,,,,,,,,,,,,,,,,,,,,,,Polycrystalline,,,,,,,,,,,,,,,,,,,,,,,,,,,,,,,,,3.9,"[{'name': 'Mass Fraction of Al', 'scalars': [{'value': '0.17'}, {'value': '0.37'}, {'value': '0.47'}, {'value': '0.58'}, {'value': '0.75'}], 'units': '%'}]",,,MPa m$^{1/2}$,,,,,,,,,,,,,,,,,,,,,,,,,,,,,,,,,,,,,,,,,,,,,,,,,,,,,,,,,,,,,,,,,,,,,,,,,,,,,,,,,,
2348,AlN.xY2O3.yCaO,[{'name': 'NIST_SRD-30'}],['Aluminum nitride'],[{'name': 'Sintering'}],"[{'citation': 'Pressureless Sintering of Aluminium Nitride: Effect of Concentration of Additives and Sintering Conditions on Properties, N.S. Raghavan, Materials Science and Engineering, Vol. A148, pp. 307-317 (1991), published by Elsevier Sequoia.'}]",,,,,,,,,,,,"Al-N:CaO,Y",,,,,,,,,,,,,,,,,,,,,,,,,Polycrystalline,,,,3.289,"[{'name': 'Mass Fraction of CaO', 'scalars': [{'value': '0'}, {'value': '0'}, {'value': '0'}, {'value': '0'}, {'value': '0'}, {'value': '0'}, {'value': '0'}, {'value': '0'}, {'value': '0'}, {'value': '0'}, {'value': '0'}, {'value': '0'}, {'value': '0'}, {'value': '0'}, {'value': '0'}, {'value': '0'}, {'value': '0'}, {'value': '3'}, {'value': '1.5'}, {'value': '0'}, {'value': '3'}, {'value': '1.5'}, {'value': '0'}, {'value': '0.75'}, {'value': '1.90'}, {'value': '3'}, {'value': '1.5'}, {'value': '0'}, {'value': '0.75'}, {'value': '1.90'}, {'value': '3'}, {'value': '1.5'}], 'units': '%'}, {'name': 'Mass Fraction of Y2O3', 'scalars': [{'value': '1'}, {'value': '1.5'}, {'value': '2'}, {'value': '3'}, {'value': '4'}, {'value': '1'}, {'value': '1.5'}, {'value': '3'}, {'value': '4'}, {'value': '1'}, {'value': '1.5'}, {'value': '3'}, {'value': '4'}, {'value': '3'}, {'value': '3'}, {'value': '3'}, {'value': '3'}, {'value': '0'}, {'value': '1.5'}, {'value': '3'}, {'value': '0'}, {'value': '1.5'}, {'value': '3'}, {'value': '0'}, {'value': '0'}, {'value': '0'}, {'value': '1.5'}, {'value': '3'}, {'value': '0'}, {'value': '0'}, {'value': '0'}, {'value': '1.5'}], 'units': '%'}, {'name': 'Sintering Temperature', 'scalars': [{'value': '1850'}, {'value': '1850'}, {'value': '1850'}, {'value': '1850'}, {'value': '1850'}, {'value': '1850'}, {'value': '1850'}, {'value': '1850'}, {'value': '1850'}, {'value': '1850'}, {'value': '1850'}, {'value': '1850'}, {'value': '1850'}, {'value': '1950'}, {'value': '1950'}, {'value': '1950'}, {'value': '1850'}, {'value': '1850'}, {'value': '1850'}, {'value': '1950'}, {'value': '1950'}, {'value': '1950'}, {'value': '1850'}, {'value': '1850'}, {'value': '1850'}, {'value': '1850'}, {'value': '1850'}, {'value': '1950'}, {'value': '1950'}, {'value': '1950'}, {'value': '1950'}, {'value': '1950'}], 'units': '$^{\\circ}$C'}, {'name': 'Source of Powder', 'scalars': [{'value': 'A'}, {'value': 'A'}, {'value': 'A'}, {'value': 'A'}, {'value': 'A'}, {'value': 'B'}, {'value': 'B'}, {'value': 'B'}, {'value': 'B'}, {'value': 'C'}, {'value': 'C'}, {'value': 'C'}, {'value': 'C'}, {'value': 'A'}, {'value': 'B'}, {'value': 'C'}, {'value': 'B'}, {'value': 'B'}, {'value': 'B'}, {'value': 'B'}, {'value': 'B'}, {'value': 'B'}, {'value': 'C'}, {'value': 'C'}, {'value': 'C'}, {'value': 'C'}, {'value': 'C'}, {'value': 'C'}, {'value': 'C'}, {'value': 'C'}, {'value': 'C'}, {'value': 'C'}]}]",,,g cm$^{-3}$,,,,,,,,,,,,,,,,,,,,,,,,,,,,,,,,,,,,,,,,,,,,,,,,,,,,,,,,,,,,,,,,,,,,,,,,,,,,,,,,,,,,,,,,,,,,,,,,,,,,,,,,,,,,,,,
2349,3Al2O3.2SiO2.xSiC,[{'name': 'NIST_SRD-30'}],['Mullite composite'],[{'name': 'Hot Pressing'}],"[{'citation': 'Creep of Hot-Pressed SiC Whisker Reinforced Mullite, R.D. Nixon, S. Chevacharoenkul, R.F. Davis, and T.N. Tiegs, Ceramic Transactions, Vol. 6, pp. 579-603 (1990), edited by S. Somiya, R.F. Davis, and J.A. Pask, published by American Ceramic Society.'}]",,,,,,,,,,,,Al-Si-O:SiC,,,,,,,,,,,,,,,,,,,1.95,"[{'name': 'Stress Range', 'scalars': [{'minimum': '102', 'maximum': '204'}], 'units': 'MPa'}, {'name': 'Temperature', 'scalars': [{'value': '1520'}], 'units': 'K'}, {'name': 'Sample Number', 'scalars': [{'value': 'MW2'}]}]",,,,,Polycrystalline,,,,,,,,,,,,,,,,,,,,,,,,,,,,,,,,,,,,,,,,,,,,,,,,,,,,,,,,,,,,,,,,,,,,,,,,,,,,,,,,,,,,,,,,,,,,,,,,,,,,,,,,,,,,,,,,,,,,,,,
2350,Pr6O11,[{'name': 'NIST_SRD-30'}],['Praseodymium oxide'],,"[{'citation': 'The Heat Content, Specific Heat and Entropy of La2O3, Pr6O11 and Nd2O3 Between 30 and 900°, J.O. Blomeke and W.T. Ziegler, Journal of the American Chemical Society, Vol. 73, pp. 5099-5102 (1951), published by American Chemical Society.'}]",,,,,,,,,,,,Pr-O,,,,,,,,,,,,,,,,,,,,,,,,,Polycrystalline,,,,,,,,,,,,,,,,,,,,,,,,,,,,,,,,,,,,,,,,,,,,,,,,,,,,,,,,,,,,,,,,,,,,,,,,,,,,,,,,,,,,,,,,,,,,,,,405.61,"[{'name': 'Temperature', 'scalars': [{'value': '384'}, {'value': '400'}, {'value': '450'}, {'value': '500'}, {'value': '550'}, {'value': '600'}, {'value': '650'}, {'value': '700'}, {'value': '750'}, {'value': '800'}, {'value': '850'}, {'value': '900'}, {'value': '950'}, {'value': '1000'}, {'value': '1050'}, {'value': '1100'}, {'value': '1150'}, {'value': '1171'}], 'units': 'K'}, {'name': 'Molar Heat Capacity', 'scalars': [{'value': '414.34'}, {'value': '418.17'}, {'value': '428.75'}, {'value': '437.88'}, {'value': '446.06'}, {'value': '453.60'}, {'value': '460.67'}, {'value': '467.42'}, {'value': '473.92'}, {'value': '480.24'}, {'value': '486.41'}, {'value': '492.47'}, {'value': '498.44'}, {'value': '504.34'}, {'value': '510.17'}, {'value': '515.97'}, {'value': '521.72'}, {'value': '524.12'}], 'units': 'J mol$^{-1}$ K$^{-1}$'}]",J kg$^{-1}$ K$^{-1}$,,,,,,,,,,,,,,,,,,,,,,
2351,ThO2,[{'name': 'NIST_SRD-30'}],['Thoria'],[{'name': 'Flux Growth'}],"[{'citation': 'High-Temperature Creep of Some Single Crystal Oxides, G.S. Corman, Ceramic Engineering and Science Proceedings, Vol. 12 9, pp. 1745-1766 (1991), published by American Ceramic Society.'}]",,,,,,,,,,,,Th-O,,,,,,,,,,,,,,,,,,,10.25,"[{'name': 'Stress Range', 'scalars': [{'minimum': '50', 'maximum': '100'}], 'units': 'MPa'}, {'name': 'Temperature Range', 'scalars': [{'minimum': '1650', 'maximum': '1850'}], 'units': '$^{\\circ}$C'}, {'name': 'Crystal Direction', 'scalars': [{'value': '100'}, {'value': '110'}]}]",,,,,Single Crystal,,,,,,,,,,,,,,,,,,,,,,,,,,,,,,,,,,,,,,,,,,,,,,,,,,,,,,,,,,,,,,,,,,,,,,,,,,,,,,,,,,,,,,,,,,,,,,,,,,,,,,,,,,,,,,,,,,,,,,,
2352,Al2O3,[{'name': 'NIST_SRD-30'}],['Alumina'],[{'name': 'Sintering'}],"[{'citation': 'High-Temperature Elastic Properties of Polycrystalline MgO and Al2O3, N. Soga and O.L. Anderson, Journal of the American Ceramic Society, Vol. 49 7, pp. 355-359 (1966), published by American Ceramic Society.'}]",,,,,,,,,,,,Al-O,,,,,,,,,,,,,,,,,,,,,,,,,Polycrystalline,,,,,,,,,,,,,,,,,,,,,,,,,,,,,,,,,,,,,,,,,,,,,,,,,,,,,,,,,,,,,,,,,General Electric Company,,,,,,,,,0.234,"[{'name': 'Temperature', 'scalars': [{'value': '300'}, {'value': '400'}, {'value': '500'}, {'value': '600'}, {'value': '700'}, {'value': '800'}, {'value': '900'}, {'value': '1000'}, {'value': '1100'}, {'value': '1200'}, {'value': '1300'}], 'units': 'K'}]",,,,,,,,,,,,,,,,,,,,,,,,,,,,,,,,,,,,,,,,,,,,
2353,Si3N4.xY2O3.yAl2O3,[{'name': 'NIST_SRD-30'}],['Silicon nitride composite'],,"[{'citation': 'Ceramic Technology Project Data Base:  September 1992 Summary Report, B.L.P. Keyes, ORNL Report Number:  ORNL/M-2775, pp. 1-171 (1992), published by Oak Ridge National Laboratory.'}]",,,,,,,,,,,,Si-N:Al,,,,,,,,,,,,,,,,,,,,,,,,,Polycrystalline,,,,3.22,"[{'name': 'Temperature', 'scalars': [{'value': '23'}], 'units': '$^{\\circ}$C'}, {'name': 'Specimen Number', 'scalars': [{'value': 'P'}]}]",,,g cm$^{-3}$,,,,,,,,,,,,,,,,,,,,,,,,,,,,,,,,,,,,,,,,,,,,,,,,,,,,,,,,,,,,,,,,,,,,,,,,,,,,,,,,,,,,,,,,,,,,,,,,,,,,,,,,,,,,,,,
2354,BaZrO3,[{'name': 'NIST_SRD-30'}],['Barium zirconate'],[{'name': 'Sintering'}],"[{'citation': 'Zirconates as New Materials for Thermal Barrier Coatings, R. Vassen, X. Cao, F. Tietz, D. Basu, and D. Stover, Journal of the American Ceramic Society, Vol. 83 8, pp. 2023-2028 (2000), published by American Ceramic Society.'}]",,,,,,,,,,,,Ba-Zr-O,,,,,,,,,,,,,,,,,,,,,,,,,Polycrystalline,,,,,,,,,,,,,,,,,,,,,,,,,,,,,,,,,,,,,,,,,,,,,,,,,,,,11.1,"[{'name': 'Temperature', 'scalars': [{'value': '23'}], 'units': '$^{\\circ}$C'}]",,,GPa,,,,,,,,,,,,,,,,,,,,,,,,,,,,,,,,,,,,,,,,,,,,,,,,,,,,,,,,,,,,,,,
2355,SiC,[{'name': 'NIST_SRD-30'}],['Silicon carbide'],[{'name': 'Sintering'}],"[{'citation': 'Corrosion Behavior of Silicon Carbide in 290 °C Water, H. Hirayama, T. Kawakubo, A. Goto, and T. Kaneko, Journal of the American Ceramic Society, Vol. 72 11, pp. 2049-2053 (1989), published by American Ceramic Society.'}]",,,,,,,,,,,,"Si-C:B,C",,,,,,,,,,0.00034,"[{'name': 'Exposure Time', 'scalars': [{'value': '72'}, {'value': '72'}, {'value': '72'}, {'value': '3'}, {'value': '6'}, {'value': '13'}, {'value': '24'}, {'value': '73'}, {'value': '210'}, {'value': '3'}, {'value': '6'}, {'value': '12'}, {'value': '24'}, {'value': '70'}, {'value': '190'}, {'value': '72'}, {'value': '72'}, {'value': '72'}], 'units': 'h'}, {'name': 'pH', 'scalars': [{'value': '4'}, {'value': '6'}, {'value': '10'}, {'value': '4'}, {'value': '4'}, {'value': '4'}, {'value': '4'}, {'value': '4'}, {'value': '4'}, {'value': '10'}, {'value': '10'}, {'value': '10'}, {'value': '10'}, {'value': '10'}, {'value': '10'}, {'value': '4'}, {'value': '6'}, {'value': '10'}]}, {'name': 'Oxygen Concentration', 'scalars': [{'value': '32'}, {'value': '32'}, {'value': '32'}, {'value': '32'}, {'value': '32'}, {'value': '32'}, {'value': '32'}, {'value': '32'}, {'value': '32'}, {'value': '32'}, {'value': '32'}, {'value': '32'}, {'value': '32'}, {'value': '32'}, {'value': '32'}, {'value': '0.02'}, {'value': '0.02'}, {'value': '0.02'}], 'units': 'ppm'}]",mg cm$^{-2}$ h$^{-1}$,,,,,,,,,,,,,Polycrystalline,,,,,,,,,,,,,,,,,,,,,,,,,,,,,,,,,,,,,,,,,,,,,,,,,,,,,,,,,,,,,,,,,,,,,,,,,,,,,,,,,,,,,,,,,,,,,,,,,,,,,,,,,,,,,,,,,,,,,,,
2356,3Al2O3.2SiO2,[{'name': 'NIST_SRD-30'}],['Mullite'],[{'name': 'Sintering'}],"[{'citation': 'Hot Hydrogen Exposure Degradation of the Strength of Mullite, T.P. Herbell, D.R. Hull, and A. Garg, Journal of the American Ceramic Society, Vol. 81 4, pp. 910-916 (1998), published by American Ceramic Society.'}]",,,,,,,,,,,,Al-Si-O,K-635,,,,,,,,,,,,,,,,,,,,,,,,Polycrystalline,,,,,,,,,,,,,,,,,,,,,,,,,147,"[{'name': 'Environment', 'scalars': [{'value': 'Hydrogen'}, {'value': 'Hydrogen'}, {'value': 'Hydrogen'}, {'value': 'Hydrogen'}, {'value': 'Hydrogen'}, {'value': 'Hydrogen'}, {'value': 'Hydrogen'}, {'value': 'Hydrogen'}, {'value': 'Helium'}, {'value': 'Helium'}, {'value': 'Helium'}]}, {'name': 'Exposure Temperature', 'scalars': [{'value': '1050'}, {'value': '1050'}, {'value': '1050'}, {'value': '1250'}, {'value': '1250'}, {'value': '1250'}, {'value': '1250'}, {'value': '1250'}, {'value': '1050'}, {'value': '1050'}, {'value': '1250'}], 'units': '$^{\\circ}$C'}, {'name': 'Exposure Time', 'scalars': [{'value': '50'}, {'value': '125'}, {'value': '500'}, {'value': '0'}, {'value': '25'}, {'value': '45'}, {'value': '120'}, {'value': '500'}, {'value': '20'}, {'value': '50'}, {'value': '20'}], 'units': 'h'}]",,,MPa,,,,,,,,,,,,,,,,,,,,,,,,,,,,,,,,,,,,Kyocera,,,,,,,,,,,,,,,,,,,,,,,,,,,,,,,,,,,,,,,,,,,,,,,,,,,,,,
2357,Si3N4,[{'name': 'NIST_SRD-30'}],['Silicon nitride'],[{'name': 'Hot Isostatic Pressing'}],"[{'citation': 'Unlubricated Sliding Friction and Wear of Various Si3N4 Pairs Between 22 °C and 1000 °C, A. Skopp, M. Woydt, and K.H. Habig, Tribology International, Vol. 23 3, pp. 189-199 (1990), published by Butterworth-Heinemann Ltd.'}]",,,,,,,,,,,,Si-N,FX-950,,,,,,,,,,,,,,,,,,,,,,,,Polycrystalline,,,,,,,,,,,,,,,,,,,,,,,,,,,,,,,,,,,,,,,,,,,,,,,,,,,,,,,,,,,,,,-4.68,"[{'name': 'Sliding Speed', 'scalars': [{'value': '0.03'}, {'value': '0.09'}, {'value': '0.29'}, {'value': '1.06'}, {'value': '3.26'}], 'units': 'm/s'}, {'name': 'Temperature', 'scalars': [{'value': '22'}], 'units': '$^{\\circ}$C'}, {'name': 'Component', 'scalars': [{'value': 'pin + disk'}]}]",mm$^{3}$ m$^{-1}$ N$^{-1}$,Toshiba,,,,,,,,,,,,,,,,,,,,,,,,,,,,,,,,,,,,,,,,,,,,,,,,,,,,,,
2358,B4C.xTiC,[{'name': 'NIST_SRD-30'}],['Boron carbide composite'],[{'name': 'Sintering'}],"[{'citation': 'Processing and Mechanical Properties of Boron Carbide Sintered with TiC, L.S. Sigl, Journal of the European Ceramic Society, Vol. 18, pp. 1521-1529 (1998), published by Elsevier Science Ltd..'}]",,,,,,,,,,,,B-C:Ti,,,,,,,,,,,,,,,,,,,,,,,,,Polycrystalline,,,,,,,,,,,,,,,,,,,,,,,,,,,,,,,,,,,,,,,,,,,,,,,,,,,,31.6,"[{'name': 'Volume Fraction of TiB2', 'scalars': [{'value': '3.1'}, {'value': '6.1'}, {'value': '8.3'}, {'value': '10.1'}], 'units': '%'}]",,,GPa,,,,,,,,,,,,,,,,,,,,,,,,,,,,,,,,,,,,,,,,,,,,,,,,,,,,,,,,,,,,,,,
2359,ZrO2,[{'name': 'NIST_SRD-30'}],['Zirconia'],[{'name': 'Melt Processing'}],"[{'citation': 'Study of Mechanical Characteristics of Zirconium Dioxide, A. G. Gogotsi, E. E. Lomonova, and V. V. Osiko, Ogneupori (Refractories) 8, pp. 14-17 (1991).'}]",,,,,,,,,,,,Zr-O,,,,,,,,,,,,,,,,,,,,,,,,,Single Crystal,,,,,,,,,,,,,,150,"[{'name': 'Temperature', 'scalars': [{'value': '293'}, {'value': '1073'}, {'value': '1273'}, {'value': '1673'}, {'value': '293'}], 'units': 'K'}, {'name': 'Type of Measurement', 'scalars': [{'value': 'static'}, {'value': 'static'}, {'value': 'static'}, {'value': 'static'}, {'value': 'dynamic'}]}]",,,GPa,,,,,,,,,,,,,,,,,,,,,,,,,,,,,,,,,,,,,,,,,,,,,,,,,,,,,,,,,,,,,,,Bar,,,,,,,,,,,,,,,,,,,,,,,,,,,,,,,,,,,,,,
2360,C,[{'name': 'NIST_SRD-30'}],['Diamond'],,"[{'citation': 'Diamond - Ceramic Coating of the Future, K.E. Spear, Journal of the American Ceramic Society, Vol. 72 2, pp. 171-191 (1989), published by American Ceramic Society.'}]",,,,,,,,,,,,C,,,,,,,,,,,,,,,,,,,,,,,,,Single Crystal,1880,"[{'name': 'Temperature', 'scalars': [{'value': '600'}], 'units': 'K'}]",K,,,,,,,,,,,,,,,,,,,,,,,,,,,,,,,,,,,,,,,,,,,,,,,,,,,,,,,,,,,,,,,,,,,,,,,,,,,,,,,,,,,,,,,,,,,,,,,,,,,,,,,,,,,,,,,,,,,,
2361,C,[{'name': 'NIST_SRD-30'}],['Diamond (CVD)'],[{'name': 'Chemical Vapor Deposition'}],"[{'citation': 'Round Robin Thermal Conductivity Measurements on CVD Diamond, A. Feldman, Applications of Diamond Films and Related Materials, pp. 627-630 (1995), edited by A. Feldman,Y. Tzeng, W. Yarbrough,M. Yoshikawa,M. Murakawa, published by National Institute of Standards and Technology.'}]",,,,,,,,,,,,C,,,,,,,,,,,,,,,,,,,,,,,,,Polycrystalline,,,,,,,,,,,,,,,,,,,,,,,,,,,,,,,,,,,,,,,,,,,,,,,,,,,,,,,,,,,,,,,,,,,,,,,,,,,,,,,,,,,,,,,,,,,,,,,,,,,,,,,,,,2.6,"[{'name': 'Number of Values', 'scalars': [{'value': '8'}]}, {'name': 'Specimen Name', 'scalars': [{'value': 'SQ-E'}]}]",cm$^{2}$ s$^{-1}$,,,,,,,,,,,
2362,ZrO2,[{'name': 'NIST_SRD-30'}],['Zirconia'],[{'name': 'Melt Processing'}],"[{'citation': 'Study of Mechanical Characteristics of Zirconium Dioxide, A. G. Gogotsi, E. E. Lomonova, and V. V. Osiko, Ogneupori (Refractories) 8, pp. 14-17 (1991).'}]",,,,,,,,,,,,Zr-O,,,,,,,,,,,,,,,,,,,,,,,,,Single Crystal,,,,,,,,,,,,,,,,,,,,,,,,,860,"[{'name': 'Temperature', 'scalars': [{'value': '293'}, {'value': '293'}, {'value': '1073'}, {'value': '1273'}, {'value': '1673'}], 'units': 'K'}, {'name': 'Type of Bend Test', 'scalars': [{'value': '3-point'}, {'value': '4-point'}, {'value': '4-point'}, {'value': '4-point'}, {'value': '4-point'}]}]",,,MPa,,,,,,,,,,,,,,,,,,,,,,,,,,,,,,,,,,,,,,,,,,,,,,,,,,,,Bar,,,,,,,,,,,,,,,,,,,,,,,,,,,,,,,,,,,,,,
2363,SiC,[{'name': 'NIST_SRD-30'}],['Silicon carbide'],,"[{'citation': 'Oxidation Resistance Evaluation of Silicon Carbide Ceramics with Various Additives, M. Maeda, K. Nakamura, and M. Yamada, Journal of the American Ceramic Society, Vol. 72 3, pp. 512-514 (1989), published by American Ceramic Society.'}]",,,,,,,,,,,,Si-C,,,,,,,,,,,,,,,,,,,,,,,,,Polycrystalline,,,,,,,,,,,,,,,,,,,,,,,,,589,"[{'name': 'Oxidation Time', 'scalars': [{'value': '0'}, {'value': '200'}, {'value': '360'}, {'value': '600'}, {'value': '1000'}, {'value': '100'}, {'value': '100'}, {'value': '100'}, {'value': '100'}, {'value': '100'}, {'value': '100'}, {'value': '100'}], 'units': 'h'}, {'name': 'Volume Fraction of Water Vapor', 'scalars': [{'value': '0'}, {'value': '0'}, {'value': '0'}, {'value': '0'}, {'value': '0'}, {'value': '1'}, {'value': '3'}, {'value': '5'}, {'value': '10'}, {'value': '20'}, {'value': '30'}, {'value': '40'}], 'units': '%'}, {'name': 'Sample Number', 'scalars': [{'value': 'A'}]}]",,,MPa,,,,,,,,,,,,,,,,,,,,,,,,,,,,,,,,,,,,,,,,,,,,,,,,,,,,,,,,,,,,,,,,,,,,,,,,,,,,,,,,,,,,,,,,,,
2364,Al2O3,[{'name': 'NIST_SRD-30'}],['Alumina'],[{'name': 'Sintering'}],"[{'citation': 'The Mechanical Performance of Alumina as a Function of Grain Size, W.H. Tuan, M.J. Lai, M.C. Lin, C.C. Chan, and S.C. Chiu, Materials Chemistry and Physics, Vol. 36, pp. 246-251 (1994), published by Elsevier Sequoia.'}]",,,,,,,,,,,,Al-O,,,,,,,,,,,,,,,,,,,,,,,,,Polycrystalline,,,,,,,,,,,,,,,,,,,,,,,,,,,,,,,,,,,,,,,,,,,,,,,,,,,,,,,,,,,,,,,,,,,,,,,,,,,,,,,,,,,,,,,,,,,,,,,,,,,,,,,,,,,,,,,,,,,5.0,"[{'name': 'Number of Specimens', 'scalars': [{'value': '29'}, {'value': '29'}, {'value': '29'}, {'value': '29'}, {'value': '30'}, {'value': '29'}, {'value': '30'}, {'value': '102'}]}, {'name': 'Sintering Time', 'scalars': [{'value': '10'}, {'value': '30'}, {'value': '60'}, {'value': '120'}, {'value': '120'}, {'value': '120'}, {'value': '120'}, {'value': '120'}], 'units': 'min'}, {'name': 'Sintering Temperature', 'scalars': [{'value': '1600'}, {'value': '1600'}, {'value': '1600'}, {'value': '1600'}, {'value': '1650'}, {'value': '1700'}, {'value': '1750'}, {'value': '1580'}]}]",,,
2365,2Al2O3.SiO2,[{'name': 'NIST_SRD-30'}],['Mullite(2:1)'],[{'name': 'Crystal Growth'}],"[{'citation': 'Thermal Expansion Discontinuities of Mullite, H. Schneider, K. Rodewald, and E. Eberhard, Journal of the American Ceramic Society, Vol. 76 11, pp. 2896-2898 (1993), published by American Ceramic Society.'}]",,,,,,,,,,,,Al-Si-O,,,,,,,,,,,,,,,,,,,,,,,,,Single Crystal,,,,,,,,,,,,,,,,,,,,,,,,,,,,,,,,,,,,,,,,,,,,,,,,,,,,,,,,,,,,,,,,,,,,,,,,Al2O3,"[{'name': 'Amount of Phase', 'scalars': [{'value': '2'}, {'value': '1'}], 'units': 'mol'}]",,,,,,,,,,,,,,,,,,,,,,,,,,,,,,,,,,,,,,,,,,,,,,
2366,BeO,[{'name': 'NIST_SRD-30'}],['Beryllia'],[{'name': 'Sintering'}],"[{'citation': 'Debye-Waller Factors and Elastic Constants for Beryllium Oxide at Temperatures Between 10 K and 720 K (I), N.N. Sirota, A.M. Kuzmina, and N.S. Orlova, Crystal Research and Technology, Vol. 27 5, pp. 703-709 (1992), published by Wiley-VCH.'}]",2.696,"[{'name': 'Axis', 'scalars': [{'value': 'a'}, {'value': 'a'}, {'value': 'a'}, {'value': 'c'}, {'value': 'c'}, {'value': 'c'}]}, {'name': 'Temperature', 'scalars': [{'value': '10'}, {'value': '300'}, {'value': '720'}, {'value': '10'}, {'value': '300'}, {'value': '720'}], 'units': 'K'}]",$\AA$,,,,,,,,,Be-O,,,,,,,,,,,,,,,,,,,,,,,,,Polycrystalline,,,,,,,,,,,,,,,,,,,,,,,,,,,,,,,,,,,,,,,,,,,,,,,,,,,,,,,,,,,,,,,,,,,,,,,,,,,,,,,,,,,,,,,,,,,,,,,,,,,,,,,,,,,,,,,,,,,,,,,
