Repository: ckborg/DSW2018

# DSW2018

## Description
Investigation of a structural ceramics database (WebSCD) curated by the National Institute of Standards and Technology (NIST).
3-week project as part of the UC Berkeley Data Science workshop (DSW2018).
[WebSCD]("https://srdata.nist.gov/CeramicDataPortal/scd")

## Results at-a-glance

~4000 material entries

Most represented mechanical properties: Elastic modulus, flexural strength, fracture toughness.

## Team members
[Prabudhya Bhattacharyya]("http://physics.berkeley.edu/people/graduate-student/prabudhya-bhattacharyya")

[Chris Bronner]("https://chrisbronner.com/")

[Steve Drapcho]("https://www.linkedin.com/in/steven-drapcho-2b939b149/")

File: NIST_CeramicDataSet.csv (part 64 of 103)
2446,SiC,[{'name': 'NIST_SRD-30'}],['Silicon carbide'],[{'name': 'Sintering'}],"[{'citation': 'Material Properties of a Sintered $\\alpha$-SiC, R.G. Munro, Journal of Physical and Chemical Reference Data, Vol. 26 5, pp. 1195-1203 (1997), published by American Chemical Society.'}]",,,,,,,,,,,,Si-C,,,,,,,,,,,,,,,,,,,,,,,,,Polycrystalline,,,,,,,,,,,,,,,,,,,,,,,,,,,,,,,,,,,,,,,,,,,,,,,,,,,,32 (15%),"[{'name': 'Temperature', 'scalars': [{'value': '20'}, {'value': '500'}, {'value': '1000'}, {'value': '1200'}, {'value': '1400'}, {'value': '1500'}], 'units': '$^{\\circ}$C'}]",,,GPa,,,,,,,,,,,,,,,,,,,,,,,,,,,,,,,,,,,,,,,,,,,,,,,,,,,,,,,,,,,,,,,
2447,Si3N4,[{'name': 'NIST_SRD-30'}],['Silicon nitride'],,"[{'citation': 'Effects of Environment on the Mechanical Behavior of High-Performance Ceramics, G.A. Graves and N.L. Hecht, Report No. UDR-TR-94-136, pp. 1-138 (1995), published by University of Dayton Research Institute.'}]",,,,,,,,,,,,Si-N:Y,,,,,,,,,,,,,,,,,,,,,,,,,Polycrystalline,,,,,,,,,,,,,,,,,,,,,,,,,,,,,,,,,,,,,,,,,,,,,,,,,,,,,,,,,,,,,,,,,Kyocera,,,,,,,,,,,,,,,,,,,,,,,,,,,,,,,,,,,,,,,,,,,,,,,,,,17,"[{'name': 'Temperature', 'scalars': [{'value': '20'}, {'value': '20'}, {'value': '1250'}, {'value': '1350'}], 'units': '$^{\\circ}$C'}, {'name': 'Crosshead Speed', 'scalars': [{'value': '0.00004'}, {'value': '0.004'}, {'value': '0.004'}, {'value': '0.004'}], 'units': 'cm/s'}, {'name': 'Test Type', 'scalars': [{'value': 'flexural'}]}]",,,
2448,ZrO2.xY2O3,[{'name': 'NIST_SRD-30'}],['Zirconia (TZP)'],,"[{'citation': 'Evaluation of Japanese Yttria Tetragonal Zirconia Polycrystal (Y-TZP) Materials, J.J. Swab, Ceramic Engineering and Science Proceedings, Vol. 8 7, pp. 886-891 (1987), published by American Ceramic Society.'}]",,,,,,,,,,,,Zr-O:Y,,,,,,,,,,,,,,,,,,,,,,,,,Polycrystalline,,,,,,,,,,,,,,213,"[{'name': 'Oxidation Temperature', 'scalars': [{'value': '23'}, {'value': '200'}, {'value': '1000'}, {'value': '1000'}], 'units': '$^{\\circ}$C'}, {'name': 'Oxidation Time', 'scalars': [{'value': '0'}, {'value': '50'}, {'value': '100'}, {'value': '500'}], 'units': 'h'}, {'name': 'Test Temperature', 'scalars': [{'value': '23'}], 'units': '$^{\\circ}$C'}]",,,GPa,,,,,,,,,,,,,,,,,,,,,,,,,,,,,,,,,,,,,,,,,,,,,,,Hitachi,,,,,,,,,,,,,,,,,,,,,,,,,,,,,,,,,,,,,,,,,,,,,,,,,,,,,,
2449,2Al2O3.SiO2,[{'name': 'NIST_SRD-30'}],['Mullite(2:1)'],[{'name': 'Crystal Growth'}],"[{'citation': 'Crystal Structure of Mullite:  A Re-examination of the Average Structure, R.J. Angel and C.T. Prewitt, American Mineralogist, Vol. 71, pp. 1476-1482 (1986), published by Allen Press, Inc..'}]",7.5785,"[{'name': 'Temperature', 'scalars': [{'value': '23'}], 'units': '$^{\\circ}$C'}, {'name': 'Axis', 'scalars': [{'value': 'a'}, {'value': 'b'}, {'value': 'c'}]}]",$\AA$,,,,,,,,,Al-Si-O,,,,,,,,,,,,,,,,,,,,,,,,,Single Crystal,,,,,,,,,,,,,,,,,,,,,,,,,,,,,,,,,,,,,,,,,,,,,,,,,,,,,,,,,,,,,,,,,,,,,,,,,,,,,,,,,,,,,,,,,,,,,,,,,,,,,,,,,,,,,,,,,,,,,,,
2450,ZrO2.xY2O3,[{'name': 'NIST_SRD-30'}],['Zirconia (PSZ)'],[{'name': 'Melt Processing'}],"[{'citation': 'Strength and Fracture Toughness of Zirconia Crystals, G.A. Gogotsi, E.E. Lomonova, and V.G. Pejchev, Journal of the European Ceramic Society, Vol. 11, pp. 123-132 (1993), published by Elsevier Science Limited.'}]",,,,,,,,,,,,Zr-O:Y,,,,,,,,,,,,,,,,,,,,,,,,,Single Crystal,,,,6.04,"[{'name': 'Temperature', 'scalars': [{'value': '23'}], 'units': '$^{\\circ}$C'}, {'name': 'Specimen Number', 'scalars': [{'value': 'SC-3a'}]}]",,,g cm$^{-3}$,,,,,,,,,,,,,,,,,,,,,,,,,,,,,,,,,,,,,,,,,,,,,,,,,,,,,,,,,,,,,,,,,,,,,,,,,,,,,,,,,,,,,,,,,,,,,,,,,,,,,,,,,,,,,,,
2451,SiC,[{'name': 'NIST_SRD-30'}],['Silicon carbide'],[{'name': 'Sintering'}],"[{'citation': 'Material Properties of a Sintered $\\alpha$-SiC, R.G. Munro, Journal of Physical and Chemical Reference Data, Vol. 26 5, pp. 1195-1203 (1997), published by American Chemical Society.'}]",,,,,,,,,,,,Si-C,,,,,,,,,,,,,,,,,,,,,,,,,Polycrystalline,,,,,,,,,,,,,,,,,,,,,,,,,359 (15%),"[{'name': 'Temperature', 'scalars': [{'value': '20'}, {'value': '500'}, {'value': '1000'}, {'value': '1200'}, {'value': '1400'}, {'value': '1500'}], 'units': '$^{\\circ}$C'}]",,,MPa,,,,,,,,,,,,,,,,,,,,,,,,,,,,,,,,,,,,,,,,,,,,,,,,,,,,,,,,,,,,,,,,,,,,,,,,,,,,,,,,,,,,,,,,,,
2452,Al2O3,[{'name': 'NIST_SRD-30'}],['Alumina'],,"[{'citation': 'Porous High-strength Ceramics Based on Alumina, E. S. Lukin, O. V. Gorshkov, O. V. Logina a. o., Ogneupori (Refractories) 10, pp. 23-25 (1989).'}]",,,,,,,,,,,,Al-O,,,,,,,,,,,,,,,,,,,,,,,,,Polycrystalline,,,,,,,,,,,,,,,,,,,,,,,,,105,"[{'name': 'Pressing Pressure', 'scalars': [{'value': '100'}, {'value': '100'}, {'value': '100'}, {'value': '100'}, {'value': '200'}, {'value': '300'}], 'units': 'MPa'}, {'name': 'Grain Size', 'scalars': [{'value': '120'}, {'value': '63'}, {'value': '20'}, {'value': '5'}, {'value': '5'}, {'value': '5'}], 'units': '$\\mu$m'}]",,,MPa,,,,,,,,,,,,,,,,,,,,,,,,,,,,,,,,,,,,,,,,,,,,,,,,,,,,,,,,,,,,,,,,,,,,,,,,,,,,,,,,,,,,,,,,,,
2453,ZrO2.xY2O3,[{'name': 'NIST_SRD-30'}],['Zirconia (PSZ)'],[{'name': 'Crystal Growth'}],"[{'citation': 'Lattice Parameters and Density for Y2O3-Stabilized ZrO2, R.P. Ingel and D. Lewis III, Journal of the American Ceramic Society, Vol. 69 4, pp. 325-332 (1986), published by American Ceramic Society.'}]",5.162,"[{'name': 'Mole Fraction of Y2O3', 'scalars': [{'value': '17.90'}, {'value': '15.50'}, {'value': '13.80'}, {'value': '12.10'}, {'value': '12.00'}, {'value': '11.10'}, {'value': '10.40'}, {'value': '10.30'}, {'value': '9.0'}, {'value': '8.65'}, {'value': '8.00'}, {'value': '6.90'}, {'value': '4.50'}, {'value': '3.90'}, {'value': '3.40'}, {'value': '2.80'}, {'value': '2.20'}, {'value': '1.70'}, {'value': '7.00'}, {'value': '10.00'}, {'value': '15.00'}, {'value': '20.00'}, {'value': '25.00'}, {'value': '30.00'}, {'value': '40.00'}, {'value': '50.00'}, {'value': '5.00'}, {'value': '7.00'}, {'value': '15.00'}, {'value': '20.00'}, {'value': '7.00'}, {'value': '8.00'}, {'value': '10.00'}, {'value': '15.00'}, {'value': '20.00'}, {'value': '25.00'}, {'value': '30.00'}, {'value': '35.00'}, {'value': '5.00'}, {'value': '5.40'}, {'value': '5.50'}, {'value': '6.00'}, {'value': '6.90'}, {'value': '7.90'}, {'value': '9.40'}, {'value': '14.80'}, {'value': '20.00'}, {'value': '30.00'}, {'value': '33.20'}, {'value': '38.30'}, {'value': '4.00'}, {'value': '6.00'}], 'units': '%'}, {'name': 'Specimen Type', 'scalars': [{'value': 'Single'}, {'value': 'Single'}, {'value': 'Single'}, {'value': 'Single'}, {'value': 'Single'}, {'value': 'Single'}, {'value': 'Single'}, {'value': 'Single'}, {'value': 'Single'}, {'value': 'Single'}, {'value': 'Single'}, {'value': 'Single'}, {'value': 'Single'}, {'value': 'Single'}, {'value': 'Single'}, {'value': 'Single'}, {'value': 'Single'}, {'value': 'Single'}, {'value': 'Polycryst.'}, {'value': 'Polycryst.'}, {'value': 'Polycryst.'}, {'value': 'Polycryst.'}, {'value': 'Polycryst.'}, {'value': 'Polycryst.'}, {'value': 'Polycryst.'}, {'value': 'Polycryst.'}, {'value': 'Polycryst.'}, {'value': 'Polycryst.'}, {'value': 'Polycryst.'}, {'value': 'Polycryst.'}, {'value': 'Polycryst.'}, {'value': 'Polycryst.'}, {'value': 'Polycryst.'}, {'value': 'Polycryst.'}, {'value': 'Polycryst.'}, {'value': 'Polycryst.'}, {'value': 'Polycryst.'}, {'value': 'Polycryst.'}, {'value': 'Polycryst.'}, {'value': 'Polycryst.'}, {'value': 'Polycryst.'}, {'value': 'Polycryst.'}, {'value': 'Polycryst.'}, {'value': 'Polycryst.'}, {'value': 'Polycryst.'}, {'value': 'Polycryst.'}, {'value': 'Polycryst.'}, {'value': 'Polycryst.'}, {'value': 'Polycryst.'}, {'value': 'Polycryst.'}, {'value': 'Polycryst.'}, {'value': 'Polycryst.'}]}, {'name': 'Temperature', 'scalars': [{'value': '23'}], 'units': '$^{\\circ}$C'}, {'name': 'Axis', 'scalars': [{'value': 'a'}]}]",$\AA$,,,,,,,,,Zr-O:Y,,,,,,,,,,,,,,,,,,,,,,,,,Single Crystal,,,,,,,,,,,,,,,,,,,,,,,,,,,,,,,,,,,,,,,,,,,,,,,,,,,,,,,,,,,,,,,,,CERES Corp.,,,,,,,,,,,,,,,,,,,,,,,,,,,,,,,,,,,,,,,,,,,,,,,,,,,,,,
2454,AlN,[{'name': 'NIST_SRD-30'}],['Aluminum nitride'],[{'name': 'Sintering'}],"[{'citation': 'Sintering, Oxidation and Mechanical Properties of Hot Pressed Aluminium Nitride, P. Boch, J.C. Glandus, J. Jarrige, J.P. Lecompte, and J. Mexmain, Ceramics International, Vol. 8 1, pp. 34-40 (1982), published by Elsevier Applied Science.'}]",,,,,,,,,,,,Al-N,,,,,,,,,,,,,,,,,,,,,,,,,Polycrystalline,,,,,,,,,,,,,,,,,,,,,,,,,,,,,,,,,,,,,,,,,,,,,,,,,,,,11.4,"[{'name': 'Porosity', 'scalars': [{'value': '0.6'}, {'value': '2.9'}, {'value': '9.3'}, {'value': '15.6'}, {'value': '16.2'}, {'value': '0.9'}, {'value': '1.6'}, {'value': '4.3'}, {'value': '6.6'}, {'value': '7.0'}, {'value': '11.7'}, {'value': '12.2'}, {'value': '12.7'}, {'value': '19.0'}, {'value': '19.9'}], 'units': '%'}, {'name': 'Grain Size', 'scalars': [{'value': '50'}, {'value': '50'}, {'value': '50'}, {'value': '50'}, {'value': '50'}, {'value': '20'}, {'value': '20'}, {'value': '20'}, {'value': '20'}, {'value': '20'}, {'value': '20'}, {'value': '20'}, {'value': '20'}, {'value': '20'}, {'value': '20'}], 'units': '$\\mu$m'}]",,,GPa,,,,,,,,,,,,,,,,,,,,,,,,,,,,,,,,,,,,,,,,,,,,,,,,,,,,,,,,,,,,,,,
2455,ZrO2.SiO2,[{'name': 'NIST_SRD-30'}],['Zircon'],[{'name': 'Sintering'}],"[{'citation': 'Rigidity Modulus of Some Pure Oxide Bodies, E. Ryshkewitch, Journal of the American Ceramic Society, Vol. 34 10, pp. 322-326 (1951), published by American Ceramic Society.'}]",,,,,,,,,,,,ZrO:SiO,,,,,,,,,,,,,,,,,,,,,,,,,Polycrystalline,,,,,,,,,,,,,,194,"[{'name': 'Temperature', 'scalars': [{'value': '20'}], 'units': '$^{\\circ}$C'}, {'name': 'Specimen Number', 'scalars': [{'value': '1'}]}]",,,GPa,,,,,,,,,,,,,,,,,,,,,,,,,,,,,,,,,,,,,,,,,,,,,,,,,,,,,,,,,,,,,,,,,,,,,,,,,,,,,,,,,,,,,,,,,,,,,,,,,,,,,
2456,TiB2,[{'name': 'NIST_SRD-30'}],['Titanium diboride'],[{'name': 'Hot Pressing'}],"[{'citation': 'Elastic Properties of Polycrystalline TiB2, ZrB2, and HfB2 from Room Temperature to 1300 K, D.E. Wiley, W.R. Manning, and O. Hunter,Jr., Journal of the Less-Common Metals, Vol. 18, pp. 149-157 (1969), published by Elsevier Sequoia.'}]",,,,,,,,,,,,Ti-B,,,,,,,,,,,,,,,,,,,,,,,,,Polycrystalline,,,,4.199,"[{'name': 'Specimen Number', 'scalars': [{'value': '2'}]}]",,,g cm$^{-3}$,,,,,,,,,,,,,,,,,,,,,,,,,,,,,,,,,,,,,,,,,,,,,,,,,,,,,,,,,Carborundum Company,,,,,,,,,,,,,,,,,,,,,,,,,,,,,,,,,,,,,,,,,,,,,,,,,,,,,,
2457,SiC,[{'name': 'NIST_SRD-30'}],['Silicon carbide'],[{'name': 'Sintering'}],"[{'citation': 'The Evaluation of Environmental Effects in Toughened Ceramics for Advanced Heat Engines Investigation of Selected SiC and Si3N4 Ceramics, N.L.Hecht, G.A.Graves, D.E.McCullum, A.P.Berens, S.Goodrich, J.D.Wolf, J.R.Hoenigman, P.Yaney, D.Grant, and S.Hilton, ORNL Report Number:  ORNL/Sub/84-00221/2, pp. 1-111 (1990), published by Oak Ridge National Laboratory.'}]",,,,,,,,,,,,Si-C,,,,,,,,,,,,,,,,,,,,,,,,,Polycrystalline,,,,,,,,,,,,,,,,,,,,,,,,,375,"[{'name': 'Range', 'scalars': [{'minimum': '275', 'maximum': '535'}, {'minimum': '240', 'maximum': '450'}], 'units': 'MPa'}, {'name': 'Temperature', 'scalars': [{'value': '23'}, {'value': '1400'}], 'units': '$^{\\circ}$C'}]",,,MPa,,,,,,,,,,,,,,,,,,,,,,,,,,,,,,,,,,,,,,,,,,,,,,,,,,,,,,,,,,,,,,,,,,,,,,,,,,,,,,,,,,,,,,,,,,
2458,AlN,[{'name': 'NIST_SRD-30'}],['Aluminum nitride'],[{'name': 'Sintering'}],"[{'citation': 'Sintering, Oxidation and Mechanical Properties of Hot Pressed Aluminium Nitride, P. Boch, J.C. Glandus, J. Jarrige, J.P. Lecompte, and J. Mexmain, Ceramics International, Vol. 8 1, pp. 34-40 (1982), published by Elsevier Applied Science.'}]",,,,,,,,,,,,Al-N,,,,,,,,,,,,,,,,,,,,,,,,,Polycrystalline,,,,2.34,"[{'name': 'Porosity', 'scalars': [{'value': '28'}, {'value': '17'}, {'value': '12'}, {'value': '3'}, {'value': '0'}], 'units': '%'}, {'name': 'Sintering Temperature', 'scalars': [{'value': '1400'}, {'value': '1500'}, {'value': '1550'}, {'value': '1600'}, {'value': '1700'}], 'units': '$^{\\circ}$C'}]",,,g cm$^{-3}$,,,,,,,,,,,,,,,,,,,,,,,,,,,,,,,,,,,,,,,,,,,,,,,,,,,,,,,,,,,,,,,,,,,,,,,,,,,,,,,,,,,,,,,,,,,,,,,,,,,,,,,,,,,,,,,
2459,Si3N4.xSiO2,[{'name': 'NIST_SRD-30'}],['Silicon nitride composite'],[{'name': 'Hot Pressing'}],"[{'citation': 'Factors Affecting Mechanical Properties of Silicon Oxynitride Ceramics, M. Ohashi, K. Nakamura, K. Hirao, M. Toriyama, and S. Kanzaki, Ceramics International, Vol. 23, pp. 27-37 (1997), published by Elsevier Science Ltd..'}]",,,,,,,,,,,,Si-N:SiO,,,,,,,,,,,,,,,,,,,,,,,,,Polycrystalline,,,,,,,,,,,,,,,,,,,,,,,,,,,,,,,,,,,,,,,,,,,,,,,,,,,,,,,,,,,,,,,,,,,,,,,,,,0.28,"[{'name': 'Specimen', 'scalars': [{'value': 'DYA22'}, {'value': 'UYA22'}, {'value': 'DYA22'}, {'value': 'UYA22'}, {'value': 'DG15'}, {'value': 'UG15'}]}, {'name': 'Hot Pressing Time', 'scalars': [{'value': '0.5'}, {'value': '0.5'}, {'value': '2'}, {'value': '2'}, {'value': '1'}, {'value': '1'}], 'units': 'h'}, {'name': 'Temperature', 'scalars': [{'value': '23'}], 'units': '$^{\\circ}$C'}]",,,,,,,,,,,,,,,,,,,,,,,,,,,,,,,,,,,,,,,,,,,,
2460,SiC,[{'name': 'NIST_SRD-30'}],['Silicon carbide'],[{'name': 'Sintering'}],"[{'citation': 'Mechanical Property Evaluation at Elevated Temperature of Sintered $\\beta$-Silicon Carbide, M.J. Slavin and G.D. Quinn, International Journal of High Technology Ceramics, Vol. 2 1, pp. 47-63 (1986), published by Elsevier Applied Science.'}]",,,,,,,,,,,,Si-C,,,,,,,,,,,,,,,,,,,,,,,,,Polycrystalline,,,,,,,,,,,,,,,,,,,,,,,,,,,,,,,,,,,,,,,,,,,,,,,,,,,,,,,,,,,,,,,,,General Electric Company,,,,,,,,,,,,,4.4,"[{'name': 'Relative Density', 'scalars': [{'value': '96.7'}], 'units': '%'}, {'name': 'Sample Number', 'scalars': [{'value': '2'}]}]",%,Plate,,,,,,,,,,,,,,,,,,,,,,,,,,,,,,,,,,,,,,
2461,TiB2,[{'name': 'NIST_SRD-30'}],['Titanium diboride'],[{'name': 'Hot Pressing'}],"[{'citation': 'High Temperature Properties of Titanium Diboride, V. Mandorf, J. Hartwig, and E.J. Seldin, High Temperature Materials II, pp. 455-467 (1963), edited by G.M. Ault, W.F. Barclay, and H.P. Munger, published by Gordon and Breach Science Publishers.'}]",,,,,,,,,,,,Ti-B,,,,,,,,,,,,,,,,,,,,,,,,,Polycrystalline,,,,,,,,,,,,,,,,,,,,,,,,,,,,,,,,,,,,,,,,,,,,,,,,,,,,,,,,,,,,,,,,,,,,,,,,,,,,,,,,,,,,,,,,,,,,,,,,,,140,"[{'name': 'Porosity', 'scalars': [{'value': '5'}], 'units': '%'}, {'name': 'Temperature', 'scalars': [{'value': '23'}], 'units': '$^{\\circ}$C'}]",,,MPa,,,,,,,,,,,,,,,,,
2462,Si3N4.xLa2O3.yY2O3,[{'name': 'NIST_SRD-30'}],['Silicon nitride composite'],,"[{'citation': 'Ceramic Technology Project Data Base:  September 1992 Summary Report, B.L.P. Keyes, ORNL Report Number:  ORNL/M-2775, pp. 1-171 (1992), published by Oak Ridge National Laboratory.'}]",,,,,,,,,,,,Si-N:La,,,,,,,,,,,,,,,,,,,,,,,,,Polycrystalline,,,,,,,,,,,,,,,,,,,,,,,,,,,,,,,,,7.0,"[{'name': 'Temperature', 'scalars': [{'value': '23'}], 'units': '$^{\\circ}$C'}, {'name': 'Specimen Number', 'scalars': [{'value': 'B'}]}]",,,MPa m$^{1/2}$,,,,,,,,,,,,,,,,,,,,,,,,,,,,,,,,,,,,,,,,,,,,,,,,,,,,,,,,,,,,,,,,,,,,,,,,,,,,,,,,,,
2463,Al2O3.xSiO2.yB2O3,[{'name': 'NIST_SRD-30'}],['Alumina composite'],,"[{'citation': 'Ceramic Oxide Fibers:  Building Blocks for New Applications, T.L. Tompkins, Ceramic Industry, Vol. 144 4, pp. 45-50 (1995), published by Business News Publishing Co..'}]",,,,,,,,,,,,Al-O:B,Nextel 440,,,,,,,,,,,,,,,,,,,,,,,,Polycrystalline,,,,,,,,,,,,,,,,,,,,,,,,,,,,,,,,,,,,,,,,,,,,,,,,,,,,,,,,,,,,,,,,,3M Company,,,,,,,Al2O3,"[{'name': 'Mass Fraction of Phase', 'scalars': [{'value': '70'}, {'value': '28'}, {'value': '2'}], 'units': '%'}]",,,,,,,,,,,,,,,,,,,,,,,,,,,,,,,,,,,,,,,,,,,,,,
2464,ZrO2.xY2O3,[{'name': 'NIST_SRD-30'}],['Zirconia (PSZ)'],,"[{'citation': 'Thermal Expansion of Some Advanced Ceramics Applicable as Specimen Holders of High Tc Superconductors, M. Okaji, K. Nara, H. Kato, K. Michishita, and Y. Kubo, Cryogenics, Vol. 34 2, pp. 163-165 (1994), published by Elsevier Science Limited.'}]",,,,,,,,,,,,Zr-O:Y,,,,,,,,,,,,,,,,,,,,,,,,,Polycrystalline,,,,,,,,,,,,,,,,,,,,,,,,,,,,,,,,,,,,,,,,,,,,,,,,,,,,,,,,,,,,,,,,,NGK,,,,,,,,,,,,,,,,,,,,,,,,,,,,,,,,,,,,,,,,,,,,0.05,"[{'name': 'Temperature', 'scalars': [{'value': '10'}, {'value': '50'}, {'value': '100'}, {'value': '150'}, {'value': '200'}, {'value': '250'}, {'value': '300'}], 'units': 'K'}]",x10$^{-6}$,,,,,,,,
2465,B4C,[{'name': 'NIST_SRD-30'}],['Boron carbide'],,"[{'citation': 'Engineering Properties of Carbides, P.T.B. Shaffer, Engineered Materials Handbook, Vol. 4, pp. 804-811 (1991), edited by S.J. Schneider, Jr., published by ASM International.'}]",,,,,,,,,,,,B-C,,,,,,,,,,,,,,,,,,,,,,,,,Polycrystalline,,,,,,,,,,,,,,,,,,,,,,,,,,,,,,,,,,,,,,,,,,,,,,,,,,,,,,,,,,,,,,,,,,,,,,,,,,,,,,,,,,,,,,,,,,,,,,,,,,155,"[{'name': 'Temperature', 'scalars': [{'value': '980'}], 'units': '$^{\\circ}$C'}]",,,MPa,,,,,,,,,,,,,,,,,
2466,AlN,[{'name': 'NIST_SRD-30'}],['Aluminum nitride'],[{'name': 'Sintering'}],"[{'citation': 'Mechanical Properties of Monolithic AlN and SiCw/AlN Composites, C.K. Unni and D.E. Gordon, Journal of Materials Science, Vol. 30, pp. 1173-1179 (1995), published by Chapman and Hall.'}]",,,,,,,,,,,,Al-N,,,,,,,,,,,,,,,,,,,,,,,,,,,,,,,,,,,,,,,280,"[{'name': 'Density', 'scalars': [{'value': '-'}], 'units': 'g/cm$^{3}$'}, {'name': 'Temperature', 'scalars': [{'value': '23'}], 'units': '$^{\\circ}$C'}]",,,GPa,,,,,,,,,,,,,,,,,,,,,,,,,,,,,,,,,,,,,,,,,,,,,,,,,,,,,,,,,,,,,,,,,,,,,,,,,,,,,,,,,,,,,,,,,,,,,,,,,,,,,
2467,SiO2,[{'name': 'NIST_SRD-30'}],['Silica (fused)'],,"[{'citation': 'High Temperature-Elastic Moduli and Internal Dilational and Shear Frictions of Fused Quartz, M. Fukuhara and A. Sanpei, Japanese Journal of Applied Physics, Vol. 33, pp. 2890-2893 (1994), published by Publication Office, Japanese Journal of Applied Physics.'}]",,,,,,,,,,,,Si-O,T-1030,,,,,,,,,,,,,,,,,,,,,,,,Polycrystalline,,,,,,,,,,,,,,,,,,,,,,,,,,,,,,,,,,,,,,,,,,,,,,,,,,,,,,,,,,,,,,,,,Toshiba Ceramics,,,,,,,,,,,,,,,,,,,,31.4,"[{'name': 'Temperature', 'scalars': [{'value': '300'}, {'value': '450'}, {'value': '600'}, {'value': '750'}, {'value': '900'}, {'value': '1050'}, {'value': '1200'}, {'value': '1350'}, {'value': '1500'}, {'value': '1650'}], 'units': 'K'}]",GPa,,,,,,,,,,,,,,,,,,,,,,,,,,,,,,,,
2468,3Al2O3.2SiO2,[{'name': 'NIST_SRD-30'}],['Mullite'],[{'name': 'Hot Pressing'}],"[{'citation': 'Synthesis and Mechanical Properties of Stoichiometric Aluminum Silicate (Mullite), K.S. Mazdiyasni and L.M. Brown, Journal of the American Ceramic Society, Vol. 55, pp. 548-552 (1972), published by American Ceramic Society.'}]",,,,,,,,,,,,Al-Si-O,,,,,,,,,,,,,,,,,,,,,,,,,Polycrystalline,,,,,,,,,,,,,,,,,,,,,,,,,,,,,,,,,,,,,,,,,,,,,,,,,,,,,,,,,,,,,,,,,,,,,,,,,,0.266,"[{'name': 'Temperature', 'scalars': [{'value': '23'}], 'units': '$^{\\circ}$C'}]",,,,,,,,,,,,,,,,,,,,,,,,,,,,,,,,,,,,,,,,,,,,
2469,Y3Al5O12,[{'name': 'NIST_SRD-30'}],['Yttrium aluminum garnet (YAG)'],[{'name': 'Crystal Growth'}],"[{'citation': 'The Fracture Behavior of Single-Crystal Y3Al5O12, L.E. Reimanis, J.J. Petrovic, and T.E. Mitchell, Journal of Non-Crystalline Solids, Vol. 177, pp. 67-73 (1994), published by Elsevier Science B.V..'}]",,,,,,,,,,,,Y-Al-O,,,,,,,,,,,,,,,,,,,,,,,,,Single Crystal,,,,,,,,,,,,,,,,,,,,,,,,,,,,,,,,,1.7,"[{'name': 'Crosshead Speed', 'scalars': [{'value': '0.05'}, {'value': '0.05'}, {'value': '0.05'}, {'value': '0.51'}], 'units': 'mm/min'}, {'name': 'Temperature', 'scalars': [{'value': '25'}, {'value': '1400'}, {'value': '1600'}, {'value': '1600'}], 'units': '$^{\\circ}$C'}]",,,MPa m$^{1/2}$,,,,,,,,,,,,,,,,,,,,,,,,,,,,Union Carbide,,,,,,,,,,,,,,,,,,,,,,,,,,,,,,,,,,,,,,,,,,,,,,,,,,,,,,
2470,MgO,[{'name': 'NIST_SRD-30'}],['Magnesia'],[{'name': 'Hot Pressing'}],"[{'citation': 'Porosity Dependence of Sound Velocity and Poissons Ratio for Polycrystalline MgO Determined by Resonant Sphere Method, N. Soga and E. Schreiber, Journal of the American Ceramic Society, Vol. 51 8, pp. 465-466 (1968), published by American Ceramic Society.'}]",,,,,,,,,,,,Mg-O,,,,,,,,,,,,,,,,,,,,,,,,,Polycrystalline,,,,,,,,,,,,,,,,,,,,,,,,,,,,,,,,,,,,,,,,,,,,,,,,,,,,,,,,,,,,,,,,,Avco Co.,,,,,,,,,,,,,,,,,,,,129.7,"[{'name': 'Volume Fraction of Porosity', 'scalars': [{'value': '0.0033'}, {'value': '0.0035'}, {'value': '0.0037'}, {'value': '0.0158'}, {'value': '0.0163'}, {'value': '0.0165'}, {'value': '0.0174'}, {'value': '0.0192'}, {'value': '0.0204'}, {'value': '0.0222'}, {'value': '0.0222'}, {'value': '0.0234'}, {'value': '0.0300'}, {'value': '0.0340'}, {'value': '0.0370'}, {'value': '0.0386'}, {'value': '0.0437'}]}]",GPa,,,,,,,,,,,,,,,,,,,,,,,,,,,,,,,,
2471,TiB2,[{'name': 'NIST_SRD-30'}],['Titanium diboride'],,"[{'citation': 'Engineering Properties of Borides, R.A. Cutler, Engineered Materials Handbook, Vol. 4, pp. 787-803 (1991), edited by S.J. Schneider, Jr., published by ASM International.'}]",,,,,,,,,,,,Ti-B,,,,,,,,,,,,,,,,,,,,,,,,,,,,,,,,,,,,,,,,,,,,,,,,,,300,"[{'name': 'Temperature', 'scalars': [{'value': '23'}], 'units': '$^{\\circ}$C'}]",,,MPa,,,,,,,,,,,,,,,,,,,,,,,,,,,,,,,,,,,,,,,,,,,,,,,,,,,,,,,,,,,,,,,,,,,,,,,,,,,,,,,,,,,,,,,,,,
2472,SiC,[{'name': 'NIST_SRD-30'}],['Silicon carbide'],,"[{'citation': 'Effects of Environment on the Mechanical Behavior of High-Performance Ceramics, G.A. Graves and N.L. Hecht, Report No. UDR-TR-94-136, pp. 1-138 (1995), published by University of Dayton Research Institute.'}]",,,,,,,,,,,,Si-C,,,,,,,,,,,,,,,,,,,,,,,,,Polycrystalline,,,,3.08,"[{'name': 'Temperature', 'scalars': [{'value': '23'}], 'units': '$^{\\circ}$C'}]",,,g cm$^{-3}$,,,,,,,,,,,,,,,,,,,,,,,,,,,,,,,,,,,,,,,,,,,,,,,,,,,,,,,,,Norton/TRW,,,,,,,,,,,,,,,,,,,,,,,,,,,,,,,,,,,,,,,,,,,,,,,,,,,,,,
2473,HfB2,[{'name': 'NIST_SRD-30'}],['Hafnium diboride'],,"[{'citation': 'Engineering Properties of Borides, R.A. Cutler, Engineered Materials Handbook, Vol. 4, pp. 787-803 (1991), edited by S.J. Schneider, Jr., published by ASM International.'}]",,,,,,,,,,,,Hf-B,,,,,,,,,,,,,,,,,,,,,,,,,,,,,,,,,,,,,,,,,,,,,,,,,,,,,,,,,,,,,,,,,,,,,,,,,,,,,,,,,,,,,,,,,,,,,,,,,,,,,,,,,,,,,,,,,,,,,,,,,,,,,,,,,,,,,,6.3,"[{'name': 'Temperature Range', 'scalars': [{'minimum': '27', 'maximum': '1027'}, {'minimum': '1027', 'maximum': '2027'}, {'minimum': '20', 'maximum': '2205'}], 'units': '$^{\\circ}$C'}, {'name': 'Axis', 'scalars': [{'value': 'Average'}]}]",x10$^{-6}$,,,,,,,,
2474,Si3N4.xCeO2.yTiC.zSiC,[{'name': 'NIST_SRD-30'}],['Silicon nitride composite'],[{'name': 'Hot Pressing'}],"[{'citation': 'Effect of Silicon Carbide Whisker and Titanium Carbide Particulate Additions on the Friction and Wear Behavior of Silicon Nitride, C.R. Blanchard and R.A. Page, Journal of the American Ceramic Society, Vol. 73 11, pp. 3442-3452 (1990), published by American Ceramic Society.'}]",,,,,,,,,,,,Si-N:CeO,,,,,,,,,,,,,,,,,,,,,,,,,Polycrystalline,,,,,,,,,,,,,,310,"[{'name': 'Temperature', 'scalars': [{'value': '23'}], 'units': '$^{\\circ}$C'}]",,,GPa,,,,,,,,,,,,,,,,,,,,,,,,,,,,,,,,,,,,,,,,,,,,,,,,,,,,,,,,,,,,,,,,,,,,,,,,,,,,,,,,,,,,,,,,,,,,,,,,,,,,,
2475,Si3N4.xY2O3.yLa2O3,[{'name': 'NIST_SRD-30'}],['Silicon nitride composite'],,"[{'citation': 'Ceramic Technology Project Data Base:  September 1992 Summary Report, B.L.P. Keyes, ORNL Report Number:  ORNL/M-2775, pp. 1-171 (1992), published by Oak Ridge National Laboratory.'}]",,,,,,,,,,,,Si-N:La,,,,,,,,,,,,,,,,,,,,,,,,,Polycrystalline,,,,3.00,"[{'name': 'Temperature', 'scalars': [{'value': '23'}], 'units': '$^{\\circ}$C'}, {'name': 'Specimen Number', 'scalars': [{'value': 'B'}]}]",,,g cm$^{-3}$,,,,,,,,,,,,,,,,,,,,,,,,,,,,,,,,,,,,,,,,,,,,,,,,,,,,,,,,,,,,,,,,,,,,,,,,,,,,,,,,,,,,,,,,,,,,,,,,,,,,,,,,,,,,,,,
2476,B4C,[{'name': 'NIST_SRD-30'}],['Boron carbide'],,"[{'citation': 'Engineering Properties of Carbides, P.T.B. Shaffer, Engineered Materials Handbook, Vol. 4, pp. 804-811 (1991), edited by S.J. Schneider, Jr., published by ASM International.'}]",,,,,,,,,,,,B-C,,,,,,,,,,,,,,,,,,,,,,,,,Polycrystalline,,,,,,,,,,,,,,,,,,,,,,,,,375,"[{'name': 'Temperature', 'scalars': [{'value': '25'}, {'value': '650'}, {'value': '1100'}], 'units': '$^{\\circ}$C'}]",,,MPa,,,,,,,,,,,,,,,,,,,,,,,,,,,,,,,,,,,,,,,,,,,,,,,,,,,,,,,,,,,,,,,,,,,,,,,,,,,,,,,,,,,,,,,,,,
2477,SiC,[{'name': 'NIST_SRD-30'}],['Silicon carbide'],[{'name': 'Hot Isostatic Pressing'}],"[{'citation': 'Effect of Hot Isostatic Pressing on the Properties of Sintered Alpha Silicon Carbide, G.K. Watson, T.J. Moore, and M.L. Millard, American Ceramic Society Bulletin, Vol. 64 9, pp. 1253-1256 (1985), published by American Ceramic Society.'}]",,,,,,,,,,,,Si-C,,,,,,,,,,,,,,,,,,,,,,,,,Polycrystalline,,,,,,,,,,,,,,,,,,,,,,,,,500,"[{'name': 'Number of Specimens', 'scalars': [{'value': '32'}, {'value': '6'}, {'value': '5'}, {'value': '9'}, {'value': '39'}, {'value': '20'}, {'value': '19'}, {'value': '14'}, {'value': '31'}, {'value': '57'}, {'value': '6'}, {'value': '6'}, {'value': '9'}, {'value': '20'}, {'value': '22'}, {'value': '10'}, {'value': '5'}, {'value': '15'}]}, {'name': 'HIPTemperature', 'scalars': [{'value': '-'}, {'value': '1850'}, {'value': '1950'}, {'value': '2050'}, {'value': '2200'}, {'value': '-'}, {'value': '1950'}, {'value': '2050'}, {'value': '2200'}, {'value': '-'}, {'value': '1850'}, {'value': '1950'}, {'value': '2050'}, {'value': '2200'}, {'value': '-'}, {'value': '1950'}, {'value': '2050'}, {'value': '2200'}], 'units': '$^{\\circ}$C'}, {'name': 'Test Temperature', 'scalars': [{'value': '22'}, {'value': '22'}, {'value': '22'}, {'value': '22'}, {'value': '22'}, {'value': '22'}, {'value': '22'}, {'value': '22'}, {'value': '22'}, {'value': '1200'}, {'value': '1200'}, {'value': '1200'}, {'value': '1200'}, {'value': '1200'}, {'value': '1200'}, {'value': '1200'}, {'value': '1200'}, {'value': '1200'}], 'units': '$^{\\circ}$C'}, {'name': 'Lot Number', 'scalars': [{'value': '1'}, {'value': '1'}, {'value': '1'}, {'value': '1'}, {'value': '1'}, {'value': '2'}, {'value': '2'}, {'value': '2'}, {'value': '2'}, {'value': '1'}, {'value': '1'}, {'value': '1'}, {'value': '1'}, {'value': '1'}, {'value': '2'}, {'value': '2'}, {'value': '2'}, {'value': '2'}]}]",,,MPa,,,,,,,,,,,,,,,,,,,,,,,,,,,,,,,,,,,,Carborundum Company,,,,,,,,,,,,,,,,,,,,,,,,,,,,,,,,,,,,,,,,,,,,,,,,,,,,,,
2478,ZrO2.xAl2O3.yY2O3,[{'name': 'NIST_SRD-30'}],['Zirconia'],[{'name': 'Sintering'}],"[{'citation': 'Microstructure and Mechanical Properties of Al2O3, Si3N4, SiC, and ZrO2(PSZ) Ceramics for Slurry Valves, H. Matsui, M. Kawai, T. Takae, K. Hashimoto, S. Takato, and H. Jinno, Journal of the Society of Materials Science, Japan, Vol. 35, pp. 41-47 (1986), published by Kyoto: Nihon Zairyo Gakkai.'}]",,,,,,,,,,,,Zr-O:Al,,,,,,,,,,,,,,,,,,,,,,,,,Polycrystalline,,,,,,,,,,,,,,,,,,,,,,,,,,,,,,,,,,,,,,,,,,,,,,,,,,,,,,,,,,,,,,,,,,,,,,,,,,,,,,,,,,,,,,,,Y2O3,"[{'name': 'Amount of Element', 'scalars': [{'value': 'x'}, {'value': 'y'}], 'units': 'formula units'}]",,,,,,,,,,,,,,,,,,,,,,,,,,,,,,
2479,Si6-xAlxOxN8-x.yCeO2.zY2O3,[{'name': 'NIST_SRD-30'}],['Sialon'],[{'name': 'Sintering'}],"[{'citation': 'Pressureless Sintering of Y2O3-CeO2-Doped Sialons, E. Soderlund and T. Ekstrom, Journal of Materials Science, Vol. 25, pp. 4815-4821 (1990), published by Chapman and Hall.'}]",,,,,,,,,,,,Si-Al-O-N:CeO,,,,,,,,,,,,,,,,,,,,,,,,,Polycrystalline,,,,,,,,,,,,,,,,,,,,,,,,,,,,,,,,,,,,,,,,,,,,,,,,,,,,13.8,"[{'name': 'Sialon Ratio $\\alpha$/($\\alpha$+$\\beta$)', 'scalars': [{'value': '0'}, {'value': '0'}, {'value': '0'}, {'value': '0'}, {'value': '0'}, {'value': '0.29'}, {'value': '0.22'}, {'value': '0.12'}, {'value': '0.01'}, {'value': '0'}, {'value': '0.39'}, {'value': '0.28'}, {'value': '0.16'}, {'value': '0.03'}, {'value': '0'}, {'value': '0'}, {'value': '0'}, {'value': '0'}, {'value': '0'}, {'value': '0'}, {'value': '0.58'}, {'value': '0.47'}, {'value': '0.33'}, {'value': '0.17'}, {'value': '0'}]}, {'name': 'Y2O3/CeO2Ratio', 'scalars': [{'value': '100/0'}, {'value': '75/25'}, {'value': '50/50'}, {'value': '25/75'}, {'value': '0/100'}, {'value': '100/0'}, {'value': '75/25'}, {'value': '50/50'}, {'value': '25/75'}, {'value': '0/100'}, {'value': '100/0'}, {'value': '75/25'}, {'value': '50/50'}, {'value': '25/75'}, {'value': '0/100'}, {'value': '100/0'}, {'value': '75/25'}, {'value': '50/50'}, {'value': '25/75'}, {'value': '0/100'}, {'value': '100/0'}, {'value': '75/25'}, {'value': '50/50'}, {'value': '25/75'}, {'value': '0/100'}]}, {'name': 'Sample Number', 'scalars': [{'value': '1'}, {'value': '1'}, {'value': '1'}, {'value': '1'}, {'value': '1'}, {'value': '2'}, {'value': '2'}, {'value': '2'}, {'value': '2'}, {'value': '2'}, {'value': '3'}, {'value': '3'}, {'value': '3'}, {'value': '3'}, {'value': '3'}, {'value': '4'}, {'value': '4'}, {'value': '4'}, {'value': '4'}, {'value': '4'}, {'value': '5'}, {'value': '5'}, {'value': '5'}, {'value': '5'}, {'value': '5'}]}, {'name': 'Sintering Temperature', 'scalars': [{'value': '1825'}], 'units': '$^{\\circ}$C'}]",,,GPa,,,,,,,,,,,,,,,,,,,,,,,,,,,,,,,,,,,,,,,,,,,,,,,,,,,,,,,,,,,,,,,
2480,Si3N4,[{'name': 'NIST_SRD-30'}],['Silicon nitride'],[{'name': 'Hot Isostatic Pressing'}],"[{'citation': 'Corrosion of Silicon Nitride Ceramics in Aqueous Hydrogen Chloride Solutions, T. Sato, Y. Tokunaga, T. Endo, M. Shimada, K. Komeya, M. Komatsu, and T. Kameda, Journal of the American Ceramic Society, Vol. 71 12, pp. 1074-1079 (1988), published by American Ceramic Society.'}]",,,,,,,,,,,,Si-N,,,,,,,,,,,,,,,,,,,,,,,,,Polycrystalline,,,,2.67,"[{'name': 'Sample Number', 'scalars': [{'value': 'SN-0'}]}]",,,g cm$^{-3}$,,,,,,,,,,,,,,,,,,,,,,,,,,,,,,,,,,,,,,,,,,,,,,,,,,,,,,,,,,,,,,,,,,,,,,,,,,,,,,,,,,,,,,,,,,,,,,,,,,,,,,,,,,,,,,,
2481,Al2O3,[{'name': 'NIST_SRD-30'}],['Alumina'],,"[{'citation': '$\\alpha$-Al2O3: A High-Temperature Thermal Expansion Standard, P. Aldebert and J.P. Traverse, High Temperatures - High Pressures, Vol. 16, pp. 127-135 (1984), published by Pion Limited.'}]",4.7583,"[{'name': 'Axis', 'scalars': [{'value': 'a'}, {'value': 'a'}, {'value': 'a'}, {'value': 'a'}, {'value': 'a'}, {'value': 'a'}, {'value': 'a'}, {'value': 'a'}, {'value': 'a'}, {'value': 'a'}, {'value': 'a'}, {'value': 'a'}, {'value': 'a'}, {'value': 'a'}, {'value': 'a'}, {'value': 'a'}, {'value': 'a'}, {'value': 'a'}, {'value': 'a'}, {'value': 'a'}, {'value': 'a'}, {'value': 'a'}, {'value': 'a'}, {'value': 'a'}, {'value': 'a'}, {'value': 'a'}, {'value': 'a'}, {'value': 'a'}, {'value': 'a'}, {'value': 'c'}, {'value': 'c'}, {'value': 'c'}, {'value': 'c'}, {'value': 'c'}, {'value': 'c'}, {'value': 'c'}, {'value': 'c'}, {'value': 'c'}, {'value': 'c'}, {'value': 'c'}, {'value': 'c'}, {'value': 'c'}, {'value': 'c'}, {'value': 'c'}, {'value': 'c'}, {'value': 'c'}, {'value': 'c'}, {'value': 'c'}, {'value': 'c'}, {'value': 'c'}, {'value': 'c'}, {'value': 'c'}, {'value': 'c'}, {'value': 'c'}, {'value': 'c'}, {'value': 'c'}, {'value': 'c'}, {'value': 'c'}]}, {'name': '2$\\theta$', 'scalars': [{'value': '90'}, {'value': '90'}, {'value': '90'}, {'value': '90'}, {'value': '90'}, {'value': '90'}, {'value': '90'}, {'value': '90'}, {'value': '90'}, {'value': '90'}, {'value': '90'}, {'value': '90'}, {'value': '90'}, {'value': '90'}, {'value': '45'}, {'value': '45'}, {'value': '45'}, {'value': '45'}, {'value': '45'}, {'value': '45'}, {'value': '45'}, {'value': '45'}, {'value': '45'}, {'value': '45'}, {'value': '45'}, {'value': '45'}, {'value': '45'}, {'value': '45'}, {'value': '45'}, {'value': '90'}, {'value': '90'}, {'value': '90'}, {'value': '90'}, {'value': '90'}, {'value': '90'}, {'value': '90'}, {'value': '90'}, {'value': '90'}, {'value': '90'}, {'value': '90'}, {'value': '90'}, {'value': '90'}, {'value': '90'}, {'value': '45'}, {'value': '45'}, {'value': '45'}, {'value': '45'}, {'value': '45'}, {'value': '45'}, {'value': '45'}, {'value': '45'}, {'value': '45'}, {'value': '45'}, {'value': '45'}, {'value': '45'}, {'value': '45'}, {'value': '45'}, {'value': '45'}], 'units': '$^{\\circ}$(degrees'}, {'name': 'Temperature', 'scalars': [{'value': '20'}, {'value': '20'}, {'value': '20'}, {'value': '820'}, {'value': '870'}, {'value': '1080'}, {'value': '1175'}, {'value': '1280'}, {'value': '1290'}, {'value': '1475'}, {'value': '1510'}, {'value': '1750'}, {'value': '1940'}, {'value': '2025'}, {'value': '20'}, {'value': '20'}, {'value': '20'}, {'value': '820'}, {'value': '870'}, {'value': '1080'}, {'value': '1175'}, {'value': '1280'}, {'value': '1290'}, {'value': '1375'}, {'value': '1475'}, {'value': '1510'}, {'value': '1750'}, {'value': '1940'}, {'value': '2025'}, {'value': '20'}, {'value': '20'}, {'value': '20'}, {'value': '820'}, {'value': '870'}, {'value': '1080'}, {'value': '1175'}, {'value': '1280'}, {'value': '1290'}, {'value': '1475'}, {'value': '1510'}, {'value': '1750'}, {'value': '1940'}, {'value': '2025'}, {'value': '20'}, {'value': '20'}, {'value': '20'}, {'value': '820'}, {'value': '870'}, {'value': '1080'}, {'value': '1175'}, {'value': '1280'}, {'value': '1290'}, {'value': '1375'}, {'value': '1475'}, {'value': '1510'}, {'value': '1750'}, {'value': '1940'}, {'value': '2025'}], 'units': '$^{\\circ}$C'}]",$\AA$,,,,,,,,,Al-O,,,,,,,,,,,,,,,,,,,,,,,,,Polycrystalline,,,,,,,,,,,,,,,,,,,,,,,,,,,,,,,,,,,,,,,,,,,,,,,,,,,,,,,,,,,,,,,,,,,,,,,,,,,,,,,,,,,,,,,,,,,,,,,,,,,,,,,,,,,,,,,,,,,,,,,
2482,ThO2,[{'name': 'NIST_SRD-30'}],['Thoria'],[{'name': 'Sintering'}],"[{'citation': 'Rigidity Modulus of Some Pure Oxide Bodies, E. Ryshkewitch, Journal of the American Ceramic Society, Vol. 34 10, pp. 322-326 (1951), published by American Ceramic Society.'}]",,,,,,,,,,,,Th-O,,,,,,,,,,,,,,,,,,,,,,,,,Polycrystalline,,,,,,,,,,,,,,,,,,,,,,,,,,,,,,,,,,,,,,,,,,,,,,,,,,,,,,,,,,,,,,,,,,,,,,,,,,,,,,,,,,,,,57,"[{'name': 'Temperature', 'scalars': [{'value': '20'}], 'units': '$^{\\circ}$C'}, {'name': 'Specimen Number', 'scalars': [{'value': '2'}]}]",GPa,,,,,,,,,,,,,,,,,,,,,,,,,,,,,,,,
2483,C,[{'name': 'NIST_SRD-30'}],['Diamond'],[{'name': 'Crystal Growth'}],"[{'citation': 'Pressure Dependence of the Lattice Constant of Diamond:  Isotopic Effects, H. Fujihisa, V.A. Sidorov, K. Takemura, H. Kanda, and S.M. Stishov, JETP Letters, Vol. 63 2, pp. 83-88 (1996), published by American Institute of Physics.'}]",3.567,"[{'name': 'Axis', 'scalars': [{'value': 'a'}]}, {'name': 'Isotope', 'scalars': [{'value': '12C'}, {'value': '12C'}, {'value': '12C'}, {'value': '12C'}, {'value': '12C'}, {'value': '12C'}, {'value': '12C'}, {'value': '12C'}, {'value': '13C'}, {'value': '13C'}, {'value': '13C'}, {'value': '13C'}, {'value': '13C'}, {'value': '13C'}, {'value': '13C'}, {'value': '13C'}]}, {'name': 'Pressure', 'scalars': [{'value': '0.1'}, {'value': '1.2'}, {'value': '4.9'}, {'value': '9.7'}, {'value': '14.5'}, {'value': '19.3'}, {'value': '29.7'}, {'value': '34.5'}, {'value': '0.1'}, {'value': '1.2'}, {'value': '4.9'}, {'value': '9.7'}, {'value': '14.9'}, {'value': '20.1'}, {'value': '31.6'}, {'value': '37.9'}], 'units': 'GPa'}]",$\AA$,,,,,,,,,C,,,,,,,,,,,,,,,,,,,,,,,,,Polycrystalline,,,,,,,,,,,,,,,,,,,,,,,,,,,,,,,,,,,,,,,,,,,,,,,,,,,,,,,,,,,,,,,,,,,,,,,,,,,,,,,,,,,,,,,,,,,,,,,,,,,,,,,,,,,,,,,,,,,,,,,
2484,ZrO2.xY2O3,[{'name': 'NIST_SRD-30'}],['Zirconia (PSZ)'],,"[{'citation': 'Thermal Diffusivity and Conductivity of Dense Polycrystalline ZrO2 Ceramics: A Survey, D.P.H. Hasselman, L.F. Johnson, L.D. Bentsen, R. Syed, H.L. Lee, and M.V. Swain, American Ceramic Society Bulletin, Vol. 66 5, pp. 799-806 (1987), published by American Ceramic Society.'}]",,,,,,,,,,,,Zr-O:Y,,,,,,,,,,,,,,,,,,,,,,,,,Polycrystalline,,,,,,,,,,,,,,,,,,,,,,,,,,,,,,,,,,,,,,,,,,,,,,,,,,,,,,,,,,,,,,,,,,,,,,,,ZrO2,"[{'name': 'Volume Fraction of Monoclinic', 'scalars': [{'value': '25'}, {'value': '10'}, {'value': '0'}, {'value': '5'}, {'value': '0'}, {'value': '0'}, {'value': '0'}], 'units': '%'}, {'name': 'Volume Fraction of Tetragonal', 'scalars': [{'value': '75'}, {'value': '90'}, {'value': '95'}, {'value': '80'}, {'value': '95'}, {'value': '85'}, {'value': '95'}], 'units': '%'}, {'name': 'Volume Fraction of Cubic', 'scalars': [{'value': '0'}, {'value': '0'}, {'value': '5'}, {'value': '15'}, {'value': '5'}, {'value': '15'}, {'value': '5'}], 'units': '%'}, {'name': 'Mass Fraction of Stabilizer', 'scalars': [{'value': '2.4'}, {'value': '3.6'}, {'value': '4.0'}, {'value': '5.0'}, {'value': '5.3'}, {'value': '5.4'}, {'value': '5.5'}], 'units': '%'}]",,,,,,,,,,,,,,,,,,,,,,,,,,,,,,,,,,,,,,,,,,,,,,
2485,2Al2O3.SiO2,[{'name': 'NIST_SRD-30'}],['Mullite(2:1)'],[{'name': 'Crystal Growth'}],"[{'citation': 'Thermal Expansion of Mullite, H. Schneider and E. Eberhard, Journal of the American Ceramic Society, Vol. 73 7, pp. 2073-2076 (1990), published by American Ceramic Society.'}]",,,,,,,,,,,,Al-Si-O,,,,,,,,,,,,,,,,,,,,,,,,,Single Crystal,,,,,,,,,,,,,,,,,,,,,,,,,,,,,,,,,,,,,,,,,,,,,,,,,,,,,,,,,,,,,,,,,,,,,,,,,,,,,,,,,,,,,,,,,,,,,,,,,,,,,,,,,,,,,4.1,"[{'name': 'Temperature Range', 'scalars': [{'minimum': '300', 'maximum': '900'}], 'units': '$^{\\circ}$C'}, {'name': 'Axis', 'scalars': [{'value': 'a'}, {'value': 'b'}, {'value': 'c'}]}]",x10$^{-6}$,,,,,,,,
2486,C,[{'name': 'NIST_SRD-30'}],['Diamond (CVD)'],[{'name': 'Chemical Vapor Deposition'}],"[{'citation': 'Mechanical Properties of Diamond Membranes, Y. Aikawa and K. Baba, Japanese Journal of Applied Physics, Vol. 32, pp. 4680-4683 (1993), published by Publication Office, Japanese Journal of Applied Physics.'}]",,,,,,,,,,,,C,,,,,,,,,,,,,,,,,,,,,,,,,Polycrystalline,,,,,,,,,,,,,,,,,,,,,,,,,20,"[{'name': 'Quality Index', 'scalars': [{'value': '1.1'}, {'value': '1.3'}, {'value': '2.0'}, {'value': '4.3'}, {'value': '4.6'}, {'value': '6.3'}, {'value': '7.0'}]}]",,,MPa,,,,,,,,,,,,,,,,,,,,,,,,,,,,,,,,,,,,,,,,,,,,,,,,,,,,,,,,,,,,,,,,,,,,,,,,,,,,,,,,,,,,,,,,,,
2487,TiB2,[{'name': 'NIST_SRD-30'}],['Titanium diboride'],[{'name': 'Sintering'}],"[{'citation': 'Material Properties of Titanium Diboride, R. G. Munro, Journal of Research of the National Institute of Standards and Technology, Vol. 105 5, pp. 709-720 (2000), published by National Institute of Standards and Technology.'}]",,,,,,,,,,,,Ti-B,,,,,,,,,,,,,,,,,,,,,,,,,Polycrystalline,,,,,,,,,,,,,,,,,,,,,,,,,,,,,,,,,,,,,,,,,,,,,,,,,,,,,,,,,,,,,,,,,,,,,,,,,,,,,,,,,,,,,,,,,,,,,,,,,,,,,,,,,,,,,6.4,"[{'name': 'Axis', 'scalars': [{'value': 'a'}, {'value': 'a'}, {'value': 'a'}, {'value': 'a'}, {'value': 'a'}, {'value': 'a'}, {'value': 'c'}, {'value': 'c'}, {'value': 'c'}, {'value': 'c'}, {'value': 'c'}, {'value': 'c'}, {'value': 'average'}, {'value': 'average'}, {'value': 'average'}, {'value': 'average'}, {'value': 'average'}, {'value': 'average'}]}, {'name': 'Temperature', 'scalars': [{'value': '20'}, {'value': '500'}, {'value': '1000'}, {'value': '1200'}, {'value': '1500'}, {'value': '2000'}, {'value': '20'}, {'value': '500'}, {'value': '1000'}, {'value': '1200'}, {'value': '1500'}, {'value': '2000'}, {'value': '20'}, {'value': '500'}, {'value': '1000'}, {'value': '1200'}, {'value': '1500'}, {'value': '2000'}], 'units': '$^{\\circ}$C'}]",x10$^{-6}$,,,,,,,,
2488,ThO2,[{'name': 'NIST_SRD-30'}],['Thoria'],[{'name': 'Sintering'}],"[{'citation': 'Youngs Modulus of Various Refractory Materials as a Function of Temperature, J.B. Wachtman,Jr. and D.G. Lam,Jr., Journal of the American Ceramic Society, Vol. 42 5, pp. 254-260 (1959), published by American Ceramic Society.'}]",,,,,,,,,,,,Th-O,,,,,,,,,,,,,,,,,,,,,,,,,Polycrystalline,,,,,,,,,,,,,,240.7,"[{'name': 'Temperature', 'scalars': [{'value': '23'}, {'value': '100'}, {'value': '200'}, {'value': '300'}, {'value': '400'}, {'value': '500'}, {'value': '600'}, {'value': '775'}, {'value': '825'}, {'value': '875'}, {'value': '925'}, {'value': '975'}, {'value': '1025'}, {'value': '1075'}, {'value': '1125'}, {'value': '1175'}, {'value': '1225'}], 'units': '$^{\\circ}$C'}]",,,GPa,,,,,,,,,,,,,,,,,,,,,,,,,,,,,,,,,,,,,,,,,,,,,,,Norton Company,,,,,,,,,,,,,,,,,,,,,,,,,,,,,,,,,,,,,,,,,,,,,,,,,,,,,,
