Repository: ckborg/DSW2018

# DSW2018

## Description
Investigation of a structural ceramics database (WebSCD) curated by the National Institute of Standards and Technology (NIST).
3-week project as part of the UC Berkeley Data Science workshop (DSW2018).
[WebSCD]("https://srdata.nist.gov/CeramicDataPortal/scd")

## Results at-a-glance

~4000 material entries

Most represented mechanical properties: Elastic modulus, flexural strength, fracture toughness.

## Team members
[Prabudhya Bhattacharyya]("http://physics.berkeley.edu/people/graduate-student/prabudhya-bhattacharyya")

[Chris Bronner]("https://chrisbronner.com/")

[Steve Drapcho]("https://www.linkedin.com/in/steven-drapcho-2b939b149/")

File: NIST_CeramicDataSet.csv (part 65 of 103)
2489,Si3N4.xY2O3.ySiO2.zMo2C,[{'name': 'NIST_SRD-30'}],['Silicon nitride composite'],[{'name': 'Sintering'}],"[{'citation': 'Ceramic Technology Project Data Base:  September 1992 Summary Report, B.L.P. Keyes, ORNL Report Number:  ORNL/M-2775, pp. 1-171 (1992), published by Oak Ridge National Laboratory.'}]",,,,,,,,,,,,Si-N:Mo,,,,,,,,,,,,,,,,,,,,,,,,,Polycrystalline,,,,,,,,,,,,,,,,,,,,,,,,,408,"[{'name': 'Temperature', 'scalars': [{'value': '25'}], 'units': '$^{\\circ}$C'}, {'name': 'Specimen Number', 'scalars': [{'value': 'B'}]}]",,,MPa,,,,,,,,,,,,,,,,,,,,,,,,,,,,,,,,,,,,Ceradyne,,,,,,,,,,,,,,,,,,,,,,,,,,,,,,,,,,,,,,,,,,,,,,,,,,,,,,
2490,Si3N4.xY2O3,[{'name': 'NIST_SRD-30'}],['Silicon nitride'],,"[{'citation': 'Ceramic Technology Project Data Base:  September 1992 Summary Report, B.L.P. Keyes, ORNL Report Number:  ORNL/M-2775, pp. 1-171 (1992), published by Oak Ridge National Laboratory.'}]",,,,,,,,,,,,Si-N:Y,,,,,,,,,,,,,,,,,,,,,,,,,Polycrystalline,,,,2.37,"[{'name': 'Temperature', 'scalars': [{'value': '23'}], 'units': '$^{\\circ}$C'}, {'name': 'Specimen Number', 'scalars': [{'value': 'A'}]}]",,,g cm$^{-3}$,,,,,,,,,,,,,,,,,,,,,,,,,,,,,,,,,,,,,,,,,,,,,,,,,,,,,,,,,,,,,,,,,,,,,,,,,,,,,,,,,,,,,,,,,,,,,,,,,,,,,,,,,,,,,,,
2491,ZrB2,[{'name': 'NIST_SRD-30'}],['Zirconium diboride'],,"[{'citation': 'High-Temperature Thermodynamic Properties of Some Refractory Borides, R. Mezaki, E.W. Tilleux, D.W. Barnes, and J.L. Margrave, Thermodynamics of Nuclear Materials, pp. 775-788 (1962), published by International Atomic Energy Agency, Vienna.'}]",,,,,,,,,,,,Zr-B,,,,,,,,,,,,,,,,,,,,,,,,,Polycrystalline,,,,,,,,,,,,,,,,,,,,,,,,,,,,,,,,,,,,,,,,,,,,,,,,,,,,,,,,,,,,,,,,,,,,,,,,,,,,,,,,,,,,,,,,,,,,,,,486,"[{'name': 'Temperature', 'scalars': [{'value': '298.16'}, {'value': '300'}, {'value': '400'}, {'value': '500'}, {'value': '600'}, {'value': '700'}, {'value': '800'}, {'value': '900'}, {'value': '1000'}, {'value': '1100'}, {'value': '1200'}], 'units': 'K'}, {'name': 'Molar Heat Capacity', 'scalars': [{'value': '54.89'}, {'value': '55.06'}, {'value': '63.97'}, {'value': '69.04'}, {'value': '72.59'}, {'value': '75.44'}, {'value': '77.91'}, {'value': '80.12'}, {'value': '82.26'}, {'value': '84.27'}, {'value': '86.19'}], 'units': 'J mol$^{-1}$ K$^{-1}$'}]",J kg$^{-1}$ K$^{-1}$,,,,,,,,,,,,,,,,,,,,,,
2492,SiC,[{'name': 'NIST_SRD-30'}],['Silicon carbide'],,"[{'citation': 'Thermal Expansion of the Hexagonal (4H) Polytype of SiC, Z. Li and R.C. Bradt, Journal of Applied Physics, Vol. 60 2, pp. 612-614 (1986), published by American Institute of Physics.'}]",,,,,,,,,,,,Si-C,,,,,,,,,,,,,,,,,,,,,,,,,Polycrystalline,,,,,,,,,,,,,,,,,,,,,,,,,,,,,,,,,,,,,,,,,,,,,,,,,,,,,,,,,,,,,,,,,Sohio Engineered Materials Co.,,,,,,,,,,,,,,,,,,,,,,,,,,,,,,,,,,,,,,,,,,,,3.23,"[{'name': 'c-axis Expansion', 'scalars': [{'value': '3.14'}, {'value': '3.34'}, {'value': '3.57'}, {'value': '3.97'}, {'value': '4.28'}, {'value': '4.50'}, {'value': '4.64'}], 'units': '10$^{-6}$ K$^{-1}$'}, {'name': 'a-axis Expansion', 'scalars': [{'value': '3.28'}, {'value': '3.55'}, {'value': '3.86'}, {'value': '4.37'}, {'value': '4.76'}, {'value': '5.02'}, {'value': '5.15'}], 'units': '10$^{-6}$ K$^{-1}$'}, {'name': 'Temperature', 'scalars': [{'value': '20'}, {'value': '100'}, {'value': '200'}, {'value': '400'}, {'value': '600'}, {'value': '800'}, {'value': '1000'}], 'units': '$^{\\circ}$C'}]",x10$^{-6}$,,,,,,,,
2493,B4C,[{'name': 'NIST_SRD-30'}],['Boron carbide'],[{'name': 'Hot Pressing'}],"[{'citation': 'Elastic Properties of Boron Carbide, S.R. Murthy, Journal of Materials Science Letters, Vol. 4, pp. 603-605 (1985), published by Chapman and Hall.'}]",,,,,,,,,,,,B-C,,,,,,,,,,,,,,,,,,,,,,,,,Polycrystalline,,,,,,,,,,,,,,,,,,,,,,,,,,,,,,,,,,,,,,,,,,,,,,,,,,,,,,,,,,,,,,,,,,,,,,,,,,,,,,,,,,,,,186,"[{'name': 'Temperature', 'scalars': [{'value': '23'}, {'value': '100'}, {'value': '200'}, {'value': '500'}, {'value': '700'}, {'value': '1000'}, {'value': '1200'}], 'units': '$^{\\circ}$C'}]",GPa,,,,,,,,,,,,,,,,,,,,,,,,,,,,,,,,
2494,3Al2O3.2SiO2.xSiC,[{'name': 'NIST_SRD-30'}],['Mullite composite'],[{'name': 'Hot Pressing'}],"[{'citation': 'Creep of Hot-Pressed SiC Whisker Reinforced Mullite, R.D. Nixon, S. Chevacharoenkul, R.F. Davis, and T.N. Tiegs, Ceramic Transactions, Vol. 6, pp. 579-603 (1990), edited by S. Somiya, R.F. Davis, and J.A. Pask, published by American Ceramic Society.'}]",,,,,,,,,,,,Al-Si-O:SiC,,,,,,,,,,,,,,,,,,6.65,,,"[{'name': 'Applied Stress', 'scalars': [{'value': '22'}, {'value': '27'}, {'value': '32'}, {'value': '37'}, {'value': '42'}, {'value': '47'}, {'value': '6'}, {'value': '10'}, {'value': '16'}, {'value': '22'}, {'value': '27'}, {'value': '32'}, {'value': '37'}, {'value': '42'}, {'value': '47'}], 'units': 'MPa'}, {'name': 'Temperature', 'scalars': [{'value': '1640'}, {'value': '1640'}, {'value': '1640'}, {'value': '1640'}, {'value': '1640'}, {'value': '1640'}, {'value': '1700'}, {'value': '1700'}, {'value': '1700'}, {'value': '1700'}, {'value': '1700'}, {'value': '1700'}, {'value': '1700'}, {'value': '1700'}, {'value': '1700'}], 'units': 'K'}, {'name': 'Sample Number', 'scalars': [{'value': 'MW6'}]}]",10$^{-9}$ s$^{-1}$,,,Polycrystalline,,,,,,,,,,,,,,,,,,,,,,,,,,,,,,,,,,,,,,,,,,,,,,,,,,,,,,,,,,,,,,,,,,,,,,,,,,,,,,,,,,,,,,,,,,,,,,,,,,,,,,,,,,,,,,,,,,,,,,,
2495,Si3N4.xMgO,[{'name': 'NIST_SRD-30'}],['Silicon nitride'],[{'name': 'Hot Pressing'}],"[{'citation': 'Effect of CaF2 on the Thermal Expansion of a Sample with the Composition Si3N4 + 10 mass % MgO, A.A. Korneev and I.T. Ostapenko, Inorganic Materials, Vol. 22 9, pp. 1279-1281 (1987), published by Plenum Publishing Corporation.'}]",,,,,,,,,,,,Si-N:MgO,,,,,,,,,,,,,,,,,,,,,,,,,Polycrystalline,,,,,,,,,,,,,,,,,,,,,,,,,,,,,,,,,,,,,,,,,,,,,,,,,,,,,,,,,,,,,,,,,,,,,,,,,,,,,,,,,Bar,,,,,,,,,,,,,,,,,,,,,,,,,,,,1.5,"[{'name': 'Temperature', 'scalars': [{'value': '115'}, {'value': '198'}, {'value': '284'}, {'value': '399'}, {'value': '510'}, {'value': '599'}, {'value': '695'}, {'value': '786'}, {'value': '891'}, {'value': '991'}], 'units': '$^{\\circ}$C'}]",x10$^{-6}$,,,,,,,,
2496,MgAl2O4,[{'name': 'NIST_SRD-30'}],['Magnesium aluminate'],[{'name': 'Solid State Reaction'}],"[{'citation': 'High Temperature Heat Contents of Aluminates of Calcium and Magnesium, K.R. Bonnickson, Journal of Physical Chemistry, Vol. 59, pp. 220-221 (1955), published by American Chemical Society.'}]",,,,,,,,,,,,Mg-Al-O,,,,,,,,,,,,,,,,,,,,,,,,,Polycrystalline,,,,,,,,,,,,,,,,,,,,,,,,,,,,,,,,,,,,,,,,,,,,,,,,,,,,,,,,,,,,,,,,,,,,,,,,,,,,,,,,,,,,,,,,,,,,,,,819.1,"[{'name': 'Temperature', 'scalars': [{'value': '300'}, {'value': '400'}, {'value': '500'}, {'value': '600'}, {'value': '700'}, {'value': '800'}, {'value': '900'}, {'value': '1000'}, {'value': '1100'}, {'value': '1200'}, {'value': '1300'}, {'value': '1400'}, {'value': '1500'}, {'value': '1600'}, {'value': '1700'}, {'value': '1800'}], 'units': 'K'}, {'name': 'Molar Heat Capacity', 'scalars': [{'value': '116.5'}, {'value': '139.1'}, {'value': '151.0'}, {'value': '158.7'}, {'value': '164.4'}, {'value': '169.0'}, {'value': '173.0'}, {'value': '176.7'}, {'value': '180.0'}, {'value': '183.3'}, {'value': '186.4'}, {'value': '189.4'}, {'value': '192.3'}, {'value': '195.2'}, {'value': '198.1'}, {'value': '200.9'}], 'units': 'J mol$^{-1}$ K$^{-1}$'}]",J kg$^{-1}$ K$^{-1}$,,,,,,,,,,,,,,,,,,,,,,
2497,BN,[{'name': 'NIST_SRD-30'}],['Boron nitride (cubic)'],[{'name': 'Hot Pressing'}],"[{'citation': 'Mechanical Properties of Polycrystalline Translucent Cubic Boron Nitride as Characterized by the Vickers Indentation Method, T. Taniguchi, M. Akaishi, and S. Yamaoka, Journal of the American Ceramic Society, Vol. 79 2, pp. 547-549 (1996), published by American Ceramic Society.'}]",,,,,,,,,,,,B-N,,,,,,,,,,,,,,,,,,,,,,,,,Polycrystalline,,,,,,,,,,,,,,,,,,,,,,,,,,,,,,,,,,,,,,,,,,,,,,,,,,,,54,"[{'name': 'Vickers Load', 'scalars': [{'value': '10'}, {'value': '15'}, {'value': '22'}, {'value': '30'}, {'value': '39'}, {'value': '51'}, {'value': '96'}, {'value': '197'}], 'units': 'N'}]",,,GPa,,,,,,,,,,,,,,,,,,,,,,,,,,,,,,,,,,,,,,,,,,,,,,,,,,,,,,,,,,,,,,,
2498,HfB2,[{'name': 'NIST_SRD-30'}],['Hafnium diboride'],[{'name': 'Hot Pressing'}],"[{'citation': 'Strength, Fracture Mode, and Thermal Stress Resistance of of HfB2 and ZrB2, D. Kalish, E.V. Clougherty, and K. Kreder, Journal of the American Ceramic Society, Vol. 52 1, pp. 30-36 (1969), published by American Ceramic Society.'}]",,,,,,,,,,,,Hf-B,,,,,,,,,,,,,,,,,,,,,,,,,Polycrystalline,,,,,,,,,,,,,,,,,,,,,,,,,,,,,,,,,,,,,,,,,,,,,,,,,,,,,,,,,Zr,"[{'name': 'Mass Fraction of Impurity', 'scalars': [{'value': '0.43'}, {'value': '0.26'}, {'value': '0.14'}, {'value': '0.89'}], 'units': '%'}]",,,,,,,,,,,,,,,,,,,,,,,,,,,,,,,,,,,,,,,,,,,,,,,,,,,,,,,,,,,,,
2499,ZrO2.xY2O3,[{'name': 'NIST_SRD-30'}],['Zirconia (TZP)'],[{'name': 'Sintering'}],"[{'citation': 'The Effects of Notch Width on the SENB Toughness for Oxide Ceramics, J. Wang, W.M. Rainforth, T. Wadsworth, and R. Stevens, Journal of the European Ceramic Society, Vol. 10, pp. 21-31 (1992), published by Elsevier Science Limited.'}]",,,,,,,,,,,,Zr-O:Y,,,,,,,,,,,,,,,,,,,,,,,,,Polycrystalline,,,,,,,,,,,,,,,,,,,,,,,,,,,,,,,,,11.2,"[{'name': 'Grain Size', 'scalars': [{'value': '1.4'}], 'units': '$\\mu$m'}, {'name': 'Notch Width', 'scalars': [{'value': '93'}, {'value': '230'}, {'value': '490'}, {'value': '780'}, {'value': '1800'}], 'units': '$\\mu$m'}, {'name': 'Specimen Number', 'scalars': [{'value': 'II'}]}]",,,MPa m$^{1/2}$,,,,,,,,,,,,,,,,,,,,,,,,,,,,,,,,,,,,,,,,,,,,,,,,,,,,,,,,,,,,,,,,,,,,,,,,,,,,,,,,,,
2500,Si6-xAlxOxN8-x,[{'name': 'NIST_SRD-30'}],['Sialon'],,"[{'citation': 'Engineering Properties of Nitrides, S. Hampshire, Engineered Materials Handbook, Vol. 4, pp. 812-820 (1991), edited by S.J. Schneider, Jr., published by ASM International.'}]",,,,,,,,,,,,Si-Al-O-N,,,,,,,,,,,,,,,,,,,,,,,,,Polycrystalline,,,,,,,,,,,,,,,,,,,,,,,,,,,,,,,,,,,,,,,,,,,,,,,,,,,,,,,,,,,,,,,,,,,,,,,,,,,,,,,,,,,,,,,,,,,,,,,,,,,,,,,18,"[{'name': 'Temperature', 'scalars': [{'value': '25'}], 'units': '$^{\\circ}$C'}, {'name': 'Material Type', 'scalars': [{'value': 'Sialon'}]}]",W m$^{-1}$ K$^{-1}$,,,,,,,,,,,,,,
2501,AlN,[{'name': 'NIST_SRD-30'}],['Aluminum nitride'],[{'name': 'Hot Pressing'}],"[{'citation': 'High Temperature Compressive Tests of Aluminium Nitride: Mechanical Properties and Microstructure, I. Masson, J.P. Feiereisen, J.P. Michel, A. George, A. Mocellin, and P. Blumenfeld, Journal of the European Ceramic Society, Vol. 13, pp. 355-363 (1994), published by Elsevier Science Limited.'}]",,,,,,,,,,,,Al-N,HPAlN,,,,,,,,,,,,,,,,,160,,,"[{'name': 'Temperature', 'scalars': [{'value': '1500'}, {'value': '1550'}, {'value': '1600'}, {'value': '1650'}], 'units': '$^{\\circ}$C'}]",10$^{-9}$ s$^{-1}$,,,Polycrystalline,,,,,,,,,,,,,,,,,,,,,,,,,,,,,,,,,,,,,,,,,,,,,,,,,,,,,,,,,,,,,,,,,ESK,,,,,,,,,,,,,,,,,,,,,,,,,,,,,,,,,,,,,,,,,,,,,,,,,,,,,,
2502,ZrO2.xMgO,[{'name': 'NIST_SRD-30'}],['Zirconia (PSZ)'],,"[{'citation': 'Ceramic Technology Project Data Base:  September 1992 Summary Report, B.L.P. Keyes, ORNL Report Number:  ORNL/M-2775, pp. 1-171 (1992), published by Oak Ridge National Laboratory.'}]",,,,,,,,,,,,Zr-O:MgO,Mg-PSZ,,,,,,,,,,,,,,,,,,,,,,,,Polycrystalline,,,,,,,,,,,,,,,,,,,,,,,,,,,,,,,,,5.6,"[{'name': 'Test Temperature', 'scalars': [{'value': '25'}], 'units': '$^{\\circ}$C'}, {'name': 'Heat Treatment', 'scalars': [{'value': '1350C/2H/AIR'}]}, {'name': 'Specimen Number', 'scalars': [{'value': 'B'}]}]",,,MPa m$^{1/2}$,,,,,,,,,,,,,,,,,,,,,,,,,,,,"Zircoa, Inc.",,,,,,,,,,,,,,,,,,,,,,,,,,,,,,,,,,,,,,,,,,,,,,,,,,,,,,
2503,3Al2O3.2SiO2.xSialon,[{'name': 'NIST_SRD-30'}],['Mullite composite'],[{'name': 'Sintering'}],"[{'citation': 'Sintering, Hardness and Indentation Fracture Toughness (KIC) of Mullite and its Composite with 15 wt% X-Phase Sialon, C.C. Anya and A. Hendry, Journal of the European Ceramic Society, Vol. 13, pp. 247-256 (1994), published by Elsevier Science Limited.'}]",,,,,,,,,,,,Al-Si-O:sialon,,,,,,,,,,,,,,,,,,,,,,,,,Polycrystalline,,,,,,,,,,,,,,,,,,,,,,,,,,,,,,,,,,,,,,,,,,,,,,,,,,,,,,,,,,,,,,,,,,,,,,,,Al2O3,"[{'name': 'Amount of Phase', 'scalars': [{'value': '3'}, {'value': '2'}, {'value': 'x'}], 'units': 'mol'}]",,,,,,,,,,,,,,,,,,,,,,,,,,,,,,,,,,,,,,,,,,,,,,
2504,SiC.xAl2O3,[{'name': 'NIST_SRD-30'}],['Silicon carbide'],[{'name': 'Sintering'}],"[{'citation': 'Mechanical Properties of $\\beta$-SiC Pressureless Sintered with Al2O3 Additions, M.A. Mulla and V.D. Krstic, Acta Materialia, Vol. 42 1, pp. 303-308 (1994), published by Acta Metallurgica Inc..'}]",,,,,,,,,,,,Si-C,,,,,,,,,,,,,,,,,,,,,,,,,Polycrystalline,,,,,,,,,,,,,,,,,,,,,,,,,,,,,,,,,,,,,,,,,,2,"[{'name': 'Mass Fraction of Al2O3', 'scalars': [{'value': '2'}, {'value': '4'}, {'value': '7'}, {'value': '11'}], 'units': '%'}, {'name': 'Grain Length', 'scalars': [{'value': '15'}, {'value': '12'}, {'value': '8'}, {'value': '6'}], 'units': '$\\mu$m'}]",,,$\mu$m,,,,,,,,,,,,,,,,,,,,,,,,,,,,,,,,,,,,,,,,,,,,,,,,,,,,,,,,,,,,,,,,,,,,,,,,,
2505,TiB2,[{'name': 'NIST_SRD-30'}],['Titanium diboride'],,"[{'citation': 'Microstructural Characterization of Titanium Diboride, K.B. Shim, J. Kwiencinski, M.J. Edirisinghe, and B. Ralph, Materials Characterization, Vol. 31, pp. 39-46 (1993), published by Elsevier Science Publishing Co., Inc..'}]",,,,,,,,,,,,Ti-B,,,,,,,,,,,,,,,,,,,,,,,,,Polycrystalline,,,,,,,,,,,,,,,,,,,,,,,,,,,,,,,,,,,,,,,,,,1,"[{'name': 'Grain Area', 'scalars': [{'value': '1'}, {'value': '4'}, {'value': '10'}, {'value': '40'}, {'value': '100'}, {'value': '400'}, {'value': '1'}, {'value': '4'}, {'value': '10'}, {'value': '40'}, {'value': '100'}, {'value': '400'}, {'value': '1'}, {'value': '4'}, {'value': '10'}, {'value': '40'}, {'value': '100'}, {'value': '400'}], 'units': '($\\mu$m'}, {'name': 'Frequency', 'scalars': [{'value': '3'}, {'value': '22'}, {'value': '54'}, {'value': '100'}, {'value': '60'}, {'value': '5'}, {'value': '1'}, {'value': '3'}, {'value': '12'}, {'value': '49'}, {'value': '54'}, {'value': '20'}, {'value': '2'}, {'value': '9'}, {'value': '31'}, {'value': '65'}, {'value': '52'}, {'value': '13'}]}, {'name': 'Annealing Time', 'scalars': [{'value': '0'}, {'value': '0'}, {'value': '0'}, {'value': '0'}, {'value': '0'}, {'value': '0'}, {'value': '2'}, {'value': '2'}, {'value': '2'}, {'value': '2'}, {'value': '2'}, {'value': '2'}, {'value': '10'}, {'value': '10'}, {'value': '10'}, {'value': '10'}, {'value': '10'}, {'value': '10'}], 'units': 'h'}]",,,$\mu$m,,,,,,,,,,,,,,,,,,,"Borax Consolidated, Ltd.",,,,,,,,,,,,,,,,,,,,,,,,,,,,,,,,,,,,,,,,,,,,,,,,,,,,,,
2506,Si3N4.xY2O3,[{'name': 'NIST_SRD-30'}],['Silicon nitride'],,"[{'citation': 'Ceramic Technology Project Data Base:  September 1992 Summary Report, B.L.P. Keyes, ORNL Report Number:  ORNL/M-2775, pp. 1-171 (1992), published by Oak Ridge National Laboratory.'}]",,,,,,,,,,,,Si-N:Y,PY6,,,,,,,,,,,,,,,,,,,,,,,,Polycrystalline,,,,,,,,,,,,,,,,,,,,,,,,,,,,,,,,,,,,,,,,,,,,,,,,,,,,,,,,,,,,,,,,,GTE,,,,,,,,,,,,,,,,,,,,,,,,,,,,,,,,,,,,,,,,,,,,1.58,"[{'name': 'Temperature', 'scalars': [{'value': '117'}], 'units': '$^{\\circ}$C'}, {'name': 'Specimen Number', 'scalars': [{'value': 'A'}]}]",x10$^{-6}$,,,,,,,,
2507,Al2O3.xMgO,[{'name': 'NIST_SRD-30'}],['Alumina'],[{'name': 'Sintering'}],"[{'citation': 'Microstructure and Mechanical Properties of Al2O3, Si3N4, SiC, and ZrO2(PSZ) Ceramics for Slurry Valves, H. Matsui, M. Kawai, T. Takae, K. Hashimoto, S. Takato, and H. Jinno, Journal of the Society of Materials Science, Japan, Vol. 35, pp. 41-47 (1986), published by Kyoto: Nihon Zairyo Gakkai.'}]",,,,,,,,,,,,Al-O:Mg,,,,,,,,,,,,,,,,,,,,,,,,,Polycrystalline,,,,,,,,,,,,,,,,,,,,,,,,,280,"[{'name': 'Temperature', 'scalars': [{'value': '23'}], 'units': '$^{\\circ}$C'}]",,,MPa,,,,,,,,,,,,,,,,,,,,,,,,,,,,,,,,,,,,,,,,,,,,,,,,,,,,,,,,,,,,,,,,,,,,,,,,,,,,,,,,,,,,,,,,,,
2508,B4C,[{'name': 'NIST_SRD-30'}],['Boron carbide'],[{'name': 'Sintering'}],"[{'citation': 'Electrophysical Properties of Polycrystallic Boron Carbide, P. S. Kisly, B. L. Grabchuk, and L. S. Golubyak, Electronnaya Tecknika, Ser. Materiali (Electronic Tecknic) 8, pp. 67-72 (1977).'}]",,,,,,,,,,,,B-C,,,,,,,,,,,,,,,,,,,,,,,,,Polycrystalline,,,,,,,,,,,,,,,,,,,,,,0.40,"[{'name': 'Temperature', 'scalars': [{'value': '100'}, {'value': '133'}, {'value': '200'}, {'value': '400'}, {'value': '1429'}, {'value': '1667'}, {'value': '2000'}, {'value': '2222'}, {'value': '2500'}], 'units': 'K'}]",Log10{$\Omega$$\cdot$cm},,,,,,,,,,,,,,,,,,,,,,,,,,,,,,,,,,,,,,,,,,,,,,,,,,,,,,,,,Plate,,,,,,,,,,,,,,,,,,,,,,,,,,,,,,,,,,,,,,
2509,Al4+2xSi2-2xO10-x.yZrO2,[{'name': 'NIST_SRD-30'}],['Mullite composite'],[{'name': 'Sintering'}],"[{'citation': 'High-Temperature Characterization of Reaction-Sintered Mullite-Zirconia Composites, P. Descamps, S. Sakaguchi, M. Poorteman, and F. Cambier, Journal of the American Ceramic Society, Vol. 74 10, pp. 2476-2481 (1991), published by American Ceramic Society.'}]",,,,,,,,,,,,Al-Si-O:ZrO,,,,,,,,,,,,,,,,,,,3.7,"[{'name': 'Stress Range', 'scalars': [{'minimum': '60', 'maximum': '135'}, {'minimum': '40', 'maximum': '70'}, {'minimum': '70', 'maximum': '110'}, {'minimum': '40', 'maximum': '80'}], 'units': 'MPa'}, {'name': 'Temperature', 'scalars': [{'value': '1150'}, {'value': '1200'}, {'value': '1200'}, {'value': '1250'}], 'units': '$^{\\circ}$C'}, {'name': 'Sample Number', 'scalars': [{'value': 'T-MZ'}]}]",,,,,Polycrystalline,,,,,,,,,,,,,,,,,,,,,,,,,,,,,,,,,,,,,,,,,,,,,,,,,,,,,,,,,,,,,,,,,,,,,,,,,,,,,,,,,,,,,,,,,,,,,,,,,,,,,,,,,,,,,,,,,,,,,,,
2510,Al2O3,[{'name': 'NIST_SRD-30'}],['Alumina'],[{'name': 'Sintering'}],"[{'citation': 'Role of Grain Size in the Strength and R-Curve Properties of Alumina, P. Chantikul, S.J. Bennison, and B.R. Lawn, Journal of the American Ceramic Society, Vol. 73 8, pp. 2419-2427 (1990), published by American Ceramic Society.'}]",,,,,,,,,,,,Al-O,,,,,,,,,,,,,,,,,,,,,,,,,Polycrystalline,,,,,,,,,,,,,,,,,,,,,,,,,650,"[{'name': 'Indentation Load', 'scalars': [{'value': '0.53'}, {'value': '1.0'}, {'value': '2.0'}, {'value': '5.2'}, {'value': '10'}, {'value': '32'}, {'value': '100'}, {'value': '210'}, {'value': '0.30'}, {'value': '0.51'}, {'value': '1.0'}, {'value': '2.1'}, {'value': '5.3'}, {'value': '10'}, {'value': '31'}, {'value': '100'}, {'value': '200'}, {'value': '0.30'}, {'value': '0.51'}, {'value': '1.0'}, {'value': '2.1'}, {'value': '5.0'}, {'value': '10'}, {'value': '31'}, {'value': '100'}, {'value': '200'}, {'value': '0.29'}, {'value': '0.52'}, {'value': '1.0'}, {'value': '2.0'}, {'value': '4.8'}, {'value': '10'}, {'value': '30'}, {'value': '100'}, {'value': '200'}, {'value': '1.0'}, {'value': '2.0'}, {'value': '5.2'}, {'value': '10'}, {'value': '30'}, {'value': '110'}, {'value': '210'}, {'value': '5.2'}, {'value': '10'}, {'value': '30'}, {'value': '110'}, {'value': '210'}, {'value': '11'}, {'value': '31'}, {'value': '100'}, {'value': '210'}, {'value': '2.0'}, {'value': '2.9'}, {'value': '5.4'}, {'value': '9.8'}, {'value': '31'}, {'value': '100'}, {'value': '220'}], 'units': 'N'}, {'name': 'Grain Size', 'scalars': [{'value': '2.5'}, {'value': '2.5'}, {'value': '2.5'}, {'value': '2.5'}, {'value': '2.5'}, {'value': '2.5'}, {'value': '2.5'}, {'value': '2.5'}, {'value': '9.1'}, {'value': '9.1'}, {'value': '9.1'}, {'value': '9.1'}, {'value': '9.1'}, {'value': '9.1'}, {'value': '9.1'}, {'value': '9.1'}, {'value': '9.1'}, {'value': '14.6'}, {'value': '14.6'}, {'value': '14.6'}, {'value': '14.6'}, {'value': '14.6'}, {'value': '14.6'}, {'value': '14.6'}, {'value': '14.6'}, {'value': '14.6'}, {'value': '21.2'}, {'value': '21.2'}, {'value': '21.2'}, {'value': '21.2'}, {'value': '21.2'}, {'value': '21.2'}, {'value': '21.2'}, {'value': '21.2'}, {'value': '21.2'}, {'value': '35.2'}, {'value': '35.2'}, {'value': '35.2'}, {'value': '35.2'}, {'value': '35.2'}, {'value': '35.2'}, {'value': '35.2'}, {'value': '47.6'}, {'value': '47.6'}, {'value': '47.6'}, {'value': '47.6'}, {'value': '47.6'}, {'value': '60.3'}, {'value': '60.3'}, {'value': '60.3'}, {'value': '60.3'}, {'value': '79.8'}, {'value': '79.8'}, {'value': '79.8'}, {'value': '79.8'}, {'value': '79.8'}, {'value': '79.8'}, {'value': '79.8'}], 'units': '$\\mu$m'}]",,,MPa,,,,,,,,,,,,,,,,,,,,,,,,,,,,,,,,,,,,,,,,,,,,,,,,,,,,,,,,,,,,,,,,,,,,,,,,,,,,,,,,,,,,,,,,,,
2511,ZrO2.xY2O3,[{'name': 'NIST_SRD-30'}],['Zirconia (TZP)'],,"[{'citation': 'Evaluation of Japanese Yttria Tetragonal Zirconia Polycrystal (Y-TZP) Materials, J.J. Swab, Ceramic Engineering and Science Proceedings, Vol. 8 7, pp. 886-891 (1987), published by American Ceramic Society.'}]",,,,,,,,,,,,Zr-O:Y,,,,,,,,,,,,,,,,,,,,,,,,,Polycrystalline,,,,,,,,,,,,,,,,,,,,,,,,,,,,,,,,,,,,,,,,,,,,,,,,,,,,,,,,,,,,,,,,,Hitachi,,,,,,,ZrO2,"[{'name': 'Volume Fraction Tetrag.+Cubic', 'scalars': [{'value': '89.5'}, {'value': '97.6'}, {'value': '79.9'}], 'units': '%'}, {'name': 'Volume Fraction Monoclinic', 'scalars': [{'value': '10.5'}, {'value': '2.4'}, {'value': '20.1'}], 'units': '%'}, {'name': 'Oxidation Temperature', 'scalars': [{'value': '23'}, {'value': '1000'}, {'value': '1000'}], 'units': '$^{\\circ}$C'}, {'name': 'Oxidation Time', 'scalars': [{'value': '0'}, {'value': '100'}, {'value': '500'}], 'units': 'h'}]",,,,,,,,,,,,,,,,,,,,,,,,,,,,,,,,,,,,,,,,,,,,,,
2512,Al2O3,[{'name': 'NIST_SRD-30'}],['Alumina'],,"[{'citation': 'Creep of Polycrystalline Al2O3 Ceramics at High Temperatures, V. S. Bakunov and D. N. Poluboyarinov, Ogneupori (Refractories) 1, pp. 39-46 (1967).'}]",,,,,,,,,,,,Al-O,,,,,,,,,,,,,,,,,,,,,,,,,Polycrystalline,,,,3.85,"[{'name': 'Timeof Heating', 'scalars': [{'value': '2'}, {'value': '16'}, {'value': '2'}, {'value': '2'}, {'value': '2'}, {'value': '1.5'}], 'units': 'h'}, {'name': 'Temperatureof Heating', 'scalars': [{'value': '2003'}, {'value': '2003'}, {'value': '2123'}, {'value': '2003'}, {'value': '1873'}, {'value': '1973'}], 'units': 'K'}, {'name': 'Material Label', 'scalars': [{'value': 'A-1'}, {'value': 'A-2'}, {'value': 'A-3'}, {'value': 'A-M'}, {'value': 'A-T1'}, {'value': 'A-T2'}]}]",,,g cm$^{-3}$,,,,,,,,,,,,,,,,,,,,,,,,,,,,,,,,,,,,,,,,,,,,,,,,,,,,,,,,,,,,,,,,,,,,,,,,,Bar,,,,,,,,,,,,,,,,,,,,,,,,,,,,,,,,,,,,,,
2513,ZrO2.xMgO,[{'name': 'NIST_SRD-30'}],['Zirconia (PSZ)'],[{'name': 'Sintering'}],"[{'citation': 'Sliding Friction of Ceramics:  Mechanical Action of the Wear Debris, J. Denape and J. Lamon, Journal of Materials Science, Vol. 25, pp. 3592-3604 (1990), published by Chapman and Hall.'}]",,,,,,,,,,,,Zr-O:MgO,,,,,,,,,,,,,,,,,,,,,,,,,Polycrystalline,,,,,,,,,,,,,,,,,,,,,,,,,,,,,,,,,,,,,,0.85,"[{'name': 'Sliding Speed', 'scalars': [{'value': '0.10'}, {'value': '0.25'}, {'value': '0.5'}, {'value': '1.0'}, {'value': '2.0'}, {'value': '4.0'}], 'units': 'm/s'}]",,,,,,,,,,,,,,,,,,,,,,,,,,Desmarquest Co.,,,,,,,,,,,,,,,,,,,,,,,,,,,,,,,,,,,,,,,,,,,,,,,,,,,,,,
2514,B4C.xAl,[{'name': 'NIST_SRD-30'}],['Boron carbide composite'],[{'name': 'Sintering'}],"[{'citation': 'Microwave Sintering of Boron Carbide Composites, R. Ruginets and R. Fischer, American Ceramic Society Bulletin, Vol. 74 1, pp. 56-58 (1995), published by American Ceramic Society.'}]",,,,,,,,,,,,B-C:Al,,,,,,,,,,,,,,,,,,,,,,,,,Polycrystalline,,,,,,,,,,,,,,,,,,,,,,,,,,,,,,,,,3.44,"[{'name': 'Mass Fraction of Al', 'scalars': [{'value': '15'}, {'value': '20'}, {'value': '25'}, {'value': '35'}], 'units': '%'}]",,,MPa m$^{1/2}$,,,,,,,,,,,,,,,,,,,,,,,,,,,,,,,,,,,,,,,,,,,,,,,,,,,,,,,,,,,,,,,,,,,,,,,,,,,,,,,,,,
2515,ZrO2.xY2O3,[{'name': 'NIST_SRD-30'}],['Zirconia (TZP)'],,"[{'citation': 'Characterization Studies of Transformation-Toughened Ceramics, N.L. Hecht, S.M. Goodrich, D.E. McCullum, P.P. Yaney, S.D. Jang, and V.J. Tennery, American Ceramic Society Bulletin, Vol. 71 6, pp. 955-959 (1992), published by American Ceramic Society.'}]",,,,,,,,,,,,Zr-O:Y,Z-201,,,,,,,,,,,,,,,,,,,,,,,,,,,,,,,,,,,,,,,,,,,,,,,,,,,,,,,,,,,,,,,,,,,,,,,,,,,,12.6,"[{'name': 'Temperature', 'scalars': [{'value': '23'}], 'units': '$^{\\circ}$C'}]",,,GPa,,,,,,,,,Kyocera,,,,,,,,,,,,,,,,,,,,,,,,,,,,,,,,,,,,,,,,,,,,,,,,,,,,,,
2516,Al2O3,[{'name': 'NIST_SRD-30'}],['Alumina'],[{'name': 'Sintering'}],"[{'citation': 'Alumina and Other Refractory Materials, R.N. Kleiner, Handbook of Materials Science, Vol. 2, pp. 355-385 (1975), edited by C.T. Lynch, published by CRC Press.'}]",,,,,,,,,,,,Al-O,,,,,,,,,,,,,,,,,,,,,,,,,Polycrystalline,,,,,,,,,,,,,,,,,,,,,,,,,,,,,,,,,,,,,,,,,,,,,,,,,,,,,,,,,,,,,,,,,,,,,,,,,,,,,,,,,,,,,,,,,,,,,,,,,,,,,,,,,,,,,6.5,"[{'name': 'Temperature', 'scalars': [{'value': '200'}, {'value': '400'}, {'value': '700'}, {'value': '900'}, {'value': '1000'}, {'value': '200'}, {'value': '400'}, {'value': '700'}, {'value': '900'}, {'value': '1000'}, {'value': '200'}, {'value': '400'}, {'value': '800'}, {'value': '1000'}], 'units': '$^{\\circ}$C'}, {'name': 'Grain Size Range', 'scalars': [{'minimum': '15', 'maximum': '45'}, {'minimum': '15', 'maximum': '45'}, {'minimum': '15', 'maximum': '45'}, {'minimum': '15', 'maximum': '45'}, {'minimum': '15', 'maximum': '45'}, {'minimum': '1', 'maximum': '6'}, {'minimum': '1', 'maximum': '6'}, {'minimum': '1', 'maximum': '6'}, {'minimum': '1', 'maximum': '6'}, {'minimum': '1', 'maximum': '6'}, {'minimum': '5', 'maximum': '50'}, {'minimum': '5', 'maximum': '50'}, {'minimum': '5', 'maximum': '50'}, {'minimum': '5', 'maximum': '50'}], 'units': '$\\mu$m'}, {'name': 'Density', 'scalars': [{'value': '3.99'}, {'value': '3.99'}, {'value': '3.99'}, {'value': '3.99'}, {'value': '3.99'}, {'value': '3.96'}, {'value': '3.96'}, {'value': '3.96'}, {'value': '3.96'}, {'value': '3.96'}, {'value': '3.87'}, {'value': '3.87'}, {'value': '3.87'}, {'value': '3.87'}], 'units': 'g/cm$^{3}$'}]",x10$^{-6}$,,,,,,,,
2517,TiO2,[{'name': 'NIST_SRD-30'}],['Titania'],[{'name': 'Crystal Growth'}],"[{'citation': 'Low-Temperature Heat Capacity of Pure and Reduced Rutile, P.H. Keesom and N. Pearlman, Physical Review, Vol. 112 3, pp. 800-804 (1958), published by American Institute of Physics.'}]",,,,,,,,,,,,Ti-O,,,,,,,,,,,,,,,,,,,,,,,,,Single Crystal,689,"[{'name': 'Temperature', 'scalars': [{'value': '10'}, {'value': '11'}, {'value': '12'}, {'value': '13'}, {'value': '14'}, {'value': '15'}, {'value': '16'}, {'value': '17'}, {'value': '18'}, {'value': '19'}, {'value': '20'}], 'units': 'K'}]",K,,,,,,,,,,,,,,,,,,,,,,,,,,,,,,,,,,,,,,,,,,,,,,,,,,,,,,,,,,,,,,Linde Air Products,,,,,,,,,,,,,,,,,,,,,,,,,,,,,,,,,,,,,,,,,,,,,,,,,,,,,,
2518,ZrO2.xY2O3.ySiC,[{'name': 'NIST_SRD-30'}],['Zirconia composite'],[{'name': 'Hot Pressing'}],"[{'citation': 'Microstructure and Mechanical Properties of Yttria Stabilized Zirconia/Silicon Carbide Nanocomposites, N. Bamba, Y.H. Choa, T. Sekino, and K. Niihara, Journal of the European Ceramic Society, Vol. 18 6, pp. 693-699 (1998), published by Elsevier Science Ltd..'}]",,,,,,,,,,,,Zr-O:Y,,,,,,,,,,,,,,,,,,,,,,,,,Polycrystalline,,,,,,,,,,,,,,,,,,,,,,,,,,,,,,,,,,,,,,,,,,0.2,"[{'name': 'Sintering Temperature', 'scalars': [{'value': '1400'}, {'value': '1400'}, {'value': '1400'}, {'value': '1400'}, {'value': '1400'}, {'value': '1400'}, {'value': '1400'}, {'value': '1400'}, {'value': '1400'}, {'value': '1400'}, {'value': '1400'}, {'value': '1400'}, {'value': '1400'}, {'value': '1400'}, {'value': '1400'}, {'value': '1400'}, {'value': '1400'}, {'value': '1400'}, {'value': '1400'}, {'value': '1400'}, {'value': '1400'}, {'value': '1400'}, {'value': '1400'}, {'value': '1400'}, {'value': '1400'}, {'value': '1400'}, {'value': '1400'}, {'value': '1400'}, {'value': '1400'}, {'value': '1400'}, {'value': '1400'}, {'value': '1400'}, {'value': '1400'}, {'value': '1400'}, {'value': '1400'}, {'value': '1400'}, {'value': '1400'}, {'value': '1400'}, {'value': '1400'}, {'value': '1400'}, {'value': '1400'}, {'value': '1400'}, {'value': '1400'}, {'value': '1700'}, {'value': '1700'}, {'value': '1700'}, {'value': '1700'}, {'value': '1700'}, {'value': '1700'}, {'value': '1700'}, {'value': '1700'}, {'value': '1700'}, {'value': '1700'}, {'value': '1700'}, {'value': '1700'}, {'value': '1700'}, {'value': '1700'}, {'value': '1700'}, {'value': '1700'}, {'value': '1700'}, {'value': '1700'}, {'value': '1700'}, {'value': '1700'}, {'value': '1700'}, {'value': '1800'}, {'value': '1800'}, {'value': '1800'}, {'value': '1800'}, {'value': '1800'}, {'value': '1800'}, {'value': '1800'}, {'value': '1800'}, {'value': '1800'}, {'value': '1800'}, {'value': '1800'}, {'value': '1800'}, {'value': '1800'}, {'value': '1800'}, {'value': '1800'}, {'value': '1800'}, {'value': '1800'}, {'value': '1800'}, {'value': '1800'}, {'value': '1800'}, {'value': '1800'}, {'value': '1800'}, {'value': '1800'}, {'value': '1800'}, {'value': '1800'}, {'value': '1800'}, {'value': '1800'}, {'value': '1800'}, {'value': '1800'}, {'value': '1800'}, {'value': '1800'}, {'value': '1800'}, {'value': '1800'}, {'value': '1800'}, {'value': '1800'}], 'units': '$^{\\circ}$C'}, {'name': 'Volume Fraction of SiC', 'scalars': [{'value': '0'}, {'value': '0'}, {'value': '0'}, {'value': '0'}, {'value': '0'}, {'value': '0'}, {'value': '0'}, {'value': '0'}, {'value': '0'}, {'value': '0'}, {'value': '0'}, {'value': '0'}, {'value': '0'}, {'value': '0'}, {'value': '0'}, {'value': '0'}, {'value': '0'}, {'value': '0'}, {'value': '0'}, {'value': '0'}, {'value': '0'}, {'value': '0'}, {'value': '0'}, {'value': '0'}, {'value': '0'}, {'value': '0'}, {'value': '0'}, {'value': '0'}, {'value': '0'}, {'value': '0'}, {'value': '0'}, {'value': '0'}, {'value': '0'}, {'value': '0'}, {'value': '0'}, {'value': '0'}, {'value': '0'}, {'value': '0'}, {'value': '0'}, {'value': '0'}, {'value': '0'}, {'value': '0'}, {'value': '0'}, {'value': '5'}, {'value': '5'}, {'value': '5'}, {'value': '5'}, {'value': '5'}, {'value': '5'}, {'value': '5'}, {'value': '5'}, {'value': '5'}, {'value': '5'}, {'value': '5'}, {'value': '5'}, {'value': '5'}, {'value': '5'}, {'value': '5'}, {'value': '5'}, {'value': '5'}, {'value': '5'}, {'value': '5'}, {'value': '5'}, {'value': '5'}, {'value': '5'}, {'value': '5'}, {'value': '5'}, {'value': '5'}, {'value': '5'}, {'value': '5'}, {'value': '5'}, {'value': '5'}, {'value': '5'}, {'value': '5'}, {'value': '5'}, {'value': '5'}, {'value': '5'}, {'value': '5'}, {'value': '5'}, {'value': '5'}, {'value': '5'}, {'value': '5'}, {'value': '5'}, {'value': '5'}, {'value': '5'}, {'value': '5'}, {'value': '5'}, {'value': '20'}, {'value': '20'}, {'value': '20'}, {'value': '20'}, {'value': '20'}, {'value': '20'}, {'value': '20'}, {'value': '20'}, {'value': '20'}, {'value': '20'}, {'value': '20'}, {'value': '20'}], 'units': '%'}, {'name': 'Relative Frequency', 'scalars': [{'value': '0.4'}, {'value': '0.2'}, {'value': '1.4'}, {'value': '1.9'}, {'value': '2.1'}, {'value': '1.8'}, {'value': '2.7'}, {'value': '2.4'}, {'value': '3.9'}, {'value': '2.0'}, {'value': '3.5'}, {'value': '3.4'}, {'value': '2.8'}, {'value': '2.6'}, {'value': '3.6'}, {'value': '2.8'}, {'value': '1.9'}, {'value': '1.5'}, {'value': '2.5'}, {'value': '2.8'}, {'value': '3.8'}, {'value': '2.9'}, {'value': '2.5'}, {'value': '2.7'}, {'value': '2.5'}, {'value': '1.6'}, {'value': '2.5'}, {'value': '2.0'}, {'value': '0.8'}, {'value': '1.6'}, {'value': '1.6'}, {'value': '0.5'}, {'value': '1.6'}, {'value': '1.6'}, {'value': '0.7'}, {'value': '0.3'}, {'value': '0.7'}, {'value': '0.4'}, {'value': '0.6'}, {'value': '0.4'}, {'value': '0.4'}, {'value': '0.4'}, {'value': 'Average'}, {'value': '1.0'}, {'value': '3.3'}, {'value': '3.7'}, {'value': '6.4'}, {'value': '8.1'}, {'value': '9.3'}, {'value': '8.3'}, {'value': '6.6'}, {'value': '5.0'}, {'value': '6.2'}, {'value': '3.3'}, {'value': '4.5'}, {'value': '2.2'}, {'value': '1.8'}, {'value': '1.2'}, {'value': '0.3'}, {'value': '0.7'}, {'value': '0.3'}, {'value': '0.3'}, {'value': '0.1'}, {'value': 'Average'}, {'value': '1.0'}, {'value': '4.4'}, {'value': '1.9'}, {'value': '2.9'}, {'value': '5.5'}, {'value': '13.0'}, {'value': '8.8'}, {'value': '10.5'}, {'value': '6.1'}, {'value': '3.6'}, {'value': '2.9'}, {'value': '3.6'}, {'value': '4.2'}, {'value': '2.7'}, {'value': '1.7'}, {'value': '1.0'}, {'value': '1.5'}, {'value': '1.0'}, {'value': '2.7'}, {'value': '0.8'}, {'value': '0.8'}, {'value': '0.8'}, {'value': 'Average'}, {'value': '3.8'}, {'value': '12.8'}, {'value': '21.2'}, {'value': '20.0'}, {'value': '16.8'}, {'value': '10.5'}, {'value': '7.6'}, {'value': '4.6'}, {'value': '1.3'}, {'value': '0.4'}, {'value': '0.4'}, {'value': 'Average'}], 'units': '%'}]",,,$\mu$m,,,,,,,,,,,,,,,,,,,,,,,,,,,,,,,,,,,,,,,,,,,,,,,,,,,,,,,,,,,,,,,,,,,,,,,,,
2519,Al2O3,[{'name': 'NIST_SRD-30'}],['Alumina'],[{'name': 'Hot Pressing'}],"[{'citation': 'Effects of Ceramic Microstructures on Strength and Fracture Surface Energy, G.K. Bansal, Proceedings of the Sixth International Materials Symposium, pp. 860-871 (1976), edited by R.M. Fulrath and J.A. Pask, published by Westview Press (Boulder Colorado).'}]",,,,,,,,,,,,Al-O,,,,,,,,,,,,,,,,,,,,,,,,,Polycrystalline,,,,,,,,,,,,,,,,,,,,,,,,,,,,,,42.2,"[{'name': 'Temperature', 'scalars': [{'value': '22'}], 'units': '$^{\\circ}$C'}, {'name': 'Flaw Direction', 'scalars': [{'value': 'Parallel'}, {'value': 'Normal'}]}]",J m$^{-2}$,,,,,,,,,,,,,,,,,,,,,,,,,,,,,,,,,Avco Co.,,,,,,,,,,,,,,,,,,,,,,,,,,,,,,,,,,,,,,,,,,,,,,,,,,,,,,
2520,HfN,[{'name': 'NIST_SRD-30'}],['Hafnium nitride'],[{'name': 'Hot Isostatic Pressing'}],"[{'citation': 'Mechanical Properties and Oxidation Behaviour of HIPed Hafnium Nitride Ceramics, M. Desmaison-Brut, J. Montintin, F. Valin and M. Boncoeur, Journal of the European Ceramic Society, Vol. 13, pp. 379-386 (1994), published by Elsevier Science Limited.'}]",,,,,,,,,,,,Hf-N,,,,,,,,,,,,,,,,,,,,,,,,,Polycrystalline,,,,11.5,"[{'name': 'Temperature', 'scalars': [{'value': '1600'}, {'value': '1630'}, {'value': '1700'}, {'value': '1850'}, {'value': '1920'}, {'value': '1950'}], 'units': '$^{\\circ}$C'}]",,,g cm$^{-3}$,,,,,,,,,,,,,,,,,,,,,,,,,,,,,,,,,,,,,,,,,,,,,,,,,,,,,,,,,,,,,,,,,,,,,,,,,,,,,,,,,,,,,,,,,,,,,,,,,,,,,,,,,,,,,,,
2521,B4C,[{'name': 'NIST_SRD-30'}],['Boron carbide'],[{'name': 'Hot Pressing'}],"[{'citation': 'Porosity Dependence of Wear and Other Mechanical Properties of Fine-Grain Al2O3 and B4C, C.C. Wu and R.W. Rice, Ceramic Engineering and Science Proceedings, Vol. 6, pp. 977-993 (1985), published by American Ceramic Society.'}]",,,,,,,,,,,,B-C,,,,,,,,,,,,,,,,,,,,,,,,,Polycrystalline,,,,,,,,,,,,,,,,,,,,,,,,,,,,,,,,,,,,,,,,,,,,,,,,,,,,36.8,"[{'name': 'Volume Fraction of Porosity', 'scalars': [{'value': '0.007'}, {'value': '0.021'}, {'value': '0.035'}, {'value': '0.071'}, {'value': '0.077'}, {'value': '0.100'}, {'value': '0.125'}]}]",,,GPa,,,,,,,,,,,,,,,,,,,,,,,,,,,,,,,,,,,,,,,,,,,,,,,,,,,,,,,,,,,,,,,
2522,Y3Al5O12,[{'name': 'NIST_SRD-30'}],['Yttrium aluminum garnet (YAG)'],[{'name': 'Melt Processing'}],"[{'citation': 'High-Temperature Creep of Some Single Crystal Oxides, G.S. Corman, Ceramic Engineering and Science Proceedings, Vol. 12 9, pp. 1745-1766 (1991), published by American Ceramic Society.'}]",,,,,,,,,,,,Y-Al-O,,,,,,,,,,,,,,,674,"[{'name': 'Stress Range', 'scalars': [{'minimum': '100', 'maximum': '280'}, {'minimum': '100', 'maximum': '280'}, {'minimum': '50', 'maximum': '280'}, {'minimum': '50', 'maximum': '280'}, {'minimum': '100', 'maximum': '280'}], 'units': 'MPa'}, {'name': 'Temperature Range', 'scalars': [{'minimum': '1650', 'maximum': '1850'}], 'units': '$^{\\circ}$C'}, {'name': 'Crystal Direction', 'scalars': [{'value': '100 (low)'}, {'value': '100 (high)'}, {'value': '110 (low)'}, {'value': '110 (high)'}, {'value': '111'}]}]",kJ mol$^{-1}$,,,,,,,,Single Crystal,,,,,,,,,,,,,,,,,,,,,,,,,,,,,,,,,,,,,,,,,,,,,,,,,,,,,,,,,,,,,,,,,,,,,,,,,,,,,,,,,,,,,,,,,,,,,,,,,,,,,,,,,,,,,,,,,,,,,,,
2523,SiC.xAl2O3.yY2O3,[{'name': 'NIST_SRD-30'}],['Silicon carbide'],[{'name': 'Hot Pressing'}],"[{'citation': 'Effect of Additive Amount on Microstructure and Mechanical Properties of Self-Reinforced Silicon Carbide, Y.W. Kim, W. Kim, and D.H. Cho, Journal of Materials Science Letters, Vol. 16, pp. 1384-1386 (1997), published by Chapman and Hall.'}]",,,,,,,,,,,,Si-C,,,,,,,,,,,,,,,,,,,,,,,,,Polycrystalline,,,,,,,,,,,,,,,,,,,,,,,,,,,,,,,,,5.6,"[{'name': 'Mass Fraction of Al2O3', 'scalars': [{'value': '3'}, {'value': '6'}, {'value': '12'}], 'units': '%'}, {'name': 'Mass Fraction of Y2O3', 'scalars': [{'value': '2'}, {'value': '4'}, {'value': '8'}], 'units': '%'}, {'name': 'Temperature', 'scalars': [{'value': '23'}], 'units': '$^{\\circ}$C'}]",,,MPa m$^{1/2}$,,,,,,,,,,,,,,,,,,,,,,,,,,,,,,,,,,,,,,,,,,,,,,,,,,,,,,,,,,,,,,,,,,,,,,,,,,,,,,,,,,
2524,Si6-xAlxOxN8-x,[{'name': 'NIST_SRD-30'}],['Sialon'],[{'name': 'Sintering'}],"[{'citation': 'Sliding Friction of Ceramics:  Mechanical Action of the Wear Debris, J. Denape and J. Lamon, Journal of Materials Science, Vol. 25, pp. 3592-3604 (1990), published by Chapman and Hall.'}]",,,,,,,,,,,,Si-Al-O-N,,,,,,,,,,,,,,,,,,,,,,,,,Polycrystalline,,,,,,,,,,,,,,,,,,,,,,,,,,,,,,,,,,,,,,,,,,,,,,,,,,,,,,,,,,,,,,,,,Ceramiques et Composites,,,,,,,,,0.26,"[{'name': 'Temperature', 'scalars': [{'value': '23'}], 'units': '$^{\\circ}$C'}]",,,,,,,,,,,,,,,,,,,,,,,,,,,,,,,,,,,,,,,,,,,,
2525,Si5.23Al0.77O0.77N7.23,[{'name': 'NIST_SRD-30'}],['Sialon'],[{'name': 'Hot Pressing'}],"[{'citation': 'Improved Analysis for Flexural Creep with Application to Sialon Ceramics, C.F. Chen and T. Chuang, Journal of the American Ceramic Society, Vol. 73 8, pp. 2366-2373 (1990), published by American Ceramic Society.'}]",,,,,,,,,,,,Si-Al-O-N,,,,,,,,,,,,,,,,,,10,,,"[{'name': 'Applied Stress', 'scalars': [{'value': '50'}, {'value': '60'}, {'value': '70'}, {'value': '80'}, {'value': '90'}, {'value': '100'}, {'value': '100'}, {'value': '120'}, {'value': '140'}, {'value': '160'}, {'value': '180'}, {'value': '200'}], 'units': 'MPa'}, {'name': 'Temperature', 'scalars': [{'value': '1170'}], 'units': '$^{\\circ}$C'}, {'name': 'Stress Mode', 'scalars': [{'value': 'tension'}, {'value': 'tension'}, {'value': 'tension'}, {'value': 'tension'}, {'value': 'tension'}, {'value': 'tension'}, {'value': 'compression'}, {'value': 'compression'}, {'value': 'compression'}, {'value': 'compression'}, {'value': 'compression'}, {'value': 'compression'}]}]",10$^{-9}$ s$^{-1}$,,,Polycrystalline,,,,,,,,,,,,,,,,,,,,,,,,,,,,,,,,,,,,,,,,,,,,,,,,,,,,,,,,,,,,,,,,,,,,,,,,,,,,,,,,,,,,,,,,,,,,,,,,,,,,,,,,,,,,,,,,,,,,,,,
2526,AlN,[{'name': 'NIST_SRD-30'}],['Aluminum nitride'],[{'name': 'Sintering'}],"[{'citation': 'Development of Translucent Aluminum Nitride Ceramics, N. Kuramoto, H. Taniguchi, and I. Aso, American Ceramic Society Bulletin, Vol. 68 4, pp. 883-887 (1989), published by American Ceramic Society.'}]",,,,,,,,,,,,Al-N,,,,,,,,,,,,,,,,,,,,,,,,,Polycrystalline,,,,,,,,,,,,,,,,,,,,,,,,,,,,,,,,,,,,,,,,,,,,,,,,,,,,,,,,,,,,,,,,,,,,,,,,,,,,,,,,,,,,,,,,,,,,,,,,,,,,,,,170,"[{'name': 'Temperature', 'scalars': [{'value': '23'}], 'units': '$^{\\circ}$C'}, {'name': 'Oxygen contentmass fraction', 'scalars': [{'value': '0.2'}, {'value': '0.06'}], 'units': '%'}]",W m$^{-1}$ K$^{-1}$,,,,,,,,,,,,,,
2527,ZrO2.xMgO,[{'name': 'NIST_SRD-30'}],['Zirconia (PSZ)'],[{'name': 'Sintering'}],"[{'citation': 'Influence of Temperature on Elastic Modulus and Strength of MgO-Partially Stabilized Zirconia (Mg-PSZ), Y. Kubota, M. Ashizuka, E. Ishida, and T. Mitamura, Journal of the Ceramic Society of Japan, Vol. 102 8, pp. 708-712 (1994), published by Ceramic Society of Japan.'}]",,,,,,,,,,,,Zr-O:MgO,,,,,,,,,,,,,,,,,,,,,,,,,Polycrystalline,,,,,,,,,,,,,,,,,,,,,,,,,,,,,,,,,,,,,,,,,,,,,,,,,,,,,,,,,,,,,,,,,,,,,,,,cubic+tetrag.,"[{'name': 'Amount of Phase', 'scalars': [{'value': '87'}, {'value': '13'}], 'units': '%'}, {'name': 'Specimen Number', 'scalars': [{'value': 'A'}]}]",,,,,,,,,,,,,,,,,,,,,,,,,,,,,,,,,,,,,,,,,,,,,,
