Repository: ckborg/DSW2018

# DSW2018

## Description
Investigation of a structural ceramics database (WebSCD) curated by the National Institute of Standards and Technology (NIST).
3-week project as part of the UC Berkeley Data Science workshop (DSW2018).
[WebSCD]("https://srdata.nist.gov/CeramicDataPortal/scd")

## Results at-a-glance

~4000 material entries

Most represented mechanical properties: Elastic modulus, flexural strength, fracture toughness.

## Team members
[Prabudhya Bhattacharyya]("http://physics.berkeley.edu/people/graduate-student/prabudhya-bhattacharyya")

[Chris Bronner]("https://chrisbronner.com/")

[Steve Drapcho]("https://www.linkedin.com/in/steven-drapcho-2b939b149/")

File: NIST_CeramicDataSet.csv (part 66 of 103)
2528,TaB2,[{'name': 'NIST_SRD-30'}],['Tantalum diboride'],,"[{'citation': 'Melting Points, Crystallographic Transformation, and Thermodynamic Values, M.E. Schlesinger, Engineered Materials Handbook, Vol. 4, pp. 883-891 (1991), edited by S.J. Schneider, Jr., published by ASM International.'}]",,,,,,,,,,,,Ta-B,,,,,,,,,,,,,,,,,,,,,,,,,,,,,,,,,,,,,,,,,,,,,,,,,,,,,,,,,,,,,,,,,,,,,,,,,,,,,,,,,,,,,,,,,,,,,,,,,,,,,,,,,,,,,,,,,,,,,,,,234,"[{'name': 'Temperature', 'scalars': [{'value': '23'}, {'value': '100'}, {'value': '500'}, {'value': '1000'}, {'value': '1500'}, {'value': '2000'}], 'units': '$^{\\circ}$C'}]",J kg$^{-1}$ K$^{-1}$,,,,,,,,,,,,,,,,,,,,,,
2529,3Al2O3.2SiO2.xSiC,[{'name': 'NIST_SRD-30'}],['Mullite composite'],[{'name': 'Hot Pressing'}],"[{'citation': 'Creep of Hot-Pressed SiC Whisker Reinforced Mullite, R.D. Nixon, S. Chevacharoenkul, R.F. Davis, and T.N. Tiegs, Ceramic Transactions, Vol. 6, pp. 579-603 (1990), edited by S. Somiya, R.F. Davis, and J.A. Pask, published by American Ceramic Society.'}]",,,,,,,,,,,,Al-Si-O:SiC,,,,,,,,,,,,,,,,,,11.7,,,"[{'name': 'Applied Stress', 'scalars': [{'value': '102'}, {'value': '136'}, {'value': '170'}, {'value': '204'}], 'units': 'MPa'}, {'name': 'Temperature', 'scalars': [{'value': '1520'}], 'units': 'K'}, {'name': 'Sample Number', 'scalars': [{'value': 'MW4'}]}]",10$^{-9}$ s$^{-1}$,,,Polycrystalline,,,,,,,,,,,,,,,,,,,,,,,,,,,,,,,,,,,,,,,,,,,,,,,,,,,,,,,,,,,,,,,,,,,,,,,,,,,,,,,,,,,,,,,,,,,,,,,,,,,,,,,,,,,,,,,,,,,,,,,
2530,Si3N4.xY2O3.ySrO,[{'name': 'NIST_SRD-30'}],['Silicon nitride'],,"[{'citation': 'Ceramic Technology Project Data Base:  September 1992 Summary Report, B.L.P. Keyes, ORNL Report Number:  ORNL/M-2775, pp. 1-171 (1992), published by Oak Ridge National Laboratory.'}]",,,,,,,,,,,,"Si-N:SrO,Y",GN-10,,,,,,,,,,,,,,,,,,,,,,,,Polycrystalline,,,,,,,,,,,,,,,,,,,,,,,,,,,,,,,,,,,,,,,,,,,,,,,,,,,,,,,,,,,,,,,,,Garrett,,,,,,,,,,,,,,,,,,,,,,,,,,,,,,,,,586,"[{'name': 'Temperature', 'scalars': [{'value': '1150'}, {'value': '1200'}, {'value': '1250'}], 'units': '$^{\\circ}$C'}]",,,MPa,,,,,,,,,,,,,,,,,
2531,ZrB2,[{'name': 'NIST_SRD-30'}],['Zirconium diboride'],,"[{'citation': 'Engineering Properties of Borides, R.A. Cutler, Engineered Materials Handbook, Vol. 4, pp. 787-803 (1991), edited by S.J. Schneider, Jr., published by ASM International.'}]",,,,,,,,,,,,Zr-B,,,,,,,,,,,,,,,,,,,,,,,,,,,,,,,,,,,,,,,,,,,,,,,,,,305,"[{'name': 'Temperature', 'scalars': [{'value': '23'}], 'units': '$^{\\circ}$C'}]",,,MPa,,,,,,,,,,,,,,,,,,,,,,,,,,,,,,,,,,,,,,,,,,,,,,,,,,,,,,,,,,,,,,,,,,,,,,,,,,,,,,,,,,,,,,,,,,
2532,Al2O3,[{'name': 'NIST_SRD-30'}],['Alumina'],[{'name': 'Sintering'}],"[{'citation': 'Evaluated Material Properties for a Sintered $\\alpha$-Alumina, R.G. Munro, Journal of the American Ceramic Society, Vol. 80 8, pp. 1919-1928 (1997), published by American Ceramic Society.'}]",,,,,,,,,,,,Al-O,,,,,,,,,,,,,,,,,,,,,,,,,Polycrystalline,,,,,,,,,,,,,,,,,,,,,,,,,,,,,,,,,,,,,,,,,,,,,,,,,,,,,,,,,,,,,,,,,,,,,,,,,,,,,,,,,,,,,,,,,,,,,,,,,,,,,,,,,,,,,,,,,,,,,395,"[{'name': 'Temperature', 'scalars': [{'value': '20'}, {'value': '500'}, {'value': '1000'}, {'value': '1200'}, {'value': '1400'}, {'value': '1500'}], 'units': '$^{\\circ}$C'}]",MPa
2533,Si3N4.xLa2O3.ySiO2,[{'name': 'NIST_SRD-30'}],['Silicon nitride composite'],,"[{'citation': 'Ceramic Technology Project Data Base:  September 1992 Summary Report, B.L.P. Keyes, ORNL Report Number:  ORNL/M-2775, pp. 1-171 (1992), published by Oak Ridge National Laboratory.'}]",,,,,,,,,,,,Si-N:La,,,,,,,,,,,,,,,,,,,,,,,,,Polycrystalline,,,,3.31,"[{'name': 'Temperature', 'scalars': [{'value': '23'}], 'units': '$^{\\circ}$C'}, {'name': 'Specimen Number', 'scalars': [{'value': 'D'}]}]",,,g cm$^{-3}$,,,,,,,,,,,,,,,,,,,,,,,,,,,,,,,,,,,,,,,,,,,,,,,,,,,,,,,,,,,,,,,,,,,,,,,,,,,,,,,,,,,,,,,,,,,,,,,,,,,,,,,,,,,,,,,
2534,ZrO2.xY2O3,[{'name': 'NIST_SRD-30'}],['Zirconia (PSZ)'],[{'name': 'Crystal Growth'}],"[{'citation': 'Thermal Expansion Behavior of Single-Crystal Zirconia, J.W. Adams, H.H. Nakamura, R.P. Ingel, and R.W. Rice, Journal of the American Ceramic Society, Vol. 68 9, pp. C-228-C-231 (1985), published by American Ceramic Society.'}]",,,,,,,,,,,,Zr-O:Y,,,,,,,,,,,,,,,,,,,,,,,,,Single Crystal,,,,,,,,,,,,,,,,,,,,,,,,,,,,,,,,,,,,,,,,,,,,,,,,,,,,,,,,,,,,,,,,,,,,,,,,,,,,,,,,,,,,,,,,,,,,,,,,,,,,,,,,,,,,,8.66,"[{'name': 'Temperature Range', 'scalars': [{'minimum': '20', 'maximum': '1170'}, {'minimum': '20', 'maximum': '1180'}, {'minimum': '1190', 'maximum': '1500'}, {'minimum': '1190', 'maximum': '1500'}], 'units': '$^{\\circ}$C'}, {'name': 'Mass Fraction of Dopant', 'scalars': [{'value': '3'}], 'units': '%'}, {'name': 'Dopant', 'scalars': [{'value': 'none'}]}]",x10$^{-6}$,,,,,,,,
2535,B4C.xAl,[{'name': 'NIST_SRD-30'}],['Boron carbide composite'],[{'name': 'Sintering'}],"[{'citation': 'Microwave Sintering of Boron Carbide Composites, R. Ruginets and R. Fischer, American Ceramic Society Bulletin, Vol. 74 1, pp. 56-58 (1995), published by American Ceramic Society.'}]",,,,,,,,,,,,B-C:Al,,,,,,,,,,,,,,,,,,,,,,,,,Polycrystalline,,,,2.28,"[{'name': 'Mass Fraction of Al', 'scalars': [{'value': '12'}, {'value': '13'}, {'value': '15'}, {'value': '20'}, {'value': '25'}, {'value': '35'}], 'units': '%'}]",,,g cm$^{-3}$,,,,,,,,,,,,,,,,,,,,,,,,,,,,,,,,,,,,,,,,,,,,,,,,,,,,,,,,,,,,,,,,,,,,,,,,,,,,,,,,,,,,,,,,,,,,,,,,,,,,,,,,,,,,,,,
2536,SiC,[{'name': 'NIST_SRD-30'}],['Silicon carbide'],[{'name': 'Sintering'}],"[{'citation': 'Mechanical Property Evaluation at Elevated Temperature of Sintered $\\beta$-Silicon Carbide, M.J. Slavin and G.D. Quinn, International Journal of High Technology Ceramics, Vol. 2 1, pp. 47-63 (1986), published by Elsevier Applied Science.'}]",,,,,,,,,,,,Si-C,,,,,,,,,,,,,,,,,,,,,,,,,Polycrystalline,,,,,,,,,,,,,,,,,,,,,,,,,,,,,,,,,,,,,,,,,,,,,,,,,,,,,,,,,,,,,,,,,General Electric Company,,,,,,,,,,,,,4.1,"[{'name': 'Relative Density', 'scalars': [{'value': '96.7'}], 'units': '%'}, {'name': 'Sample Number', 'scalars': [{'value': 'Average'}]}]",%,Plate,,,,,,,,,,,,,,,,,,,,,,,,,,,,,,,,,,,,,,
2537,ZrO2,[{'name': 'NIST_SRD-30'}],['Zirconia'],[{'name': 'Melt Processing'}],"[{'citation': 'Study of Mechanical Characteristics of Zirconium Dioxide, A. G. Gogotsi, E. E. Lomonova, and V. V. Osiko, Ogneupori (Refractories) 8, pp. 14-17 (1991).'}]",,,,,,,,,,,,Zr-O,,,,,,,,,,,,,,,,,,,,,,,,,Single Crystal,,,,6.04,"[{'name': 'Temperature', 'scalars': [{'value': '293'}], 'units': 'K'}]",,,g cm$^{-3}$,,,,,,,,,,,,,,,,,,,,,,,,,,,,,,,,,,,,,,,,,,,,,,,,,,,,,,,,,,,,,,,,,,,,,,,,,Bar,,,,,,,,,,,,,,,,,,,,,,,,,,,,,,,,,,,,,,
2538,Si3N4,[{'name': 'NIST_SRD-30'}],['Silicon nitride'],,"[{'citation': 'Engineering Properties of Nitrides, S. Hampshire, Engineered Materials Handbook, Vol. 4, pp. 812-820 (1991), edited by S.J. Schneider, Jr., published by ASM International.'}]",,,,,,,,,,,,Si-N,,,,,,,,,,,,,,,,,,,,,,,,,Polycrystalline,,,,,,,,,,,,,,,,,,,,,,,,,725,"[{'name': 'Temperature', 'scalars': [{'value': '25'}, {'value': '1350'}], 'units': '$^{\\circ}$C'}, {'name': 'Material Type', 'scalars': [{'value': 'HPSN'}]}]",,,MPa,,,,,,,,,,,,,,,,,,,,,,,,,,,,,,,,,,,,,,,,,,,,,,,,,,,,,,,,,,,,,,,,,,,,,,,,,,,,,,,,,,,,,,,,,,
2539,Si3N4.xY2O3.yAl2O3,[{'name': 'NIST_SRD-30'}],['Silicon nitride'],[{'name': 'Hot Pressing'}],"[{'citation': 'Microstructure, Chemical Aspects, and Mechanical Properties of TiB2/Si3N4 and TiN/Si3N4 Composites, J.L. Huang, S.Y. Chen, and M.T. Lee, Journal of Materials Research, Vol. 9 9, pp. 2349-2354 (1994), published by Materials Research Society.'}]",,,,,,,,,,,,Si-N:Al,,,,,,,,,,,,,,,,,,,,,,,,,Polycrystalline,,,,,,,,,,,,,,300,"[{'name': 'Temperature', 'scalars': [{'value': '23'}], 'units': '$^{\\circ}$C'}]",,,GPa,,,,,,,,,,,,,,,,,,,,,,,,,,,,,,,,,,,,,,,,,,,,,,,,,,,,,,,,,,,,,,,,,,,,,,,,,,,,,,,,,,,,,,,,,,,,,,,,,,,,,
2540,SiC,[{'name': 'NIST_SRD-30'}],['Silicon carbide'],,"[{'citation': 'Engineering Properties of Carbides, P.T.B. Shaffer, Engineered Materials Handbook, Vol. 4, pp. 804-811 (1991), edited by S.J. Schneider, Jr., published by ASM International.'}]",,,,,,,,,,,,Si-C,,4.6,"[{'name': 'Temperature', 'scalars': [{'value': '23'}], 'units': '$^{\\circ}$C'}, {'name': 'Type', 'scalars': [{'value': 'sintered'}]}]",,,GPa,,,,,,,,,,,,,,,,,,,Polycrystalline,,,,,,,,,,,,,,,,,,,,,,,,,,,,,,,,,,,,,,,,,,,,,,,,,,,,,,,,,,,,,,,,,,,,,,,,,,,,,,,,,,,,,,,,,,,,,,,,,,,,,,,,,,,,,,,,,,,,,,,
2541,V2O4,[{'name': 'NIST_SRD-30'}],['Vanadium tetroxide'],,"[{'citation': 'High-Temperature Heat Contents of V2O3, V2O4, and V2O5, O.A. Cook, Journal of the American Chemical Society, Vol. 69, pp. 331-333 (1947), published by American Chemical Society.'}]",,,,,,,,,,,,V-O,,,,,,,,,,,,,,,,,,,,,,,,,Polycrystalline,,,,,,,,,,,,,,,,,,,,,,,,,,,,,,,,,,,,,,,,,,,,,,,,,,,,,,,,,,,,,,,,,,,,,,,,,,,,,,,,,,,,,,,,,,,,,,,754.3,"[{'name': 'Phase', 'scalars': [{'value': 'alpha'}, {'value': 'alpha'}, {'value': 'alpha'}, {'value': 'beta'}, {'value': 'beta'}, {'value': 'beta'}, {'value': 'beta'}, {'value': 'beta'}, {'value': 'beta'}, {'value': 'beta'}, {'value': 'beta'}, {'value': 'beta'}, {'value': 'beta'}, {'value': 'beta'}, {'value': 'beta'}, {'value': 'beta'}, {'value': 'beta'}, {'value': 'beta'}, {'value': 'beta'}, {'value': 'beta'}, {'value': 'liquid'}, {'value': 'liquid'}]}, {'name': 'Temperature', 'scalars': [{'value': '298'}, {'value': '300'}, {'value': '345'}, {'value': '345'}, {'value': '400'}, {'value': '500'}, {'value': '600'}, {'value': '700'}, {'value': '800'}, {'value': '900'}, {'value': '1000'}, {'value': '1100'}, {'value': '1200'}, {'value': '1300'}, {'value': '1400'}, {'value': '1500'}, {'value': '1600'}, {'value': '1700'}, {'value': '1800'}, {'value': '1818'}, {'value': '1818'}, {'value': '1900'}], 'units': 'K'}, {'name': 'Molar Heat Capacity', 'scalars': [{'value': '125.1'}, {'value': '125.1'}, {'value': '125.1'}, {'value': '126.5'}, {'value': '134.4'}, {'value': '143.3'}, {'value': '148.7'}, {'value': '152.6'}, {'value': '155.6'}, {'value': '158.1'}, {'value': '160.3'}, {'value': '162.3'}, {'value': '164.1'}, {'value': '165.9'}, {'value': '167.6'}, {'value': '169.2'}, {'value': '170.8'}, {'value': '172.4'}, {'value': '173.9'}, {'value': '174.2'}, {'value': '213.3'}, {'value': '213.3'}], 'units': 'J mol$^{-1}$ K$^{-1}$'}]",J kg$^{-1}$ K$^{-1}$,,,,,,,,,,,,,,,,,,,,,,
2542,ZrO2.wMgO.xAl2O3.ySiO2.zTiO2,[{'name': 'NIST_SRD-30'}],['Zirconia'],,"[{'citation': 'Ceramic Technology Project Data Base:  September 1992 Summary Report, B.L.P. Keyes, ORNL Report Number:  ORNL/M-2775, pp. 1-171 (1992), published by Oak Ridge National Laboratory.'}]",,,,,,,,,,,,Zr-O:Al,,,,,,,,,,,,,,,,,,,,,,,,,Polycrystalline,,,,,,,,,,,,,,,,,,,,,,,,,,,,,,,,,,,,,,,,,,,,,,,,,,,,,,,,,,,,,,,,,,,,,,,,,,0.22,"[{'name': 'Temperature', 'scalars': [{'value': '23'}], 'units': '$^{\\circ}$C'}, {'name': 'Specimen Number', 'scalars': [{'value': 'A'}]}]",,,,,,,,,,,,,,,,,,,,,,,,,,,,,,,,,,,,,,,,,,,,
2543,Al2O3,[{'name': 'NIST_SRD-30'}],['Alumina'],[{'name': 'Sintering'}],"[{'citation': 'Engineering Properties of Single Oxides, M. Miyayama, K. Koumoto, and H. Yanagida, Engineered Materials Handbook, Vol. 4, pp. 748-757 (1991), edited by S.J. Schneider, Jr., published by ASM International.'}]",,,,,,,,,,,,Al-O,,,,,,,,,,,,,,,,,,,,,,,,,,,,,,,,,,,,,,,,,,,,,,,,,,,,,,,,,,,,,,,,,,,,,,,,,,,,,,,,,,,,,,,,,,,,,,,,,,,,,,,,,,,,,,162,"[{'name': 'Density', 'scalars': [{'value': '3.99'}, {'value': '3.96'}], 'units': 'g/cm$^{3}$'}, {'name': 'Temperature', 'scalars': [{'value': '296'}], 'units': 'K'}]",GPa,,,,,,,,,,,,,,,,,,,,,,,,,,,,,,,,
2544,Si6-xAlxOxN8-x,[{'name': 'NIST_SRD-30'}],['Sialon'],,"[{'citation': 'Engineering Properties of Nitrides, S. Hampshire, Engineered Materials Handbook, Vol. 4, pp. 812-820 (1991), edited by S.J. Schneider, Jr., published by ASM International.'}]",,,,,,,,,,,,Si-Al-O-N,,,,,,,,,,,,,,,,,,,,,,,,,Polycrystalline,,,,,,,,,,,,,,,,,,,,,,,,,,,,,,,,,,,,,,,,,,,,,,,,,,,,,,,,,,,,,,,,,,,,,,,,,,,,,,,,,,,,,,,,,,,,,,,,,,,,,,,,,,,,,,,,,,,15,"[{'name': 'Temperature', 'scalars': [{'value': '23'}], 'units': '$^{\\circ}$C'}, {'name': 'Material Type', 'scalars': [{'value': 'Sialon'}]}]",,,
2545,ZrB2,[{'name': 'NIST_SRD-30'}],['Zirconium diboride'],[{'name': 'Crystal Growth'}],"[{'citation': 'Crystal Growth of Borides and Carbides of Transition Metals from Molten Aluminum Solutions, I. Higashi, Y. Takahashi, and T. Atoda, Journal of Crystal Growth, Vol. 33, pp. 207-211 (1976), published by Elsevier Science B.V..'}]",3.1693,"[{'name': 'Axis', 'scalars': [{'value': 'a'}, {'value': 'c'}]}]",$\AA$,,,,,,,,,Zr-B,,,,,,,,,,,,,,,,,,,,,,,,,Single Crystal,,,,,,,,,,,,,,,,,,,,,,,,,,,,,,,,,,,,,,,,,,,,,,,,,,,,,,,,,,,,,,,,,,,,,,,,,,,,,,,,,,,,,,,,,,,,,,,,,,,,,,,,,,,,,,,,,,,,,,,
2546,Al2O3.xSiC,[{'name': 'NIST_SRD-30'}],['Alumina composite'],[{'name': 'Hot Pressing'}],"[{'citation': 'Thermal Shock Behavior of an Alumina-SiC Whisker Composite, T.N. Tiegs and P.F. Becher, Journal of the American Ceramic Society, Vol. 70 5, pp. C-109-C-111 (1987), published by American Ceramic Society.'}]",,,,,,,,,,,,Al-O:SiC,,,,,,,,,,,,,,,,,,,,,,,,,Polycrystalline,,,,,,,,,,,,,,,,,,,,,,,,,620,"[{'name': 'Number of Quenches', 'scalars': [{'value': '0'}, {'value': '1'}, {'value': '10'}, {'value': '1'}, {'value': '10'}, {'value': '1'}, {'value': '10'}, {'value': '1'}, {'value': '10'}]}, {'name': 'Temperature', 'scalars': [{'value': '0'}, {'value': '300'}, {'value': '300'}, {'value': '500'}, {'value': '500'}, {'value': '700'}, {'value': '700'}, {'value': '900'}, {'value': '900'}], 'units': '$^{\\circ}$C'}]",,,MPa,,,,,,,,,,,,,,,,,,,,,,,,,,,,,,,,,,,,,,,,,,,,,,,,,,,,,,,,,,,,,,,,,,,,,,,,,,,,,,,,,,,,,,,,,,
2547,3Al2O3.2SiO2,[{'name': 'NIST_SRD-30'}],['Mullite'],[{'name': 'Hot Pressing'}],"[{'citation': 'Crystal Structure and Compressibility of 3:2 Mullite, D. Balzar and H. Ledbetter, American Mineralogist, Vol. 78, pp. 1192-1196 (1993), published by Allen Press, Inc..'}]",,,,174,"[{'name': 'Temperature', 'scalars': [{'value': '23'}], 'units': '$^{\\circ}$C'}]",,,GPa,,,,Al-Si-O,,,,,,,,,,,,,,,,,,,,,,,,,Polycrystalline,,,,,,,,,,,,,,,,,,,,,,,,,,,,,,,,,,,,,,,,,,,,,,,,,,,,,,,,,,,,,,,,,,,,,,,,,,,,,,,,,,,,,,,,,,,,,,,,,,,,,,,,,,,,,,,,,,,,,,,
2548,Si3N4.xY2O3.ySiO2,[{'name': 'NIST_SRD-30'}],['Silicon nitride composite'],,"[{'citation': 'Ceramic Technology Project Data Base:  September 1992 Summary Report, B.L.P. Keyes, ORNL Report Number:  ORNL/M-2775, pp. 1-171 (1992), published by Oak Ridge National Laboratory.'}]",,,,,,,,,,,,Si-N:SiO,,,,,,,,,,,,,,,,,,,,,,,,,Polycrystalline,,,,3.27,"[{'name': 'Temperature', 'scalars': [{'value': '23'}], 'units': '$^{\\circ}$C'}, {'name': 'Specimen Number', 'scalars': [{'value': 'B'}]}]",,,g cm$^{-3}$,,,,,,,,,,,,,,,,,,,,,,,,,,,,,,,,,,,,,,,,,,,,,,,,,,,,,,,,,,,,,,,,,,,,,,,,,,,,,,,,,,,,,,,,,,,,,,,,,,,,,,,,,,,,,,,
2549,SiC.xAlN,[{'name': 'NIST_SRD-30'}],['Silicon carbide composite'],[{'name': 'Hot Pressing'}],"[{'citation': 'Microstructure-Property Relations of Hot-Pressed Silicon Carbide-Aluminum Nitride Compositions at Room and Elevated Temperatures, A.H. Lubis, N.L. Hecht, and G.A. Graves,Jr., Journal of the American Ceramic Society, Vol. 82 9, pp. 2481-2489 (1999), published by American Ceramic Society.'}]",,,,,,,,,,,,Si-C:AlN,,,,,,,,,,,,,,,,,,,,,,,,,Polycrystalline,,,,,,,,,,,,,,450,"[{'name': 'Mole Fraction of AlN', 'scalars': [{'value': '0'}, {'value': '10'}, {'value': '25'}, {'value': '75'}, {'value': '90'}, {'value': '100'}], 'units': '%'}]",,,GPa,,,,,,,,,,,,,,,,,,,,,,,,,,,,,,,,,,,,,,,,,,,,,,,,,,,,,,,,,,,,,,,,,,,,,,,,,,,,,,,,,,,,,,,,,,,,,,,,,,,,,
2550,B4C,[{'name': 'NIST_SRD-30'}],['Boron carbide'],[{'name': 'Hot Pressing'}],"[{'citation': 'Boron Carbide Powder Compaction During Hot Pressing, I. T. Ostapenko, V. V. Slezov, R. V. Tarasov a. o., Poroshkovaya Metallurgiya (Metallurgy of Powders) 5, pp. 38-43 (1979).'}]",,,,,,,,,,,,B-C,,,,,,,,,,,,,,,,,,,,,,,,,Polycrystalline,,,,1.29,"[{'name': 'Hot Pressing Temperature', 'scalars': [{'value': '2073'}, {'value': '2123'}, {'value': '2173'}, {'value': '2223'}, {'value': '2273'}, {'value': '2323'}, {'value': '2373'}, {'value': '2423'}, {'value': '2473'}], 'units': 'K'}]",,,g cm$^{-3}$,,,,,,,,,,,,,,,,,,,,,,,,,,,,,,,,,,,,,,,,,,,,,,,,,,,,,,,,,,,,,,,,,,,,,,,,,Rod,,,,,,,,,,,,,,,,,,,,,,,,,,,,,,,,,,,,,,
2551,Si6-xAlxOxN8-x,[{'name': 'NIST_SRD-30'}],['Sialon'],[{'name': 'Sintering'}],"[{'citation': 'Elastic Properties, Hardness and Indentation Fracture Toughness of $\\beta$-Sialons, J. Piekarczyk, J. Lis, and J. Bialoskorski, Key Engineering Materials, Vol. 89, pp. 541-546 (1994), published by Trans Tech Publications, Switzerland.'}]",,,,,,,,,,,,Si-Al-O-N,,,,,,,,,,,,,,,,,,,,,,,,,Polycrystalline,,,,,,,,,,,,,,,,,,,,,,,,,,,,,,,,,,,,,,,,,,,,,,,,,,,,,,,,,,,,,,,,,,,,,,,,,,0.314,"[{'name': 'x of Alx', 'scalars': [{'value': '1'}, {'value': '2'}, {'value': '3'}, {'value': '4'}], 'units': 'formula units'}]",,,,,,,,,,,,,,,,,,,,,,,,,,,,,,,,,,,,,,,,,,,,
2552,TiB2,[{'name': 'NIST_SRD-30'}],['Titanium diboride'],,"[{'citation': 'Engineering Properties of Borides, R.A. Cutler, Engineered Materials Handbook, Vol. 4, pp. 787-803 (1991), edited by S.J. Schneider, Jr., published by ASM International.'}]",,,,,,,,,,,,Ti-B,,,,,,,,,,,,,,,,,,,,,,,,,,,,,,,,,,,,,,,530,"[{'name': 'Temperature', 'scalars': [{'value': '23'}], 'units': '$^{\\circ}$C'}]",,,GPa,,,,,,,,,,,,,,,,,,,,,,,,,,,,,,,,,,,,,,,,,,,,,,,,,,,,,,,,,,,,,,,,,,,,,,,,,,,,,,,,,,,,,,,,,,,,,,,,,,,,,
2553,Si3N4,[{'name': 'NIST_SRD-30'}],['Silicon nitride'],,"[{'citation': 'Corrosion of Silicon Nitride Ceramics in HF and HCl Solutions, M. Shimada and T. Sato, Ceramic Transactions, Vol. 10, pp. 355-365 (1989), edited by R.E. Tressler and M. McNallan, published by American Ceramic Society.'}]",,,,,,,,,,,,Si-N,,,,,,,,,,,,,,,,,,,,,,,,,Polycrystalline,,,,,,,,,,,,,,,,,,,,,,,,,229,"[{'name': 'Exposure Time', 'scalars': [{'value': '0'}, {'value': '47'}, {'value': '143'}, {'value': '239'}, {'value': '0'}, {'value': '46'}, {'value': '144'}, {'value': '238'}, {'value': '0'}, {'value': '47'}, {'value': '143'}, {'value': '238'}, {'value': '0'}, {'value': '46'}, {'value': '141'}, {'value': '238'}, {'value': '0'}, {'value': '47'}, {'value': '144'}, {'value': '238'}, {'value': '0'}, {'value': '50'}, {'value': '143'}, {'value': '238'}, {'value': '0'}, {'value': '48'}, {'value': '143'}, {'value': '238'}, {'value': '0'}, {'value': '48'}, {'value': '143'}, {'value': '238'}], 'units': 'h'}, {'name': 'Sample Number', 'scalars': [{'value': 'SN-0'}, {'value': 'SN-0'}, {'value': 'SN-0'}, {'value': 'SN-0'}, {'value': 'SN-1'}, {'value': 'SN-1'}, {'value': 'SN-1'}, {'value': 'SN-1'}, {'value': 'SN-2'}, {'value': 'SN-2'}, {'value': 'SN-2'}, {'value': 'SN-2'}, {'value': 'SN-3'}, {'value': 'SN-3'}, {'value': 'SN-3'}, {'value': 'SN-3'}, {'value': 'SN-0'}, {'value': 'SN-0'}, {'value': 'SN-0'}, {'value': 'SN-0'}, {'value': 'SN-1'}, {'value': 'SN-1'}, {'value': 'SN-1'}, {'value': 'SN-1'}, {'value': 'SN-2'}, {'value': 'SN-2'}, {'value': 'SN-2'}, {'value': 'SN-2'}, {'value': 'SN-3'}, {'value': 'SN-3'}, {'value': 'SN-3'}, {'value': 'SN-3'}]}, {'name': 'Corrosion Environment', 'scalars': [{'value': 'HF'}, {'value': 'HF'}, {'value': 'HF'}, {'value': 'HF'}, {'value': 'HF'}, {'value': 'HF'}, {'value': 'HF'}, {'value': 'HF'}, {'value': 'HF'}, {'value': 'HF'}, {'value': 'HF'}, {'value': 'HF'}, {'value': 'HF'}, {'value': 'HF'}, {'value': 'HF'}, {'value': 'HF'}, {'value': 'HCL'}, {'value': 'HCL'}, {'value': 'HCL'}, {'value': 'HCL'}, {'value': 'HCL'}, {'value': 'HCL'}, {'value': 'HCL'}, {'value': 'HCL'}, {'value': 'HCL'}, {'value': 'HCL'}, {'value': 'HCL'}, {'value': 'HCL'}, {'value': 'HCL'}, {'value': 'HCL'}, {'value': 'HCL'}, {'value': 'HCL'}]}]",,,MPa,,,,,,,,,,,,,,,,,,,,,,,,,,,,,,,,,,,,,,,,,,,,,,,,,,,,,,,,,,,,,,,,,,,,,,,,,,,,,,,,,,,,,,,,,,
2554,3Al2O3.2SiO2,[{'name': 'NIST_SRD-30'}],['Mullite'],[{'name': 'Sintering'}],"[{'citation': 'Microstructure and Mechanical Properties of Mullite Prepared by the Sol-Gel Method, M.G.M.U. Ismail, Z. Nakai, and S. Somiya, Journal of the American Ceramic Society, Vol. 70 1, pp. C-7-C-8 (1987), published by American Ceramic Society.'}]",,,,,,,,,,,,Al-Si-O,,,,,,,,,,,,,,,,,,,,,,,,,Polycrystalline,,,,3.15,"[{'name': 'Temperature', 'scalars': [{'value': '23'}], 'units': '$^{\\circ}$C'}]",,,g cm$^{-3}$,,,,,,,,,,,,,,,,,,,,,,,,,,,,,,,,,,,,,,,,,,,,,,,,,,,,,,,,,,,,,,,,,,,,,,,,,,,,,,,,,,,,,,,,,,,,,,,,,,,,,,,,,,,,,,,
2555,AlN.xAl2O3,[{'name': 'NIST_SRD-30'}],['Aluminum nitride'],[{'name': 'Hot Pressing'}],"[{'citation': 'High-Temperature Strength of AlN Hot-Pressed with Al2O3 Additions, T. Sakai, Journal of the American Ceramic Society, Vol. 64 3, pp. 135-137 (1981), published by American Ceramic Society.'}]",,,,,,,,,,,,Al-N,,,,,,,,,,,,,,,,,,,,,,,,,Polycrystalline,,,,,,,,,,,,,,,,,,,,,,,,,425,"[{'name': 'Test Temperature', 'scalars': [{'value': '800'}, {'value': '900'}, {'value': '1000'}, {'value': '1100'}, {'value': '1200'}, {'value': '1300'}, {'value': '1400'}, {'value': '1500'}, {'value': '1000'}, {'value': '1100'}, {'value': '1200'}, {'value': '1300'}, {'value': '1400'}, {'value': '900'}, {'value': '1000'}, {'value': '1100'}, {'value': '1200'}, {'value': '1300'}, {'value': '1400'}, {'value': '1500'}, {'value': '1000'}, {'value': '1100'}, {'value': '1200'}, {'value': '1300'}, {'value': '1400'}, {'value': '1500'}, {'value': '1000'}, {'value': '1100'}, {'value': '1200'}, {'value': '1300'}, {'value': '1400'}, {'value': '1500'}, {'value': '900'}, {'value': '1000'}, {'value': '1100'}, {'value': '1200'}, {'value': '1300'}], 'units': '$^{\\circ}$C'}, {'name': 'Hot Press Temperature', 'scalars': [{'value': '2000'}, {'value': '2000'}, {'value': '2000'}, {'value': '2000'}, {'value': '2000'}, {'value': '2000'}, {'value': '2000'}, {'value': '2000'}, {'value': '2000'}, {'value': '2000'}, {'value': '2000'}, {'value': '2000'}, {'value': '2000'}, {'value': '1900'}, {'value': '1900'}, {'value': '1900'}, {'value': '1900'}, {'value': '1900'}, {'value': '1900'}, {'value': '1900'}, {'value': '1800'}, {'value': '1800'}, {'value': '1800'}, {'value': '1800'}, {'value': '1800'}, {'value': '1800'}, {'value': '1800'}, {'value': '1800'}, {'value': '1800'}, {'value': '1800'}, {'value': '1800'}, {'value': '1800'}, {'value': '1550'}, {'value': '1550'}, {'value': '1550'}, {'value': '1550'}, {'value': '1550'}], 'units': '$^{\\circ}$C'}, {'name': 'Mole Fraction of Al2O3', 'scalars': [{'value': '2.5'}, {'value': '2.5'}, {'value': '2.5'}, {'value': '2.5'}, {'value': '2.5'}, {'value': '2.5'}, {'value': '2.5'}, {'value': '2.5'}, {'value': '12.5'}, {'value': '12.5'}, {'value': '12.5'}, {'value': '12.5'}, {'value': '12.5'}, {'value': '12.5'}, {'value': '12.5'}, {'value': '12.5'}, {'value': '12.5'}, {'value': '12.5'}, {'value': '12.5'}, {'value': '12.5'}, {'value': '12.5'}, {'value': '12.5'}, {'value': '12.5'}, {'value': '12.5'}, {'value': '12.5'}, {'value': '12.5'}, {'value': '66.7'}, {'value': '66.7'}, {'value': '66.7'}, {'value': '66.7'}, {'value': '66.7'}, {'value': '66.7'}, {'value': '100.0'}, {'value': '100.0'}, {'value': '100.0'}, {'value': '100.0'}, {'value': '100.0'}], 'units': '%'}, {'name': 'Mole Fraction of AlN', 'scalars': [{'value': '97.5'}, {'value': '97.5'}, {'value': '97.5'}, {'value': '97.5'}, {'value': '97.5'}, {'value': '97.5'}, {'value': '97.5'}, {'value': '97.5'}, {'value': '87.5'}, {'value': '87.5'}, {'value': '87.5'}, {'value': '87.5'}, {'value': '87.5'}, {'value': '87.5'}, {'value': '87.5'}, {'value': '87.5'}, {'value': '87.5'}, {'value': '87.5'}, {'value': '87.5'}, {'value': '87.5'}, {'value': '87.5'}, {'value': '87.5'}, {'value': '87.5'}, {'value': '87.5'}, {'value': '87.5'}, {'value': '87.5'}, {'value': '33.3'}, {'value': '33.3'}, {'value': '33.3'}, {'value': '33.3'}, {'value': '33.3'}, {'value': '33.3'}, {'value': '0.0'}, {'value': '0.0'}, {'value': '0.0'}, {'value': '0.0'}, {'value': '0.0'}], 'units': '%'}]",,,MPa,,,,,,,,,,,,,,,,,,,,,,,,,,,,,,,,,,,,,,,,,,,,,,,,,,,,,,,,,,,,,,,,,,,,,,,,,,,,,,,,,,,,,,,,,,
2556,Si3N4,[{'name': 'NIST_SRD-30'}],['Silicon nitride'],[{'name': 'Hot Isostatic Pressing'}],"[{'citation': 'Summary of Results of the Effects of Environment on Mechanical Behavior of High-Performance Ceramics, D.E. McCullum, N.L. Hecth, L. Chuck, and S.M. Goodrich, Ceramic Engineering and Science Proceedings, Vol. 12 9, pp. 1886-1913 (1991), published by American Ceramic Society.'}]",,,,,,,,,,,,Si-N,PY6,,,,,,,,,,,,,,,,,,,,,,,,Polycrystalline,,,,,,,,,,,,,,,,,,,,,,,,,,,,,,,,,,,,,,,,,,,,,,,,,,,,14.8,"[{'name': 'Temperature', 'scalars': [{'value': '23'}], 'units': '$^{\\circ}$C'}]",,,GPa,,,,,,,,,GTE,,,,,,,,,,,,,,,,,,,,,,,,,,,,,,,,,,,,,,,,,,,,,,,,,,,,,,
2557,SiC,[{'name': 'NIST_SRD-30'}],['Silicon carbide'],[{'name': 'Hot Pressing'}],"[{'citation': 'The Evaluation of Environmental Effects in Toughened Ceramics for Advanced Heat Engines Investigation of Selected SiC and Si3N4 Ceramics, N.L.Hecht, G.A.Graves, D.E.McCullum, A.P.Berens, S.Goodrich, J.D.Wolf, J.R.Hoenigman, P.Yaney, D.Grant, and S.Hilton, ORNL Report Number:  ORNL/Sub/84-00221/2, pp. 1-111 (1990), published by Oak Ridge National Laboratory.'}]",,,,,,,,,,,,Si-C,,,,,,,,,,,,,,,,,,,,,,,,,Polycrystalline,,,,,,,,,,,,,,440,"[{'name': 'Range', 'scalars': [{'minimum': '430', 'maximum': '450'}, {'value': '-'}], 'units': 'GPa'}, {'name': 'Temperature', 'scalars': [{'value': '23'}, {'value': '1400'}], 'units': '$^{\\circ}$C'}]",,,GPa,,,,,,,,,,,,,,,,,,,,,,,,,,,,,,,,,,,,,,,,,,,,,,,,,,,,,,,,,,,,,,,,,,,,,,,,,,,,,,,,,,,,,,,,,,,,,,,,,,,,,
2558,TiB2.xNi,[{'name': 'NIST_SRD-30'}],['Titanium diboride'],[{'name': 'Hot Pressing'}],"[{'citation': 'Effect of Microstructure on the Properties of TiB2 Ceramics, M.K. Ferber, P.F. Becher, and C.B. Finch, Journal of the American Ceramic Society, Vol. 66, pp. C-2-C-4 (1983), published by American Ceramic Society.'}]",,,,,,,,,,,,Ti-B:Ni,,,,,,,,,,,,,,,,,,,,,,,,,Polycrystalline,,,,,,,,,,,,,,,,,,,,,,,,,,,,,,,,,6.3,"[{'name': 'Sample Number', 'scalars': [{'value': 'NT90K'}]}]",,,MPa m$^{1/2}$,,,,,,,,,,,,,,,,,,,,,,,,,,,,,,,,,,,,,,,,,,,,,,,,,,,,,,,,,,,,,,,,,,,,,,,,,,,,,,,,,,
2559,ZrO2,[{'name': 'NIST_SRD-30'}],['Zirconia'],[{'name': 'Sintering'}],"[{'citation': 'Influence of Submicrometer Powder Porous Stabilized Molding on the Strength of ZrO2 Ceramics, A. V. Galakhov, I. V. Vyazov, V. Ya. Shevchenko, A. A. Yezhov, Izvestiya Akademii Nauk SSSR, Neorganicheskie Materialy, Vol. 26 4, pp. 828-833 (1990).'}]",,,,,,,,,,,,Zr-O,,,,,,,,,,,,,,,,,,,,,,,,,Polycrystalline,,,,5.40,"[{'name': 'Processingp H', 'scalars': [{'value': '4.3'}, {'value': '3.7'}, {'value': '2.7'}]}, {'name': 'Sintering Temperature', 'scalars': [{'value': '1450'}], 'units': '$^{\\circ}$C'}]",,,g cm$^{-3}$,,,,,,,,,,,,,,,,,,,,,,,,,,,,,,,,,,,,,,,,,,,,,,,,,,,,,,,,,,,,,,,,,,,,,,,,,Rod,,,,,,,,,,,,,,,,,,,,,,,,,,,,,,,,,,,,,,
2560,Si2N2O,[{'name': 'NIST_SRD-30'}],['Silicon oxynitride'],[{'name': 'Hot Pressing'}],"[{'citation': 'Processing, Mechanical Properties, and Oxidation Behavior of Silicon Oxynitride Ceramics, M. Ohashi, S. Kanzaki, and H. Tabata, Journal of the American Ceramic Society, Vol. 74 1, pp. 109-114 (1991), published by American Ceramic Society.'}]",,,,,,,,,,,,Si-O-N,,,,,,,,,,,,,,,,,,,,,,,,,Polycrystalline,,,,,,,,,,,,,,,,,,,,,,,,,550,"[{'name': 'Temperature', 'scalars': [{'value': '23'}, {'value': '800'}, {'value': '1000'}, {'value': '1200'}, {'value': '1400'}, {'value': '23'}, {'value': '800'}, {'value': '1000'}, {'value': '1200'}], 'units': '$^{\\circ}$C'}, {'name': 'Hot Pressing Time', 'scalars': [{'value': '60'}, {'value': '60'}, {'value': '60'}, {'value': '60'}, {'value': '60'}, {'value': '120'}, {'value': '120'}, {'value': '120'}, {'value': '120'}], 'units': 'min'}]",,,MPa,,,,,,,,,,,,,,,,,,,,,,,,,,,,,,,,,,,,,,,,,,,,,,,,,,,,,,,,,,,,,,,,,,,,,,,,,,,,,,,,,,,,,,,,,,
2561,SiC,[{'name': 'NIST_SRD-30'}],['Silicon carbide'],[{'name': 'Sintering'}],"[{'citation': 'Summary of Results of the Effects of Environment on Mechanical Behavior of High-Performance Ceramics, D.E. McCullum, N.L. Hecth, L. Chuck, and S.M. Goodrich, Ceramic Engineering and Science Proceedings, Vol. 12 9, pp. 1886-1913 (1991), published by American Ceramic Society.'}]",,,,,,,,,,,,Si-C,Hexoloy SA,,,,,,,,,,,,,,,,,,,,,,,,Polycrystalline,,,,,,,,,,,,,,,,,,,,,,,,,,,,,,,,,,,,,,,,,,,,,,,,,,,,26.7,"[{'name': 'Temperature', 'scalars': [{'value': '23'}], 'units': '$^{\\circ}$C'}]",,,GPa,,,,,,,,,Carborundum Company,,,,,,,,,,,,,,,,,,,,,,,,,,,,,,,,,,,,,,,,,,,,,,,,,,,,,,
2562,MnCO3,[{'name': 'NIST_SRD-30'}],['Manganese carbonate'],,"[{'citation': 'Heat Content of Manganese Dioxide and Carbonate at High Temperatures, G. E. Moore, Journal of the American Chemical Society, Vol. 65, pp. 1398-1399 (1943), published by American Chemical Society.'}]",,,,,,,,,,,,Mn-C-O,,,,,,,,,,,,,,,,,,,,,,,,,Polycrystalline,,,,,,,,,,,,,,,,,,,,,,,,,,,,,,,,,,,,,,,,,,,,,,,,,,,,,,,,,,,,,,,,,,,,,,,,,,,,,,,,,,,,,,,,,,,,,,,698.6,"[{'name': 'Temperature', 'scalars': [{'value': '298'}, {'value': '300'}, {'value': '325'}, {'value': '350'}, {'value': '375'}, {'value': '400'}, {'value': '425'}, {'value': '450'}, {'value': '475'}, {'value': '500'}, {'value': '525'}, {'value': '550'}, {'value': '575'}, {'value': '600'}, {'value': '625'}, {'value': '650'}], 'units': 'K'}, {'name': 'Molar Heat Capacity', 'scalars': [{'value': '80.29'}, {'value': '80.71'}, {'value': '85.41'}, {'value': '89.30'}, {'value': '92.59'}, {'value': '95.43'}, {'value': '97.91'}, {'value': '100.12'}, {'value': '102.11'}, {'value': '103.93'}, {'value': '105.60'}, {'value': '107.16'}, {'value': '108.61'}, {'value': '109.98'}, {'value': '111.29'}, {'value': '112.54'}], 'units': 'J mol$^{-1}$ K$^{-1}$'}]",J kg$^{-1}$ K$^{-1}$,,,,,,,,,,,,,,,,,,,,,,
2563,SiC,[{'name': 'NIST_SRD-30'}],['Silicon carbide'],[{'name': 'Reaction Bonding'}],"[{'citation': 'Radiant Tube Technology:  Component Test and Design Verification, J.R. Hellmann and P. Strzepa, Projects Within the Center for Advanced Materials, pp. 51-68 (1987), edited by J.R. Hellmann and B.K. Kennedy, published by Center for Advanced Materials, Pennsylvania State University.'}]",,,,,,,,,,,,Si-C,SCRB210,,,,,,,,,,,,,,,,,,,,,,,,Polycrystalline,,,,,,,,,,,,,,,,,,,,,,,,,,,,,,,,,,,,,,,,,,,,,,,,,,,,,,,,,Al,"[{'name': 'Mass Fraction', 'scalars': [{'value': '3.0'}, {'value': '0.04'}, {'value': '0.05'}, {'value': '0.03'}, {'value': '0.04'}, {'value': '0.01'}, {'value': '0.03'}, {'value': '0.01'}, {'value': '0.01'}, {'value': '0.02'}, {'value': '0.005'}], 'units': '%'}]",,,,,,,Coors Porcelain Company,,,,,,,,,,,,,,,,,,,,,,,,,,,,,,,,,,,,,,,,,,,,,,,,,,,,,,
2564,Si3N4,[{'name': 'NIST_SRD-30'}],['Silicon nitride'],[{'name': 'Sintering'}],"[{'citation': 'Elastic Properties, Hardness and Indentation Fracture Toughness of $\\beta$-Sialons, J. Piekarczyk, J. Lis, and J. Bialoskorski, Key Engineering Materials, Vol. 89, pp. 541-546 (1994), published by Trans Tech Publications, Switzerland.'}]",,,,,,,,,,,,Si-N,,,,,,,,,,,,,,,,,,,,,,,,,Polycrystalline,,,,,,,,,,,,,,,,,,,,,,,,,,,,,,,,,3.94,"[{'name': 'x of Alx', 'scalars': [{'value': '-'}], 'units': 'formula units'}, {'name': 'H/ERatio', 'scalars': [{'value': '0.037'}]}]",,,MPa m$^{1/2}$,,,,,,,,,,,,,,,,,,,,,,,,,,,,,,,,,,,,,,,,,,,,,,,,,,,,,,,,,,,,,,,,,,,,,,,,,,,,,,,,,,
2565,Al2O3,[{'name': 'NIST_SRD-30'}],['Alumina'],[{'name': 'Sintering'}],"[{'citation': 'The Mechanical Performance of Alumina as a Function of Grain Size, W.H. Tuan, M.J. Lai, M.C. Lin, C.C. Chan, and S.C. Chiu, Materials Chemistry and Physics, Vol. 36, pp. 246-251 (1994), published by Elsevier Sequoia.'}]",,,,,,,,,,,,Al-O,,,,,,,,,,,,,,,,,,,,,,,,,Polycrystalline,,,,,,,,,,,,,,,,,,,,,,,,,358,"[{'name': 'Number of Specimens', 'scalars': [{'value': '29'}, {'value': '29'}, {'value': '29'}, {'value': '29'}, {'value': '30'}, {'value': '29'}, {'value': '30'}, {'value': '102'}]}, {'name': 'Sintering Time', 'scalars': [{'value': '10'}, {'value': '30'}, {'value': '60'}, {'value': '120'}, {'value': '120'}, {'value': '120'}, {'value': '120'}, {'value': '120'}], 'units': 'min'}, {'name': 'Sintering Temperature', 'scalars': [{'value': '1600'}, {'value': '1600'}, {'value': '1600'}, {'value': '1600'}, {'value': '1650'}, {'value': '1700'}, {'value': '1750'}, {'value': '1580'}]}]",,,MPa,,,,,,,,,,,,,,,,,,,,,,,,,,,,,,,,,,,,,,,,,,,,,,,,,,,,,,,,,,,,,,,,,,,,,,,,,,,,,,,,,,,,,,,,,,
2566,MgAl2O4,[{'name': 'NIST_SRD-30'}],['Magnesium aluminate'],[{'name': 'Solid State Reaction'}],"[{'citation': 'Thermal Expansion Anisotropy of Oxide Compounds, G. Bayer, Proceedings of the British Ceramic Society, Vol. 22, pp. 39-53 (1973), published by British Ceramic Society.'}]",,,,,,,,,,,,Mg-Al-O,,,,,,,,,,,,,,,,,,,,,,,,,Single Crystal,,,,,,,,,,,,,,,,,,,,,,,,,,,,,,,,,,,,,,,,,,,,,,,,,,,,,,,,,,,,,,,,,,,,,,,,,,,,,,,,,,,,,,,,,,,,,,,,,,,,,,,,,,,,,8.1,"[{'name': 'Axis', 'scalars': [{'value': 'isotropic'}]}, {'name': 'Temperature Range', 'scalars': [{'minimum': '20', 'maximum': '520'}, {'minimum': '20', 'maximum': '1020'}], 'units': '$^{\\circ}$C'}]",x10$^{-6}$,,,,,,,,
2567,Si3N4,[{'name': 'NIST_SRD-30'}],['Silicon nitride'],[{'name': 'Hot Isostatic Pressing'}],"[{'citation': 'Corrosion of Silicon Nitride Ceramics in Aqueous Hydrogen Chloride Solutions, T. Sato, Y. Tokunaga, T. Endo, M. Shimada, K. Komeya, M. Komatsu, and T. Kameda, Journal of the American Ceramic Society, Vol. 71 12, pp. 1074-1079 (1988), published by American Ceramic Society.'}]",,,,,,,,,,,,Si-N,,,,,,,,,,,,,,,,,,,,,,,,,Polycrystalline,,,,,,,,,,,,,,,,,,,,,,,,,,,,,,,,,6.6,"[{'name': 'Sample Number', 'scalars': [{'value': 'SN-2'}]}]",,,MPa m$^{1/2}$,,,,,,,,,,,,,,,,,,,,,,,,,,,,,,,,,,,,,,,,,,,,,,,,,,,,,,,,,,,,,,,,,,,,,,,,,,,,,,,,,,
2568,SiO2,[{'name': 'NIST_SRD-30'}],['Silica (fused)'],,"[{'citation': 'Low Temperature-Elastic Moduli, Debye Temperature and Internal Dilational and Shear Frictions of Fused Quartz, M. Fukuhara, A. Sanpei, and K. Shibuki, Journal of Materials Science, Vol. 32, pp. 1207-1211 (1997), published by Chapman and Hall.'}]",,,,,,,,,,,,Si-O,T-1030,,,,,,,,,,,,,,,,,,,,,,,,Polycrystalline,,,,,,,,,,,,,,,,,,,,,,,,,,,,,,,,,,,,,,,,,,,,,,,,,,,,,,,,,,,,,,,,,Toshiba Ceramics,,,,,,,,,0.150,"[{'name': 'Temperature', 'scalars': [{'value': '70'}, {'value': '120'}, {'value': '170'}, {'value': '220'}, {'value': '270'}, {'value': '320'}, {'value': '370'}, {'value': '395'}], 'units': 'K'}]",,,,,,,,,,,,,,,,,,,,,,,,,,,,,,,,,,,,,,,,,,,,
2569,AlN,[{'name': 'NIST_SRD-30'}],['Aluminum nitride'],[{'name': 'Hot Pressing'}],"[{'citation': 'Room Temperature Tensile Strength of AlN, R.N. Katz, G. Wechsler, H. Toutanji, D. Friel, G.L. Leatherman, T. El-Korchi, and W. Rafaniello, Ceramic Engineering and Science Proceedings, Vol. 14, pp. 282-291 (1993), published by American Ceramic Society.'}]",,,,,,,,,,,,Al-N,,,,,,,,,,,,,,,,,,,,,,,,,Polycrystalline,,,,,,,,,,,,,,,,,,,,,,,,,,,,,,,,,,,,,,,,,,,,,,,,,,,,,,,,,,,,,,,,,,,,,,,,,,,,,,,,,,,,,,,,,,,,,,,,,,,,,,,,,,,,,,,,,,,12.9,"[{'name': 'Stress Test', 'scalars': [{'value': 'Tensile'}, {'value': 'Flexural'}]}, {'name': 'Weibull Strength', 'scalars': [{'value': '238'}, {'value': '426'}], 'units': 'MPa'}]",,,
2570,Si3N4,[{'name': 'NIST_SRD-30'}],['Silicon nitride'],,"[{'citation': 'Effects of Environment on the Mechanical Behavior of High-Performance Ceramics, G.A. Graves and N.L. Hecht, Report No. UDR-TR-94-136, pp. 1-138 (1995), published by University of Dayton Research Institute.'}]",,,,,,,,,,,,Si-N:Al,,,,,,,,,,,,,,,,,,,,,,,,,Polycrystalline,,,,,,,,,,,,,,,,,,,,,,,,,,,,,,,,,5,"[{'name': 'Temperature', 'scalars': [{'value': '23'}], 'units': '$^{\\circ}$C'}]",,,MPa m$^{1/2}$,,,,,,,,,,,,,,,,,,,,,,,,,,,,Howmet,,,,,,,,,,,,,,,,,,,,,,,,,,,,,,,,,,,,,,,,,,,,,,,,,,,,,,
2571,ZrO2.xCeO2,[{'name': 'NIST_SRD-30'}],['Zirconia (TZP)'],[{'name': 'Sintering'}],"[{'citation': 'Fracture Strength and Dynamic Elastic Modulus of Ce- and Er-TZP at Low Temperature, Z. Zhang, D. Jin, L. Li, Z. Tu, L. Zhao, P. Zhang, and J. Zhao, Journal of the American Ceramic Society, Vol. 78 9, pp. 2548-2550 (1995), published by American Ceramic Society.'}]",,,,,,,,,,,,Zr-O:CeO,,,,,,,,,,,,,,,,,,,,,,,,,Polycrystalline,,,,,,,,,,,,,,122.8,"[{'name': 'Additive', 'scalars': [{'value': 'CeO2'}]}, {'name': 'Mole Fraction of Additive', 'scalars': [{'value': '14.5'}, {'value': '14.5'}, {'value': '15.5'}, {'value': '15.5'}, {'value': '16.5'}, {'value': '16.5'}], 'units': '%'}, {'name': 'Temperature', 'scalars': [{'value': '300'}, {'value': '77'}, {'value': '300'}, {'value': '77'}, {'value': '300'}, {'value': '77'}], 'units': 'K'}, {'name': 'Density', 'scalars': [{'value': '5.774', 'uncertainty': '0.012'}, {'value': '-'}, {'value': '5.687', 'uncertainty': '0.008'}, {'value': '-'}, {'value': '5.687', 'uncertainty': '0.017'}, {'value': '-'}], 'units': 'g/cm$^{3}$'}]",,,GPa,,,,,,,,,,,,,,,,,,,,,,,,,,,,,,,,,,,,,,,,,,,,,,,,,,,,,,,,,,,,,,,,,,,,,,,,,,,,,,,,,,,,,,,,,,,,,,,,,,,,,
2572,HfO2,[{'name': 'NIST_SRD-30'}],['Hafnia (monoclinic)'],[{'name': 'Hot Pressing'}],"[{'citation': 'Elastic Properties of Monoclinic Hafnium Oxide at Room Temperature, S.L. Dole, O. Hunter,Jr., and C.J. Wooge, Journal of the American Ceramic Society, Vol. 60 11, pp. 488-490 (1977), published by American Ceramic Society.'}]",,,,,,,,,,,,Hf-O,,,,,,,,,,,,,,,,,,,,,,,,,Polycrystalline,,,,,,,,,,,,,,239.3,"[{'name': 'Specimen with Microcracks ?', 'scalars': [{'value': 'no'}, {'value': 'no'}, {'value': 'no'}, {'value': 'no'}, {'value': 'no'}, {'value': 'no'}, {'value': 'no'}, {'value': 'no'}, {'value': 'no'}, {'value': 'no'}, {'value': 'no'}, {'value': 'no'}, {'value': 'no'}, {'value': 'yes'}, {'value': 'yes'}, {'value': 'yes'}, {'value': 'yes'}, {'value': 'yes'}, {'value': 'yes'}]}, {'name': 'Volume Fraction of Porosity', 'scalars': [{'value': '0.038'}, {'value': '0.045'}, {'value': '0.064'}, {'value': '0.089'}, {'value': '0.109'}, {'value': '0.126'}, {'value': '0.147'}, {'value': '0.162'}, {'value': '0.166'}, {'value': '0.195'}, {'value': '0.196'}, {'value': '0.234'}, {'value': '0.248'}, {'value': '0.033'}, {'value': '0.077'}, {'value': '0.084'}, {'value': '0.086'}, {'value': '0.117'}, {'value': '0.136'}]}]",,,GPa,,,,,,,,,,,,,,,,,,,,,,,,,,,,,,,,,,,,,,,,,,,,,,,,,,,,,,,,,,,,,,,,,,,,,,,,,,,,,,,,,,,,,,,,,,,,,,,,,,,,,
2573,Y2O3,[{'name': 'NIST_SRD-30'}],['Yttria'],[{'name': 'Hot Isostatic Pressing'}],"[{'citation': 'Grain Size Dependences of Vickers Microhardness and Fracture Toughness in Al2O3 and Y2O3 Ceramics, T. Tani, Y. Miyamoto, M. Koizumi, and M. Shimada, Ceramics International, Vol. 12, pp. 33-37 (1986), published by Elsevier Science Ltd..'}]",,,,,,,,,,,,Y-O,,,,,,,,,,,,,,,,,,,,,,,,,Polycrystalline,,,,,,,,,,,,,,,,,,,,,,,,,,,,,,,,,2.0,"[{'name': 'Temperature', 'scalars': [{'value': '20'}, {'value': '20'}, {'value': '20'}, {'value': '20'}, {'value': '20'}, {'value': '500'}, {'value': '500'}, {'value': '500'}, {'value': '500'}, {'value': '500'}, {'value': '1000'}, {'value': '1000'}, {'value': '1000'}, {'value': '1000'}, {'value': '1000'}], 'units': '$^{\\circ}$C'}, {'name': 'Grain Size', 'scalars': [{'value': '0.19'}, {'value': '1.2'}, {'value': '14'}, {'value': '160'}, {'value': '210'}, {'value': '0.19'}, {'value': '1.2'}, {'value': '15'}, {'value': '160'}, {'value': '210'}, {'value': '0.2'}, {'value': '1.2'}, {'value': '15'}, {'value': '160'}, {'value': '220'}], 'units': '$\\mu$m'}]",,,MPa m$^{1/2}$,,,,,,,,,,,,,,,,,,,,,,,,,,,,,,,,,,,,,,,,,,,,,,,,,,,,,,,,,,,,,,,,,,,,,,,,,,,,,,,,,,
