Repository: ckborg/DSW2018

# DSW2018

## Description
Investigation of a structural ceramics database (WebSCD) curated by the National Institute of Standards and Technology (NIST).
3-week project as part of the UC Berkeley Data Science workshop (DSW2018).
[WebSCD]("https://srdata.nist.gov/CeramicDataPortal/scd")

## Results at-a-glance

~4000 material entries

Most represented mechanical properties: Elastic modulus, flexural strength, fracture toughness.

## Team members
[Prabudhya Bhattacharyya]("http://physics.berkeley.edu/people/graduate-student/prabudhya-bhattacharyya")

[Chris Bronner]("https://chrisbronner.com/")

[Steve Drapcho]("https://www.linkedin.com/in/steven-drapcho-2b939b149/")

File: NIST_CeramicDataSet.csv (part 67 of 103)
2574,Al2O3.SiO2,[{'name': 'NIST_SRD-30'}],['Kyanite'],[{'name': 'Natural Specimen'}],"[{'citation': 'Thermal Expansion and High-Temperature Crystal Chemistry of the Al2SiO5 Polymorphs, J.K. Winter and S. Ghose, American Mineralogist, Vol. 64, pp. 573-586 (1979), published by Allen Press, Inc..'}]",7.1262,"[{'name': 'Temperature', 'scalars': [{'value': '25'}, {'value': '25'}, {'value': '25'}, {'value': '400'}, {'value': '400'}, {'value': '400'}, {'value': '600'}, {'value': '600'}, {'value': '600'}, {'value': '800'}, {'value': '800'}, {'value': '800'}], 'units': '$^{\\circ}$C'}, {'name': 'Axis', 'scalars': [{'value': 'a'}, {'value': 'b'}, {'value': 'c'}, {'value': 'a'}, {'value': 'b'}, {'value': 'c'}, {'value': 'a'}, {'value': 'b'}, {'value': 'c'}, {'value': 'a'}, {'value': 'b'}, {'value': 'c'}]}]",$\AA$,,,,,,,,,Al-Si-O,,,,,,,,,,,,,,,,,,,,,,,,,Single Crystal,,,,,,,,,,,,,,,,,,,,,,,,,,,,,,,,,,,,,,,,,,,,,,,,,,,,,,,,,,,,,,,,,,,,,,,,,,,,,,,,,,,,,,,,,,,,,,,,,,,,,,,,,,,,,,,,,,,,,,,
2575,(1-x-y)Al2O3.xAlN.yTiN,[{'name': 'NIST_SRD-30'}],['Aluminum oxynitride composite'],[{'name': 'Hot Pressing'}],"[{'citation': 'Mechanical Properties and Oxidation Behavior of Al2O3-AlN-TiN Composites, Y.G. Gogotsi, F. Porz, and V.P. Yaroshenko, Journal of the American Ceramic Society, Vol. 75 8, pp. 2251-2259 (1992), published by American Ceramic Society.'}]",,,,,,,,,,,,Al-O-N:TiN,,,,,,,,,,,,,,,,,,,,,,,,,Polycrystalline,,,,,,,,,,,,,,,,,,,,,,,,,380,"[{'name': 'Type of Bend Test', 'scalars': [{'value': '3-point'}, {'value': '3-point'}, {'value': '3-point'}, {'value': '3-point'}, {'value': '3-point'}, {'value': '3-point'}, {'value': '4-point'}, {'value': '4-point'}, {'value': '4-point'}, {'value': '4-point'}, {'value': '4-point'}, {'value': '4-point'}]}, {'name': 'Mass Fraction of AlN', 'scalars': [{'value': '0'}, {'value': '8'}, {'value': '15'}, {'value': '29'}, {'value': '43'}, {'value': '58'}, {'value': '43'}, {'value': '43'}, {'value': '43'}, {'value': '43'}, {'value': '43'}, {'value': '43'}], 'units': '%'}, {'name': 'Temperature', 'scalars': [{'value': '23'}, {'value': '23'}, {'value': '23'}, {'value': '23'}, {'value': '23'}, {'value': '23'}, {'value': '23'}, {'value': '1000'}, {'value': '1100'}, {'value': '1200'}, {'value': '1300'}, {'value': '1400'}], 'units': '$^{\\circ}$C'}]",,,MPa,,,,,,,,,,,,,,,,,,,,,,,,,,,,,,,,,,,,,,,,,,,,,,,,,,,,,,,,,,,,,,,,,,,,,,,,,,,,,,,,,,,,,,,,,,
2576,BaZrO3,[{'name': 'NIST_SRD-30'}],['Barium zirconate'],,"[{'citation': 'Thermal Expansion of SrZrO3 and BaZrO3 Perovskites, Y. Zhao and D.J. Weidner, Physics and Chemistry of Minerals, Vol. 18, pp. 294-301 (1991), published by Springer-Verlag.'}]",,,,,,,,,,,,Ba-Zr-O,,,,,,,,,,,,,,,,,,,,,,,,,Polycrystalline,,,,,,,,,,,,,,,,,,,,,,,,,,,,,,,,,,,,,,,,,,,,,,,,,,,,,,,,,,,,,,,,,,,,,,,,,,,,,,,,,,,,,,,,,,,,,,,,,,,,,,,,,,,,,6.9,"[{'name': 'Coefficient', 'scalars': [{'value': 'a-axis'}, {'value': 'volume'}]}, {'name': 'Space Group', 'scalars': [{'value': 'Pm-3m'}]}, {'name': 'Temperature Range', 'scalars': [{'minimum': '0', 'maximum': '600'}], 'units': '$^{\\circ}$C'}]",x10$^{-6}$,,,,,,,,
2577,Si3N4.xY2O3.yAl2O3,[{'name': 'NIST_SRD-30'}],['Silicon nitride'],[{'name': 'Sintering'}],"[{'citation': 'Microstructural Design of Silicon Nitride with Improved Fracture Toughness: II, Effects of Yttria and Alumina Additives, E.Y. Sun, P.F. Becher, K.P. Plucknett, C.H. Hsueh, K.B. Alexander, S.B. Waters, K. Hirao, and M.E. Brito, Journal of the American Ceramic Society, Vol. 81 11, pp. 2831-2840 (1998), published by American Ceramic Society.'}]",,,,,,,,,,,,Si-N:Al,,,,,,,,,,,,,,,,,,,,,,,,,Polycrystalline,,,,,,,,,,,,,,,,,,,,,,,,,,,,,,,,,6.2,"[{'name': 'Mass Fraction of Y2O3', 'scalars': [{'value': '4.0'}, {'value': '4.0'}, {'value': '4.0'}, {'value': '4.0'}, {'value': '4.0'}, {'value': '4.0'}, {'value': '4.0'}, {'value': '4.0'}, {'value': '4.0'}, {'value': '4.0'}, {'value': '4.0'}, {'value': '4.0'}, {'value': '4.0'}, {'value': '4.0'}, {'value': '4.0'}, {'value': '5.0'}, {'value': '5.0'}, {'value': '5.0'}, {'value': '5.0'}, {'value': '5.0'}, {'value': '5.0'}, {'value': '5.0'}, {'value': '5.0'}, {'value': '5.0'}, {'value': '5.0'}, {'value': '6.25'}, {'value': '6.25'}, {'value': '6.25'}, {'value': '6.25'}, {'value': '6.25'}, {'value': '6.25'}, {'value': '6.25'}, {'value': '6.25'}, {'value': '6.25'}, {'value': '6.25'}, {'value': '6.25'}], 'units': '%'}, {'name': 'Mass Fraction Al2O3', 'scalars': [{'value': '2.8'}, {'value': '2.8'}, {'value': '2.8'}, {'value': '2.8'}, {'value': '2.8'}, {'value': '2.8'}, {'value': '2.8'}, {'value': '2.8'}, {'value': '2.8'}, {'value': '2.8'}, {'value': '2.8'}, {'value': '2.8'}, {'value': '2.8'}, {'value': '2.8'}, {'value': '2.8'}, {'value': '2.0'}, {'value': '2.0'}, {'value': '2.0'}, {'value': '2.0'}, {'value': '2.0'}, {'value': '2.0'}, {'value': '2.0'}, {'value': '2.0'}, {'value': '2.0'}, {'value': '2.0'}, {'value': '1.0'}, {'value': '1.0'}, {'value': '1.0'}, {'value': '1.0'}, {'value': '1.0'}, {'value': '1.0'}, {'value': '1.0'}, {'value': '1.0'}, {'value': '1.0'}, {'value': '1.0'}, {'value': '1.0'}], 'units': '%'}, {'name': 'Relative Density', 'scalars': [{'value': '98'}, {'value': '98'}, {'value': '98'}, {'value': '98'}, {'value': '98'}, {'value': '98'}, {'value': '98'}, {'value': '98'}, {'value': '98'}, {'value': '98'}, {'value': '98'}, {'value': '98'}, {'value': '98'}, {'value': '98'}, {'value': '98'}, {'value': '98'}, {'value': '98'}, {'value': '98'}, {'value': '98'}, {'value': '98'}, {'value': '98'}, {'value': '98'}, {'value': '98'}, {'value': '98'}, {'value': '98'}, {'value': '94'}, {'value': '94'}, {'value': '94'}, {'value': '94'}, {'value': '94'}, {'value': '94'}, {'value': '94'}, {'value': '94'}, {'value': '94'}, {'value': '94'}, {'value': '94'}], 'units': '%'}, {'name': 'Crack Length', 'scalars': [{'value': '59'}, {'value': '59'}, {'value': '122'}, {'value': '57'}, {'value': '88'}, {'value': '110'}, {'value': '135'}, {'value': '168'}, {'value': '405'}, {'value': '579'}, {'value': '785'}, {'value': '1079'}, {'value': '1079'}, {'value': '1293'}, {'value': '1300'}, {'value': '63'}, {'value': '69'}, {'value': '84'}, {'value': '179'}, {'value': '282'}, {'value': '313'}, {'value': '408'}, {'value': '582'}, {'value': '788'}, {'value': '1201'}, {'value': '97'}, {'value': '105'}, {'value': '135'}, {'value': '148'}, {'value': '203'}, {'value': '210'}, {'value': '242'}, {'value': '442'}, {'value': '441'}, {'value': '1394'}, {'value': '1409'}], 'units': '$\\mu$m'}]",,,MPa m$^{1/2}$,,,,,,,,,,,,,,,,,,,,,,,,,,,,,,,,,,,,,,,,,,,,,,,,,,,,,,,,,,,,,,,,,,,,,,,,,,,,,,,,,,
2578,3Al2O3.2SiO2,[{'name': 'NIST_SRD-30'}],['Mullite'],[{'name': 'Sintering'}],"[{'citation': 'Hardness, Indentation Fracture Toughness and Compositional Formula of X-Phase Sialon, C.C. Anya and A. Hendry, Journal of Materials Science, Vol. 29, pp. 527-533 (1994), published by Chapman and Hall.'}]",,,,,,,,,,,,Al-Si-O,,,,,,,,,,,,,,,,,,,,,,,,,Polycrystalline,,,,,,,,,,,,,,,,,,,,,,,,,,,,,,,,,3.5,"[{'name': 'Processing Condition', 'scalars': [{'value': 'Milled'}]}, {'name': 'Density', 'scalars': [{'value': '3.11'}], 'units': 'g/cm$^{2}$'}, {'name': 'Grain Size', 'scalars': [{'value': '2', 'uncertainty': '1'}], 'units': '$\\mu$m'}]",,,MPa m$^{1/2}$,,,,,,,,,,,,,,,,,,,,,,,,,,,,,,,,,,,,,,,,,,,,,,,,,,,,,,,,,,,,,,,,,,,,,,,,,,,,,,,,,,
2579,TiC,[{'name': 'NIST_SRD-30'}],['Titanium carbide'],,"[{'citation': 'Engineering Properties of Carbides, P.T.B. Shaffer, Engineered Materials Handbook, Vol. 4, pp. 804-811 (1991), edited by S.J. Schneider, Jr., published by ASM International.'}]",,,,,,,,,,,,Ti-C,,,,,,,,,,,,,,,,,,,,,,,,,Polycrystalline,,,,,,,,,,,,,,451,"[{'name': 'Temperature', 'scalars': [{'value': '23'}], 'units': '$^{\\circ}$C'}]",,,GPa,,,,,,,,,,,,,,,,,,,,,,,,,,,,,,,,,,,,,,,,,,,,,,,,,,,,,,,,,,,,,,,,,,,,,,,,,,,,,,,,,,,,,,,,,,,,,,,,,,,,,
2580,SiC,[{'name': 'NIST_SRD-30'}],['Silicon carbide'],[{'name': 'Hot Pressing'}],"[{'citation': 'The Evaluation of Environmental Effects in Toughened Ceramics for Advanced Heat Engines Investigation of Selected SiC and Si3N4 Ceramics, N.L.Hecht, G.A.Graves, D.E.McCullum, A.P.Berens, S.Goodrich, J.D.Wolf, J.R.Hoenigman, P.Yaney, D.Grant, and S.Hilton, ORNL Report Number:  ORNL/Sub/84-00221/2, pp. 1-111 (1990), published by Oak Ridge National Laboratory.'}]",,,,,,,,,,,,Si-C,,,,,,,,,,,,,,,,,,,,,,,,,Polycrystalline,,,,,,,,,,,,,,,,,,,,,,,,,,,,,,,,,,,,,,,,,,,,,,,,,,,,,,,,,,,,,,,,,,,,,,,,,,,,,,,,,,,,,,,,,,,,,,,,,,,,,,,,,,,,,4.55,"[{'name': 'Temperature', 'scalars': [{'minimum': '4.3', 'maximum': '5.4'}], 'units': '$^{\\circ}$C'}, {'name': 'Specimen Number', 'scalars': [{'value': '1000'}]}]",x10$^{-6}$,,,,,,,,
2581,Si2N2O,[{'name': 'NIST_SRD-30'}],['Silicon oxynitride'],[{'name': 'Hot Isostatic Pressing'}],"[{'citation': 'Interpretation of the Parabolic and Nonparabolic Oxidation Behavior of Silicon Oxynitride, J. Persson, P.O. Kall, and M. Nygren, Journal of the American Ceramic Society, Vol. 75 12, pp. 3377-3384 (1992), published by American Ceramic Society.'}]",,,,,,,,,,,,Si-O-N,,,,,,,,,,,,,,,,,,,,,,,,,Polycrystalline,,,,,,,,,,,,,,,,,,,,,,,,,,,,,,,,,,,,,,,,,,,,,,,,,,,,,,,,,,,,,,,,,,,,,,,,Si2N2O,"[{'name': 'Mass Fraction of Phase', 'scalars': [{'value': '96'}, {'value': '2'}, {'value': '2'}], 'units': '%'}]",,,,,,,,,,,,,,,,,,,,,,,,,,,,,,,,,,,,,,,,,,,,,,
2582,ThO2,[{'name': 'NIST_SRD-30'}],['Thoria'],[{'name': 'Solid State Reaction'}],"[{'citation': 'Thermal Expansion Anisotropy of Oxide Compounds, G. Bayer, Proceedings of the British Ceramic Society, Vol. 22, pp. 39-53 (1973), published by British Ceramic Society.'}]",,,,,,,,,,,,Th-O,,,,,,,,,,,,,,,,,,,,,,,,,Single Crystal,,,,,,,,,,,,,,,,,,,,,,,,,,,,,,,,,,,,,,,,,,,,,,,,,,,,,,,,,,,,,,,,,,,,,,,,,,,,,,,,,,,,,,,,,,,,,,,,,,,,,,,,,,,,,9.2,"[{'name': 'Axis', 'scalars': [{'value': 'isotropic'}]}, {'name': 'Temperature Range', 'scalars': [{'minimum': '20', 'maximum': '520'}, {'minimum': '20', 'maximum': '1020'}], 'units': '$^{\\circ}$C'}]",x10$^{-6}$,,,,,,,,
2583,Si3N4.xMgO.yCaF2,[{'name': 'NIST_SRD-30'}],['Silicon nitride'],[{'name': 'Hot Pressing'}],"[{'citation': 'Effect of CaF2 on the Thermal Expansion of a Sample with the Composition Si3N4 + 10 mass % MgO, A.A. Korneev and I.T. Ostapenko, Inorganic Materials, Vol. 22 9, pp. 1279-1281 (1987), published by Plenum Publishing Corporation.'}]",,,,,,,,,,,,Si-N:CaF,,,,,,,,,,,,,,,,,,,,,,,,,Polycrystalline,,,,,,,,,,,,,,,,,,,,,,,,,,,,,,,,,,,,,,,,,,,,,,,,,,,,,,,,,,,,,,,,,,,,,,,,,,,,,,,,,Bar,,,,,,,MgO,"[{'name': 'Sintering Aid Mass Fraction', 'scalars': [{'value': '10'}, {'value': '20'}], 'units': '%'}]",,,,,,,,,,,,,,,,,,,,,,,,,,,,,,
2584,HfO2,[{'name': 'NIST_SRD-30'}],['Hafnia'],,"[{'citation': 'Monoclinic Crystal Structures of ZrO2 and HfO2 Refined from X-ray Powder Diffraction Data, R.E. Hann, P.R. Suitch, and J.L. Pentecost, Journal of the American Ceramic Society, Vol. 68 10, pp. C-285-C-286 (1985), published by American Ceramic Society.'}]",,,,,,,,,99.216,"[{'name': 'Cell Angle', 'scalars': [{'value': '(beta)'}]}]",$^{\circ}$ (degree,Hf-O,,,,,,,,,,,,,,,,,,,,,,,,,,,,,,,,,,,,,,,,,,,,,,,,,,,,,,,,,,,,,,,,,,,,,,,,,,,,,,,,,,,,,,,,,,,,,,,,,,,,,,,,,,Powder,,,,,,,,,,,,,,,,,,,,,,,,,,,,,,,,,,,,,,
2585,RuO2,[{'name': 'NIST_SRD-30'}],['Ruthenium dioxide'],,"[{'citation': 'Refinement of the Thermodynamic Properties of Ruthenium Dioxide and Osmium Dioxide, K.T. Jacob, S. Mishra, and Y. Waseda, Journal of the American Ceramic Society, Vol. 83 7, pp. 1745-1752 (2000), published by American Ceramic Society.'}]",,,,,,,,,,,,Ru-O,,,,,,,,,,,,,,,,,,,,,,,,,Polycrystalline,,,,,,,,,,,,,,,,,,,,,,,,,,,,,,,,,,,,,,,,,,,,,,,,,,,,,,,,,,,,,,,,,,,,,,,,,,,,,,,,,,,,,,,,,,,,,,,424,"[{'name': 'Temperature', 'scalars': [{'value': '300'}, {'value': '325'}, {'value': '350'}, {'value': '375'}, {'value': '400'}, {'value': '425'}, {'value': '450'}, {'value': '475'}, {'value': '500'}, {'value': '525'}, {'value': '550'}, {'value': '575'}, {'value': '600'}, {'value': '625'}, {'value': '650'}, {'value': '675'}, {'value': '700'}, {'value': '725'}, {'value': '750'}, {'value': '775'}, {'value': '800'}, {'value': '825'}, {'value': '850'}, {'value': '875'}, {'value': '900'}, {'value': '925'}, {'value': '950'}, {'value': '975'}, {'value': '1000'}, {'value': '1025'}, {'value': '1050'}, {'value': '1075'}, {'value': '1100'}, {'value': '1125'}, {'value': '1150'}, {'value': '1175'}, {'value': '1200'}], 'units': 'K'}, {'name': 'Molar Heat Capacity', 'scalars': [{'value': '56.4'}, {'value': '59.5'}, {'value': '62.2'}, {'value': '64.5'}, {'value': '66.5'}, {'value': '68.3'}, {'value': '69.9'}, {'value': '71.3'}, {'value': '72.6'}, {'value': '73.8'}, {'value': '74.9'}, {'value': '75.9'}, {'value': '76.9'}, {'value': '77.8'}, {'value': '78.6'}, {'value': '79.4'}, {'value': '80.2'}, {'value': '80.9'}, {'value': '81.5'}, {'value': '82.2'}, {'value': '82.8'}, {'value': '83.4'}, {'value': '83.9'}, {'value': '84.5'}, {'value': '85.0'}, {'value': '85.5'}, {'value': '86.0'}, {'value': '86.5'}, {'value': '86.9'}, {'value': '87.4'}, {'value': '87.8'}, {'value': '88.2'}, {'value': '88.6'}, {'value': '89.0'}, {'value': '89.4'}, {'value': '89.8'}, {'value': '90.2'}], 'units': 'J/(mol$\\cdot$K'}]",J kg$^{-1}$ K$^{-1}$,,,,,,,,,,,,,,,,,,,,,,
2586,Al2O3.xSiO2,[{'name': 'NIST_SRD-30'}],['Alumina composite'],,"[{'citation': 'Ceramic Oxide Fibers:  Building Blocks for New Applications, T.L. Tompkins, Ceramic Industry, Vol. 144 4, pp. 45-50 (1995), published by Business News Publishing Co..'}]",,,,,,,,,,,,Al-O:SiO,Nextel 550,,,,,,,,,,,,,,,,,,,,,,,,Polycrystalline,,,,,,,,,,,,,,,,,,,,,,,,,,,,,,,,,,,,,,,,,,,,,,,,,,,,,,,,,,,,,,,,,3M Company,,,,,,,Al2O3,"[{'name': 'Mass Fraction of Phase', 'scalars': [{'value': '73'}, {'value': '27'}], 'units': '%'}]",,,,,,,,,,,,,,,,,,,,,,,,,,,,,,,,,,,,,,,,,,,,,,
2587,ZrO2.xY2O3,[{'name': 'NIST_SRD-30'}],['Zirconia (TZP)'],,"[{'citation': 'Evaluation of Japanese Yttria Tetragonal Zirconia Polycrystal (Y-TZP) Materials, J.J. Swab, Ceramic Engineering and Science Proceedings, Vol. 8 7, pp. 886-891 (1987), published by American Ceramic Society.'}]",,,,,,,,,,,,Zr-O:Y,,,,,,,,,,,,,,,,,,,,,,,,,Polycrystalline,,,,,,,,,,,,,,,,,,,,,,,,,,,,,,,,,,,,,,,,,,,,,,,,,,,,,,,,,,,,,,,,,AC Sparkplug,,,,,,,,,,,,,,,,,,,,,,,,,,,,,,,,,,,,,,,,,,,,,,,,,,12.2,"[{'name': 'Oxidation Temperature', 'scalars': [{'value': '23'}, {'value': '1000'}, {'value': '1000'}], 'units': '$^{\\circ}$C'}, {'name': 'Oxidation Time', 'scalars': [{'value': '0'}, {'value': '100'}, {'value': '500'}], 'units': 'h'}, {'name': 'Test Temperature', 'scalars': [{'value': '23'}], 'units': '$^{\\circ}$C'}]",,,
2588,Si3N4,[{'name': 'NIST_SRD-30'}],['Silicon nitride'],[{'name': 'Chemical Vapor Deposition'}],"[{'citation': 'Structural Approach to the Problem of Oxygen Content in Alpha Silicon Nitride, K. Kato, Z. Inoue, K. Kijima, I. Kawada, H. Tanaka, and T. Yamane, Journal of the American Ceramic Society, Vol. 58, pp. 90-91 (1975), published by American Ceramic Society.'}]",7.818,"[{'name': 'Temperature', 'scalars': [{'value': '23'}], 'units': '$^{\\circ}$C'}, {'name': 'Axis', 'scalars': [{'value': 'a'}, {'value': 'c'}]}]",$\AA$,,,,,,,,,Si-N,,,,,,,,,,,,,,,,,,,,,,,,,Single Crystal,,,,,,,,,,,,,,,,,,,,,,,,,,,,,,,,,,,,,,,,,,,,,,,,,,,,,,,,,,,,,,,,,,,,,,,,,,,,,,,,,,,,,,,,,,,,,,,,,,,,,,,,,,,,,,,,,,,,,,,
2589,ZrO2.xAl2O3.ySiO2.zY2O3,[{'name': 'NIST_SRD-30'}],['Zirconia composite'],[{'name': 'Sintering'}],"[{'citation': 'Effect of Yttria on Mechanical and Microstructural Properties of Reaction Sintered Mullite-Zirconia Composites, K. Das, B. Mukherjee, and G. Banerjee, Journal of the European Ceramic Society, Vol. 18, pp. 1771-1777 (1998), published by Elsevier Science Ltd..'}]",,,,,,,,,,,,"Zr-O:Al,Si,Y",,,,,,,,,,,,,,,,,,,,,,,,,Polycrystalline,,,,,,,,,,,,,,,,,,,,,,,,,,,,,,,,,,,,,,,,,,,,,,,,,,,,,,,,,,,,,,,,,,,,,,,,,,,,,,,,,,,,,,,,,,,,,,,,,,,,,,,,,,,,,4.8,"[{'name': 'Mole Fraction of Y2O3', 'scalars': [{'value': '0'}, {'value': '3'}, {'value': '5'}, {'value': '7'}], 'units': '%'}]",x10$^{-6}$,,,,,,,,
2590,SiC,[{'name': 'NIST_SRD-30'}],['Silicon carbide'],,"[{'citation': 'Effects of Environment on the Mechanical Behavior of High-Performance Ceramics, G.A. Graves and N.L. Hecht, Report No. UDR-TR-94-136, pp. 1-138 (1995), published by University of Dayton Research Institute.'}]",,,,,,,,,,,,Si-C,,,,,,,,,,,,,,,,,,,,,,,,,Polycrystalline,,,,,,,,,,,,,,,,,,,,,,,,,,,,,,,,,,,,,,,,,,,,,,,,,,,,,,,,,,,,,,,,,Norton/TRW,,,,,,,,,,,,,,,,,,,,,,,,,,,,,,,,,,,,,,,,,,,,,,,,,,17,"[{'name': 'Temperature', 'scalars': [{'value': '20'}, {'value': '1250'}, {'value': '1350'}], 'units': '$^{\\circ}$C'}, {'name': 'Crosshead Speed', 'scalars': [{'value': '0.004'}], 'units': 'cm/s'}, {'name': 'Test Type', 'scalars': [{'value': 'flexural'}]}]",,,
2591,TiB2.xZrO2,[{'name': 'NIST_SRD-30'}],['Titanium diboride'],[{'name': 'Hot Isostatic Pressing'}],"[{'citation': 'Hot Isostatic Pressing of TiB2-ZrO2(2 Mol % Y2O3) Composite Powders, Y. Muraoka, M. Yoshinaka, K. Hirota, and O. Yamaguchi, Materials Research Bulletin, Vol. 31 7, pp. 787-792 (1996), published by Elsevier Science Ltd..'}]",,,,,,,,,,,,Ti-B,,,,,,,,,,,,,,,,,,,,,,,,,Polycrystalline,,,,,,,,,,,,,,,,,,,,,,,,,,,,,,,,,3.7,"[{'name': 'Mole Fraction of ZrO2', 'scalars': [{'value': '0'}, {'value': '10'}, {'value': '20'}, {'value': '30'}, {'value': '40'}, {'value': '50'}], 'units': '%'}]",,,MPa m$^{1/2}$,,,,,,,,,,,,,,,,,,,,,,,,,,,,,,,,,,,,,,,,,,,,,,,,,,,,,,,,,,,,,,,,,,,,,,,,,,,,,,,,,,
2592,TiB2.xB4C.yFe,[{'name': 'NIST_SRD-30'}],['Titanium diboride composite'],[{'name': 'Hot Pressing'}],"[{'citation': 'Improvements in Mechanical Properties of TiB2 by the Dis persion of B4C Particles, E.S. Kang and C.H. Kim, Journal of Materials Science, Vol. 25, pp. 580-584 (1990), published by Chapman and Hall.'}]",,,,,,,,,,,,Ti-B:B,,,,,,,,,,,,,,,,,,,,,,,,,Polycrystalline,,,,,,,,,,,,,,,,,,,,,,,,,,,,,,,,,6.8,"[{'name': 'Volume Fraction of B4C', 'scalars': [{'value': '0'}, {'value': '10'}, {'value': '20'}, {'value': '30'}], 'units': '%'}]",,,MPa m$^{1/2}$,,,,,,,,,,,,,,,,,,,,,,,,,,,,,,,,,,,,,,,,,,,,,,,,,,,,,,,,,,,,,,,,,,,,,,,,,,,,,,,,,,
2593,SiO2,[{'name': 'NIST_SRD-30'}],['Silica (vitreous)'],,"[{'citation': 'Elastic Properties of Porous Silica Derived from Colloidal Gels, D. Ashkin, R.A. Haber, and J.B. Wachtman, Journal of the American Ceramic Society, Vol. 73 11, pp. 3376-3381 (1990), published by American Ceramic Society.'}]",,,,,,,,,,,,Si-O,,,,,,,,,,,,,,,,,,,,,,,,,Noncrystalline,,,,,,,,,,,,,,1.019,"[{'name': 'Mass Fraction Col. Silica', 'scalars': [{'value': '5'}, {'value': '10'}, {'value': '10'}, {'value': '15'}, {'value': '20'}, {'value': '20'}, {'value': '25'}], 'units': '%'}, {'name': 'Mass Fraction Sol. Silicate', 'scalars': [{'value': '95'}, {'value': '90'}, {'value': '90'}, {'value': '85'}, {'value': '80'}, {'value': '80'}, {'value': '75'}], 'units': '%'}, {'name': 'Density', 'scalars': [{'value': '0.431', 'uncertainty': '0.005'}, {'value': '0.370', 'uncertainty': '0.010'}, {'value': '0.353', 'uncertainty': '0.012'}, {'value': '0.366', 'uncertainty': '0.008'}, {'value': '0.345', 'uncertainty': '0.006'}, {'value': '0.320', 'uncertainty': '0.005'}, {'value': '0.340', 'uncertainty': '0.003'}], 'units': 'g/cm$^{3}$'}]",,,GPa,,,,,,,,,,,,,,,,,,,,,,,,,,,,,,,,,,,,,,,,,,,,,,,,,,,,,,,,,,,,,,,,,,,,,,,,,,,,,,,,,,,,,,,,,,,,,,,,,,,,,
2594,Al2O3,[{'name': 'NIST_SRD-30'}],['Alumina'],[{'name': 'Sintering'}],"[{'citation': 'Corrosion of Aluminum Oxide in Acids and Caustic Solutions, W. Genthe and H. Hausner, Berichte der Deutshen Keramischen Gesellschaft, Vol. 67 1, pp. 6-10 (1990), published by Deutsche Keramische Gesellschaft e.V..'}]",,,,,,,,,,,,Al-O,,,,,,,,,,,,,,,,,,,,,,,,,Polycrystalline,,,,3.98,"[{'name': 'Sample Number', 'scalars': [{'value': 'A-S 0.0'}]}]",,,g cm$^{-3}$,,,,,,,,,,,,,,,,,,,,,,,,,,,,,,,,,,,,,,,,,,,,,,,,,,,,,,,,,,,,,,,,,,,,,,,,,,,,,,,,,,,,,,,,,,,,,,,,,,,,,,,,,,,,,,,
2595,Si3N4,[{'name': 'NIST_SRD-30'}],['Silicon nitride'],[{'name': 'Sintering'}],"[{'citation': 'Sintering Behavior and Properties of Si3N4 Sintered with Nitrogen-Rich Liquid in the System Y2O3-AlN-SiO2, P.K. Das and J. Mukerji, Advanced Ceramic Materials, Vol. 3 3, pp. 238-243 (1988), published by American Ceramic Society.'}]",,,,,,,,,,,,Si-N,,,,,,,,,,,,,,,,,,,,,,,,,Polycrystalline,,,,,,,,,,,,,,,,,,,,,,,,,,,,,,,,,5.0,"[{'name': 'Temperature', 'scalars': [{'value': '22'}], 'units': '$^{\\circ}$C'}, {'name': 'Density', 'scalars': [{'value': '3.06'}], 'units': 'g/cm$^{2}$'}, {'name': 'Crystallizing Treatment', 'scalars': [{'value': 'No'}, {'value': 'Yes'}]}, {'name': 'Sample Number', 'scalars': [{'value': 'JM2'}]}]",,,MPa m$^{1/2}$,,,,,,,,,,,,,,,,,,,,,,,,,,,,,,,,,,,,,,,,,,,,Bar,,,,,,,,,,,,,,,,,,,,,,,,,,,,,,,,,,,,,,
2596,SiC.xTiC,[{'name': 'NIST_SRD-30'}],['Silicon carbide composite'],[{'name': 'Hot Pressing'}],"[{'citation': 'Mechanical Properties of Particulate Reinforced SiC-based Ceramic Composites, M. Ueki and H. Endo, ISIJ International, Vol. 32 8, pp. 943-952 (1992), published by Iron and Steel Institute of Japan.'}]",,,,,,,,,,,,Si-C:TiC,,,,,,,,,,,,,,,,,,,,,,,,,Polycrystalline,,,,,,,,,,,,,,,,,,,,,,,,,,,,,,,,,1.7,"[{'name': 'Mass Fraction of TiC', 'scalars': [{'value': '0'}, {'value': '10'}, {'value': '30'}, {'value': '50'}, {'value': '70'}, {'value': '90'}, {'value': '100'}], 'units': '%'}]",,,MPa m$^{1/2}$,,,,,,,,,,,,,,,,,,,,,,,,,,,,,,,,,,,,,,,,,,,,,,,,,,,,,,,,,,,,,,,,,,,,,,,,,,,,,,,,,,
2597,SiC,[{'name': 'NIST_SRD-30'}],['Silicon carbide'],[{'name': 'Sintering'}],"[{'citation': 'Investigation of Selected Si3N4 and SiC Ceramics, N.L. Hecht, D.E. McCullum, and G.A. Graves, Ceramic Materials and Components for Engines, pp. 806-816 (1988), edited by V.J. Tennery, published by American Ceramic Society.'}]",,,,,,,,,,,,Si-C,Hexoloy SA,,,,,,,,,,,,,,,,,,,,,,,,Polycrystalline,,,,,,,,,,,,,,427,"[{'name': 'Temperature', 'scalars': [{'value': '25'}], 'units': '$^{\\circ}$C'}]",,,GPa,,,,,,,,,,,,,,,,,,,,,,,,,,,,,,,,,,,,,,,,,,,,,,,Sohio Engineered Materials Co.,,,,,,,,,,,,,,,,,,,,,,,,,,,,,,,,,,,,,,,,,,,,,,,,,,,,,,
2598,Si3-xAlxOxN4-x,[{'name': 'NIST_SRD-30'}],['Sialon'],[{'name': 'Hot Isostatic Pressing'}],"[{'citation': '$\\beta$-Sialon Ceramics Prepared at 1700 °C by Hot Isostatic Pressing, T. Ekstrom and P.O. Olsson, Journal of the American Ceramic Society, Vol. 72 9, pp. 1722-1724 (1989), published by American Ceramic Society.'}]",,,,,,,,,,,,Si-Al-O-N,,,,,,,,,,,,,,,,,,,,,,,,,Polycrystalline,,,,,,,,,,,,,,,,,,,,,,,,,,,,,,,,,3.2,"[{'name': 'x', 'scalars': [{'value': '0.1'}, {'value': '0.5'}, {'value': '1.0'}, {'value': '1.4'}, {'value': '1.75'}, {'value': '2.0'}, {'value': '2.25'}, {'value': '0.1'}, {'value': '0.5'}, {'value': '1.0'}, {'value': '1.4'}, {'value': '1.75'}, {'value': '2.0'}, {'value': '2.25'}], 'units': 'formula units'}, {'name': 'Sintering Temperature', 'scalars': [{'value': '1700'}, {'value': '1700'}, {'value': '1700'}, {'value': '1700'}, {'value': '1700'}, {'value': '1700'}, {'value': '1700'}, {'value': '1825'}, {'value': '1825'}, {'value': '1825'}, {'value': '1825'}, {'value': '1825'}, {'value': '1825'}, {'value': '1825'}], 'units': '$^{\\circ}$C'}]",,,MPa m$^{1/2}$,,,,,,,,,,,,,,,,,,,,,,,,,,,,,,,,,,,,,,,,,,,,,,,,,,,,,,,,,,,,,,,,,,,,,,,,,,,,,,,,,,
2599,SiC,[{'name': 'NIST_SRD-30'}],['Silicon carbide'],[{'name': 'Sintering'}],"[{'citation': 'Gaseous Corrosion of Ceramics, D.W. Readey, Ceramic Transactions, Vol. 10, pp. 53-80 (1989), edited by R.E. Tressler and M. McNallan, published by American Ceramic Society.'}]",,,,,,,,,,,,Si-C,,,,,,,,,,0.25,"[{'name': 'Temperature', 'scalars': [{'value': '1400'}, {'value': '1400'}, {'value': '1400'}, {'value': '1400'}, {'value': '1400'}, {'value': '1400'}, {'value': '1400'}, {'value': '1400'}, {'value': '1400'}, {'value': '1400'}, {'value': '1400'}, {'value': '1400'}, {'value': '1400'}, {'value': '1400'}, {'value': '1400'}, {'value': '1400'}, {'value': '1400'}, {'value': '1427'}, {'value': '1427'}, {'value': '1427'}, {'value': '1427'}, {'value': '1427'}, {'value': '1427'}, {'value': '1427'}, {'value': '1427'}, {'value': '1427'}, {'value': '1427'}, {'value': '1427'}, {'value': '1427'}, {'value': '1427'}, {'value': '1427'}, {'value': '1427'}, {'value': '1427'}, {'value': '1427'}, {'value': '1450'}, {'value': '1450'}, {'value': '1450'}, {'value': '1450'}, {'value': '1450'}, {'value': '1450'}, {'value': '1450'}, {'value': '1450'}, {'value': '1450'}, {'value': '1450'}, {'value': '1450'}, {'value': '1450'}, {'value': '1450'}, {'value': '1450'}, {'value': '1450'}, {'value': '1450'}, {'value': '1450'}, {'value': '1475'}, {'value': '1475'}, {'value': '1475'}, {'value': '1475'}, {'value': '1475'}, {'value': '1475'}, {'value': '1475'}, {'value': '1475'}, {'value': '1475'}, {'value': '1475'}, {'value': '1475'}, {'value': '1475'}, {'value': '1475'}, {'value': '1475'}, {'value': '1475'}, {'value': '1475'}, {'value': '1475'}, {'value': '1500'}, {'value': '1500'}, {'value': '1500'}, {'value': '1500'}, {'value': '1500'}, {'value': '1500'}, {'value': '1500'}, {'value': '1500'}, {'value': '1500'}, {'value': '1500'}, {'value': '1500'}, {'value': '1500'}, {'value': '1500'}, {'value': '1500'}, {'value': '1500'}, {'value': '1500'}, {'value': '1500'}], 'units': '$^{\\circ}$C'}, {'name': 'H2O Vapor Pressure', 'scalars': [{'value': '2.3'}, {'value': '2.7'}, {'value': '4.0'}, {'value': '5.1'}, {'value': '7.4'}, {'value': '10'}, {'value': '14'}, {'value': '19'}, {'value': '24'}, {'value': '35'}, {'value': '47'}, {'value': '71'}, {'value': '100'}, {'value': '150'}, {'value': '220'}, {'value': '340'}, {'value': '470'}, {'value': '2'}, {'value': '3'}, {'value': '4'}, {'value': '5'}, {'value': '8'}, {'value': '10'}, {'value': '15'}, {'value': '19'}, {'value': '25'}, {'value': '34'}, {'value': '48'}, {'value': '72'}, {'value': '100'}, {'value': '150'}, {'value': '220'}, {'value': '350'}, {'value': '460'}, {'value': '2'}, {'value': '3'}, {'value': '4'}, {'value': '5'}, {'value': '8'}, {'value': '10'}, {'value': '15'}, {'value': '19'}, {'value': '25'}, {'value': '33'}, {'value': '48'}, {'value': '70'}, {'value': '98'}, {'value': '150'}, {'value': '220'}, {'value': '350'}, {'value': '460'}, {'value': '2'}, {'value': '3'}, {'value': '4'}, {'value': '5'}, {'value': '7'}, {'value': '10'}, {'value': '15'}, {'value': '19'}, {'value': '24'}, {'value': '33'}, {'value': '47'}, {'value': '73'}, {'value': '99'}, {'value': '150'}, {'value': '210'}, {'value': '360'}, {'value': '450'}, {'value': '2'}, {'value': '3'}, {'value': '4'}, {'value': '5'}, {'value': '8'}, {'value': '10'}, {'value': '15'}, {'value': '19'}, {'value': '24'}, {'value': '33'}, {'value': '48'}, {'value': '71'}, {'value': '100'}, {'value': '150'}, {'value': '220'}, {'value': '350'}, {'value': '450'}], 'units': 'Pa'}]",mg cm$^{-2}$ h$^{-1}$,,,,,,,,,,,,,Polycrystalline,,,,,,,,,,,,,,,,,,,,,,,,,,,,,,,,,,,,,,,,,,,,,,,,,,,,,,,,,,,,,,,,,Sohio Engineered Materials Co.,,,,,,,,,,,,,,,,,,,,,,,,,,,,,,,,,,,,,,,,,,,,,,,,,,,,,,
2600,Al2O3.xZrO2,[{'name': 'NIST_SRD-30'}],['Alumina composite'],,"[{'citation': 'Characterization Studies of Transformation-Toughened Ceramics, N.L. Hecht, S.M. Goodrich, D.E. McCullum, P.P. Yaney, S.D. Jang, and V.J. Tennery, American Ceramic Society Bulletin, Vol. 71 6, pp. 955-959 (1992), published by American Ceramic Society.'}]",,,,,,,,,,,,Al-O:ZrO,DTA-AZ301,,,,,,,,,,,,,,,,,,,,,,,,,,,,,,,,,,,,,,,,,,,,,,,,,,,,,,,,,,,,,,,,,,,,,,,,,,,,,,,,,,,,,,,,,Kyocera,,,,,,,,,,,,,,,,,,,,,,,,,,,,,,,,,,,,,,,,,,,,8.4,"[{'name': 'Temperature', 'scalars': [{'value': '23'}], 'units': '$^{\\circ}$C'}]",x10$^{-6}$,,,,,,,,
2601,Si3N4,[{'name': 'NIST_SRD-30'}],['Silicon nitride'],,"[{'citation': 'Engineering Properties of Nitrides, S. Hampshire, Engineered Materials Handbook, Vol. 4, pp. 812-820 (1991), edited by S.J. Schneider, Jr., published by ASM International.'}]",,,,,,,,,,,,Si-N,,,,,,,,,,,,,,,,,,,,,,,,,Polycrystalline,,,,,,,,,,,,,,,,,,,,,,,,,,,,,,,,,,,,,,,,,,,,,,,,,,,,,,,,,,,,,,,,,,,,,,,,,,,,,,,,,,,,,,,,,,,,,,,,,,,,,,,,,,,,,,,,"Minimum = 600, Maximum = 750","[{'name': 'Quench Environment', 'scalars': [{'value': 'water'}, {'value': 'oil'}]}, {'name': 'Material Type', 'scalars': [{'value': 'SSN'}]}]",$\Delta$$^{\circ}$C,,,,,
2602,Ti2O3,[{'name': 'NIST_SRD-30'}],['Titanium sesquioxide'],[{'name': 'Solid State Reaction'}],"[{'citation': 'Specific Heats at Low Temperatures of TiO, Ti2O3, Ti3O5, and TiN, C.H. Shomate, Journal of the American Chemical Society, Vol. 68, pp. 310-311 (1946), published by American Chemical Society.'}]",,,,,,,,,,,,Ti-O,,,,,,,,,,,,,,,,,,,,,,,,,Polycrystalline,,,,,,,,,,,,,,,,,,,,,,,,,,,,,,,,,,,,,,,,,,,,,,,,,,,,,,,,,,,,,,,,,,,,,,,,,,,,,,,,,,,,,,,,,,,,,,,42.79,"[{'name': 'Temperature', 'scalars': [{'value': '53.0'}, {'value': '57.0'}, {'value': '61.1'}, {'value': '65.4'}, {'value': '69.7'}, {'value': '74.3'}, {'value': '78.8'}, {'value': '85.6'}, {'value': '94.8'}, {'value': '106.4'}, {'value': '115.2'}, {'value': '125.2'}, {'value': '135.2'}, {'value': '145.6'}, {'value': '155.5'}, {'value': '165.5'}, {'value': '175.6'}, {'value': '185.6'}, {'value': '195.9'}, {'value': '205.9'}, {'value': '216.2'}, {'value': '226.2'}, {'value': '235.7'}, {'value': '235.8'}, {'value': '240.3'}, {'value': '244.7'}, {'value': '246.2'}, {'value': '256.0'}, {'value': '266.1'}, {'value': '276.2'}, {'value': '286.1'}, {'value': '296.4'}], 'units': 'K'}, {'name': 'Molar Heat Capacity', 'scalars': [{'value': '6.154'}, {'value': '7.425'}, {'value': '8.906'}, {'value': '10.53'}, {'value': '12.27'}, {'value': '14.20'}, {'value': '16.20'}, {'value': '19.34'}, {'value': '23.77'}, {'value': '29.62'}, {'value': '34.17'}, {'value': '39.25'}, {'value': '44.26'}, {'value': '49.32'}, {'value': '54.05'}, {'value': '58.48'}, {'value': '62.87'}, {'value': '66.72'}, {'value': '70.57'}, {'value': '74.21'}, {'value': '77.73'}, {'value': '80.86'}, {'value': '84.17'}, {'value': '84.25'}, {'value': '86.47'}, {'value': '86.01'}, {'value': '86.18'}, {'value': '88.43'}, {'value': '90.65'}, {'value': '92.91'}, {'value': '94.96'}, {'value': '96.97'}], 'units': 'J mol$^{-1}$ K$^{-1}$'}]",J kg$^{-1}$ K$^{-1}$,,,,,,,,,,,,,,,,,,,,,,
2603,Si3N4,[{'name': 'NIST_SRD-30'}],['Silicon nitride'],[{'name': 'Hot Pressing'}],"[{'citation': 'High-Strength Reaction-Bonded Silicon Nitride, J.E. Ritter, S.V. Nair, P.A. Gennari, and W.A. Dunlay, Advanced Ceramic Materials, Vol. 3 4, pp. 415-417 (1988), published by American Ceramic Society.'}]",,,,,,,,,,,,Si-N,,,,,,,,,,,,,,,,,,,,,,,,,Polycrystalline,,,,,,,,,,,,,,,,,,,,,,,,,,,,,,,,,,,,,,,,,,,,,,,,,,,,,,,,,,,,,,,,,Norton Company,,,,,,,,,,,,,,,,,,,,,,,MgO,"[{'name': 'Mass Fraction', 'scalars': [{'value': '1.0'}], 'units': '%'}]",,,,,,,,,,,,,,,,,,,,,,,,,,,,,,
2604,Si3N4,[{'name': 'NIST_SRD-30'}],['Silicon nitride'],[{'name': 'Hot Pressing'}],"[{'citation': 'Thermal Diffusivity of Four Si-Al-O-N Compositions, F.F. Lange, H.J. Siebeneck, and D.P.H. Hasselman, Journal of the American Ceramic Society, Vol. 59 9, pp. 454-455 (1976), published by American Ceramic Society.'}]",,,,,,,,,,,,Si-N,,,,,,,,,,,,,,,,,,,,,,,,,Polycrystalline,,,,,,,,,,,,,,,,,,,,,,,,,,,,,,,,,,,,,,,,,,,,,,,,,,,,,,,,,,,,,,,,,Norton Company,,,,,,,,,,,,,,,,,,,,,,,,,,,,,,,,,,,,,,,,,7.6,"[{'name': 'Temperature', 'scalars': [{'value': '230'}, {'value': '390'}, {'value': '580'}, {'value': '810'}, {'value': '1000'}, {'value': '1200'}, {'value': '1400'}, {'value': '1500'}], 'units': '$^{\\circ}$C'}]",cm$^{2}$ s$^{-1}$,,,,,,,,,,,
2605,Al2O3,[{'name': 'NIST_SRD-30'}],['Alumina'],[{'name': 'Hot Pressing'}],"[{'citation': 'High-Temperature Elastic Properties of Polycrystalline MgO and Al2O3, N. Soga and O.L. Anderson, Journal of the American Ceramic Society, Vol. 49 7, pp. 355-359 (1966), published by American Ceramic Society.'}]",,,,,,,,,,,,Al-O,,,,,,,,,,,,,,,,,,,,,,,,,Polycrystalline,,,,,,,,,,,,,,,,,,,,,,,,,,,,,,,,,,,,,,,,,,,,,,,,,,1.32,"[{'name': 'Temperature', 'scalars': [{'value': '300'}, {'value': '400'}, {'value': '500'}, {'value': '600'}, {'value': '700'}, {'value': '800'}, {'value': '900'}, {'value': '1000'}, {'value': '1100'}, {'value': '1200'}, {'value': '1300'}, {'value': '1400'}], 'units': 'K'}]",,,,,,,,,,,,,,Avco Co.,,,,,,,,,,,,,,,,,,,,,,,,,,,,,,,,,,,,,,,,,,,,,,,,,,,,,,
2606,TiB2,[{'name': 'NIST_SRD-30'}],['Titanium diboride'],[{'name': 'Hot Pressing'}],"[{'citation': 'Elastic Properties of Polycrystalline TiB2, ZrB2, and HfB2 from Room Temperature to 1300 K, D.E. Wiley, W.R. Manning, and O. Hunter,Jr., Journal of the Less-Common Metals, Vol. 18, pp. 149-157 (1969), published by Elsevier Sequoia.'}]",,,,,,,,,,,,Ti-B,,,,,,,,,,,,,,,,,,,,,,,,,Polycrystalline,,,,4.210,"[{'name': 'Specimen Number', 'scalars': [{'value': '3'}]}]",,,g cm$^{-3}$,,,,,,,,,,,,,,,,,,,,,,,,,,,,,,,,,,,,,,,,,,,,,,,,,,,,,,,,,Carborundum Company,,,,,,,,,,,,,,,,,,,,,,,,,,,,,,,,,,,,,,,,,,,,,,,,,,,,,,
2607,Y2O3,[{'name': 'NIST_SRD-30'}],['Yttria'],[{'name': 'Sintering'}],"[{'citation': 'Elastic Properties of Polycrystalline Yttrium Oxide, Holmium Oxide, and Erbium Oxide:  High-Temperature Measurements, W.R. Manning and O. Hunter, Jr., Journal of the American Ceramic Society, Vol. 52 9, pp. 492-496 (1969), published by American Ceramic Society.'}]",,,,,,,,,,,,Y-O,,,,,,,,,,,,,,,,,,,,,,,,,Polycrystalline,,,,,,,,,,,,,,,,,,,,,,,,,,,,,,,,,,,,,,,,,,,,,,,,,,,,,,,,,,,,,,,,,,,,,,,,,,,,,,,,,,,,,37.8,"[{'name': 'Volume Fraction of Porosity', 'scalars': [{'value': '0.218'}, {'value': '0.218'}, {'value': '0.218'}, {'value': '0.218'}, {'value': '0.218'}, {'value': '0.218'}, {'value': '0.218'}, {'value': '0.218'}, {'value': '0.218'}, {'value': '0.218'}, {'value': '0.218'}, {'value': '0.218'}, {'value': '0.218'}, {'value': '0.218'}, {'value': '0.218'}, {'value': '0.218'}, {'value': '0.218'}, {'value': '0.218'}, {'value': '0.218'}, {'value': '0.218'}, {'value': '0.218'}, {'value': '0.107'}, {'value': '0.107'}, {'value': '0.107'}, {'value': '0.107'}, {'value': '0.107'}, {'value': '0.107'}, {'value': '0.107'}, {'value': '0.107'}, {'value': '0.107'}, {'value': '0.107'}, {'value': '0.107'}, {'value': '0.107'}, {'value': '0.107'}, {'value': '0.107'}, {'value': '0.107'}, {'value': '0.107'}, {'value': '0.107'}, {'value': '0.107'}, {'value': '0.107'}, {'value': '0.107'}, {'value': '0.107'}, {'value': '0.107'}, {'value': '0.107'}, {'value': '0.107'}, {'value': '0.107'}, {'value': '0.107'}, {'value': '0.107'}, {'value': '0.107'}, {'value': '0.038'}, {'value': '0.038'}, {'value': '0.038'}, {'value': '0.038'}, {'value': '0.038'}, {'value': '0.038'}, {'value': '0.038'}, {'value': '0.038'}, {'value': '0.038'}, {'value': '0.038'}, {'value': '0.038'}, {'value': '0.038'}, {'value': '0.038'}, {'value': '0.038'}, {'value': '0.038'}, {'value': '0.038'}, {'value': '0.038'}, {'value': '0.038'}, {'value': '0.038'}, {'value': '0.038'}, {'value': '0.038'}, {'value': '0.038'}], 'units': '%'}, {'name': 'Temperature', 'scalars': [{'value': '23'}, {'value': '68'}, {'value': '110'}, {'value': '137'}, {'value': '221'}, {'value': '263'}, {'value': '313'}, {'value': '364'}, {'value': '454'}, {'value': '486'}, {'value': '516'}, {'value': '543'}, {'value': '577'}, {'value': '590'}, {'value': '684'}, {'value': '709'}, {'value': '746'}, {'value': '790'}, {'value': '822'}, {'value': '867'}, {'value': '897'}, {'value': '25'}, {'value': '43'}, {'value': '87'}, {'value': '139'}, {'value': '183'}, {'value': '221'}, {'value': '260'}, {'value': '307'}, {'value': '334'}, {'value': '376'}, {'value': '396'}, {'value': '436'}, {'value': '473'}, {'value': '515'}, {'value': '557'}, {'value': '584'}, {'value': '619'}, {'value': '688'}, {'value': '728'}, {'value': '752'}, {'value': '772'}, {'value': '802'}, {'value': '834'}, {'value': '868'}, {'value': '896'}, {'value': '921'}, {'value': '950'}, {'value': '997'}, {'value': '22'}, {'value': '73'}, {'value': '101'}, {'value': '202'}, {'value': '271'}, {'value': '323'}, {'value': '365'}, {'value': '390'}, {'value': '429'}, {'value': '484'}, {'value': '513'}, {'value': '541'}, {'value': '637'}, {'value': '657'}, {'value': '724'}, {'value': '748'}, {'value': '786'}, {'value': '813'}, {'value': '842'}, {'value': '897'}, {'value': '939'}, {'value': '979'}], 'units': '$^{\\circ}$C'}]",GPa,,,,,,,,,,,,,,,,,,,,,,,,,,,,,,,,
2608,Si3N4,[{'name': 'NIST_SRD-30'}],['Silicon nitride'],,"[{'citation': 'Corrosion of Silicon Nitride Ceramics in HF and HCl Solutions, M. Shimada and T. Sato, Ceramic Transactions, Vol. 10, pp. 355-365 (1989), edited by R.E. Tressler and M. McNallan, published by American Ceramic Society.'}]",,,,,,,,,,,,Si-N,,,,,,,,,,,,,,,,,,,,,,,,,Polycrystalline,,,,,,,,,,,,,,,,,,,,,,,,,,,,,,,,,4.0,"[{'name': 'Sample Number', 'scalars': [{'value': 'SN-0'}]}]",,,MPa m$^{1/2}$,,,,,,,,,,,,,,,,,,,,,,,,,,,,,,,,,,,,,,,,,,,,,,,,,,,,,,,,,,,,,,,,,,,,,,,,,,,,,,,,,,
2609,Al2O3.xSiO2,[{'name': 'NIST_SRD-30'}],['Mullite'],,"[{'citation': 'Sintering and Mechanical Properties of Mullite Derived Via Spray Pyrolysis, S. Kanzaki and H. Tabata, Ceramic Transactions, Vol. 6, pp. 339-351 (1990), edited by S. Somiya, R.F. Davis, and J.A. Pask, published by American Ceramic Society.'}]",,,,,,,,,,,,Al-Si-O,,,,,,,,,,,,,,,,,,,,,,,,,Polycrystalline,,,,3.13,"[{'name': 'Al2O3Mass Fraction', 'scalars': [{'value': '60'}, {'value': '64'}, {'value': '68'}, {'value': '70'}, {'value': '72'}, {'value': '74'}, {'value': '75'}, {'value': '78'}], 'units': '%'}]",,,g cm$^{-3}$,,,,,,,,,,,,,,,,,,,,,,,,,,,,,,,,,,,,,,,,,,,,,,,,,,,,,,,,,,,,,,,,,,,,,,,,,,,,,,,,,,,,,,,,,,,,,,,,,,,,,,,,,,,,,,,
2610,ZrO2.xY2O3,[{'name': 'NIST_SRD-30'}],['Zirconia (TZP)'],[{'name': 'Sintering'}],"[{'citation': 'Mechanical Properties of Zirconia Ceramics at Low Temperature, K. Jikihara and M. Ishihara, Journal of the Ceramic Society of Japan Inter. Ed., Vol. 98, pp. 76-82 (1990), published by FUJI Technology Press Ltd..'}]",,,,,,,,,,,,Zr-O:Y,,,,,,,,,,,,,,,,,,,,,,,,,Polycrystalline,,,,,,,,,,,,,,,,,,,,,,,,,,,,,,,,,4.8,"[{'name': 'Additive', 'scalars': [{'value': 'Y2O3'}]}, {'name': 'Mole Fraction of Additive', 'scalars': [{'value': '6'}, {'value': '6'}, {'value': '6'}, {'value': '3'}, {'value': '3'}, {'value': '3'}], 'units': '%'}, {'name': 'Temperature', 'scalars': [{'value': '77'}, {'value': '203'}, {'value': '298'}, {'value': '77'}, {'value': '203'}, {'value': '298'}], 'units': 'K'}]",,,MPa m$^{1/2}$,,,,,,,,,,,,,,,,,,,,,,,,,,,,,,,,,,,,,,,,,,,,,,,,,,,,,,,,,,,,,,,,,,,,,,,,,,,,,,,,,,
2611,C,[{'name': 'NIST_SRD-30'}],['Diamond'],[{'name': 'Natural Specimen'}],"[{'citation': 'Mechanical Propeties of Natural Diamonds at 1200 °C, N.V. Novikov, S.N. Dub, V.I. Malnev, and V.V. Beskrovanov, Diamond and Related Materials, Vol. 3, pp. 198-204 (1994), published by Elsevier Science S.A..'}]",,,,,,,,,,,,C,,,,,,,,,,,,,,,,,,,,,,,,,Single Crystal,,,,,,,,,,,,,,,,,,,,,,,,,,,,,,,,,5.6,"[{'name': 'Load', 'scalars': [{'value': '12.2'}, {'value': '12.8'}, {'value': '15.0'}, {'value': '12.1'}, {'value': '16.6'}], 'units': 'N'}, {'name': 'Temperature', 'scalars': [{'value': '1150'}, {'value': '1190'}, {'value': '1200'}, {'value': '1160'}, {'value': '1190'}], 'units': '$^{\\circ}$C'}, {'name': 'Type of Zone', 'scalars': [{'value': 'IIa'}, {'value': 'IIa'}, {'value': 'IaB'}, {'value': 'IaB'}, {'value': 'Ia'}]}, {'name': 'Specimen Number', 'scalars': [{'value': '1162'}]}]",,,MPa m$^{1/2}$,,,,,,,,,,,,,,,,,,,,,,,,,,,,,,,,,,,,,,,,,,,,,,,,,,,,,,,,,,,,,,,,,,,,,,,,,,,,,,,,,,
2612,Si2N2O,[{'name': 'NIST_SRD-30'}],['Silicon oxynitride'],[{'name': 'Hot Pressing'}],"[{'citation': 'Processing, Mechanical Properties, and Oxidation Behavior of Silicon Oxynitride Ceramics, M. Ohashi, S. Kanzaki, and H. Tabata, Journal of the American Ceramic Society, Vol. 74 1, pp. 109-114 (1991), published by American Ceramic Society.'}]",,,,,,,,,,,,Si-N-O,,,,,,,,,,,,,,,,,,,,,,,,,Polycrystalline,,,,,,,,,,,,,,,,,,,,,,,,,,,,,,,,,,,,,,,,,,,,,,,,,,,,,,,,,,,,,,,,,,,,,,,,,,,,,,,,,,,,,,,,,,,,,,,,,,,,,,,,,,,,,3.3,"[{'name': 'Hot Pressing Time', 'scalars': [{'value': '60'}, {'value': '120'}], 'units': 'h'}]",x10$^{-6}$,,,,,,,,
