Repository: ckborg/DSW2018

# DSW2018

## Description
Investigation of a structural ceramics database (WebSCD) curated by the National Institute of Standards and Technology (NIST).
3-week project as part of the UC Berkeley Data Science workshop (DSW2018).
[WebSCD]("https://srdata.nist.gov/CeramicDataPortal/scd")

## Results at-a-glance

~4000 material entries

Most represented mechanical properties: Elastic modulus, flexural strength, fracture toughness.

## Team members
[Prabudhya Bhattacharyya]("http://physics.berkeley.edu/people/graduate-student/prabudhya-bhattacharyya")

[Chris Bronner]("https://chrisbronner.com/")

[Steve Drapcho]("https://www.linkedin.com/in/steven-drapcho-2b939b149/")

File: NIST_CeramicDataSet.csv (part 68 of 103)
2613,0.5SiO2.(0.5-x)Al2O3.xE2O3,[{'name': 'NIST_SRD-30'}],['Silica composite'],[{'name': 'Melt Processing'}],"[{'citation': 'Physical Properties and Structure of Silica-Alumina-Europium Oxide Glasses, S. Tanabe, N. Soga, K. Hirao, and T. Hanada, Journal of the American Ceramic Society, Vol. 73 6, pp. 1733-1736 (1990), published by American Ceramic Society.'}]",,,,90.2,"[{'name': 'Mole Fraction of Eu2O3', 'scalars': [{'value': '0.15'}, {'value': '0.19'}, {'value': '0.20'}, {'value': '0.25'}, {'value': '0.30'}]}, {'name': 'Density', 'scalars': [{'value': '3.89'}, {'value': '4.16'}, {'value': '4.35'}, {'value': '4.59'}, {'value': '5.02'}], 'units': 'g/cm$^{3}$'}]",,,GPa,,,,Al-Si-O:Eu,,,,,,,,,,,,,,,,,,,,,,,,,Noncrystalline,,,,,,,,,,,,,,,,,,,,,,,,,,,,,,,,,,,,,,,,,,,,,,,,,,,,,,,,,,,,,,,,,,,,,,,,,,,,,,,,,,,,,,,,,,,,,,,,,,,,,,,,,,,,,,,,,,,,,,,
2614,Si3N4,[{'name': 'NIST_SRD-30'}],['Silicon nitride'],,"[{'citation': 'Ceramic Technology Project Data Base:  September 1992 Summary Report, B.L.P. Keyes, ORNL Report Number:  ORNL/M-2775, pp. 1-171 (1992), published by Oak Ridge National Laboratory.'}]",,,,,,,,,,,,Si-N,SN-251,,,,,,,,,,,,,,,,,,,,,,,,Polycrystalline,,,,,,,,,,,,,,,,,,,,,,,,,717,"[{'name': 'Temperature', 'scalars': [{'value': '22'}], 'units': '$^{\\circ}$C'}, {'name': 'Specimen Number', 'scalars': [{'value': 'A'}]}]",,,MPa,,,,,,,,,,,,,,,,,,,,,,,,,,,,,,,,,,,,Kyocera,,,,,,,,,,,,,,,,,,,,,,,,,,,,,,,,,,,,,,,,,,,,,,,,,,,,,,
2615,ZrO2.xY2O3,[{'name': 'NIST_SRD-30'}],['Zirconia (TZP)'],[{'name': 'Sintering'}],"[{'citation': 'Creep Behaviour of Alumina, Zirconia and Zirconia-Toughened Alumina, J. Chevalier, C. Olagnon, G. Fantozzi, and H. Gros, Journal of the European Ceramic Society, Vol. 17, pp. 859-864 (1997), published by Elsevier Science Ltd..'}]",,,,,,,,,,,,Zr-O:Y,,,,,,,,,,,,,,,,,,7400,,,"[{'name': 'Specimen', 'scalars': [{'value': 'ZYFT'}]}, {'name': 'Applied Stress', 'scalars': [{'value': '100'}], 'units': 'MPa'}, {'name': 'Temperature', 'scalars': [{'value': '1200'}], 'units': '$^{\\circ}$C'}]",10$^{-9}$ s$^{-1}$,,,Polycrystalline,,,,,,,,,,,,,,,,,,,,,,,,,,,,,,,,,,,,,,,,,,,,,,,,,,,,,,,,,,,,,,,,,Desmarquest Co.,,,,,,,,,,,,,,,,,,,,,,,,,,,,,,,,,,,,,,,,,,,,,,,,,,,,,,
2616,UO2,[{'name': 'NIST_SRD-30'}],['Uranium dioxide'],[{'name': 'Sintering'}],"[{'citation': 'In-Reactor Measurements of the Modulus of Elasticity of Uranium Dioxide, V.M. Baranov, Yu.K. Bibilashvili, I.S. Golovnin, V.N. Kakurin, T.S. Menshikova, Yu.V. Miloserdin, and A.V. Rimashevskii, Soviet Atomic Energy, Vol. 40 1, pp. 37-39 (1976), published by Plenum Publishing Corporation.'}]",,,,,,,,,,,,U-O,,,,,,,,,,,,,,,,,,,,,,,,,Polycrystalline,,,,,,,,,,,,,,198,"[{'name': 'Temperature', 'scalars': [{'value': '23'}], 'units': '$^{\\circ}$C'}]",,,GPa,,,,,,,,,,,,,,,,,,,,,,,,,,,,,,,,,,,,,,,,,,,,,,,,,,,,,,,,,,,,,,,,,,,,,,,,,,,,,,,,,,,,,,,,,,,,,,,,,,,,,
2617,B4C,[{'name': 'NIST_SRD-30'}],['Boron carbide'],[{'name': 'Hot Pressing'}],"[{'citation': 'Elastic Properties of Boron Carbide, S.R. Murthy, Journal of Materials Science Letters, Vol. 4, pp. 603-605 (1985), published by Chapman and Hall.'}]",,,,258,"[{'name': 'Temperature', 'scalars': [{'value': '23'}], 'units': '$^{\\circ}$C'}]",,,GPa,,,,B-C,,,,,,,,,,,,,,,,,,,,,,,,,Polycrystalline,,,,,,,,,,,,,,,,,,,,,,,,,,,,,,,,,,,,,,,,,,,,,,,,,,,,,,,,,,,,,,,,,,,,,,,,,,,,,,,,,,,,,,,,,,,,,,,,,,,,,,,,,,,,,,,,,,,,,,,
2618,Si3N4,[{'name': 'NIST_SRD-30'}],['Silicon nitride'],,"[{'citation': 'Effects of Environment on the Mechanical Behavior of High-Performance Ceramics, G.A. Graves and N.L. Hecht, Report No. UDR-TR-94-136, pp. 1-138 (1995), published by University of Dayton Research Institute.'}]",,,,,,,,,,,,Si-N:Y,,,,,,,,,,,,,,,,,,,,,,,,,Polycrystalline,,,,,,,,,,,,,,316,"[{'name': 'Temperature', 'scalars': [{'value': '20'}, {'value': '1000'}, {'value': '1250'}, {'value': '1350'}], 'units': '$^{\\circ}$C'}]",,,GPa,,,,,,,,,,,,,,,,,,,,,,,,,,,,,,,,,,,,,,,,,,,,,,,Kyocera,,,,,,,,,,,,,,,,,,,,,,,,,,,,,,,,,,,,,,,,,,,,,,,,,,,,,,
2619,Ho2O3,[{'name': 'NIST_SRD-30'}],['Holmia'],[{'name': 'Sintering'}],"[{'citation': 'Elastic Properties of Polycrystalline Yttrium Oxide, Dysprosium Oxide, Holmium Oxide, and Erbium Oxide:  Room Temperature Measurements, W.R. Manning, O. Hunter, Jr., and B.R. Powell, Jr., Journal of the American Ceramic Society, Vol. 52 8, pp. 436-442 (1969), published by American Ceramic Society.'}]",,,,,,,,,,,,Ho-O,,,,,,,,,,,,,,,,,,,,,,,,,Polycrystalline,,,,,,,,,,,,,,,,,,,,,,,,,,,,,,,,,,,,,,,,,,,,,,,,,,,,,,,,,,,,,,,,,,,,,,,,,,,,,,,,,,,,,64,"[{'name': 'Volume Fraction of Porosity', 'scalars': [{'value': '1.4'}, {'value': '1.4'}, {'value': '2.0'}, {'value': '4.4'}, {'value': '5.7'}, {'value': '6.6'}, {'value': '7.0'}, {'value': '7.3'}, {'value': '7.3'}, {'value': '7.6'}, {'value': '8.7'}, {'value': '9.4'}, {'value': '9.5'}, {'value': '9.9'}, {'value': '10.8'}, {'value': '11.6'}, {'value': '12.2'}, {'value': '13.3'}, {'value': '15.8'}, {'value': '17.4'}, {'value': '18.1'}], 'units': '%'}]",GPa,,,,,,,,,,,,,,,,,,,,,,,,,,,,,,,,
2620,ZnO,[{'name': 'NIST_SRD-30'}],['Zinc oxide'],[{'name': 'Sintering'}],"[{'citation': 'Evaluation of Ultrasonically Determined Elasticity-Porosity Relations in Zinc Oxide, L.P. Martin, D. Dadon, and M. Rosen, Journal of the American Ceramic Society, Vol. 79 5, pp. 1281-1289 (1996), published by American Ceramic Society.'}]",,,,,,,,,,,,Zn-O,,,,,,,,,,,,,,,,,,,,,,,,,Polycrystalline,,,,,,,,,,,,,,119,"[{'name': 'Volume Fraction of Porosity', 'scalars': [{'value': '0.005'}, {'value': '0.018'}, {'value': '0.058'}, {'value': '0.063'}, {'value': '0.116'}, {'value': '0.118'}, {'value': '0.146'}, {'value': '0.179'}, {'value': '0.204'}, {'value': '0.284'}, {'value': '0.336'}]}]",,,GPa,,,,,,,,,,,,,,,,,,,,,,,,,,,,,,,,,,,,,,,,,,,,,,,,,,,,,,,,,,,,,,,,,,,,,,,,,,,,,,,,,,,,,,,,,,,,,,,,,,,,,
2621,MgO,[{'name': 'NIST_SRD-30'}],['Magnesia'],[{'name': 'Crystal Growth'}],"[{'citation': 'On the Heat Capacity of Crystalline Magnesium Oxide, T.H.K. Barron, W.T. Berg, and J.A. Morrison, Proceedings of The Royal Society of London Series A, Vol. 250, pp. 70-83 (1959), published by The Royal Society.'}]",,,,,,,,,,,,Mg-O,,,,,,,,,,,,,,,,,,,,,,,,,Polycrystalline,,,,,,,,,,,,,,,,,,,,,,,,,,,,,,,,,,,,,,,,,,,,,,,,,,,,,,,,,,,,,,,,,Norton Company,,,,,,,,,,,,,,,,,,,,,,,,,,,,,,0.1082,"[{'name': 'Temperature', 'scalars': [{'value': '9.759'}, {'value': '9.799'}, {'value': '9.844'}, {'value': '10.849'}, {'value': '10.878'}, {'value': '10.914'}, {'value': '11.892'}, {'value': '11.911'}, {'value': '12.138'}, {'value': '12.898'}, {'value': '12.906'}, {'value': '13.450'}, {'value': '13.905'}, {'value': '14.686'}, {'value': '14.898'}, {'value': '15.471'}, {'value': '15.696'}, {'value': '15.896'}, {'value': '16.019'}, {'value': '16.873'}, {'value': '16.909'}, {'value': '17.921'}, {'value': '18.101'}, {'value': '18.123'}, {'value': '18.851'}, {'value': '18.932'}, {'value': '19.194'}, {'value': '19.937'}, {'value': '20.263'}, {'value': '20.548'}, {'value': '21.500'}, {'value': '23.104'}, {'value': '24.216'}, {'value': '25.867'}, {'value': '27.247'}, {'value': '28.823'}, {'value': '30.419'}, {'value': '32.262'}, {'value': '33.692'}, {'value': '36.005'}, {'value': '37.264'}, {'value': '39.501'}, {'value': '40.904'}, {'value': '42.940'}, {'value': '44.504'}, {'value': '46.547'}, {'value': '48.208'}, {'value': '50.287'}, {'value': '51.740'}, {'value': '54.183'}, {'value': '55.670'}, {'value': '57.902'}, {'value': '59.175'}, {'value': '61.092'}, {'value': '62.701'}, {'value': '64.358'}, {'value': '66.494'}, {'value': '67.915'}, {'value': '70.232'}, {'value': '71.463'}, {'value': '73.910'}, {'value': '74.978'}, {'value': '77.430'}, {'value': '79.223'}, {'value': '80.845'}, {'value': '82.406'}, {'value': '85.494'}, {'value': '88.488'}, {'value': '91.417'}, {'value': '92.052'}, {'value': '95.624'}, {'value': '99.306'}, {'value': '102.902'}, {'value': '106.484'}, {'value': '110.069'}, {'value': '113.639'}, {'value': '117.191'}, {'value': '120.730'}, {'value': '124.263'}, {'value': '127.625'}, {'value': '129.700'}, {'value': '133.280'}, {'value': '136.904'}, {'value': '140.559'}, {'value': '144.252'}, {'value': '147.803'}, {'value': '148.840'}, {'value': '152.216'}, {'value': '155.549'}, {'value': '158.847'}, {'value': '162.244'}, {'value': '165.739'}, {'value': '169.320'}, {'value': '172.989'}, {'value': '175.409'}, {'value': '178.719'}, {'value': '182.142'}, {'value': '185.672'}, {'value': '189.309'}, {'value': '192.864'}, {'value': '196.348'}, {'value': '199.765'}, {'value': '201.580'}, {'value': '204.901'}, {'value': '208.165'}, {'value': '211.376'}, {'value': '214.540'}, {'value': '217.813'}, {'value': '221.192'}, {'value': '224.522'}, {'value': '226.412'}, {'value': '229.672'}, {'value': '232.890'}, {'value': '236.068'}, {'value': '239.351'}, {'value': '242.736'}, {'value': '246.081'}, {'value': '249.388'}, {'value': '250.498'}, {'value': '253.750'}, {'value': '256.967'}, {'value': '260.152'}, {'value': '263.308'}, {'value': '266.436'}, {'value': '269.793'}], 'units': 'K'}]",J kg$^{-1}$ K$^{-1}$,,,,,,,,,,,,,,,,,,,,,,
2622,AlN,[{'name': 'NIST_SRD-30'}],['Aluminum nitride'],[{'name': 'Hot Pressing'}],"[{'citation': 'Mechanical Behaviour of Polycrystalline BeO, Al2O3, and AlN at High Pressure, H.C. Heard and C.F. Cline, Journal of Materials Science, Vol. 15, pp. 1889-1897 (1980), published by Chapman and Hall.'}]",,,,,,,,,,,,Al-N,,3.2,"[{'name': 'Uniaxial Stress Applied', 'scalars': [{'value': '0.0'}, {'value': '0.3'}, {'value': '0.5'}, {'value': '0.6'}, {'value': '0.7'}, {'value': '0.8'}], 'units': 'MPa'}]",,,GPa,,,,,,,,,,,,,,,,,,,Polycrystalline,,,,,,,,,,,,,,,,,,,,,,,,,,,,,,,,,,,,,,,,,,,,,,,,,,,,,,,,,,,,,,,,,,,,,,,,,,,,,,,,,,,,,,,,,,,,,,,,,,,,,,,,,,,,,,,,,,,,,,,
2623,AlN.xY2O3.ySiO2,[{'name': 'NIST_SRD-30'}],['Aluminum nitride'],[{'name': 'Sintering'}],"[{'citation': 'Effect of Silica on the Thermal Conductivity of Aluminum Nitride, P.S. de Baranda, A.K. Knudsen, and E. Ruh, Journal of the American Ceramic Society, Vol. 76 7, pp. 1761-1771 (1993), published by American Ceramic Society.'}]",,,,,,,,,,,,Al-N:Y,,,,,,,,,,,,,,,,,,,,,,,,,Polycrystalline,,,,,,,,,,,,,,,,,,,,,,,,,,,,,,,,,,,,,,,,,,,,,,,,,,,,,,,,,,,,,,,,,,,,,,,,,,,,,,,,,,,,,,,,,,,,,,,722,"[{'name': 'Preparation Condition', 'scalars': [{'value': 'Air BBO'}, {'value': 'Air BBO'}, {'value': 'Air BBO'}, {'value': 'Air BBO'}, {'value': 'Air BBO'}, {'value': 'Air BBO'}, {'value': 'Air BBO'}, {'value': 'Air BBO'}, {'value': 'Air BBO'}, {'value': 'Air BBO'}, {'value': 'N2 BBO'}, {'value': 'N2 BBO'}, {'value': 'N2 BBO'}, {'value': 'N2 BBO'}, {'value': 'N2 BBO'}, {'value': 'N2 BBO'}, {'value': 'N2 BBO'}, {'value': 'N2 BBO'}, {'value': 'N2 BBO'}, {'value': 'Air BBO'}, {'value': 'Air BBO'}, {'value': 'Air BBO'}, {'value': 'Air BBO'}, {'value': 'Air BBO'}, {'value': 'Air BBO'}, {'value': 'Air BBO'}, {'value': 'Air BBO'}, {'value': 'Air BBO'}, {'value': 'Air BBO'}, {'value': 'Air BBO'}, {'value': 'Air BBO'}, {'value': 'Air BBO'}, {'value': 'Air BBO'}]}, {'name': 'Mass Fraction of SiO2', 'scalars': [{'value': '0'}, {'value': '0'}, {'value': '0'}, {'value': '0'}, {'value': '0'}, {'value': '0'}, {'value': '0'}, {'value': '0'}, {'value': '0'}, {'value': '0'}, {'value': '0'}, {'value': '0'}, {'value': '0'}, {'value': '0'}, {'value': '0'}, {'value': '0'}, {'value': '0'}, {'value': '0'}, {'value': '0'}, {'value': '5'}, {'value': '5'}, {'value': '5'}, {'value': '5'}, {'value': '5'}, {'value': '5'}, {'value': '5'}, {'value': '5'}, {'value': '5'}, {'value': '5'}, {'value': '5'}, {'value': '5'}, {'value': '5'}, {'value': '5'}], 'units': '%'}, {'name': 'Temperature', 'scalars': [{'value': '25'}, {'value': '35'}, {'value': '52'}, {'value': '66'}, {'value': '100'}, {'value': '100'}, {'value': '200'}, {'value': '300'}, {'value': '400'}, {'value': '500'}, {'value': '25'}, {'value': '38'}, {'value': '54'}, {'value': '66'}, {'value': '100'}, {'value': '200'}, {'value': '300'}, {'value': '400'}, {'value': '500'}, {'value': '25'}, {'value': '35'}, {'value': '54'}, {'value': '66'}, {'value': '100'}, {'value': '100'}, {'value': '200'}, {'value': '200'}, {'value': '300'}, {'value': '300'}, {'value': '400'}, {'value': '400'}, {'value': '500'}, {'value': '500'}], 'units': '$^{\\circ}$C'}]",J kg$^{-1}$ K$^{-1}$,,,,,,,,,,,,,,,,,,,,,,
2624,TiB2,[{'name': 'NIST_SRD-30'}],['Titanium diboride'],[{'name': 'Sintering'}],"[{'citation': 'Material Properties of Titanium Diboride, R. G. Munro, Journal of Research of the National Institute of Standards and Technology, Vol. 105 5, pp. 709-720 (2000), published by National Institute of Standards and Technology.'}]",,,,,,,,,,,,Ti-B,,,,,,,,,,,,,,,,,,,,,,,,,Polycrystalline,,,,,,,,,,,,,,,,,,,,,,,,,,,,,,,,,,,,,,,,,,,,,,,,,,,,,,,,,,,,,,,,,,,,,,,,,,,,,,,,,,,,,,,,,,,,,P6/mmm,"[{'name': 'Crystal System', 'scalars': [{'value': 'Hexagonal'}]}]",,,,,,,,,,,,,,,,,,,,,,,,,
2625,Si3N4.xLa2O3.ySiO2,[{'name': 'NIST_SRD-30'}],['Silicon nitride composite'],,"[{'citation': 'Ceramic Technology Project Data Base:  September 1992 Summary Report, B.L.P. Keyes, ORNL Report Number:  ORNL/M-2775, pp. 1-171 (1992), published by Oak Ridge National Laboratory.'}]",,,,,,,,,,,,Si-N:La,,,,,,,,,,,,,,,,,,,,,,,,,Polycrystalline,,,,3.32,"[{'name': 'Temperature', 'scalars': [{'value': '23'}], 'units': '$^{\\circ}$C'}, {'name': 'Specimen Number', 'scalars': [{'value': 'A'}]}]",,,g cm$^{-3}$,,,,,,,,,,,,,,,,,,,,,,,,,,,,,,,,,,,,,,,,,,,,,,,,,,,,,,,,,,,,,,,,,,,,,,,,,,,,,,,,,,,,,,,,,,,,,,,,,,,,,,,,,,,,,,,
2626,Si3N4,[{'name': 'NIST_SRD-30'}],['Silicon nitride'],[{'name': 'Reaction Bonding'}],"[{'citation': 'Measurement of Thermal Diffusivity of Reaction Bonded Silicon Nitride, J.J. Serra, M. Jaymes, and M. Cantarel, Journal de Physique, Vol. 47 2, pp. 635-639 (1986), published by Societe Francaise de Physique.'}]",,,,,,,,,,,,Si-N,,,,,,,,,,,,,,,,,,,,,,,,,Polycrystalline,,,,,,,,,,,,,,,,,,,,,,,,,,,,,,,,,,,,,,,,,,,,,,,,,,,,,,,,,,,,,,,,,,,,,,,,,,,,,,,,,Disk,,,,,,,,,,,,,,,,,,,,,,,,,0.041,"[{'name': 'Temperature', 'scalars': [{'value': '191'}, {'value': '336'}, {'value': '450'}, {'value': '618'}, {'value': '727'}], 'units': '$^{\\circ}$C'}]",cm$^{2}$ s$^{-1}$,,,,,,,,,,,
2627,SiC,[{'name': 'NIST_SRD-30'}],['Silicon carbide'],,"[{'citation': 'Oxidation Resistance Evaluation of Silicon Carbide Ceramics with Various Additives, M. Maeda, K. Nakamura, and M. Yamada, Journal of the American Ceramic Society, Vol. 72 3, pp. 512-514 (1989), published by American Ceramic Society.'}]",,,,,,,,,,,,Si-C,,,,,,,,,,,,,,,,,,,,,,,,,Polycrystalline,,,,3.193,"[{'name': 'Porosity', 'scalars': [{'value': '0.112'}], 'units': '%'}, {'name': 'Sample Number', 'scalars': [{'value': 'A'}]}]",,,g cm$^{-3}$,,,,,,,,,,,,,,,,,,,,,,,,,,,,,,,,,,,,,,,,,,,,,,,,,,,,,,,,,,,,,,,,,,,,,,,,,,,,,,,,,,,,,,,,,,,,,,,,,,,,,,,,,,,,,,,
2628,Si6-xAlxOxN8-x,[{'name': 'NIST_SRD-30'}],['Sialon'],[{'name': 'Sintering'}],"[{'citation': 'Sialon Ceramics Made with Mixtures of Y2O3-Nd2O3 as Sintering Aids, P.O. Kall and T. Ekstrom, Journal of the European Ceramic Society, Vol. 6, pp. 119-127 (1990), published by Elsevier Science Limited.'}]",,,,,,,,,,,,Si-Al-O-N:Nd,,,,,,,,,,,,,,,,,,,,,,,,,Polycrystalline,,,,3.244,"[{'name': 'Mole Fraction of Nd2O3', 'scalars': [{'value': '0'}, {'value': '50'}, {'value': '100'}, {'value': '0'}, {'value': '50'}, {'value': '100'}], 'units': '%'}, {'name': 'Mole Fraction of Y2O3', 'scalars': [{'value': '100'}, {'value': '50'}, {'value': '0'}, {'value': '100'}, {'value': '50'}, {'value': '0'}], 'units': '%'}, {'name': 'Sintering Temperature', 'scalars': [{'value': '1775'}, {'value': '1775'}, {'value': '1775'}, {'value': '1825'}, {'value': '1825'}, {'value': '1825'}], 'units': '$^{\\circ}$C'}, {'name': 'Sample Number', 'scalars': [{'value': '5'}]}]",,,g cm$^{-3}$,,,,,,,,,,,,,,,,,,,,,,,,,,,,,,,,,,,,,,,,,,,,,,,,,,,,,,,,,,,,,,,,,,,,,,,,,,,,,,,,,,,,,,,,,,,,,,,,,,,,,,,,,,,,,,,
2629,MgO,[{'name': 'NIST_SRD-30'}],['Magnesia'],[{'name': 'Crystal Growth'}],"[{'citation': 'Measured Elastic Moduli of Single-Crystal MgO up to 1800 K, D.G. Isaak, O.L. Anderson, and T. Goto, Physics and Chemistry of Minerals, Vol. 16, pp. 704-713 (1989), published by Springer-Verlag.'}]",,,,,,,,,,,,Mg-O,,,,,,,,,,,,,,,,,,,,,,,,,Single Crystal,,,,,,,,,,,,,,,,,,,,,,,,,,,,,,,,,,,,,,,,,,,,,,,,,,,,,,,,,,,,,,,,,Tateho Company,,,,,,,,,0.179,"[{'name': 'Temperature', 'scalars': [{'value': '300'}, {'value': '400'}, {'value': '500'}, {'value': '600'}, {'value': '700'}, {'value': '800'}, {'value': '900'}, {'value': '1000'}, {'value': '1100'}, {'value': '1200'}, {'value': '1300'}, {'value': '1400'}, {'value': '1500'}, {'value': '1600'}, {'value': '1700'}, {'value': '1800'}], 'units': 'K'}]",,,,,,,,,,,,,,,,,,,,,,,,,,,,,,,,,,,,,,,,,,,,
2630,C,[{'name': 'NIST_SRD-30'}],['Diamond (CVD)'],[{'name': 'Chemical Vapor Deposition'}],"[{'citation': 'Round Robin Thermal Conductivity Measurements on CVD Diamond, A. Feldman, Applications of Diamond Films and Related Materials, pp. 627-630 (1995), edited by A. Feldman,Y. Tzeng, W. Yarbrough,M. Yoshikawa,M. Murakawa, published by National Institute of Standards and Technology.'}]",,,,,,,,,,,,C,,,,,,,,,,,,,,,,,,,,,,,,,Polycrystalline,,,,,,,,,,,,,,,,,,,,,,,,,,,,,,,,,,,,,,,,,,,,,,,,,,,,,,,,,,,,,,,,,,,,,,,,,,,,,,,,,,,,,,,,,,,,,,,,,,,,,,,440,"[{'name': 'Number of Values', 'scalars': [{'value': '8'}]}, {'name': 'Specimen Name', 'scalars': [{'value': 'LB-E'}]}]",W m$^{-1}$ K$^{-1}$,,,,,,,,,,,,,,
2631,Al2O3.xSiO2,[{'name': 'NIST_SRD-30'}],['Mullite'],,"[{'citation': 'Sintering and Mechanical Properties of Mullite Derived Via Spray Pyrolysis, S. Kanzaki and H. Tabata, Ceramic Transactions, Vol. 6, pp. 339-351 (1990), edited by S. Somiya, R.F. Davis, and J.A. Pask, published by American Ceramic Society.'}]",,,,,,,,,,,,Al-Si-O,,,,,,,,,,,,,,,,,,,,,,,,,Polycrystalline,,,,,,,,,,,,,,,,,,,,,,,,,,,,,,,,,,,,,,,,,,,,,,,,,,,,,,,,,,,,,,,,,,,,,,,,Al2O3,"[{'name': 'Amount of Phase', 'scalars': [{'value': '1'}, {'value': 'x'}], 'units': 'mol'}]",,,,,,,,,,,,,,,,,,,,,,,,,,,,,,,,,,,,,,,,,,,,,,
2632,Al2O3,[{'name': 'NIST_SRD-30'}],['Alumina'],[{'name': 'Sintering'}],"[{'citation': 'Creep Behaviour of Alumina, Zirconia and Zirconia-Toughened Alumina, J. Chevalier, C. Olagnon, G. Fantozzi, and H. Gros, Journal of the European Ceramic Society, Vol. 17, pp. 859-864 (1997), published by Elsevier Science Ltd..'}]",,,,,,,,,,,,Al-O,,,,,,,,,,,,,,,,,,,,,,,,,Polycrystalline,,,,,,,,,,,,,,,,,,,,,,,,,,,,,,,,,,,,,,,,,,2.7,"[{'name': 'Specimen', 'scalars': [{'value': 'A1'}, {'value': 'A1g'}, {'value': 'A3'}]}, {'name': 'Phase Component', 'scalars': [{'value': 'Al2O3'}]}]",,,$\mu$m,,,,,,,,,,,,,,,,,,,Desmarquest Co.,,,,,,,,,,,,,,,,,,,,,,,,,,,,,,,,,,,,,,,,,,,,,,,,,,,,,,
2633,SiC,[{'name': 'NIST_SRD-30'}],['Silicon carbide'],[{'name': 'Hot Pressing'}],"[{'citation': 'Microstructure and Properties of Sintered Silicon Carbides Fabricated by Different Methods, T. Maruyama, H. Kitamura, and T. Iseki, Journal of the Ceramic Society of Japan, Vol. 94 8, pp. 790-794 (1986), published by Ceramic Society of Japan.'}]",,,,,,,,,,,,Si-C,,,,,,,,,,,,,,,,,,,,,,,,,Polycrystalline,,,,,,,,,,,,,,,,,,,,,,,,,380,"[{'name': 'Temperature', 'scalars': [{'value': '22'}], 'units': '$^{\\circ}$C'}]",,,MPa,,,,,,,,,,,,,,,,,,,,,,,,,,,,,,,,,,,,,,,,,,,,,,,,,,,,,,,,,,,,,,,,,,,,,,,,,,,,,,,,,,,,,,,,,,
2634,TiB2,[{'name': 'NIST_SRD-30'}],['Titanium diboride'],[{'name': 'Hot Pressing'}],"[{'citation': 'Structure-Property Correlations for TiB2-Based Ceramics Densified Using Active Liquid Metals, V.J. Tennery, C.B. Finch, C.S. Yust, and G.W. Clark, Science of Hard Materials, pp. 891-909 (1983), edited by R.K. Viswanadham, D.J. Rowcliffe, and J. Gurland, published by Plenum Press.'}]",,,,,,,,,,,,Ti-B,,,,,,,,,,,,,,,,,,,,,,,,,Polycrystalline,,,,4.46,"[{'name': 'Powder Code', 'scalars': [{'value': 'B'}, {'value': 'B'}, {'value': 'D'}, {'value': 'C'}, {'value': 'B'}, {'value': 'B'}, {'value': 'B'}, {'value': '-'}]}, {'name': 'Mass Fraction of Ni', 'scalars': [{'value': '0.0'}, {'value': '0.0'}, {'value': '3.0'}, {'value': '-'}, {'value': '0.91'}, {'value': '0.39'}, {'value': '0.25'}, {'value': '0.43'}], 'units': '%'}, {'name': 'Hot Pressing Time', 'scalars': [{'value': '-'}, {'value': '-'}, {'value': '7.2'}, {'value': '7.2'}, {'value': '7.2'}, {'value': '14.4'}, {'value': '28.8'}, {'value': '-'}], 'units': 'ks'}, {'name': 'Grain Size', 'scalars': [{'value': '12'}, {'value': '25'}, {'value': '-'}, {'value': '-'}, {'value': '8'}, {'value': '8'}, {'value': '8'}, {'value': '8'}], 'units': '$\\mu$m'}]",,,g cm$^{-3}$,,,,,,,,,,,,,,,,,,,,,,,,,,,,,,,,,,,,,,,,,,,,,,,,,,,,,,,,,,,,,,,,,,,,,,,,,,,,,,,,,,,,,,,,,,,,,,,,,,,,,,,,,,,,,,,
2635,TiC,[{'name': 'NIST_SRD-30'}],['Titanium carbide'],,"[{'citation': 'The Titanium-Titanium Carbide System, E. K. Storms, The Refractory Carbides, pp. 1-17 (1967), published by Academic Press.'}]",,,,,,,,,,,,Ti-C,,,,,,,,,,,,,,,,,,,,,,,,,Polycrystalline,,,,,,,,,,,,,,,,,,,,,,,,,,,,,,,,,,,,,,,,,,,,,,,,,,,,,,,,,,,,,,,,,,,,,,,,,,,,,,,,,,,,,,,,,,,,,,,564.29,"[{'name': 'Temperature', 'scalars': [{'value': '298.15'}, {'value': '300'}, {'value': '400'}, {'value': '500'}, {'value': '600'}, {'value': '700'}, {'value': '800'}, {'value': '900'}, {'value': '1000'}, {'value': '1100'}, {'value': '1200'}, {'value': '1300'}, {'value': '1400'}, {'value': '1500'}, {'value': '1600'}, {'value': '1700'}, {'value': '1800'}, {'value': '1900'}, {'value': '2000'}, {'value': '2100'}, {'value': '2200'}, {'value': '2300'}, {'value': '2400'}, {'value': '2500'}, {'value': '2600'}, {'value': '2700'}, {'value': '2800'}, {'value': '2900'}, {'value': '3000'}], 'units': 'K'}, {'name': 'Molar Heat Capacity', 'scalars': [{'value': '33.81'}, {'value': '34.04'}, {'value': '42.13'}, {'value': '45.73'}, {'value': '47.61'}, {'value': '48.70'}, {'value': '49.45'}, {'value': '50.04'}, {'value': '50.54'}, {'value': '51.09'}, {'value': '51.59'}, {'value': '52.17'}, {'value': '52.80'}, {'value': '53.51'}, {'value': '54.27'}, {'value': '55.15'}, {'value': '56.07'}, {'value': '57.11'}, {'value': '58.24'}, {'value': '59.45'}, {'value': '60.75'}, {'value': '62.13'}, {'value': '63.60'}, {'value': '65.19'}, {'value': '66.86'}, {'value': '68.62'}, {'value': '70.46'}, {'value': '72.43'}, {'value': '74.48'}], 'units': 'J$\\cdot$mol$\\cdot$K$^{-1}$'}]",J kg$^{-1}$ K$^{-1}$,,,,,,,,,,,,,,,,,,,,,,
2636,BaO,[{'name': 'NIST_SRD-30'}],['Barium oxide'],,"[{'citation': 'Thermophysical and Thermochemical Properties of BaO and SrO from 5 to 1000 K, E.H.P. Cordfunke, R.R. van der Laan, and J.C. van Miltenburg, Journal of Physics and Chemistry of Solids, Vol. 55 1, pp. 77-84 (1994), published by Pergamon Press.'}]",,,,,,,,,,,,Ba-O,,,,,,,,,,,,,,,,,,,,,,,,,Polycrystalline,,,,,,,,,,,,,,,,,,,,,,,,,,,,,,,,,,,,,,,,,,,,,,,,,,,,,,,,,,,,,,,,,,,,,,,,,,,,,,,,,,,,,,,,,,,,,,,195.4,"[{'name': 'Table Number', 'scalars': [{'value': '2'}, {'value': '2'}, {'value': '2'}, {'value': '2'}, {'value': '2'}, {'value': '2'}, {'value': '2'}, {'value': '2'}, {'value': '2'}, {'value': '2'}, {'value': '2'}, {'value': '2'}, {'value': '2'}, {'value': '2'}, {'value': '2'}, {'value': '2'}, {'value': '2'}, {'value': '2'}, {'value': '2'}, {'value': '2'}, {'value': '2'}, {'value': '2'}, {'value': '2'}, {'value': '2'}, {'value': '2'}, {'value': '2'}, {'value': '2'}, {'value': '2'}, {'value': '2'}, {'value': '2'}, {'value': '2'}, {'value': '2'}, {'value': '2'}, {'value': '2'}, {'value': '2'}, {'value': '2'}, {'value': '2'}, {'value': '2'}, {'value': '2'}, {'value': '2'}, {'value': '2'}, {'value': '2'}, {'value': '2'}, {'value': '2'}, {'value': '2'}, {'value': '2'}, {'value': '2'}, {'value': '2'}, {'value': '2'}, {'value': '2'}, {'value': '2'}, {'value': '2'}, {'value': '2'}, {'value': '2'}, {'value': '2'}, {'value': '2'}, {'value': '2'}, {'value': '2'}, {'value': '2'}, {'value': '2'}, {'value': '2'}, {'value': '2'}, {'value': '2'}, {'value': '2'}, {'value': '2'}, {'value': '2'}, {'value': '2'}, {'value': '2'}, {'value': '2'}, {'value': '2'}, {'value': '2'}, {'value': '2'}, {'value': '2'}, {'value': '2'}, {'value': '2'}, {'value': '2'}, {'value': '2'}, {'value': '2'}, {'value': '2'}, {'value': '2'}, {'value': '2'}, {'value': '2'}, {'value': '2'}, {'value': '2'}, {'value': '2'}, {'value': '2'}, {'value': '2'}, {'value': '2'}, {'value': '2'}, {'value': '2'}, {'value': '2'}, {'value': '2'}, {'value': '2'}, {'value': '2'}, {'value': '2'}, {'value': '2'}, {'value': '2'}, {'value': '2'}, {'value': '2'}, {'value': '2'}, {'value': '2'}, {'value': '2'}, {'value': '2'}, {'value': '2'}, {'value': '2'}, {'value': '2'}, {'value': '2'}, {'value': '2'}, {'value': '2'}, {'value': '2'}, {'value': '2'}, {'value': '2'}, {'value': '2'}, {'value': '2'}, {'value': '2'}, {'value': '2'}, {'value': '2'}, {'value': '2'}, {'value': '2'}, {'value': '2'}, {'value': '2'}, {'value': '2'}, {'value': '2'}, {'value': '2'}, {'value': '2'}, {'value': '2'}, {'value': '2'}, {'value': '2'}, {'value': '2'}, {'value': '2'}, {'value': '2'}, {'value': '2'}, {'value': '2'}, {'value': '2'}, {'value': '2'}, {'value': '2'}, {'value': '2'}, {'value': '2'}, {'value': '2'}, {'value': '2'}, {'value': '2'}, {'value': '2'}, {'value': '2'}, {'value': '2'}, {'value': '2'}, {'value': '2'}, {'value': '2'}, {'value': '2'}, {'value': '2'}, {'value': '2'}, {'value': '2'}, {'value': '2'}, {'value': '2'}, {'value': '2'}, {'value': '2'}, {'value': '2'}, {'value': '2'}, {'value': '2'}, {'value': '2'}, {'value': '2'}, {'value': '2'}, {'value': '2'}, {'value': '2'}, {'value': '2'}, {'value': '2'}, {'value': '2'}, {'value': '2'}, {'value': '2'}, {'value': '2'}, {'value': '2'}, {'value': '2'}, {'value': '2'}, {'value': '2'}, {'value': '2'}, {'value': '2'}, {'value': '2'}, {'value': '2'}, {'value': '2'}, {'value': '2'}, {'value': '5'}, {'value': '5'}, {'value': '5'}, {'value': '5'}, {'value': '5'}, {'value': '5'}, {'value': '5'}, {'value': '5'}, {'value': '5'}, {'value': '5'}, {'value': '5'}, {'value': '5'}, {'value': '5'}, {'value': '5'}, {'value': '5'}, {'value': '5'}, {'value': '5'}, {'value': '5'}, {'value': '5'}]}, {'name': 'Series Number', 'scalars': [{'value': '1'}, {'value': '1'}, {'value': '1'}, {'value': '1'}, {'value': '1'}, {'value': '1'}, {'value': '1'}, {'value': '1'}, {'value': '1'}, {'value': '1'}, {'value': '1'}, {'value': '1'}, {'value': '1'}, {'value': '1'}, {'value': '1'}, {'value': '1'}, {'value': '1'}, {'value': '1'}, {'value': '1'}, {'value': '1'}, {'value': '1'}, {'value': '1'}, {'value': '1'}, {'value': '1'}, {'value': '1'}, {'value': '1'}, {'value': '1'}, {'value': '1'}, {'value': '1'}, {'value': '1'}, {'value': '1'}, {'value': '1'}, {'value': '1'}, {'value': '1'}, {'value': '1'}, {'value': '1'}, {'value': '1'}, {'value': '1'}, {'value': '1'}, {'value': '1'}, {'value': '1'}, {'value': '1'}, {'value': '1'}, {'value': '1'}, {'value': '1'}, {'value': '1'}, {'value': '1'}, {'value': '1'}, {'value': '1'}, {'value': '1'}, {'value': '1'}, {'value': '1'}, {'value': '1'}, {'value': '1'}, {'value': '1'}, {'value': '1'}, {'value': '1'}, {'value': '1'}, {'value': '1'}, {'value': '1'}, {'value': '1'}, {'value': '2'}, {'value': '2'}, {'value': '2'}, {'value': '2'}, {'value': '2'}, {'value': '2'}, {'value': '2'}, {'value': '2'}, {'value': '2'}, {'value': '2'}, {'value': '2'}, {'value': '2'}, {'value': '3'}, {'value': '3'}, {'value': '3'}, {'value': '3'}, {'value': '3'}, {'value': '3'}, {'value': '3'}, {'value': '3'}, {'value': '3'}, {'value': '3'}, {'value': '3'}, {'value': '3'}, {'value': '3'}, {'value': '4'}, {'value': '4'}, {'value': '4'}, {'value': '4'}, {'value': '4'}, {'value': '4'}, {'value': '4'}, {'value': '4'}, {'value': '4'}, {'value': '4'}, {'value': '4'}, {'value': '4'}, {'value': '4'}, {'value': '4'}, {'value': '4'}, {'value': '4'}, {'value': '4'}, {'value': '4'}, {'value': '4'}, {'value': '4'}, {'value': '4'}, {'value': '5'}, {'value': '5'}, {'value': '5'}, {'value': '5'}, {'value': '5'}, {'value': '5'}, {'value': '5'}, {'value': '5'}, {'value': '5'}, {'value': '5'}, {'value': '5'}, {'value': '5'}, {'value': '5'}, {'value': '5'}, {'value': '5'}, {'value': '5'}, {'value': '5'}, {'value': '5'}, {'value': '5'}, {'value': '5'}, {'value': '5'}, {'value': '5'}, {'value': '5'}, {'value': '5'}, {'value': '5'}, {'value': '5'}, {'value': '5'}, {'value': '5'}, {'value': '5'}, {'value': '5'}, {'value': '5'}, {'value': '5'}, {'value': '5'}, {'value': '5'}, {'value': '5'}, {'value': '5'}, {'value': '5'}, {'value': '5'}, {'value': '5'}, {'value': '5'}, {'value': '5'}, {'value': '5'}, {'value': '5'}, {'value': '5'}, {'value': '5'}, {'value': '5'}, {'value': '5'}, {'value': '5'}, {'value': '5'}, {'value': '5'}, {'value': '5'}, {'value': '5'}, {'value': '5'}, {'value': '6'}, {'value': '6'}, {'value': '6'}, {'value': '6'}, {'value': '6'}, {'value': '6'}, {'value': '6'}, {'value': '6'}, {'value': '6'}, {'value': '6'}, {'value': '6'}, {'value': '6'}, {'value': '6'}, {'value': '6'}, {'value': '6'}, {'value': '6'}, {'value': '6'}, {'value': '6'}, {'value': '6'}, {'value': 'a'}, {'value': 'a'}, {'value': 'a'}, {'value': 'a'}, {'value': 'a'}, {'value': 'a'}, {'value': 'a'}, {'value': 'a'}, {'value': 'a'}, {'value': 'a'}, {'value': 'a'}, {'value': 'a'}, {'value': 'a'}, {'value': 'a'}, {'value': 'a'}, {'value': 'a'}, {'value': 'a'}, {'value': 'a'}, {'value': 'a'}]}, {'name': 'Temperature', 'scalars': [{'value': '79.59'}, {'value': '83.67'}, {'value': '87.57'}, {'value': '91.34'}, {'value': '95.09'}, {'value': '98.88'}, {'value': '102.69'}, {'value': '106.52'}, {'value': '110.38'}, {'value': '114.26'}, {'value': '118.15'}, {'value': '122.05'}, {'value': '125.98'}, {'value': '129.92'}, {'value': '133.88'}, {'value': '137.85'}, {'value': '141.83'}, {'value': '145.82'}, {'value': '149.82'}, {'value': '153.83'}, {'value': '157.85'}, {'value': '161.87'}, {'value': '165.90'}, {'value': '169.90'}, {'value': '173.87'}, {'value': '177.81'}, {'value': '181.73'}, {'value': '185.62'}, {'value': '189.48'}, {'value': '193.33'}, {'value': '197.15'}, {'value': '200.96'}, {'value': '204.74'}, {'value': '208.51'}, {'value': '212.27'}, {'value': '216.00'}, {'value': '219.73'}, {'value': '223.44'}, {'value': '227.13'}, {'value': '230.82'}, {'value': '234.49'}, {'value': '238.15'}, {'value': '241.79'}, {'value': '245.43'}, {'value': '249.06'}, {'value': '252.67'}, {'value': '256.28'}, {'value': '259.88'}, {'value': '263.47'}, {'value': '267.05'}, {'value': '270.62'}, {'value': '274.18'}, {'value': '277.73'}, {'value': '281.28'}, {'value': '284.82'}, {'value': '288.35'}, {'value': '291.88'}, {'value': '295.39'}, {'value': '298.91'}, {'value': '302.41'}, {'value': '305.92'}, {'value': '6.50'}, {'value': '8.60'}, {'value': '10.41'}, {'value': '12.19'}, {'value': '14.08'}, {'value': '15.90'}, {'value': '17.85'}, {'value': '20.02'}, {'value': '22.34'}, {'value': '24.82'}, {'value': '27.46'}, {'value': '30.14'}, {'value': '6.38'}, {'value': '8.49'}, {'value': '10.56'}, {'value': '12.31'}, {'value': '14.21'}, {'value': '15.93'}, {'value': '17.88'}, {'value': '20.06'}, {'value': '22.38'}, {'value': '24.85'}, {'value': '27.49'}, {'value': '30.16'}, {'value': '32.57'}, {'value': '34.49'}, {'value': '37.26'}, {'value': '39.94'}, {'value': '42.85'}, {'value': '45.84'}, {'value': '48.90'}, {'value': '52.05'}, {'value': '55.27'}, {'value': '58.56'}, {'value': '61.90'}, {'value': '65.31'}, {'value': '68.78'}, {'value': '72.29'}, {'value': '75.71'}, {'value': '78.98'}, {'value': '82.11'}, {'value': '85.13'}, {'value': '88.05'}, {'value': '90.90'}, {'value': '93.68'}, {'value': '96.39'}, {'value': '102.36'}, {'value': '105.70'}, {'value': '109.29'}, {'value': '113.18'}, {'value': '117.07'}, {'value': '120.98'}, {'value': '124.90'}, {'value': '128.85'}, {'value': '132.81'}, {'value': '136.78'}, {'value': '140.75'}, {'value': '144.74'}, {'value': '148.74'}, {'value': '152.74'}, {'value': '156.75'}, {'value': '160.78'}, {'value': '164.81'}, {'value': '168.82'}, {'value': '172.80'}, {'value': '176.75'}, {'value': '180.67'}, {'value': '184.57'}, {'value': '188.44'}, {'value': '192.29'}, {'value': '196.12'}, {'value': '199.93'}, {'value': '203.72'}, {'value': '207.50'}, {'value': '211.25'}, {'value': '215.00'}, {'value': '218.72'}, {'value': '222.43'}, {'value': '226.13'}, {'value': '229.82'}, {'value': '233.49'}, {'value': '237.15'}, {'value': '240.80'}, {'value': '244.44'}, {'value': '248.07'}, {'value': '251.69'}, {'value': '255.29'}, {'value': '258.89'}, {'value': '262.48'}, {'value': '266.06'}, {'value': '269.63'}, {'value': '273.20'}, {'value': '276.75'}, {'value': '280.30'}, {'value': '283.83'}, {'value': '287.36'}, {'value': '290.88'}, {'value': '294.40'}, {'value': '297.91'}, {'value': '304.76'}, {'value': '307.92'}, {'value': '311.27'}, {'value': '314.76'}, {'value': '318.25'}, {'value': '321.73'}, {'value': '325.20'}, {'value': '328.68'}, {'value': '332.13'}, {'value': '335.58'}, {'value': '339.03'}, {'value': '342.47'}, {'value': '345.91'}, {'value': '349.35'}, {'value': '352.79'}, {'value': '356.22'}, {'value': '359.65'}, {'value': '363.07'}, {'value': '366.50'}, {'value': '298.15'}, {'value': '300'}, {'value': '400'}, {'value': '500'}, {'value': '600'}, {'value': '700'}, {'value': '800'}, {'value': '900'}, {'value': '1000'}, {'value': '1100'}, {'value': '1200'}, {'value': '1300'}, {'value': '1400'}, {'value': '1500'}, {'value': '1600'}, {'value': '1700'}, {'value': '1800'}, {'value': '1900'}, {'value': '2000'}], 'units': 'K'}, {'name': 'Molar Heat Capacity', 'scalars': [{'value': '29.96'}, {'value': '28.06'}, {'value': '29.10'}, {'value': '30.08'}, {'value': '30.93'}, {'value': '31.74'}, {'value': '32.60'}, {'value': '33.36'}, {'value': '34.09'}, {'value': '34.79'}, {'value': '35.48'}, {'value': '36.14'}, {'value': '36.70'}, {'value': '37.26'}, {'value': '37.82'}, {'value': '38.33'}, {'value': '38.82'}, {'value': '39.28'}, {'value': '39.74'}, {'value': '40.11'}, {'value': '40.51'}, {'value': '40.90'}, {'value': '41.19'}, {'value': '41.52'}, {'value': '41.83'}, {'value': '42.11'}, {'value': '42.38'}, {'value': '42.66'}, {'value': '42.91'}, {'value': '43.15'}, {'value': '43.38'}, {'value': '43.59'}, {'value': '43.79'}, {'value': '44.01'}, {'value': '44.19'}, {'value': '44.37'}, {'value': '44.55'}, {'value': '44.70'}, {'value': '44.91'}, {'value': '45.05'}, {'value': '45.20'}, {'value': '45.31'}, {'value': '45.47'}, {'value': '45.62'}, {'value': '45.72'}, {'value': '45.83'}, {'value': '45.98'}, {'value': '46.08'}, {'value': '46.24'}, {'value': '46.33'}, {'value': '46.41'}, {'value': '46.50'}, {'value': '46.62'}, {'value': '46.72'}, {'value': '46.77'}, {'value': '46.86'}, {'value': '47.01'}, {'value': '47.03'}, {'value': '47.14'}, {'value': '47.19'}, {'value': '47.25'}, {'value': '0.039'}, {'value': '0.172'}, {'value': '0.294'}, {'value': '0.489'}, {'value': '0.851'}, {'value': '1.31'}, {'value': '1.91'}, {'value': '2.69'}, {'value': '3.61'}, {'value': '4.69'}, {'value': '5.84'}, {'value': '6.99'}, {'value': '0.098'}, {'value': '0.167'}, {'value': '0.301'}, {'value': '0.512'}, {'value': '0.855'}, {'value': '1.34'}, {'value': '1.93'}, {'value': '2.71'}, {'value': '3.64'}, {'value': '4.71'}, {'value': '5.89'}, {'value': '7.13'}, {'value': '8.17'}, {'value': '9.24'}, {'value': '10.48'}, {'value': '11.75'}, {'value': '13.08'}, {'value': '14.42'}, {'value': '15.76'}, {'value': '17.12'}, {'value': '18.45'}, {'value': '19.75'}, {'value': '21.05'}, {'value': '22.28'}, {'value': '23.50'}, {'value': '24.76'}, {'value': '25.45'}, {'value': '26.72'}, {'value': '27.61'}, {'value': '28.45'}, {'value': '29.18'}, {'value': '29.92'}, {'value': '30.42'}, {'value': '31.14'}, {'value': '32.53'}, {'value': '33.21'}, {'value': '33.91'}, {'value': '34.61'}, {'value': '35.29'}, {'value': '35.97'}, {'value': '36.55'}, {'value': '37.13'}, {'value': '37.69'}, {'value': '38.21'}, {'value': '38.70'}, {'value': '39.20'}, {'value': '39.62'}, {'value': '40.05'}, {'value': '40.41'}, {'value': '40.76'}, {'value': '41.13'}, {'value': '41.45'}, {'value': '41.73'}, {'value': '42.03'}, {'value': '42.30'}, {'value': '42.57'}, {'value': '42.79'}, {'value': '43.05'}, {'value': '43.30'}, {'value': '43.51'}, {'value': '43.74'}, {'value': '43.95'}, {'value': '44.13'}, {'value': '44.31'}, {'value': '44.52'}, {'value': '44.69'}, {'value': '44.84'}, {'value': '45.00'}, {'value': '45.13'}, {'value': '45.29'}, {'value': '45.41'}, {'value': '45.53'}, {'value': '45.65'}, {'value': '45.80'}, {'value': '45.94'}, {'value': '46.05'}, {'value': '46.15'}, {'value': '46.24'}, {'value': '46.37'}, {'value': '46.47'}, {'value': '46.58'}, {'value': '46.67'}, {'value': '46.75'}, {'value': '46.83'}, {'value': '46.93'}, {'value': '47.00'}, {'value': '47.08'}, {'value': '47.22'}, {'value': '47.28'}, {'value': '47.32'}, {'value': '47.39'}, {'value': '47.47'}, {'value': '47.53'}, {'value': '47.61'}, {'value': '47.68'}, {'value': '47.73'}, {'value': '47.78'}, {'value': '47.85'}, {'value': '47.91'}, {'value': '47.95'}, {'value': '47.99'}, {'value': '48.06'}, {'value': '48.08'}, {'value': '48.15'}, {'value': '48.22'}, {'value': '48.24'}, {'value': '47.060'}, {'value': '47.107'}, {'value': '49.239'}, {'value': '50.801'}, {'value': '51.990'}, {'value': '52.894'}, {'value': '53.568'}, {'value': '54.054'}, {'value': '54.390'}, {'value': '54.610'}, {'value': '54.747'}, {'value': '54.834'}, {'value': '54.904'}, {'value': '54.987'}, {'value': '55.116'}, {'value': '55.322'}, {'value': '55.636'}, {'value': '56.090'}, {'value': '56.715'}], 'units': 'J$\\cdot$mol$^{-1}$ K$^{-1}$'}]",J kg$^{-1}$ K$^{-1}$,,,,,,,,,,,,,,,,,,,,,,
2637,SiC,[{'name': 'NIST_SRD-30'}],['Silicon carbide'],[{'name': 'Hot Isostatic Pressing'}],"[{'citation': 'Weibull Characterization of Four Hipped/Posthipped Engineering Ceramics Between Room Temperature and 1500 °C, J. Kubler, Mechanische Charakterisierung von Hochleistungskeramik Festigkeitsunte, pp. 1-88 (1992), published by EMPA Swiss Federal Laboratories for Materials Testing and Research.'}]",,,,,,,,,,,,Si-C,,,,,,,,,,,,,,,,,,,,,,,,,Polycrystalline,,,,,,,,,,,,,,,,,,,,,,,,,,,,,,,,,,,,,,,,,,6,"[{'name': 'Temperature', 'scalars': [{'value': '23'}], 'units': '$^{\\circ}$C'}]",,,$\mu$m,,,,,,,,,,,,,,,,,,,,,,,,,,,,,,,,,,,,,,,,,,,,,,,,,,,,,,,,,,,,,,,,,,,,,,,,,
2638,TiN,[{'name': 'NIST_SRD-30'}],['Titanium nitride'],[{'name': 'Solid State Reaction'}],"[{'citation': 'High-Temperature Heat Contents of Titanium Carbide and Titanium Nitride, B.F. Naylor, Journal of the American Chemical Society, Vol. 68, pp. 370-371 (1946), published by American Chemical Society.'}]",,,,,,,,,,,,Ti-N,,,,,,,,,,,,,,,,,,,,,,,,,Polycrystalline,,,,,,,,,,,,,,,,,,,,,,,,,,,,,,,,,,,,,,,,,,,,,,,,,,,,,,,,,,,,,,,,,,,,,,,,,,,,,,,,,,,,,,,,,,,,,,,601.71,"[{'name': 'Temperature', 'scalars': [{'value': '300'}, {'value': '400'}, {'value': '500'}, {'value': '600'}, {'value': '700'}, {'value': '800'}, {'value': '900'}, {'value': '1000'}, {'value': '1100'}, {'value': '1200'}, {'value': '1300'}, {'value': '1400'}, {'value': '1500'}, {'value': '1600'}, {'value': '1700'}, {'value': '1800'}], 'units': 'K'}, {'name': 'Molar Heat Capacity', 'scalars': [{'value': '37.25'}, {'value': '43.66'}, {'value': '46.84'}, {'value': '48.75'}, {'value': '50.06'}, {'value': '51.04'}, {'value': '51.84'}, {'value': '52.53'}, {'value': '53.13'}, {'value': '53.69'}, {'value': '54.21'}, {'value': '54.71'}, {'value': '55.18'}, {'value': '55.64'}, {'value': '56.09'}, {'value': '56.53'}], 'units': 'J mol$^{-1}$ K$^{-1}$'}]",J kg$^{-1}$ K$^{-1}$,,,,,,,,,,,,,,,,,,,,,,
