Repository: ckborg/DSW2018

# DSW2018

## Description
Investigation of a structural ceramics database (WebSCD) curated by the National Institute of Standards and Technology (NIST).
3-week project as part of the UC Berkeley Data Science workshop (DSW2018).
[WebSCD]("https://srdata.nist.gov/CeramicDataPortal/scd")

## Results at-a-glance

~4000 material entries

Most represented mechanical properties: Elastic modulus, flexural strength, fracture toughness.

## Team members
[Prabudhya Bhattacharyya]("http://physics.berkeley.edu/people/graduate-student/prabudhya-bhattacharyya")

[Chris Bronner]("https://chrisbronner.com/")

[Steve Drapcho]("https://www.linkedin.com/in/steven-drapcho-2b939b149/")

File: NIST_CeramicDataSet.csv (part 69 of 103)
2639,SiC.xBeO,[{'name': 'NIST_SRD-30'}],['Silicon carbide'],,"[{'citation': 'Thermal Conductivity of Alumina and Silicon Carbide Ceramics at Low Temperatures, T. Nemoto, S. Sasaki, and Y. Hakuraku, Cryogenics, Vol. 25, pp. 531-532 (1985), published by Elsevier Science Limited.'}]",,,,,,,,,,,,Si-C:BeO,HITACERAM SC-101,,,,,,,,,,,,,,,,,,,,,,,,Polycrystalline,,,,,,,,,,,,,,,,,,,,,,,,,,,,,,,,,,,,,,,,,,,,,,,,,,,,,,,,,,,,,,,,,Hitachi,,,,,,,,,,,,,,,,,,,,,,,,,,,,,,,,,,,,,,1.6,"[{'name': 'Temperature', 'scalars': [{'value': '5.1'}, {'value': '7.1'}, {'value': '8.4'}, {'value': '10'}, {'value': '13'}, {'value': '16'}, {'value': '25'}, {'value': '34'}, {'value': '46'}, {'value': '61'}, {'value': '87'}, {'value': '130'}, {'value': '170'}, {'value': '310'}], 'units': 'K'}]",W m$^{-1}$ K$^{-1}$,,,,,,,,,,,,,,
2640,Si3N4,[{'name': 'NIST_SRD-30'}],['Silicon nitride'],[{'name': 'Hot Isostatic Pressing'}],"[{'citation': 'Effect of Load on the Hardness of Hot Isostatically Pressed Silicon Nitride, R. Berriche and R.T. Holt, Journal of the American Ceramic Society, Vol. 76 6, pp. 1602-1604 (1993), published by American Ceramic Society.'}]",,,,,,,,,,,,Si-N:Al,,,,,,,,,,,,,,,,,,,,,,,,,Polycrystalline,,,,,,,,,,,,,,,,,,,,,,,,,,,,,,,,,,,,,,,,,,,,,,,,,,,,25.8,"[{'name': 'Load', 'scalars': [{'value': '1'}, {'value': '2'}, {'value': '3'}, {'value': '5'}, {'value': '50'}, {'value': '100'}, {'value': '150'}, {'value': '200'}], 'units': 'N'}, {'name': 'Diagonal Length', 'scalars': [{'value': '8.3'}, {'value': '13'}, {'value': '17'}, {'value': '23'}, {'value': '82'}, {'value': '110'}, {'value': '130'}, {'value': '160'}], 'units': '$\\mu$m'}]",,,GPa,,,,,,,,,,,,,,,,,,,,,,,,,,,,,,,,,,,,,,,,,,,,,,,,,,,,,,,,,,,,,,,
2641,Si3N4,[{'name': 'NIST_SRD-30'}],['Silicon nitride'],[{'name': 'Hot Isostatic Pressing'}],"[{'citation': 'Short-Crack Toughness and Abrasive Machining of Silicon Nitride, H.H.K. Xu, S. Jahanmir, L.K. Ives, L.S. Job, and K.T. Ritchie, Journal of the American Ceramic Society, Vol. 79 12, pp. 3055-3064 (1996), published by American Ceramic Society.'}]",,,,,,,,,,,,Si-N,,,,,,,,,,,,,,,,,,,,,,,,,Polycrystalline,,,,,,,,,,,,,,,,,,,,,,,,,,,,,,,,,,,,,,,,,,0.5,"[{'name': 'Aspect Ratio', 'scalars': [{'value': '1.5'}]}, {'name': 'Specimen Number', 'scalars': [{'value': '5'}]}]",,,$\mu$m,,,,,,,,,,,,,,,,,,,Commercial company,,,,,,,,,,,,,,,,,,,,,,,,,,,,,,,,,,,,,,,,,,,,,,,,,,,,,,
2642,ZrO2.xY2O3,[{'name': 'NIST_SRD-30'}],['Zirconia (PSZ)'],[{'name': 'Hot Pressing'}],"[{'citation': 'Tensile Strength of Engineering Ceramics, Y. Fujisawa, K. Matsusue, and K. Takahara, Journal of the Society of Materials Science, Japan, Vol. 35, pp. 1112-1117 (1986), published by Kyoto: Nihon Zairyo Gakkai.'}]",,,,,,,,,,,,Zr-O:Y,,,,,,,,,,,,,,,,,,,,,,,,,Polycrystalline,,,,,,,,,,,,,,,,,,,,,,,,,1021,"[{'name': 'Temperature', 'scalars': [{'value': '22'}], 'units': '$^{\\circ}$C'}]",,,MPa,,,,,,,,,,,,,,,,,,,,,,,,,,,,,,,,,,,,,,,,,,,,,,,,,,,,,,,,,,,,,,,,,,,,,,,,,,,,,,,,,,,,,,,,,,
2643,MgO,[{'name': 'NIST_SRD-30'}],['Magnesia'],[{'name': 'Pyrolysis'}],"[{'citation': 'X-ray Studies on Highly Pure Magnesium Oxide, R.A. Brown, Nature, Vol. 208, pp. 481-481 (1965), published by Macmillan Magazines Ltd..'}]",4.2119,"[{'name': 'Axis', 'scalars': [{'value': 'a'}]}]",$\AA$,,,,,,,,,Mg-O,,,,,,,,,,,,,,,,,,,,,,,,,Polycrystalline,,,,,,,,,,,,,,,,,,,,,,,,,,,,,,,,,,,,,,,,,,,,,,,,,,,,,,,,,,,,,,,,,,,,,,,,,,,,,,,,,,,,,,,,,,,,,,,,,,,,,,,,,,,,,,,,,,,,,,,
2644,C,[{'name': 'NIST_SRD-30'}],['Diamond'],[{'name': 'Natural Specimen'}],"[{'citation': 'Mechanical Propeties of Natural Diamonds at 1200 °C, N.V. Novikov, S.N. Dub, V.I. Malnev, and V.V. Beskrovanov, Diamond and Related Materials, Vol. 3, pp. 198-204 (1994), published by Elsevier Science S.A..'}]",,,,,,,,,,,,C,,,,,,,,,,,,,,,,,,,,,,,,,Single Crystal,,,,,,,,,,,,,,,,,,,,,,,,,,,,,,,,,,,,,,,,,,,,,,,,,,,,44,"[{'name': 'Load', 'scalars': [{'value': '12.2'}, {'value': '12.8'}, {'value': '15.0'}, {'value': '12.1'}, {'value': '16.6'}], 'units': 'N'}, {'name': 'Temperature', 'scalars': [{'value': '1150'}, {'value': '1190'}, {'value': '1200'}, {'value': '1160'}, {'value': '1190'}], 'units': '$^{\\circ}$C'}, {'name': 'Type of Zone', 'scalars': [{'value': 'IIa'}, {'value': 'IIa'}, {'value': 'IaB'}, {'value': 'IaB'}, {'value': 'Ia'}]}, {'name': 'Specimen Number', 'scalars': [{'value': '1162'}]}]",,,GPa,,,,,,,,,,,,,,,,,,,,,,,,,,,,,,,,,,,,,,,,,,,,,,,,,,,,,,,,,,,,,,,
2645,Si3N4,[{'name': 'NIST_SRD-30'}],['Silicon nitride'],,"[{'citation': 'Engineering Properties of Nitrides, S. Hampshire, Engineered Materials Handbook, Vol. 4, pp. 812-820 (1991), edited by S.J. Schneider, Jr., published by ASM International.'}]",,,,,,,,,,,,Si-N,,,,,,,,,,,,,,,,,,,,,,,,,Polycrystalline,,,,,,,,,,,,,,,,,,,,,,,,,,,,,,,,,,,,,,,,,,,,,,,,,,,,,,,,,,,,,,,,,,,,,,,,,,,,,,,,,,,,,,,,,,,,,,,,,,,,,,,,,,,,,,,,,,,25,"[{'name': 'Temperature', 'scalars': [{'value': '23'}], 'units': '$^{\\circ}$C'}, {'name': 'Material Type', 'scalars': [{'value': 'HIP-RBSN'}]}]",,,
2646,ZrN,[{'name': 'NIST_SRD-30'}],['Zirconium nitride'],[{'name': 'Hot Isostatic Pressing'}],"[{'citation': 'Mechanical Properties of Hot Isostatically Pressed Zirconium Nitride Materials, N. Alexandre, M. Desmaison-Brut, F. Valin, M. Boncoeur, Journal of Materials Science, Vol. 28, pp. 2385-2390 (1993), published by Chapman and Hall.'}]",,,,,,,,,,,,Zr-N,,,,,,,,,,,,,,,,,,,,,,,,,Polycrystalline,,,,,,,,,,,,,,389,"[{'name': 'Porosity', 'scalars': [{'value': '0.0'}, {'value': '1.4'}, {'value': '1.4'}, {'value': '1.9'}, {'value': '4.6'}, {'value': '5.4'}, {'value': '5.8'}, {'value': '8.2'}, {'value': '8.9'}], 'units': '%'}]",,,GPa,,,,,,,,,,,,,,,,,,,,,,,,,,,,,,,,,,,,,,,,,,,,,,,,,,,,,,,,,,,,,,,,,,,,,,,,,,,,,,,,,,,,,,,,,,,,,,,,,,,,,
2647,Si3N4,[{'name': 'NIST_SRD-30'}],['Silicon nitride'],[{'name': 'Reaction Bonding'}],"[{'citation': 'Measurement of Thermal Diffusivity of Reaction Bonded Silicon Nitride, J.J. Serra, M. Jaymes, and M. Cantarel, Journal de Physique, Vol. 47 2, pp. 635-639 (1986), published by Societe Francaise de Physique.'}]",,,,,,,,,,,,Si-N,,,,,,,,,,,,,,,,,,,,,,,,,Polycrystalline,,,,,,,,,,,,,,,,,,,,,,,,,,,,,,,,,,,,,,,,,,,,,,,,,,,,,,,,,,,,,,,,,,,,,,,,,,,,,,,,,Disk,,,,,,,,,,,,,,,,,,,,,,,,,0.035,"[{'name': 'Temperature', 'scalars': [{'value': '161'}, {'value': '397'}, {'value': '424'}, {'value': '493'}, {'value': '594'}, {'value': '642'}, {'value': '762'}, {'value': '821'}, {'value': '914'}], 'units': '$^{\\circ}$C'}]",cm$^{2}$ s$^{-1}$,,,,,,,,,,,
2648,SiC,[{'name': 'NIST_SRD-30'}],['Silicon carbide'],,"[{'citation': 'Effects of Environment on the Mechanical Behavior of High-Performance Ceramics, G.A. Graves and N.L. Hecht, Report No. UDR-TR-94-136, pp. 1-138 (1995), published by University of Dayton Research Institute.'}]",,,,,,,,,,,,"Si-C:B,C",,,,,,,,,,,,,,,,,,,,,,,,,Polycrystalline,,,,,,,,,,,,,,427,"[{'name': 'Temperature', 'scalars': [{'value': '20'}, {'value': '1000'}, {'value': '1400'}], 'units': '$^{\\circ}$C'}]",,,GPa,,,,,,,,,,,,,,,,,,,,,,,,,,,,,,,,,,,,,,,,,,,,,,,Carborundum Company,,,,,,,,,,,,,,,,,,,,,,,,,,,,,,,,,,,,,,,,,,,,,,,,,,,,,,
2649,TiB2,[{'name': 'NIST_SRD-30'}],['Titanium diboride'],[{'name': 'Hot Pressing'}],"[{'citation': 'Effect of Residual Nickel Content on the Grain Size Dependent Mechanical Properties of TiB2, P.F. Becher, C.B. Finch, and M.K. Ferber, Journal of Materials Science Letters, Vol. 5, pp. 195-197 (1986), published by Chapman and Hall.'}]",,,,,,,,,,,,Ti-B,,,,,,,,,,,,,,,,,,,,,,,,,Polycrystalline,,,,,,,,,,,,,,,,,,,,,,,,,710,"[{'name': 'Mass Fraction of Ni', 'scalars': [{'value': '1.5'}, {'value': '1.0'}, {'value': '0.4'}, {'value': '1.3'}, {'value': '0.2'}, {'value': '0.1'}], 'units': '%'}, {'name': 'Density', 'scalars': [{'value': '4.51'}, {'value': '4.50'}, {'value': '4.48'}, {'value': '4.63'}, {'value': '4.52'}, {'value': '4.51'}], 'units': 'g/cm$^{3}$'}, {'name': 'Grain Size', 'scalars': [{'value': '5.3'}, {'value': '5.5'}, {'value': '5.2'}, {'value': '10.8'}, {'value': '12.8'}, {'value': '14.4'}], 'units': '$\\mu$m'}]",,,MPa,,,,,,,,,,,,,,,,,,,,,,,,,,,,,,,,,,,,,,,,,,,,,,,,,,,,,,,,,,,,,,,,,,,,,,,,,,,,,,,,,,,,,,,,,,
2650,ZrO2,[{'name': 'NIST_SRD-30'}],['Zirconia'],,"[{'citation': 'Engineering Properties of Zirconia, R. Stevens, Engineered Materials Handbook, Vol. 4, pp. 775-786 (1991), edited by S.J. Schneider, Jr., published by ASM International.'}]",,,,,,,,,,,,Zr-O,,,,,,,,,,,,,,,,,,,,,,,,,Polycrystalline,,,,,,,,,,,,,,,,,,,,,,,,,1040,"[{'name': 'Temperature', 'scalars': [{'value': '50'}, {'value': '200'}, {'value': '400'}, {'value': '600'}, {'value': '800'}, {'value': '1000'}, {'value': '1200'}, {'value': '25'}, {'value': '500'}, {'value': '1000'}], 'units': '$^{\\circ}$C'}, {'name': 'Phase', 'scalars': [{'value': 'TZP'}, {'value': 'TZP'}, {'value': 'TZP'}, {'value': 'TZP'}, {'value': 'TZP'}, {'value': 'TZP'}, {'value': 'TZP'}, {'value': 'PSZ(3 wt% MgO)'}, {'value': 'PSZ(3 wt% MgO)'}, {'value': 'PAS(3 wt% MgO)'}]}]",,,MPa,,,,,,,,,,,,,,,,,,,,,,,,,,,,,,,,,,,,,,,,,,,,,,,,,,,,,,,,,,,,,,,,,,,,,,,,,,,,,,,,,,,,,,,,,,
2651,Al2O3.xZrO2,[{'name': 'NIST_SRD-30'}],['Alumina composite'],,"[{'citation': 'Effects of Environment on the Mechanical Behavior of High-Performance Ceramics, G.A. Graves and N.L. Hecht, Report No. UDR-TR-94-136, pp. 1-138 (1995), published by University of Dayton Research Institute.'}]",,,,,,,,,,,,Al-O:ZrO,,,,,,,,,,,,,,,,,,,,,,,,,Polycrystalline,,,,4.2,"[{'name': 'Temperature', 'scalars': [{'value': '23'}], 'units': '$^{\\circ}$C'}]",,,g cm$^{-3}$,,,,,,,,,,,,,,,,,,,,,,,,,,,,,,,,,,,,,,,,,,,,,,,,,,,,,,,,,Kyocera,,,,,,,,,,,,,,,,,,,,,,,,,,,,,,,,,,,,,,,,,,,,,,,,,,,,,,
2652,Al2O3,[{'name': 'NIST_SRD-30'}],['Alumina'],,"[{'citation': 'Thermal Properties of Aluminum Oxide from 0° to 1200 °K, G.T. Furukawa, T.B. Douglas, R.E. McCoskey, and D.C. Ginnings, Journal of Research of the National Bureau of Standards, Vol. 57 2, pp. 67-82 (1956), published by National Bureau of Standards.'}]",,,,,,,,,,,,Al-O,,,,,,,,,,,,,,,,,,,,,,,,,Polycrystalline,,,,,,,,,,,,,,,,,,,,,,,,,,,,,,,,,,,,,,,,,,,,,,,,,,,,,,,,,,,,,,,,,Linde Air Products,,,,,,,,,,,,,,,,,,,,,,,,,,,,,,0,"[{'name': 'Temperature', 'scalars': [{'value': '0'}, {'value': '5'}, {'value': '10'}, {'value': '15'}, {'value': '20'}, {'value': '25'}, {'value': '30'}, {'value': '35'}, {'value': '40'}, {'value': '45'}, {'value': '50'}, {'value': '55'}, {'value': '60'}, {'value': '65'}, {'value': '70'}, {'value': '75'}, {'value': '80'}, {'value': '85'}, {'value': '90'}, {'value': '95'}, {'value': '100'}, {'value': '105'}, {'value': '110'}, {'value': '115'}, {'value': '120'}, {'value': '125'}, {'value': '130'}, {'value': '135'}, {'value': '140'}, {'value': '145'}, {'value': '150'}, {'value': '155'}, {'value': '160'}, {'value': '165'}, {'value': '170'}, {'value': '175'}, {'value': '180'}, {'value': '185'}, {'value': '190'}, {'value': '195'}, {'value': '200'}, {'value': '205'}, {'value': '210'}, {'value': '215'}, {'value': '220'}, {'value': '225'}, {'value': '230'}, {'value': '235'}, {'value': '240'}, {'value': '245'}, {'value': '250'}, {'value': '255'}, {'value': '260'}, {'value': '265'}, {'value': '270'}, {'value': '273.16'}, {'value': '275'}, {'value': '280'}, {'value': '285'}, {'value': '290'}, {'value': '295'}, {'value': '298.16'}, {'value': '300'}, {'value': '305'}, {'value': '310'}, {'value': '315'}, {'value': '320'}, {'value': '325'}, {'value': '330'}, {'value': '335'}, {'value': '340'}, {'value': '345'}, {'value': '350'}, {'value': '360'}, {'value': '370'}, {'value': '380'}, {'value': '390'}, {'value': '400'}, {'value': '410'}, {'value': '420'}, {'value': '430'}, {'value': '440'}, {'value': '450'}, {'value': '460'}, {'value': '470'}, {'value': '480'}, {'value': '490'}, {'value': '500'}, {'value': '510'}, {'value': '520'}, {'value': '530'}, {'value': '540'}, {'value': '550'}, {'value': '560'}, {'value': '570'}, {'value': '580'}, {'value': '590'}, {'value': '600'}, {'value': '610'}, {'value': '620'}, {'value': '630'}, {'value': '640'}, {'value': '650'}, {'value': '660'}, {'value': '670'}, {'value': '680'}, {'value': '690'}, {'value': '700'}, {'value': '720'}, {'value': '740'}, {'value': '760'}, {'value': '780'}, {'value': '800'}, {'value': '820'}, {'value': '840'}, {'value': '860'}, {'value': '880'}, {'value': '900'}, {'value': '920'}, {'value': '940'}, {'value': '960'}, {'value': '980'}, {'value': '1000'}, {'value': '1020'}, {'value': '1040'}, {'value': '1060'}, {'value': '1080'}, {'value': '1100'}, {'value': '1120'}, {'value': '1140'}, {'value': '1160'}, {'value': '1180'}, {'value': '1200'}], 'units': 'K'}, {'name': 'Molar Heat Capacity', 'scalars': [{'value': '0'}, {'value': '0.001'}, {'value': '0.009'}, {'value': '0.030'}, {'value': '0.076'}, {'value': '0.142'}, {'value': '0.263'}, {'value': '0.438'}, {'value': '0.691'}, {'value': '1.040'}, {'value': '1.492'}, {'value': '2.070'}, {'value': '2.779'}, {'value': '3.620'}, {'value': '4.582'}, {'value': '5.668'}, {'value': '6.895'}, {'value': '8.246'}, {'value': '9.692'}, {'value': '11.22'}, {'value': '12.84'}, {'value': '14.54'}, {'value': '16.32'}, {'value': '18.16'}, {'value': '20.06'}, {'value': '21.99'}, {'value': '23.96'}, {'value': '25.95'}, {'value': '27.96'}, {'value': '29.97'}, {'value': '31.98'}, {'value': '33.99'}, {'value': '35.99'}, {'value': '37.97'}, {'value': '39.94'}, {'value': '41.88'}, {'value': '43.79'}, {'value': '45.68'}, {'value': '47.53'}, {'value': '49.35'}, {'value': '51.14'}, {'value': '52.89'}, {'value': '54.60'}, {'value': '56.28'}, {'value': '57.92'}, {'value': '59.53'}, {'value': '61.10'}, {'value': '62.63'}, {'value': '64.13'}, {'value': '65.59'}, {'value': '67.01'}, {'value': '68.40'}, {'value': '69.76'}, {'value': '71.08'}, {'value': '72.37'}, {'value': '73.16'}, {'value': '73.62'}, {'value': '74.84'}, {'value': '74.03'}, {'value': '77.19'}, {'value': '78.31'}, {'value': '79.01'}, {'value': '79.41'}, {'value': '80.47'}, {'value': '81.51'}, {'value': '82.52'}, {'value': '83.50'}, {'value': '84.46'}, {'value': '85.39'}, {'value': '86.29'}, {'value': '87.18'}, {'value': '88.04'}, {'value': '88.88'}, {'value': '90.52'}, {'value': '92.06'}, {'value': '93.51'}, {'value': '94.55'}, {'value': '96.18'}, {'value': '97.39'}, {'value': '98.54'}, {'value': '99.64'}, {'value': '100.68'}, {'value': '101.68'}, {'value': '102.63'}, {'value': '103.54'}, {'value': '104.41'}, {'value': '105.24'}, {'value': '106.04'}, {'value': '106.81'}, {'value': '107.54'}, {'value': '108.25'}, {'value': '108.93'}, {'value': '109.58'}, {'value': '110.21'}, {'value': '110.82'}, {'value': '111.40'}, {'value': '111.96'}, {'value': '112.50'}, {'value': '113.03'}, {'value': '113.53'}, {'value': '114.02'}, {'value': '114.49'}, {'value': '114.95'}, {'value': '115.39'}, {'value': '115.82'}, {'value': '116.23'}, {'value': '116.63'}, {'value': '117.02'}, {'value': '117.76'}, {'value': '118.46'}, {'value': '119.12'}, {'value': '119.74'}, {'value': '120.32'}, {'value': '120.88'}, {'value': '121.40'}, {'value': '121.90'}, {'value': '122.37'}, {'value': '122.81'}, {'value': '123.24'}, {'value': '123.64'}, {'value': '124.03'}, {'value': '124.39'}, {'value': '124.74'}, {'value': '125.07'}, {'value': '125.39'}, {'value': '125.69'}, {'value': '125.98'}, {'value': '126.25'}, {'value': '126.52'}, {'value': '126.77'}, {'value': '127.01'}, {'value': '127.24'}, {'value': '127.46'}], 'units': 'J$\\cdot$mol$^{-1}$$\\cdot$K$^{-1}$'}]",J kg$^{-1}$ K$^{-1}$,,,,,,,,,,,,,,,,,,,,,,
2653,Si3N4,[{'name': 'NIST_SRD-30'}],['Silicon nitride'],,"[{'citation': 'Ceramic Technology Project Data Base:  September 1992 Summary Report, B.L.P. Keyes, ORNL Report Number:  ORNL/M-2775, pp. 1-171 (1992), published by Oak Ridge National Laboratory.'}]",,,,,,,,,,,,Si-N,SN-260,,,,,,,,,,,,,,,,,,,,,,,,Polycrystalline,,,,,,,,,,,,,,,,,,,,,,,,,605,"[{'name': 'Temperature', 'scalars': [{'value': '25'}], 'units': '$^{\\circ}$C'}, {'name': 'Specimen Number', 'scalars': [{'value': 'A'}]}]",,,MPa,,,,,,,,,,,,,,,,,,,,,,,,,,,,,,,,,,,,Kyocera,,,,,,,,,,,,,,,,,,,,,,,,,,,,,,,,,,,,,,,,,,,,,,,,,,,,,,
2654,B4C,[{'name': 'NIST_SRD-30'}],['Boron carbide'],[{'name': 'Hot Pressing'}],"[{'citation': 'High Temperature Fracture of Boron Carbide:  Experiments and Simple Theoretical Models, G. De With, Journal of Materials Science, Vol. 19, pp. 457-466 (1984), published by Chapman and Hall.'}]",,,,,,,,,,,,B-C,Tetrabor,,,,,,,,,,,,,,,,,,,,,,,,Polycrystalline,,,,,,,,,,,,,,,,,,,,,,,,,,,,,,,,,,,,,,,,,,,,,,,,,,,,,,,,,,,,,,,,,ESK,,,,,,,,,0.178,"[{'name': 'Temperature', 'scalars': [{'value': '23'}], 'units': '$^{\\circ}$C'}]",,,,,,,,,,,,,,,,,,,,,,,,,,,,,,,,,,,,,,,,,,,,
2655,Si3N4,[{'name': 'NIST_SRD-30'}],['Silicon nitride'],,"[{'citation': 'Effects of Environment on the Mechanical Behavior of High-Performance Ceramics, G.A. Graves and N.L. Hecht, Report No. UDR-TR-94-136, pp. 1-138 (1995), published by University of Dayton Research Institute.'}]",,,,,,,,,,,,Si-N:Al,,,,,,,,,,,,,,,,,,,,,,,,,Polycrystalline,,,,,,,,,,,,,,,,,,,,,,,,,,,,,,,,,,,,,,,,,,,,,,,,,,,,,,,,,,,,,,,,,NTK,,,,,,,,,,,,,,,,,,,,,,,,,,,,,,,,,,,,,,,,,,,,,,,,,,10,"[{'name': 'Temperature', 'scalars': [{'value': '1000'}, {'value': '1200'}, {'value': '1000'}, {'value': '1200'}], 'units': '$^{\\circ}$C'}, {'name': 'Crosshead Speed', 'scalars': [{'value': '0.00004'}, {'value': '0.00004'}, {'value': '0.004'}, {'value': '0.004'}], 'units': 'cm/s'}, {'name': 'Test Type', 'scalars': [{'value': 'flexural'}]}]",,,
2656,Al2O3,[{'name': 'NIST_SRD-30'}],['Alumina'],[{'name': 'Sintering'}],"[{'citation': 'Elastic Properties, Hardness and Indentation Fracture Toughness of $\\beta$-Sialons, J. Piekarczyk, J. Lis, and J. Bialoskorski, Key Engineering Materials, Vol. 89, pp. 541-546 (1994), published by Trans Tech Publications, Switzerland.'}]",,,,,,,,,,,,Al-O,,,,,,,,,,,,,,,,,,,,,,,,,Polycrystalline,,,,,,,,,,,,,,,,,,,,,,,,,,,,,,,,,,,,,,,,,,,,,,,,,,,,,,,,,,,,,,,,,,,,,,,,,,0.240,"[{'name': 'x of Alx', 'scalars': [{'value': '-'}], 'units': 'formula units'}]",,,,,,,,,,,,,,,,,,,,,,,,,,,,,,,,,,,,,,,,,,,,
2657,C,[{'name': 'NIST_SRD-30'}],['Diamond'],[{'name': 'Crystal Growth'}],"[{'citation': 'Influence of the Isotope Ratio on the Lattice Constant of Diamond, T. Yamanaka, S. Morimoto, and H. Kanda, Physical Review B, Vol. 49 14, pp. 9341-9343 (1994), published by American Physical Society.'}]",3.56712,"[{'name': 'Axis', 'scalars': [{'value': 'a'}]}, {'name': 'Isotope Ratio C13/', 'scalars': [{'value': '0.01', 'uncertainty': '0.01'}, {'value': '0.18', 'uncertainty': '0.01'}, {'value': '0.48', 'uncertainty': '0.01'}, {'value': '0.67', 'uncertainty': '0.01'}, {'value': '0.985', 'uncertainty': '0.004'}], 'units': 'C12+C13'}]",$\AA$,,,,,,,,,C,,,,,,,,,,,,,,,,,,,,,,,,,Single Crystal,,,,,,,,,,,,,,,,,,,,,,,,,,,,,,,,,,,,,,,,,,,,,,,,,,,,,,,,,,,,,,,,,,,,,,,,,,,,,,,,,,,,,,,,,,,,,,,,,,,,,,,,,,,,,,,,,,,,,,,
2658,B4C,[{'name': 'NIST_SRD-30'}],['Boron carbide'],,"[{'citation': 'Engineering Properties of Carbides, P.T.B. Shaffer, Engineered Materials Handbook, Vol. 4, pp. 804-811 (1991), edited by S.J. Schneider, Jr., published by ASM International.'}]",,,,254,"[{'name': 'Temperature', 'scalars': [{'value': '23'}], 'units': '$^{\\circ}$C'}]",,,GPa,,,,B-C,,,,,,,,,,,,,,,,,,,,,,,,,Polycrystalline,,,,,,,,,,,,,,,,,,,,,,,,,,,,,,,,,,,,,,,,,,,,,,,,,,,,,,,,,,,,,,,,,,,,,,,,,,,,,,,,,,,,,,,,,,,,,,,,,,,,,,,,,,,,,,,,,,,,,,,
2659,SiC,[{'name': 'NIST_SRD-30'}],['Silicon carbide'],[{'name': 'Chemical Vapor Deposition'}],"[{'citation': 'High-Temperature Passive Oxidation of Chemically Vapor Deposited Silicon Carbide, T. Narushima, T. Goto, and T. Hirai, Journal of the American Ceramic Society, Vol. 72 8, pp. 1386-1390 (1989), published by American Ceramic Society.'}]",,,,,,,,,,,,Si-C,,,,,,,,,,0.0074,"[{'name': 'Exposure Time', 'scalars': [{'value': '3'}, {'value': '5'}, {'value': '9'}, {'value': '14'}, {'value': '3'}, {'value': '5'}, {'value': '8'}, {'value': '14'}, {'value': '20'}, {'value': '3'}, {'value': '5'}, {'value': '8'}, {'value': '14'}, {'value': '20'}, {'value': '3'}, {'value': '6'}, {'value': '8'}, {'value': '14'}, {'value': '20'}, {'value': '3'}, {'value': '6'}, {'value': '8'}, {'value': '14'}, {'value': '20'}, {'value': '3'}, {'value': '6'}, {'value': '8'}, {'value': '10'}], 'units': 'h'}, {'name': 'Exposure Temperature', 'scalars': [{'value': '1823'}, {'value': '1823'}, {'value': '1823'}, {'value': '1823'}, {'value': '1838'}, {'value': '1838'}, {'value': '1838'}, {'value': '1838'}, {'value': '1838'}, {'value': '1848'}, {'value': '1848'}, {'value': '1848'}, {'value': '1848'}, {'value': '1848'}, {'value': '1873'}, {'value': '1873'}, {'value': '1873'}, {'value': '1873'}, {'value': '1873'}, {'value': '1923'}, {'value': '1923'}, {'value': '1923'}, {'value': '1923'}, {'value': '1923'}, {'value': '1948'}, {'value': '1948'}, {'value': '1948'}, {'value': '1948'}], 'units': 'K'}]",mg cm$^{-2}$ h$^{-1}$,,,,,,,,,,,,,Polycrystalline,,,,,,,,,,,,,,,,,,,,,,,,,,,,,,,,,,,,,,,,,,,,,,,,,,,,,,,,,,,,,,,,,,,,,,,,,,,,,,,,,,,,,,,,,,,,,,,,,,,,,,,,,,,,,,,,,,,,,,,
2660,SiC,[{'name': 'NIST_SRD-30'}],['Silicon carbide'],[{'name': 'Sintering'}],"[{'citation': 'Indentation Brittleness of Ceramics:  A Fresh Approach, J.B. Quinn and G.D. Quinn, Journal of Materials Science, Vol. 32, pp. 4331-4346 (1997), published by Chapman and Hall.'}]",,,,,,,,,,,,Si-C,,,,,,,,,,,,,,,,,,,,,,,,,Polycrystalline,,,,,,,,,,,,,,,,,,,,,,,,,,,,,,,,,,,,,,,,,,,,,,,,,,,,24.5,"[{'name': 'Load', 'scalars': [{'value': '1'}, {'value': '2'}, {'value': '3'}, {'value': '4'}, {'value': '5'}, {'value': '6'}, {'value': '7'}, {'value': '8'}, {'value': '9'}, {'value': '10'}, {'value': '11'}], 'units': 'N'}]",,,GPa,,,,,,,,,Carborundum Company,,,,,,,,,,,,,,,,,,,,,,,,,,,,,,,,,,,,,,,,,,,,,,,,,,,,,,
2661,Si3N4,[{'name': 'NIST_SRD-30'}],['Silicon nitride'],[{'name': 'Sintering'}],"[{'citation': 'High Temperature Corrosion of Engineering Ceramics, N.S. Jacobson, J.L. Smialek, and D.S. Fox, Corrosion of Glass, Ceramics and Ceramic Superconductors, pp. 514-545 (1992), edited by D.E. Clark and B.K. Zoitos, published by Noyes Publications.'}]",,,,,,,,,,,,Si-N:Al,,,,,,,,,,,,,,,,,,,,,,,,,Polycrystalline,,,,,,,,,,,,,,,,,,,,,,,,,788,"[{'name': 'Bend Test Temperature', 'scalars': [{'value': '23'}, {'value': '1000'}, {'value': '1200'}, {'value': '23'}, {'value': '1000'}, {'value': '1200'}], 'units': '$^{\\circ}$C'}, {'name': 'Environment', 'scalars': [{'value': 'Air'}, {'value': 'Air'}, {'value': 'Air'}, {'value': 'Na2SO4/O2'}, {'value': 'Na2SO4/O2'}, {'value': 'Na2SO4/O2'}]}, {'name': 'Apparatus', 'scalars': [{'value': 'Furnace'}]}]",,,MPa,,,,,,,,,,,,,,,,,,,,,,,,,,,,,,,,,,,,GTE,,,,,,,,,,,,,,,,,,,,,,,,,,,,,,,,,,,,,,,,,,,,,,,,,,,,,,
2662,ZrO2,[{'name': 'NIST_SRD-30'}],['Zirconia'],,"[{'citation': 'Engineering Properties of Zirconia, R. Stevens, Engineered Materials Handbook, Vol. 4, pp. 775-786 (1991), edited by S.J. Schneider, Jr., published by ASM International.'}]",,,,,,,,,,,,Zr-O,,,,,,,,,,,,,,,,,,,,,,,,,Polycrystalline,,,,,,,,,,,,,,,,,,,,,,,,,,,,,,,,,,,,,,,,,,,,,,,,,,,,,,,,,,,,,,,,,,,,,,,,,,,,,,,,,,,,,,,,,,,,,,,,,,,,,,,,,,,,,8.7,"[{'name': 'Temperature', 'scalars': [{'value': '200'}, {'value': '600'}, {'value': '1000'}, {'value': '1400'}], 'units': '$^{\\circ}$C'}, {'name': 'Phase', 'scalars': [{'value': 'TZP(3mol%Y2O3)'}]}]",x10$^{-6}$,,,,,,,,
2663,Si3N4,[{'name': 'NIST_SRD-30'}],['Silicon nitride'],,"[{'citation': 'Corrosion of Silicon Nitride Ceramics in HF and HCl Solutions, M. Shimada and T. Sato, Ceramic Transactions, Vol. 10, pp. 355-365 (1989), edited by R.E. Tressler and M. McNallan, published by American Ceramic Society.'}]",,,,,,,,,,,,Si-N,,,,,,,,,,,,,,,,,,,,,,,,,Polycrystalline,,,,,,,,,,,,,,,,,,,,,,,,,,,,,,,,,,,,,,,,,,,,,,,,,,,,15.7,"[{'name': 'Sample Number', 'scalars': [{'value': 'SN-2'}]}]",,,GPa,,,,,,,,,,,,,,,,,,,,,,,,,,,,,,,,,,,,,,,,,,,,,,,,,,,,,,,,,,,,,,,
2664,C,[{'name': 'NIST_SRD-30'}],['Diamond (CVD)'],[{'name': 'Chemical Vapor Deposition'}],"[{'citation': 'Round Robin Thermal Conductivity Measurements on CVD Diamond, A. Feldman, Applications of Diamond Films and Related Materials, pp. 627-630 (1995), edited by A. Feldman,Y. Tzeng, W. Yarbrough,M. Yoshikawa,M. Murakawa, published by National Institute of Standards and Technology.'}]",,,,,,,,,,,,C,,,,,,,,,,,,,,,,,,,,,,,,,Polycrystalline,,,,,,,,,,,,,,,,,,,,,,,,,,,,,,,,,,,,,,,,,,,,,,,,,,,,,,,,,,,,,,,,,,,,,,,,,,,,,,,,,,,,,,,,,,,,,,,,,,,,,,,,,,6.6,"[{'name': 'Number of Values', 'scalars': [{'value': '8'}]}, {'name': 'Specimen Name', 'scalars': [{'value': 'SQ-T'}]}]",cm$^{2}$ s$^{-1}$,,,,,,,,,,,
2665,Si3N4.xY2O3,[{'name': 'NIST_SRD-30'}],['Silicon nitride'],[{'name': 'Hot Pressing'}],"[{'citation': 'Property Screening and Evaluation of Ceramic Turbine Materials, D.C. Larsen and J.W. Adams, AFWAL Contract Report TR-83-4141 (1984), published by National Technical Information Service.'}]",,,,,,,,,,,,Si-N:Y,NCX-34,,,,,,,,,,,,,,,,,,,,,,,,Polycrystalline,,,,,,,,,,,,,,,,,,,,,,,,,,,,,,,,,,,,,,,,,,,,,,,,,,,,,,,,,,,,,,,,,Norton Company,,,,,,,,,,,,,,,,,,,,,,,Y2O3,"[{'name': 'Mass Fraction', 'scalars': [{'value': '8.0'}], 'units': '%'}]",,,,,,,,,,,,,,,,,,,,,,,,,,,,,,
2666,ZrO.5%Y2O3,[{'name': 'NIST_SRD-30'}],['Zirconia (TZP)'],[{'name': 'Hot Isostatic Pressing'}],"[{'citation': 'Weibull Characterization of Four Hipped/Posthipped Engineering Ceramics Between Room Temperature and 1500 °C, J. Kubler, Mechanische Charakterisierung von Hochleistungskeramik Festigkeitsunte, pp. 1-88 (1992), published by EMPA Swiss Federal Laboratories for Materials Testing and Research.'}]",,,,,,,,,,,,Zr-O,,,,,,,,,,,,,,,,,,,,,,,,,Polycrystalline,,,,6.03,"[{'name': 'Temperature', 'scalars': [{'value': '23'}], 'units': '$^{\\circ}$C'}]",,,g cm$^{-3}$,,,,,,,,,,,,,,,,,,,,,,,,,,,,,,,,,,,,,,,,,,,,,,,,,,,,,,,,,,,,,,,,,,,,,,,,,,,,,,,,,,,,,,,,,,,,,,,,,,,,,,,,,,,,,,,
2667,Al2O3.xSiO2,[{'name': 'NIST_SRD-30'}],['Alumina composite'],,"[{'citation': 'Ceramic Oxide Fibers:  Building Blocks for New Applications, T.L. Tompkins, Ceramic Industry, Vol. 144 4, pp. 45-50 (1995), published by Business News Publishing Co..'}]",,,,,,,,,,,,Al-O:SiO,Nextel 550,,,,,,,,,,,,,,,,,240,,,"[{'name': 'Applied Stress', 'scalars': [{'value': '70'}, {'value': '140'}], 'units': 'MPa'}, {'name': 'Temperature', 'scalars': [{'value': '1100'}], 'units': '$^{\\circ}$C'}]",10$^{-9}$ s$^{-1}$,,,Polycrystalline,,,,,,,,,,,,,,,,,,,,,,,,,,,,,,,,,,,,,,,,,,,,,,,,,,,,,,,,,,,,,,,,,3M Company,,,,,,,,,,,,,,,,,,,,,,,,,,,,,,,,,,,,,,,,,,,,,,,,,,,,,,
2668,TiC,[{'name': 'NIST_SRD-30'}],['Titanium carbide'],,"[{'citation': 'Structural and Mechanical Properties of TiB2 and TiC Prepared by Self-Propagating High-Temperature Synthesis/Dynamic Compaction, L. Wang, M.R. Wixom, and L.T. Thompson, Journal of Materials Science, Vol. 29, pp. 534-543 (1994), published by Chapman and Hall.'}]",,,,,,,,,,,,Ti-C,,,,,,,,,,,,,,,,,,,,,,,,,,,,,,,,,,,,,,,,,,,,,,,,,,,,,,,,,,,,,,,,,,,,,,,,,,,,,29,"[{'name': 'Relative Density', 'scalars': [{'value': '96.8'}, {'value': '93.7'}], 'units': '%'}, {'name': 'Temperature', 'scalars': [{'value': '23'}], 'units': '$^{\\circ}$C'}]",,,GPa,,,,,,,,,,,,,,,,,,,,,,,,,,,,,,,,,,,,,,,,,,,,,,,,,,,,,,,,,,,,,,,
2669,Al2O3,[{'name': 'NIST_SRD-30'}],['Alumina'],[{'name': 'Sintering'}],"[{'citation': 'Corrosion of Aluminum Oxide in Acids and Caustic Solutions, W. Genthe and H. Hausner, Berichte der Deutshen Keramischen Gesellschaft, Vol. 67 1, pp. 6-10 (1990), published by Deutsche Keramische Gesellschaft e.V..'}]",,,,,,,,,,,,Al-O,,,,,,,,,,,,,,,,,,,,,,,,,Polycrystalline,,,,,,,,,,,,,,,,,,,,,,,,,,,,,,,,,,,,,,,,,,,,,,,,,,,,,,,,,MgO,"[{'name': 'Amount of Impurity', 'scalars': [{'value': '390'}, {'value': '130'}, {'value': '230'}, {'value': '140'}], 'units': 'ppm'}, {'name': 'Sample Number', 'scalars': [{'value': 'A-S 300'}]}]",,,,,,,,,,,,,,,,,,,,,,,,,,,,,,,,,,,,,,,,,,,,,,,,,,,,,,,,,,,,,
2670,SiO2,[{'name': 'NIST_SRD-30'}],['Silica (fused)'],,"[{'citation': 'Measurement of Ultrasonic Wave Velocities and Elastic Moduli for Small Solid Specimens at High Temperatures, H.J. McSkimin, Journal of the Acoustical Society of America, Vol. 31 3, pp. 287-295 (1959), published by Acoustical Society of America.'}]",,,,37.02,"[{'name': 'Temperature', 'scalars': [{'value': '25'}, {'value': '50'}, {'value': '75'}, {'value': '100'}, {'value': '125'}, {'value': '150'}, {'value': '175'}, {'value': '200'}, {'value': '225'}, {'value': '250'}, {'value': '275'}, {'value': '300'}, {'value': '325'}, {'value': '350'}, {'value': '375'}, {'value': '400'}, {'value': '425'}, {'value': '450'}, {'value': '475'}, {'value': '500'}], 'units': '$^{\\circ}$C'}]",,,GPa,,,,Si-O,,,,,,,,,,,,,,,,,,,,,,,,,Polycrystalline,,,,,,,,,,,,,,,,,,,,,,,,,,,,,,,,,,,,,,,,,,,,,,,,,,,,,,,,,,,,,,,,,,,,,,,,,,,,,,,,,,,,,,,,,,,,,,,,,,,,,,,,,,,,,,,,,,,,,,,
2671,Al2O3,[{'name': 'NIST_SRD-30'}],['Alumina'],[{'name': 'Hot Pressing'}],"[{'citation': 'Pressure and Temperature Dependences of the Isotropic Elastic Moduli of Polycrystalline Alumina, D.H. Chung and G. Simmons, Journal of Applied Physics, Vol. 39 11, pp. 5316-5326 (1968), published by American Institute of Physics.'}]",,,,,,,,,,,,Al-O,,,,,,,,,,,,,,,,,,,,,,,,,Polycrystalline,1034.9,"[{'name': 'Pressure', 'scalars': [{'value': '0.0'}, {'value': '0.1'}, {'value': '0.2'}, {'value': '0.3'}, {'value': '0.4'}, {'value': '0.5'}, {'value': '0.6'}, {'value': '0.7'}, {'value': '0.8'}, {'value': '0.9'}, {'value': '1.0'}, {'value': '0'}, {'value': '0'}, {'value': '0'}, {'value': '0'}, {'value': '0'}, {'value': '0'}, {'value': '0'}, {'value': '0'}, {'value': '0'}, {'value': '0'}, {'value': '0'}, {'value': '0'}, {'value': '0'}, {'value': '0'}, {'value': '0'}, {'value': '0'}, {'value': '0'}], 'units': 'GPa'}, {'name': 'Temperature', 'scalars': [{'value': '298'}, {'value': '298'}, {'value': '298'}, {'value': '298'}, {'value': '298'}, {'value': '298'}, {'value': '298'}, {'value': '298'}, {'value': '298'}, {'value': '298'}, {'value': '298'}, {'value': '4.2'}, {'value': '77'}, {'value': '100'}, {'value': '150'}, {'value': '200'}, {'value': '273'}, {'value': '300'}, {'value': '400'}, {'value': '500'}, {'value': '600'}, {'value': '700'}, {'value': '800'}, {'value': '900'}, {'value': '1000'}, {'value': '1100'}, {'value': '1200'}, {'value': '1300'}], 'units': 'K'}]",K,,,,,,,,,,,,,,,,,,,,,,,,,,,,,,,,,,,,,,,,,,,,,,,,,,,,,,,,,,,,,,,,,,,,,,,,,,,,,,,,,,,,,,,,,,,,,,,,,,,,,,,,,,,,,,,,,,,,
2672,SiC,[{'name': 'NIST_SRD-30'}],['Silicon carbide'],,"[{'citation': 'Ceramic Technology Project Data Base:  September 1992 Summary Report, B.L.P. Keyes, ORNL Report Number:  ORNL/M-2775, pp. 1-171 (1992), published by Oak Ridge National Laboratory.'}]",,,,,,,,,,,,Si-C,NT-230,,,,,,,,,,,,,,,,,,,,,,,,Polycrystalline,,,,,,,,,,,,,,402,"[{'name': 'Temperature', 'scalars': [{'value': '23'}], 'units': '$^{\\circ}$C'}]",,,GPa,,,,,,,,,,,,,,,,,,,,,,,,,,,,,,,,,,,,,,,,,,,,,,,Norton Company,,,,,,,,,,,,,,,,,,,,,,,,,,,,,,,,,,,,,,,,,,,,,,,,,,,,,,
2673,SiC,[{'name': 'NIST_SRD-30'}],['Silicon carbide'],[{'name': 'Sintering'}],"[{'citation': 'Material Properties of a Sintered $\\alpha$-SiC, R.G. Munro, Journal of Physical and Chemical Reference Data, Vol. 26 5, pp. 1195-1203 (1997), published by American Chemical Society.'}]",,,,,,,,,,,,Si-C,,,,,,,,,,,,,,,,,,,,,,,,,Polycrystalline,,,,,,,,,,,,,,,,,,,,,,,,,,,,,,,,,3.1 (10%),"[{'name': 'Temperature', 'scalars': [{'value': '20'}, {'value': '500'}, {'value': '1000'}, {'value': '1200'}, {'value': '1400'}, {'value': '1500'}], 'units': '$^{\\circ}$C'}]",,,MPa m$^{1/2}$,,,,,,,,,,,,,,,,,,,,,,,,,,,,,,,,,,,,,,,,,,,,,,,,,,,,,,,,,,,,,,,,,,,,,,,,,,,,,,,,,,
2674,Al2O3.xZrO2,[{'name': 'NIST_SRD-30'}],['Alumina composite'],[{'name': 'Sintering'}],"[{'citation': 'Creep Behaviour of Alumina, Zirconia and Zirconia-Toughened Alumina, J. Chevalier, C. Olagnon, G. Fantozzi, and H. Gros, Journal of the European Ceramic Society, Vol. 17, pp. 859-864 (1997), published by Elsevier Science Ltd..'}]",,,,,,,,,,,,Al-O:ZrO,,,,,,,,,,,,,,,,,,,,,,,,,Polycrystalline,,,,,,,,,,,,,,,,,,,,,,,,,,,,,,,,,,,,,,,,,,0.5,"[{'name': 'Specimen', 'scalars': [{'value': 'A1-10Z1'}, {'value': 'A1-10Z1'}, {'value': 'A1-10ZY3'}, {'value': 'A1-10ZY3'}, {'value': 'A1-10Z4'}, {'value': 'A1-10Z4'}, {'value': 'A2-10Z1'}, {'value': 'A2-10Z1'}]}, {'name': 'Phase Component', 'scalars': [{'value': 'ZrO2'}, {'value': 'Al2O3'}, {'value': 'ZrO2'}, {'value': 'Al2O3'}, {'value': 'ZrO2'}, {'value': 'Al2O3'}, {'value': 'ZrO2'}, {'value': 'Al2O3'}]}]",,,$\mu$m,,,,,,,,,,,,,,,,,,,Desmarquest Co.,,,,,,,,,,,,,,,,,,,,,,,,,,,,,,,,,,,,,,,,,,,,,,,,,,,,,,
2675,ZrB2,[{'name': 'NIST_SRD-30'}],['Zirconium diboride'],[{'name': 'Hot Pressing'}],"[{'citation': 'Strength, Fracture Mode, and Thermal Stress Resistance of of HfB2 and ZrB2, D. Kalish, E.V. Clougherty, and K. Kreder, Journal of the American Ceramic Society, Vol. 52 1, pp. 30-36 (1969), published by American Ceramic Society.'}]",,,,,,,,,,,,Zr-B,,,,,,,,,,,,,,,,,,,,,,,,,Polycrystalline,,,,,,,,,,,,,,550,"[{'name': 'Temperature', 'scalars': [{'value': '23'}], 'units': '$^{\\circ}$C'}]",,,GPa,,,,,,,,,,,,,,,,,,,,,,,,,,,,,,,,,,,,,,,,,,,,,,,,,,,,,,,,,,,,,,,,,,,,,,,,,,,,,,,,,,,,,,,,,,,,,,,,,,,,,
2676,Er2O3,[{'name': 'NIST_SRD-30'}],['Erbia'],[{'name': 'Sintering'}],"[{'citation': 'Elastic Properties of Polycrystalline Yttrium Oxide, Holmium Oxide, and Erbium Oxide:  High-Temperature Measurements, W.R. Manning and O. Hunter, Jr., Journal of the American Ceramic Society, Vol. 52 9, pp. 492-496 (1969), published by American Ceramic Society.'}]",,,,,,,,,,,,Er-O,,,,,,,,,,,,,,,,,,,,,,,,,Polycrystalline,,,,,,,,,,,,,,97.7,"[{'name': 'Volume Fraction of Porosity', 'scalars': [{'value': '0.206'}, {'value': '0.206'}, {'value': '0.206'}, {'value': '0.206'}, {'value': '0.206'}, {'value': '0.206'}, {'value': '0.206'}, {'value': '0.206'}, {'value': '0.206'}, {'value': '0.206'}, {'value': '0.206'}, {'value': '0.206'}, {'value': '0.206'}, {'value': '0.206'}, {'value': '0.206'}, {'value': '0.206'}, {'value': '0.206'}, {'value': '0.206'}, {'value': '0.206'}, {'value': '0.206'}, {'value': '0.206'}, {'value': '0.124'}, {'value': '0.124'}, {'value': '0.124'}, {'value': '0.124'}, {'value': '0.124'}, {'value': '0.124'}, {'value': '0.124'}, {'value': '0.124'}, {'value': '0.124'}, {'value': '0.124'}, {'value': '0.124'}, {'value': '0.124'}, {'value': '0.124'}, {'value': '0.124'}, {'value': '0.124'}, {'value': '0.124'}, {'value': '0.124'}, {'value': '0.124'}, {'value': '0.124'}, {'value': '0.124'}, {'value': '0.124'}, {'value': '0.124'}, {'value': '0.050'}, {'value': '0.050'}, {'value': '0.050'}, {'value': '0.050'}, {'value': '0.050'}, {'value': '0.050'}, {'value': '0.050'}, {'value': '0.050'}, {'value': '0.050'}, {'value': '0.050'}, {'value': '0.050'}, {'value': '0.050'}, {'value': '0.050'}, {'value': '0.050'}, {'value': '0.050'}, {'value': '0.050'}, {'value': '0.050'}, {'value': '0.050'}, {'value': '0.050'}, {'value': '0.050'}], 'units': '%'}, {'name': 'Temperature', 'scalars': [{'value': '29'}, {'value': '72'}, {'value': '123'}, {'value': '165'}, {'value': '215'}, {'value': '264'}, {'value': '305'}, {'value': '356'}, {'value': '397'}, {'value': '453'}, {'value': '492'}, {'value': '530'}, {'value': '586'}, {'value': '650'}, {'value': '700'}, {'value': '739'}, {'value': '778'}, {'value': '812'}, {'value': '863'}, {'value': '909'}, {'value': '965'}, {'value': '29'}, {'value': '80'}, {'value': '136'}, {'value': '189'}, {'value': '240'}, {'value': '279'}, {'value': '320'}, {'value': '359'}, {'value': '407'}, {'value': '453'}, {'value': '499'}, {'value': '538'}, {'value': '604'}, {'value': '647'}, {'value': '693'}, {'value': '722'}, {'value': '775'}, {'value': '807'}, {'value': '851'}, {'value': '899'}, {'value': '958'}, {'value': '996'}, {'value': '32'}, {'value': '83'}, {'value': '141'}, {'value': '187'}, {'value': '238'}, {'value': '289'}, {'value': '335'}, {'value': '388'}, {'value': '429'}, {'value': '483'}, {'value': '524'}, {'value': '565'}, {'value': '621'}, {'value': '657'}, {'value': '723'}, {'value': '769'}, {'value': '800'}, {'value': '853'}, {'value': '885'}, {'value': '945'}], 'units': '$^{\\circ}$C'}]",,,GPa,,,,,,,,,,,,,,,,,,,,,,,,,,,,,,,,,,,,,,,,,,,,,,,,,,,,,,,,,,,,,,,,,,,,,,,,,,,,,,,,,,,,,,,,,,,,,,,,,,,,,
2677,Si3N4,[{'name': 'NIST_SRD-30'}],['Silicon nitride'],[{'name': 'Reaction Bonding'}],"[{'citation': 'Unlubricated Sliding Friction and Wear of Various Si3N4 Pairs Between 22 °C and 1000 °C, A. Skopp, M. Woydt, and K.H. Habig, Tribology International, Vol. 23 3, pp. 189-199 (1990), published by Butterworth-Heinemann Ltd.'}]",,,,,,,,,,,,Si-N,RB411,,,,,,,,,,,,,,,,,,,,,,,,Polycrystalline,,,,,,,,,,,,,,300,"[{'name': 'Temperature', 'scalars': [{'value': '22'}], 'units': '$^{\\circ}$C'}]",,,GPa,,,,,,,,,,,,,,,,,,,,,,,,,,,,,,,,,,,,,,,,,,,,,,,Hoechst CermTec AG,,,,,,,,,,,,,,,,,,,,,,,,,,,,,,,,,,,,,,,,,,,,,,,,,,,,,,
2678,BeO,[{'name': 'NIST_SRD-30'}],['Beryllia'],[{'name': 'Solid State Reaction'}],"[{'citation': 'Thermal Expansion Anisotropy of Oxide Compounds, G. Bayer, Proceedings of the British Ceramic Society, Vol. 22, pp. 39-53 (1973), published by British Ceramic Society.'}]",,,,,,,,,,,,Be-O,,,,,,,,,,,,,,,,,,,,,,,,,Single Crystal,,,,,,,,,,,,,,,,,,,,,,,,,,,,,,,,,,,,,,,,,,,,,,,,,,,,,,,,,,,,,,,,,,,,,,,,,,,,,,,,,,,,,,,,,,,,,,,,,,,,,,,,,,,,,8.2,"[{'name': 'Axis', 'scalars': [{'value': 'a'}, {'value': 'a'}, {'value': 'c'}, {'value': 'c'}]}, {'name': 'Temperature Range', 'scalars': [{'minimum': '20', 'maximum': '520'}, {'minimum': '20', 'maximum': '1020'}, {'minimum': '20', 'maximum': '520'}, {'minimum': '20', 'maximum': '1020'}], 'units': '$^{\\circ}$C'}]",x10$^{-6}$,,,,,,,,
2679,Si3N4.xSiC,[{'name': 'NIST_SRD-30'}],['Silicon nitride composite'],[{'name': 'Hot Pressing'}],"[{'citation': 'Microstructure and Mechanical Properties of Si3N4/SiC Composites, T. Hirano and K. Niihara, Materials Letters, Vol. 22, pp. 249-254 (1995), published by Elsevier Science B.V..'}]",,,,,,,,,,,,Si-N:SiC,,,,,,,,,,,,,,,,,,,,,,,,,Polycrystalline,,,,,,,,,,,,,,,,,,,,,,,,,1059,"[{'name': 'Volume Fraction of SiC', 'scalars': [{'value': '0'}, {'value': '5'}, {'value': '10'}, {'value': '20'}, {'value': '30'}, {'value': '20'}, {'value': '30'}, {'value': '0'}, {'value': '0'}, {'value': '0'}, {'value': '0'}, {'value': '0'}, {'value': '0'}, {'value': '0'}, {'value': '30'}, {'value': '30'}, {'value': '30'}, {'value': '30'}], 'units': '%'}, {'name': 'Hot Pressing Temperature', 'scalars': [{'value': '1800'}, {'value': '1800'}, {'value': '1800'}, {'value': '1800'}, {'value': '1800'}, {'value': '1850'}, {'value': '1850'}, {'value': '1800'}, {'value': '1800'}, {'value': '1800'}, {'value': '1800'}, {'value': '1800'}, {'value': '1800'}, {'value': '1800'}, {'value': '1850'}, {'value': '1850'}, {'value': '1850'}, {'value': '1850'}], 'units': '$^{\\circ}$C'}, {'name': 'Relative Density', 'scalars': [{'value': '99.3'}, {'value': '99.5'}, {'value': '99.4'}, {'value': '98.9'}, {'value': '97.2'}, {'value': '99.4'}, {'value': '99.4'}, {'value': '99.3'}, {'value': '99.3'}, {'value': '99.3'}, {'value': '99.3'}, {'value': '99.3'}, {'value': '99.3'}, {'value': '99.3'}, {'value': '99.4'}, {'value': '99.4'}, {'value': '99.4'}, {'value': '99.4'}], 'units': '%'}, {'name': 'Temperature', 'scalars': [{'value': '23'}, {'value': '23'}, {'value': '23'}, {'value': '23'}, {'value': '23'}, {'value': '23'}, {'value': '23'}, {'value': '23'}, {'value': '400'}, {'value': '600'}, {'value': '800'}, {'value': '1000'}, {'value': '1200'}, {'value': '1400'}, {'value': '23'}, {'value': '1000'}, {'value': '1200'}, {'value': '1400'}], 'units': '$^{\\circ}$C'}]",,,MPa,,,,,,,,,,,,,,,,,,,,,,,,,,,,,,,,,,,,,,,,,,,,,,,,,,,,,,,,,,,,,,,,,,,,,,,,,,,,,,,,,,,,,,,,,,
