Repository: ckborg/DSW2018

# DSW2018

## Description
Investigation of a structural ceramics database (WebSCD) curated by the National Institute of Standards and Technology (NIST).
3-week project as part of the UC Berkeley Data Science workshop (DSW2018).
[WebSCD]("https://srdata.nist.gov/CeramicDataPortal/scd")

## Results at-a-glance

~4000 material entries

Most represented mechanical properties: Elastic modulus, flexural strength, fracture toughness.

## Team members
[Prabudhya Bhattacharyya]("http://physics.berkeley.edu/people/graduate-student/prabudhya-bhattacharyya")

[Chris Bronner]("https://chrisbronner.com/")

[Steve Drapcho]("https://www.linkedin.com/in/steven-drapcho-2b939b149/")

File: NIST_CeramicDataSet.csv (part 70 of 103)
2680,TiB2,[{'name': 'NIST_SRD-30'}],['Titanium diboride'],[{'name': 'Sintering'}],"[{'citation': 'Preparation and Mechanical Properties of TiB2 Composites Containing Ni and C, J. Matsushita, H. Nagashima, and H. Saito, Journal of the Ceramic Society of Japan, Vol. 99 1, pp. 78-82 (1991), published by Ceramic Society of Japan.'}]",,,,,,,,,,,,Ti-B,,,,,,,,,,,,,,,,,,,,,,,,,Polycrystalline,,,,,,,,,,,,,,,,,,,,,,,,,,,,,,,,,3.72,"[{'name': 'Mass Fraction of Additive', 'scalars': [{'value': '7.5'}, {'value': '7.5'}, {'value': '7.5'}, {'value': '7.5'}, {'value': '7.5'}, {'value': '7.5'}, {'value': '7.5'}, {'value': '10'}, {'value': '10'}, {'value': '10'}, {'value': '10'}, {'value': '10'}, {'value': '10'}, {'value': '10'}, {'value': '12.5'}, {'value': '12.5'}, {'value': '12.5'}, {'value': '12.5'}, {'value': '12.5'}, {'value': '12.5'}, {'value': '12.5'}], 'units': '%'}, {'name': 'x of 14Ni:xCof Additive', 'scalars': [{'value': '0.0'}, {'value': '0.5'}, {'value': '1.0'}, {'value': '1.5'}, {'value': '2.0'}, {'value': '2.5'}, {'value': '3.0'}, {'value': '0.0'}, {'value': '0.5'}, {'value': '1.0'}, {'value': '1.5'}, {'value': '2.0'}, {'value': '2.5'}, {'value': '3.0'}, {'value': '0.0'}, {'value': '0.5'}, {'value': '1.0'}, {'value': '1.5'}, {'value': '2.0'}, {'value': '2.5'}, {'value': '3.0'}]}, {'name': 'Relative Density', 'scalars': [{'value': '91.5'}, {'value': '94.5'}, {'value': '97.9'}, {'value': '98.6'}, {'value': '96.4'}, {'value': '94.8'}, {'value': '91.6'}, {'value': '90.4'}, {'value': '93.9'}, {'value': '97.4'}, {'value': '97.5'}, {'value': '95.9'}, {'value': '93.7'}, {'value': '90.4'}, {'value': '89.9'}, {'value': '92.8'}, {'value': '95.7'}, {'value': '96.3'}, {'value': '95.3'}, {'value': '93.7'}, {'value': '89.3'}], 'units': '%'}]",,,MPa m$^{1/2}$,,,,,,,,,,,,,,,,,,,,,,,,,,,,,,,,,,,,,,,,,,,,,,,,,,,,,,,,,,,,,,,,,,,,,,,,,,,,,,,,,,
2681,W2B5,[{'name': 'NIST_SRD-30'}],['Ditungsten pentaboride'],,"[{'citation': 'High-Temperature Thermodynamic Properties of Some Refractory Borides, R. Mezaki, E.W. Tilleux, D.W. Barnes, and J.L. Margrave, Thermodynamics of Nuclear Materials, pp. 775-788 (1962), published by International Atomic Energy Agency, Vienna.'}]",,,,,,,,,,,,W-B,,,,,,,,,,,,,,,,,,,,,,,,,Polycrystalline,,,,,,,,,,,,,,,,,,,,,,,,,,,,,,,,,,,,,,,,,,,,,,,,,,,,,,,,,,,,,,,,,,,,,,,,,,,,,,,,,,,,,,,,,,,,,,,209,"[{'name': 'Temperature', 'scalars': [{'value': '298.16'}, {'value': '300'}, {'value': '400'}, {'value': '500'}, {'value': '600'}, {'value': '700'}, {'value': '800'}, {'value': '900'}, {'value': '1000'}, {'value': '1100'}, {'value': '1200'}], 'units': 'K'}, {'name': 'Molar Heat Capacity', 'scalars': [{'value': '88.24'}, {'value': '89.20'}, {'value': '124.06'}, {'value': '140.67'}, {'value': '150.08'}, {'value': '156.11'}, {'value': '160.33'}, {'value': '163.51'}, {'value': '166.02'}, {'value': '168.11'}, {'value': '169.91'}], 'units': 'J mol$^{-1}$ K$^{-1}$'}]",J kg$^{-1}$ K$^{-1}$,,,,,,,,,,,,,,,,,,,,,,
2682,B4C,[{'name': 'NIST_SRD-30'}],['Boron carbide'],,"[{'citation': 'Investigation of the Real Crystal Structure of Boron and Some of Its Compounds, G. V. Tsagareishvili, G. Sh. Darsavelidze, M. E. Antadze, and O. A. Tsagareishvili, Report N 393, Inventorial Number 0287.0 022480, pp. 1-142 (1986), edited by The Institute of Metallurgy of Georgian Academy of Sciences, published by Russian Scientific and Informatic Center.'}]",,,,,,,,,,,,B-C,,,,,,,,,,,,,,,,,,,,,,,,,Polycrystalline,,,,,,,,,,,,,,,,,,,,,,,,,,,,,,,,,,,,,,,,,,,,,,,,,,,,,,,,,Metals,"[{'name': 'Mass Fraction', 'scalars': [{'value': '0.6'}], 'units': '%'}]",,,,,,,,,,,,,,,,,,,,,,,,,,,,,,,,,,,,,,,,,,,,,,,,,,,,,,,,,,,,,
2683,Y2O3.xThO2,[{'name': 'NIST_SRD-30'}],['Yttria'],[{'name': 'Sintering'}],"[{'citation': 'Temperature Dependence of the Elastic Moduli of 91Y2O3 + 9ThO2 from 25°  to 1100 °C, R.W. Dickson and R.C. Anderson, Journal of the American Ceramic Society, Vol. 51, pp. 233-234 (1968), published by American Ceramic Society.'}]",,,,,,,,,,,,Y-O:ThO,,,,,,,,,,,,,,,,,,,,,,,,,Polycrystalline,,,,,,,,,,,,,,,,,,,,,,,,,,,,,,,,,,,,,,,,,,,,,,,,,,,,,,,,,,,,,,,,,,,,,,,,,,,,,,,,,,,,,67.02,"[{'name': 'Temperature', 'scalars': [{'value': '25'}, {'value': '100'}, {'value': '200'}, {'value': '300'}, {'value': '400'}, {'value': '500'}, {'value': '600'}, {'value': '700'}, {'value': '800'}, {'value': '900'}, {'value': '1000'}, {'value': '1087'}], 'units': '$^{\\circ}$C'}]",GPa,,,,,,,,,,,,,,,,,,,,,,,,,,,,,,,,
2684,TiB2,[{'name': 'NIST_SRD-30'}],['Titanium diboride'],,"[{'citation': 'Boron Compounds in Carbon-Bonded Refractories, K. Hunold, Ceramic Industry, Vol. 144 2, pp. 47-50 (1995), published by Business News Publishing Co..'}]",,,,,,,,,,,,Ti-B,,,,,,,,,,,,,,,,,,,,,,,,,Polycrystalline,,,,,,,,,,,,,,,,,,,,,,,,,,,,,,,,,,,,,,,,,,,,,,,,,,,,,,,,,,,,,,,,,,,,,,,,,,,,,,,,,,,,,,,,,,,,,,,,,,,,,,,,,,,,,7,"[{'name': 'Temperature Range', 'scalars': [{'minimum': '20', 'maximum': '1000'}], 'units': '$^{\\circ}$C'}]",x10$^{-6}$,,,,,,,,
2685,AlN.xBN,[{'name': 'NIST_SRD-30'}],['Aluminum nitride composite'],[{'name': 'Hot Pressing'}],"[{'citation': 'Hot-Pressed BN-AlN Ceramic Composites with High Thermal Conductivity - Part II, T. Kanai, A. Ando, and K. Tanemoto, Japanese Journal of Applied Physics, Vol. 31 5A, pp. 1426-1427 (1992), published by Publication Office, Japanese Journal of Applied Physics.'}]",,,,,,,,,,,,Al-N:BN,,,,,,,,,,,,,,,,,,,,,,,,,Polycrystalline,,,,,,,,,,,,,,,,,,,,,,,,,,,,,,,,,,,,,,,,,,,,,,,,,,,,,,,,,,,,,,,,,,,,,,,,,,,,,,,,,,,,,,,,,,,,,,,,,,,,,,,247,"[{'name': 'Angle from Hot Press Axis', 'scalars': [{'value': '90'}, {'value': '90'}, {'value': '90'}, {'value': '90'}, {'value': '90'}, {'value': '-'}, {'value': '0'}, {'value': '0'}, {'value': '0'}, {'value': '0'}, {'value': '0'}], 'units': 'degrees'}, {'name': 'Mass Fraction of BN', 'scalars': [{'value': '75'}, {'value': '50'}, {'value': '40'}, {'value': '30'}, {'value': '20'}, {'value': '0'}, {'value': '75'}, {'value': '50'}, {'value': '40'}, {'value': '30'}, {'value': '20'}], 'units': '%'}]",W m$^{-1}$ K$^{-1}$,,,,,,,,,,,,,,
2686,Si3N4,[{'name': 'NIST_SRD-30'}],['Silicon nitride'],[{'name': 'Sintering'}],"[{'citation': 'Unlubricated Sliding Friction and Wear of Various Si3N4 Pairs Between 22 °C and 1000 °C, A. Skopp, M. Woydt, and K.H. Habig, Tribology International, Vol. 23 3, pp. 189-199 (1990), published by Butterworth-Heinemann Ltd.'}]",,,,,,,,,,,,Si-N,ND200,,,,,,,,,,,,,,,,,,,,,,,,Polycrystalline,,,,,,,,,,,,,,280,"[{'name': 'Temperature', 'scalars': [{'value': '22'}], 'units': '$^{\\circ}$C'}]",,,GPa,,,,,,,,,,,,,,,,,,,,,,,,,,,,,,,,,,,,,,,,,,,,,,,Feldmuhle AG,,,,,,,,,,,,,,,,,,,,,,,,,,,,,,,,,,,,,,,,,,,,,,,,,,,,,,
2687,Si3N4.xSiC,[{'name': 'NIST_SRD-30'}],['Silicon nitride composite'],[{'name': 'Hot Pressing'}],"[{'citation': 'Mechanical and Electrical Properties of Silicon Nitride-Silicon Carbide Nanocomposite Material, A. Sawaguchi, K. Toda, and K. Niihara, Journal of the American Ceramic Society, Vol. 74 5, pp. 1142-1144 (1991), published by American Ceramic Society.'}]",,,,,,,,,,,,Si-N:SiC,,,,,,,,,,,,,,,,,,,,,,,,,Polycrystalline,,,,,,,,,,,,,,,,,,,,,,,,,1030,"[{'name': 'Temperature', 'scalars': [{'value': '23'}], 'units': '$^{\\circ}$C'}, {'name': 'Volume Fraction of SiC', 'scalars': [{'value': '0'}, {'value': '3'}, {'value': '10'}, {'value': '17'}, {'value': '23'}, {'value': '34'}, {'value': '52'}], 'units': '%'}]",,,MPa,,,,,,,,,,,,,,,,,,,,,,,,,,,,,,,,,,,,,,,,,,,,,,,,,,,,,,,,,,,,,,,,,,,,,,,,,,,,,,,,,,,,,,,,,,
2688,Si2N2O,[{'name': 'NIST_SRD-30'}],['Silicon oxynitride'],[{'name': 'Hot Pressing'}],"[{'citation': 'Processing, Mechanical Properties, and Oxidation Behavior of Silicon Oxynitride Ceramics, M. Ohashi, S. Kanzaki, and H. Tabata, Journal of the American Ceramic Society, Vol. 74 1, pp. 109-114 (1991), published by American Ceramic Society.'}]",,,,,,,,,,,,Si-O-N,,,,,,,,,,,,,,,,,,,,,,,,,Polycrystalline,,,,,,,,,,,,,,235,"[{'name': 'Hot Pressing Time', 'scalars': [{'value': '60'}, {'value': '120'}], 'units': '$^{\\circ}$C'}]",,,GPa,,,,,,,,,,,,,,,,,,,,,,,,,,,,,,,,,,,,,,,,,,,,,,,,,,,,,,,,,,,,,,,,,,,,,,,,,,,,,,,,,,,,,,,,,,,,,,,,,,,,,
2689,Al2O3,[{'name': 'NIST_SRD-30'}],['Alumina'],[{'name': 'Sintering'}],"[{'citation': 'Effect of Porosity on Physical Properties of Sintered Alumina, R.L. Coble and W.D. Kingery, Journal of the American Ceramic Society, Vol. 39 11, pp. 377-385 (1956), published by American Ceramic Society.'}]",,,,,,,,,,,,Al-O,,,,,,,,,,,,,,,,,,,,,,,,,Polycrystalline,,,,,,,,,,,,,,86.2,"[{'name': 'Volume Fraction of Porosity', 'scalars': [{'value': '0.47'}, {'value': '0.47'}, {'value': '0.47'}, {'value': '0.47'}, {'value': '0.47'}, {'value': '0.45'}, {'value': '0.45'}, {'value': '0.45'}, {'value': '0.45'}, {'value': '0.45'}, {'value': '0.45'}, {'value': '0.45'}, {'value': '0.45'}, {'value': '0.43'}, {'value': '0.43'}, {'value': '0.43'}, {'value': '0.43'}, {'value': '0.43'}, {'value': '0.43'}, {'value': '0.43'}, {'value': '0.43'}, {'value': '0.37'}, {'value': '0.37'}, {'value': '0.37'}, {'value': '0.37'}, {'value': '0.37'}, {'value': '0.37'}, {'value': '0.37'}, {'value': '0.35'}, {'value': '0.35'}, {'value': '0.35'}, {'value': '0.35'}, {'value': '0.35'}, {'value': '0.35'}, {'value': '0.35'}, {'value': '0.35'}, {'value': '0.28'}, {'value': '0.28'}, {'value': '0.28'}, {'value': '0.28'}, {'value': '0.28'}, {'value': '0.28'}, {'value': '0.28'}, {'value': '0.28'}, {'value': '0.2'}, {'value': '0.2'}, {'value': '0.2'}, {'value': '0.2'}, {'value': '0.2'}, {'value': '0.2'}, {'value': '0.2'}, {'value': '0.2'}, {'value': '0.01'}, {'value': '0.01'}, {'value': '0.01'}, {'value': '0.01'}, {'value': '0.01'}, {'value': '0.01'}, {'value': '0.01'}, {'value': '0.01'}]}, {'name': 'Temperature', 'scalars': [{'value': '25'}, {'value': '200'}, {'value': '400'}, {'value': '600'}, {'value': '800'}, {'value': '25'}, {'value': '200'}, {'value': '400'}, {'value': '600'}, {'value': '800'}, {'value': '1000'}, {'value': '1100'}, {'value': '1200'}, {'value': '25'}, {'value': '200'}, {'value': '400'}, {'value': '600'}, {'value': '800'}, {'value': '1000'}, {'value': '1100'}, {'value': '1200'}, {'value': '25'}, {'value': '200'}, {'value': '400'}, {'value': '600'}, {'value': '800'}, {'value': '1000'}, {'value': '1100'}, {'value': '25'}, {'value': '200'}, {'value': '400'}, {'value': '600'}, {'value': '800'}, {'value': '1000'}, {'value': '1100'}, {'value': '1200'}, {'value': '25'}, {'value': '200'}, {'value': '400'}, {'value': '600'}, {'value': '800'}, {'value': '1000'}, {'value': '1100'}, {'value': '1200'}, {'value': '25'}, {'value': '200'}, {'value': '400'}, {'value': '600'}, {'value': '800'}, {'value': '1000'}, {'value': '1100'}, {'value': '1200'}, {'value': '25'}, {'value': '200'}, {'value': '400'}, {'value': '600'}, {'value': '800'}, {'value': '1000'}, {'value': '1100'}, {'value': '1200'}], 'units': '$^{\\circ}$C'}]",,,GPa,,,,,,,,,,,,,,,,,,,,,,,,,,,,,,,,,,,,,,,,,,,,,,,Norton Company,,,,,,,,,,,,,,,,,,,,,,,,,,,,,,,,,,,,,,,,,,,,,,,,,,,,,,
2690,Si3N4,[{'name': 'NIST_SRD-30'}],['Silicon nitride'],[{'name': 'Hot Pressing'}],"[{'citation': 'Materials for High-Temperature Ceramic Heat Exchanges, V.J. Tennery and P.F. Becher, DOE Report DE82-002874 (1981), published by Oak Ridge National Laboratory, Metals and Ceramics Division.'}]",,,,,,,,,,,,Si-N,,,,,,,,,,,,,,,,,,,,,,,,,Polycrystalline,,,,,,,,,,,,,,,,,,,,,,,,,847,"[{'name': 'Temperature', 'scalars': [{'value': '25'}], 'units': '$^{\\circ}$C'}, {'name': 'Test Condition', 'scalars': [{'value': 'A'}, {'value': 'B'}, {'value': 'C'}]}]",,,MPa,,,,,,,,,,,,,,,,,,,,,,,,,,,,,,,,,,,,Norton Company,,,,,,,,,,,,,,,,,,,,,,,,,,,,,,,,,,,,,,,,,,,,,,,,,,,,,,
2691,3Al2O3.2SiO2.xSialon,[{'name': 'NIST_SRD-30'}],['Mullite composite'],[{'name': 'Sintering'}],"[{'citation': 'Sintering, Hardness and Indentation Fracture Toughness (KIC) of Mullite and its Composite with 15 wt% X-Phase Sialon, C.C. Anya and A. Hendry, Journal of the European Ceramic Society, Vol. 13, pp. 247-256 (1994), published by Elsevier Science Limited.'}]",,,,,,,,,,,,Al-Si-O:sialon,,,,,,,,,,,,,,,,,,,,,,,,,Polycrystalline,,,,,,,,,,,,,,,,,,,,,,,,,,,,,,,,,,,,,,,,,,2.6,"[{'name': 'Density', 'scalars': [{'value': '3.15'}, {'value': '3.11'}, {'value': '3.10'}, {'value': '3.12'}], 'units': 'g/cm$^{3}$'}, {'name': 'Sintering Time', 'scalars': [{'value': '2'}], 'units': 'h'}, {'name': 'Sintering Temperature', 'scalars': [{'value': '1740'}, {'value': '1720'}, {'value': '1720'}, {'value': '1700'}], 'units': '$^{\\circ}$C'}, {'name': 'Compositionmullite/sialon', 'scalars': [{'value': '100/0'}, {'value': '100/0'}, {'value': '85/15'}, {'value': '85/15'}], 'units': '%/%'}]",,,$\mu$m,,,,,,,,,,,,,,,,,,,,,,,,,,,,,,,,,,,,,,,,,,,,,,,,,,,,,,,,,,,,,,,,,,,,,,,,,
2692,AlN.xY2O3.yCaO.zSiO2,[{'name': 'NIST_SRD-30'}],['Aluminum nitride composite'],[{'name': 'Sintering'}],"[{'citation': 'Effect of CaO on the Thermal Conductivity of Aluminum Nitride, P.S. de Baranda, A.K. Knudsen, and E. Ruh, Journal of the American Ceramic Society, Vol. 76 7, pp. 1751-1760 (1993), published by American Ceramic Society.'}]",,,,,,,,,,,,"Al-N:CaO,Y",,,,,,,,,,,,,,,,,,,,,,,,,Polycrystalline,,,,,,,,,,,,,,,,,,,,,,,,,,,,,,,,,,,,,,,,,,,,,,,,,,,,,,,,,,,,,,,,,,,,,,,,,,,,,,,,,,,,,,,,,,,,,,,,,,,,,,,144,"[{'name': 'Mass Fraction of Y2O3', 'scalars': [{'value': '3.0'}], 'units': '%'}, {'name': 'Mass Fraction of SiO2', 'scalars': [{'value': '0'}, {'value': '0'}, {'value': '0'}, {'value': '0'}, {'value': '0'}, {'value': '0'}, {'value': '0'}, {'value': '0'}, {'value': '0.2'}, {'value': '0.2'}, {'value': '0.2'}, {'value': '0.2'}, {'value': '1.0'}, {'value': '1.0'}, {'value': '1.0'}, {'value': '1.0'}, {'value': '1.0'}, {'value': '2.0'}, {'value': '0'}, {'value': '0'}, {'value': '0'}, {'value': '0'}, {'value': '0'}, {'value': '0'}, {'value': '0'}, {'value': '0'}, {'value': '0'}, {'value': '0'}, {'value': '0'}, {'value': '0'}], 'units': '%'}, {'name': 'Mass Fraction of CaO', 'scalars': [{'value': '0'}, {'value': '0.10'}, {'value': '0.15'}, {'value': '0.2'}, {'value': '0.4'}, {'value': '1.0'}, {'value': '2.0'}, {'value': '5.0'}, {'value': '0'}, {'value': '0.1'}, {'value': '0.4'}, {'value': '1.0'}, {'value': '0'}, {'value': '0.1'}, {'value': '0.4'}, {'value': '1.0'}, {'value': '2.0'}, {'value': '0.1'}, {'value': '0'}, {'value': '0'}, {'value': '0'}, {'value': '0'}, {'value': '0'}, {'value': '0'}, {'value': '2.0'}, {'value': '2.0'}, {'value': '2.0'}, {'value': '2.0'}, {'value': '2.0'}, {'value': '2.0'}], 'units': '%'}, {'name': 'Temperature', 'scalars': [{'value': '25'}, {'value': '25'}, {'value': '25'}, {'value': '25'}, {'value': '25'}, {'value': '25'}, {'value': '25'}, {'value': '25'}, {'value': '25'}, {'value': '25'}, {'value': '25'}, {'value': '25'}, {'value': '25'}, {'value': '25'}, {'value': '25'}, {'value': '25'}, {'value': '25'}, {'value': '25'}, {'value': '25'}, {'value': '100'}, {'value': '200'}, {'value': '300'}, {'value': '400'}, {'value': '500'}, {'value': '25'}, {'value': '100'}, {'value': '200'}, {'value': '300'}, {'value': '400'}, {'value': '500'}], 'units': '$^{\\circ}$C'}]",W m$^{-1}$ K$^{-1}$,,,,,,,,,,,,,,
2693,HfB2,[{'name': 'NIST_SRD-30'}],['Hafnium diboride'],,"[{'citation': 'Engineering Properties of Borides, R.A. Cutler, Engineered Materials Handbook, Vol. 4, pp. 787-803 (1991), edited by S.J. Schneider, Jr., published by ASM International.'}]",,,,,,,,,,,,Hf-B,,,,,,,,,,,,,,,,,,,,,,,,,,,,,,,,,,,,,,,,,,,,,,,,,,,,,,,,,,,,,,,,,,,,,,,,,,,,,28.4,"[{'name': 'Temperature', 'scalars': [{'value': '23'}], 'units': '$^{\\circ}$C'}, {'name': 'Load', 'scalars': [{'value': '0.3'}, {'value': '1.6'}, {'value': '1.0'}], 'units': 'N'}]",,,GPa,,,,,,,,,,,,,,,,,,,,,,,,,,,,,,,,,,,,,,,,,,,,,,,,,,,,,,,,,,,,,,,
2694,Al2O3.xSiC,[{'name': 'NIST_SRD-30'}],['Alumina composite'],[{'name': 'Hot Pressing'}],"[{'citation': 'Fracture Behavior of Al2O3/SiC-Platelet Composites, M. Belmonte, J.S. Moya, P. Miranzo, D. Nguyen, J. Dubois, and G. Fantozzi, Journal of Materials Research, Vol. 11 10, pp. 2528-2535 (1996), published by Materials Research Society.'}]",,,,,,,,,,,,Al-O:SiC,,,,,,,,,,,,,,,,,,,,,,,,,Polycrystalline,,,,,,,,,,,,,,388,"[{'name': 'Sample Group', 'scalars': [{'value': 'C'}, {'value': 'C'}, {'value': 'C'}, {'value': 'C'}, {'value': 'S'}, {'value': 'S'}]}, {'name': 'Volume Fraction of SiC', 'scalars': [{'value': '0'}, {'value': '12'}, {'value': '20'}, {'value': '30'}, {'value': '0'}, {'value': '20'}], 'units': '%'}]",,,GPa,,,,,,,,,,,,,,,,,,,,,,,,,,,,,,,,,,,,,,,,,,,,,,,,,,,,,,,,,,,,,,,,,,,,,,,,,,,,,,,,,,,,,,,,,,,,,,,,,,,,,
2695,SiO2,[{'name': 'NIST_SRD-30'}],['Silica (fused)'],,"[{'citation': 'Ultrasonic Measurement of Elastic Moduli at Elevated Temperatures, using Momentary Contact, E.H. Carnevale, L.C. Lynnworth, and G.S. Larson, Journal of the Acoustical Society of America, Vol. 36 9, pp. 1678-1684 (1964), published by Acoustical Society of America.'}]",,,,,,,,,,,,Si-O,,,,,,,,,,,,,,,,,,,,,,,,,Polycrystalline,,,,,,,,,,,,,,,,,,,,,,,,,,,,,,,,,,,,,,,,,,,,,,,,,,,,,,,,,,,,,,,,,,,,,,,,,,,,,,,,,,,,,31.5,"[{'name': 'Temperature', 'scalars': [{'value': '25'}, {'value': '100'}, {'value': '200'}, {'value': '300'}, {'value': '400'}, {'value': '500'}, {'value': '600'}, {'value': '700'}, {'value': '800'}, {'value': '900'}, {'value': '1000'}, {'value': '1050'}], 'units': '$^{\\circ}$C'}]",GPa,,,,,,,,,,,,,,,,,,,,,,,,,,,,,,,,
2696,Si3N4.x(BaOY2O3),[{'name': 'NIST_SRD-30'}],['Silicon nitride'],,"[{'citation': 'Tensile Creep Testing of Structural Ceramics, S.M. Wiederhorn, R. Krause, and D.C. Cranmer, Proceedings of the Annual Automotive Technology Contractors Meeting, pp. 273-280 (1991), published by Society of Automotive Engineers, Inc..'}]",,,,,,,,,,,,"Si-N:BaO,Y",GN-10,,,,,,,,,,,,,,,,,2400,,,"[{'name': 'Temperature', 'scalars': [{'value': '1380'}, {'value': '1327'}, {'value': '1329'}, {'value': '1328'}, {'value': '1329'}, {'value': '1330'}, {'value': '1313'}, {'value': '1303'}, {'value': '1288'}, {'value': '1280'}, {'value': '1280'}, {'value': '1270'}, {'value': '1270'}, {'value': '1265'}, {'value': '1257'}, {'value': '1241'}], 'units': '$^{\\circ}$C'}]",10$^{-9}$ s$^{-1}$,,,Polycrystalline,,,,,,,,,,,,,,,,,,,,,,,,,,,,,,,,,,,,,,,,,,,,,,,,,,,,,,,,,,,,,,,,,Allied Signal,,,,,,,,,,,,,,,,,,,,,,,,,,,,,,,,,,,,,,,,,,,,,,,,,,,,,,
2697,ZrO2.xY2O3.yAl2O3,[{'name': 'NIST_SRD-30'}],['Zirconia composite'],[{'name': 'Hot Isostatic Pressing'}],"[{'citation': 'Strength and Fracture Toughness of Isostatically Hot- Pressed Composites of Al2O3 and Y2O3-Partially- Stabilized ZrO2, K. Tsukuma, K. Ueda, and M. Shimada, Journal of the American Ceramic Society, Vol. 68 1, pp. C-4-C-5 (1985), published by American Ceramic Society.'}]",,,,,,,,,,,,Zr-O:Al,,,,,,,,,,,,,,,,,,,,,,,,,Polycrystalline,,,,,,,,,,,,,,,,,,,,,,,,,,,,,,,,,12.5,"[{'name': 'Mass Fraction of Al2O3', 'scalars': [{'value': '0'}, {'value': '10'}, {'value': '20'}, {'value': '40'}, {'value': '0'}, {'value': '10'}, {'value': '20'}, {'value': '30'}, {'value': '40'}], 'units': '%'}, {'name': 'Mole Fraction of Y2O3', 'scalars': [{'value': '2'}], 'units': '%'}, {'name': 'Method', 'scalars': [{'value': 'CNB'}, {'value': 'CNB'}, {'value': 'CNB'}, {'value': 'CNB'}, {'value': 'MI'}, {'value': 'MI'}, {'value': 'MI'}, {'value': 'MI'}, {'value': 'MI'}]}]",,,MPa m$^{1/2}$,,,,,,,,,,,,,,,,,,,,,,,,,,,,,,,,,,,,,,,,,,,,,,,,,,,,,,,,,,,,,,,,,,,,,,,,,,,,,,,,,,
2698,MgO,[{'name': 'NIST_SRD-30'}],['Magnesia'],[{'name': 'Sintering'}],"[{'citation': 'Thermal Conductivity of Magnesium Oxide from Absolute, Steady-State Measurements, A.J. Slifka, B.J. Filla, and J.M. Phelps, Journal of Research of the National Institute of Standards and Technology, Vol. 103 4, pp. 357-363 (1998), published by National Institute of Standards and Technology.'}]",,,,,,,,,,,,Mg-O,,,,,,,,,,,,,,,,,,,,,,,,,Polycrystalline,,,,,,,,,,,,,,,,,,,,,,,,,,,,,,,,,,,,,,,,,,,,,,,,,,,,,,,,,,,,,,,,,,,,,,,,,,,,,,,,,,,,,,,,,,,,,,,,,,,,,,,29.4,"[{'name': 'Temperature', 'scalars': [{'value': '400'}, {'value': '450'}, {'value': '500'}, {'value': '550'}, {'value': '600'}, {'value': '650'}, {'value': '700'}, {'value': '750'}, {'value': '800'}, {'value': '850'}, {'value': '900'}, {'value': '950'}, {'value': '1000'}, {'value': '1050'}, {'value': '1100'}, {'value': '1150'}, {'value': '1200'}, {'value': '1250'}, {'value': '1300'}], 'units': 'K'}]",W m$^{-1}$ K$^{-1}$,,,,,,,,,,,,,,
2699,ZrO2.SiO2,[{'name': 'NIST_SRD-30'}],['Zircon'],[{'name': 'Sintering'}],"[{'citation': 'Rigidity Modulus of Some Pure Oxide Bodies, E. Ryshkewitch, Journal of the American Ceramic Society, Vol. 34 10, pp. 322-326 (1951), published by American Ceramic Society.'}]",,,,,,,,,,,,ZrO:SiO,,,,,,,,,,,,,,,,,,,,,,,,,Polycrystalline,,,,,,,,,,,,,,,,,,,,,,,,,,,,,,,,,,,,,,,,,,,,,,,,,,,,,,,,,,,,,,,,,,,,,,,,,,,,,,,,,,,,,70,"[{'name': 'Temperature', 'scalars': [{'value': '20'}], 'units': '$^{\\circ}$C'}, {'name': 'Specimen Number', 'scalars': [{'value': '1'}]}]",GPa,,,,,,,,,,,,,,,,,,,,,,,,,,,,,,,,
2700,AlN,[{'name': 'NIST_SRD-30'}],['Aluminum nitride'],[{'name': 'Sintering'}],"[{'citation': 'Thermophysical Properties of Aluminum Nitride Ceramic, S.N. Ivanov, P.A. Popov, G.V. Egorov, A.A. Sidorov, B.I. Kornev, L.M. Zhukova, and V.P. Ryabov, Physics of the Solid State, Vol. 39 1, pp. 81-83 (1997), published by American Institute of Physics.'}]",3.11022,"[{'name': 'Axis', 'scalars': [{'value': 'a'}, {'value': 'a'}, {'value': 'a'}, {'value': 'a'}, {'value': 'a'}, {'value': 'a'}, {'value': 'a'}, {'value': 'a'}, {'value': 'a'}, {'value': 'a'}, {'value': 'a'}, {'value': 'a'}, {'value': 'a'}, {'value': 'a'}, {'value': 'a'}, {'value': 'a'}, {'value': 'a'}, {'value': 'a'}, {'value': 'a'}, {'value': 'a'}, {'value': 'a'}, {'value': 'a'}, {'value': 'a'}, {'value': 'a'}, {'value': 'a'}, {'value': 'a'}, {'value': 'a'}, {'value': 'a'}, {'value': 'a'}, {'value': 'a'}, {'value': 'a'}, {'value': 'a'}, {'value': 'a'}, {'value': 'a'}, {'value': 'a'}, {'value': 'a'}, {'value': 'a'}, {'value': 'a'}, {'value': 'a'}, {'value': 'a'}, {'value': 'a'}, {'value': 'c'}, {'value': 'c'}, {'value': 'c'}, {'value': 'c'}, {'value': 'c'}, {'value': 'c'}, {'value': 'c'}, {'value': 'c'}, {'value': 'c'}, {'value': 'c'}, {'value': 'c'}, {'value': 'c'}, {'value': 'c'}, {'value': 'c'}, {'value': 'c'}, {'value': 'c'}, {'value': 'c'}, {'value': 'c'}, {'value': 'c'}, {'value': 'c'}, {'value': 'c'}, {'value': 'c'}, {'value': 'c'}, {'value': 'c'}, {'value': 'c'}, {'value': 'c'}, {'value': 'c'}, {'value': 'c'}, {'value': 'c'}, {'value': 'c'}, {'value': 'c'}, {'value': 'c'}, {'value': 'c'}, {'value': 'c'}, {'value': 'c'}, {'value': 'c'}, {'value': 'c'}, {'value': 'c'}, {'value': 'c'}, {'value': 'c'}, {'value': 'c'}, {'value': 'c'}, {'value': 'c'}]}, {'name': 'Temperature', 'scalars': [{'value': '4'}, {'value': '7'}, {'value': '4'}, {'value': '14'}, {'value': '8'}, {'value': '19'}, {'value': '25'}, {'value': '26'}, {'value': '33'}, {'value': '34'}, {'value': '41'}, {'value': '48'}, {'value': '54'}, {'value': '58'}, {'value': '61'}, {'value': '66'}, {'value': '74'}, {'value': '81'}, {'value': '98'}, {'value': '107'}, {'value': '118'}, {'value': '150'}, {'value': '127'}, {'value': '142'}, {'value': '164'}, {'value': '175'}, {'value': '180'}, {'value': '187'}, {'value': '197'}, {'value': '204'}, {'value': '211'}, {'value': '216'}, {'value': '227'}, {'value': '235'}, {'value': '246'}, {'value': '259'}, {'value': '270'}, {'value': '266'}, {'value': '288'}, {'value': '299'}, {'value': '299'}, {'value': '3'}, {'value': '7'}, {'value': '4'}, {'value': '8'}, {'value': '14'}, {'value': '24'}, {'value': '26'}, {'value': '30'}, {'value': '37'}, {'value': '40'}, {'value': '50'}, {'value': '47'}, {'value': '58'}, {'value': '64'}, {'value': '69'}, {'value': '72'}, {'value': '82'}, {'value': '93'}, {'value': '84'}, {'value': '91'}, {'value': '94'}, {'value': '102'}, {'value': '108'}, {'value': '119'}, {'value': '124'}, {'value': '142'}, {'value': '151'}, {'value': '156'}, {'value': '165'}, {'value': '174'}, {'value': '180'}, {'value': '187'}, {'value': '207'}, {'value': '210'}, {'value': '199'}, {'value': '225'}, {'value': '227'}, {'value': '243'}, {'value': '250'}, {'value': '261'}, {'value': '268'}, {'value': '274'}, {'value': '290'}], 'units': 'K'}]",$\AA$,,,,,,,,,Al-N,,,,,,,,,,,,,,,,,,,,,,,,,Polycrystalline,,,,,,,,,,,,,,,,,,,,,,,,,,,,,,,,,,,,,,,,,,,,,,,,,,,,,,,,,,,,,,,,,,,,,,,,,,,,,,,,,,,,,,,,,,,,,,,,,,,,,,,,,,,,,,,,,,,,,,,
2701,Si3N4.xAl2O3.yY2O3,[{'name': 'NIST_SRD-30'}],['Silicon nitride'],[{'name': 'Hot Pressing'}],"[{'citation': 'Tensile Strength Properties of Hot-Pressed Silicon Nitride, T. Ohji, S. Sakai, M. Ito, Y. Yamauchi, W. Kanematsu, and S. Ito, Proceedings of the Thirtieth Japan Congress on Materials Research, pp. 201-206 (1987), published by Society of Materials Science (Japan).'}]",,,,,,,,,,,,Si-N:Al,,,,,,,,,,,,,,,,,,,,,,,,,Polycrystalline,,,,,,,,,,,,,,,,,,,,,,,,,,,,,,,,,,,,,,,,,,,,,,,,,,,,,,,,,,,,,,,,,,,,,,,,,,,,,,,,,,,,,,,,,,,,,,,,,,,,,,,,,,,,,,,,,,,14.2,"[{'name': 'Temperature', 'scalars': [{'value': '22'}, {'value': '1200'}, {'value': '22'}, {'value': '1200'}], 'units': '$^{\\circ}$C'}, {'name': 'Environment', 'scalars': [{'value': 'air'}, {'value': 'vacuum'}, {'value': 'air'}, {'value': 'vacuum'}]}, {'name': 'Strength Mode', 'scalars': [{'value': 'Flexure'}, {'value': 'Flexure'}, {'value': 'Tension'}, {'value': 'Tension'}]}]",,,
2702,Si3N4.xSiC,[{'name': 'NIST_SRD-30'}],['Silicon nitride composite'],[{'name': 'Hot Pressing'}],"[{'citation': 'Mechanical Properties and Microstructure of Si3N4 Matrix Composite with Nano-Meter Scale SiC Particles, G. Sasaki, H. Nakase, K. Suganuma, T. Fujita, and K. Niihara, Journal of the Ceramic Society of Japan, Vol. 100 4, pp. 536-540 (1992), published by Ceramic Society of Japan.'}]",,,,,,,,,,,,Si-N:SiC,,,,,,,,,,,,,,,,,,,,,,,,,Polycrystalline,,,,,,,,,,,,,,,,,,,,,,,,,,,,,,,,,4.1,"[{'name': 'Volume Fraction of SiC', 'scalars': [{'value': '0'}, {'value': '5'}, {'value': '10'}, {'value': '20'}], 'units': '%'}]",,,MPa m$^{1/2}$,,,,,,,,,,,,,,,,,,,,,,,,,,,,,,,,,,,,,,,,,,,,,,,,,,,,,,,,,,,,,,,,,,,,,,,,,,,,,,,,,,
2703,3Al2O3.2SiO2,[{'name': 'NIST_SRD-30'}],['Mullite'],[{'name': 'Hot Pressing'}],"[{'citation': 'Creep of Hot-Pressed SiC Whisker Reinforced Mullite, R.D. Nixon, S. Chevacharoenkul, R.F. Davis, and T.N. Tiegs, Ceramic Transactions, Vol. 6, pp. 579-603 (1990), edited by S. Somiya, R.F. Davis, and J.A. Pask, published by American Ceramic Society.'}]",,,,,,,,,,,,Al-Si-O,,,,,,,,,,,,,,,,,,,1.09,"[{'name': 'Stress Range', 'scalars': [{'minimum': '25', 'maximum': '200'}], 'units': 'MPa'}, {'name': 'Temperature', 'scalars': [{'value': '1520'}], 'units': 'K'}, {'name': 'Sample Number', 'scalars': [{'value': 'M3'}]}]",,,,,Polycrystalline,,,,,,,,,,,,,,,,,,,,,,,,,,,,,,,,,,,,,,,,,,,,,,,,,,,,,,,,,,,,,,,,,,,,,,,,,,,,,,,,,,,,,,,,,,,,,,,,,,,,,,,,,,,,,,,,,,,,,,,
2704,Si3N4.xMgO,[{'name': 'NIST_SRD-30'}],['Silicon nitride'],[{'name': 'Hot Pressing'}],"[{'citation': 'Mechanical Properties of Hot-Pressed Silicon Nitride with Different Grain Structures, G. Himsolt, H. Knoch, H. Heubner, and F.W. Kleinlein, Journal of the American Ceramic Society, Vol. 62 1, pp. 29-32 (1979), published by American Ceramic Society.'}]",,,,,,,,,,,,Si-N:MgO,,,,,,,,,,,,,,,,,,,,,,,,,Polycrystalline,,,,,,,,,,,,,,317.5,"[{'name': 'Measurement Temperature', 'scalars': [{'value': '22'}], 'units': '$^{\\circ}$C'}, {'name': 'Hot Pressing Time', 'scalars': [{'value': '10'}, {'value': '50'}, {'value': '90'}, {'value': '90'}], 'units': 'min'}, {'name': 'Hot Pressing Temperature', 'scalars': [{'value': '1973'}, {'value': '1973'}, {'value': '1973'}, {'value': '2053'}], 'units': 'K'}]",,,GPa,,,,,,,,,,,,,,,,,,,,,,,,,,,,,,,,,,,,,,,,,,,,,,,,,,,,,,,,,,,,,,,Disk,,,,,,,,,,,,,,,,,,,,,,,,,,,,,,,,,,,,,,
2705,Si6-xAlxOxN8-x,[{'name': 'NIST_SRD-30'}],['Sialon'],[{'name': 'Sintering'}],"[{'citation': 'Elastic Properties, Hardness and Indentation Fracture Toughness of $\\beta$-Sialons, J. Piekarczyk, J. Lis, and J. Bialoskorski, Key Engineering Materials, Vol. 89, pp. 541-546 (1994), published by Trans Tech Publications, Switzerland.'}]",,,,,,,,,,,,Si-Al-O-N,,,,,,,,,,,,,,,,,,,,,,,,,Polycrystalline,,,,,,,,,,,,,,,,,,,,,,,,,,,,,,,,,4.65,"[{'name': 'x of Alx', 'scalars': [{'value': '1'}, {'value': '2'}, {'value': '3'}, {'value': '4'}], 'units': 'formula units'}, {'name': 'H/ERatio', 'scalars': [{'value': '0.055'}, {'value': '0.054'}, {'value': '0.058'}, {'value': '0.065'}]}]",,,MPa m$^{1/2}$,,,,,,,,,,,,,,,,,,,,,,,,,,,,,,,,,,,,,,,,,,,,,,,,,,,,,,,,,,,,,,,,,,,,,,,,,,,,,,,,,,
2706,CrB,[{'name': 'NIST_SRD-30'}],['Chromium boride'],,"[{'citation': 'High-Temperature Thermodynamic Properties of Some Refractory Borides, R. Mezaki, E.W. Tilleux, D.W. Barnes, and J.L. Margrave, Thermodynamics of Nuclear Materials, pp. 775-788 (1962), published by International Atomic Energy Agency, Vienna.'}]",,,,,,,,,,,,Cr-B,,,,,,,,,,,,,,,,,,,,,,,,,Polycrystalline,,,,,,,,,,,,,,,,,,,,,,,,,,,,,,,,,,,,,,,,,,,,,,,,,,,,,,,,,,,,,,,,,,,,,,,,,,,,,,,,,,,,,,,,,,,,,,,571,"[{'name': 'Temperature', 'scalars': [{'value': '298.16'}, {'value': '300'}, {'value': '400'}, {'value': '500'}, {'value': '600'}, {'value': '700'}, {'value': '800'}, {'value': '900'}, {'value': '1000'}, {'value': '1100'}, {'value': '1200'}], 'units': 'K'}, {'name': 'Molar Heat Capacity', 'scalars': [{'value': '35.90'}, {'value': '36.0'}, {'value': '42.51'}, {'value': '46.36'}, {'value': '49.20'}, {'value': '51.55'}, {'value': '53.60'}, {'value': '55.52'}, {'value': '57.36'}, {'value': '59.12'}, {'value': '60.84'}], 'units': 'J mol$^{-1}$ K$^{-1}$'}]",J kg$^{-1}$ K$^{-1}$,,,,,,,,,,,,,,,,,,,,,,
2707,Al2O3,[{'name': 'NIST_SRD-30'}],['Alumina'],,"[{'citation': 'Youngs Modulus of Porous Materials, Part 2, Youngs Modulus of Porous Alumina with Changing Pore Structure, J.C. Wang, Journal of Materials Science, Vol. 19, pp. 809-814 (1984), published by Chapman and Hall.'}]",,,,,,,,,,,,Al-O,,,,,,,,,,,,,,,,,,,,,,,,,Polycrystalline,,,,,,,,,,,,,,175,"[{'name': 'Sample Batch', 'scalars': [{'value': '100 series'}, {'value': '100 series'}, {'value': '100 series'}, {'value': '100 series'}, {'value': '100 series'}, {'value': '100 series'}, {'value': '100 series'}, {'value': '100 series'}, {'value': '100 series'}, {'value': '100 series'}, {'value': '100 series'}, {'value': '100 series'}, {'value': '100 series'}, {'value': '100 series'}, {'value': '300 series'}, {'value': '300 series'}, {'value': '300 series'}, {'value': '300 series'}, {'value': '300 series'}, {'value': '300 series'}, {'value': '300 series'}, {'value': '300 series'}, {'value': '300 series'}, {'value': '300 series'}, {'value': '300 series'}, {'value': '300 series'}, {'value': '300 series'}]}, {'name': 'Measurement Type', 'scalars': [{'value': 'sonic'}, {'value': 'sonic'}, {'value': 'sonic'}, {'value': 'sonic'}, {'value': 'sonic'}, {'value': 'sonic'}, {'value': 'sonic'}, {'value': 'sonic'}, {'value': 'bending'}, {'value': 'bending'}, {'value': 'bending'}, {'value': 'bending'}, {'value': 'bending'}, {'value': 'bending'}, {'value': 'sonic'}, {'value': 'sonic'}, {'value': 'sonic'}, {'value': 'sonic'}, {'value': 'sonic'}, {'value': 'sonic'}, {'value': 'sonic'}, {'value': 'bending'}, {'value': 'bending'}, {'value': 'bending'}, {'value': 'bending'}, {'value': 'bending'}, {'value': 'bending'}]}, {'name': 'Volume Fraction of Porosity', 'scalars': [{'value': '0.226'}, {'value': '0.228'}, {'value': '0.231'}, {'value': '0.249'}, {'value': '0.310'}, {'value': '0.315'}, {'value': '0.316'}, {'value': '0.318'}, {'value': '0.067'}, {'value': '0.069'}, {'value': '0.228'}, {'value': '0.231'}, {'value': '0.316'}, {'value': '0.318'}, {'value': '0.208'}, {'value': '0.206'}, {'value': '0.205'}, {'value': '0.280'}, {'value': '0.281'}, {'value': '0.290'}, {'value': '0.292'}, {'value': '0.047'}, {'value': '0.052'}, {'value': '0.192'}, {'value': '0.201'}, {'value': '0.279'}, {'value': '0.283'}]}]",,,GPa,,,,,,,,,,,,,,,,,,,,,,,,,,,,,,,,,,,,,,,,,,,,,,,"Astro Met Associates, Inc.",,,,,,,,,,,,,,,,,,,,,,,,,,,,,,,,,,,,,,,,,,,,,,,,,,,,,,
2708,SiC,[{'name': 'NIST_SRD-30'}],['Silicon carbide'],[{'name': 'Chemical Vapor Deposition'}],"[{'citation': 'Micromechanical Characterization of Chemically Vapor Deposited Ceramic Films, J.M. Grow and R.A. Levy, Journal of Materials Research, Vol. 9 8, pp. 2072-2078 (1994), published by Materials Research Society.'}]",,,,,,,,,,,,Si-C,,,,,,,,,,,,,,,,,,,,,,,,,Polycrystalline,,,,,,,,,,,,,,138,"[{'name': 'Temperature', 'scalars': [{'value': '651'}, {'value': '676'}, {'value': '701'}, {'value': '749'}, {'value': '800'}, {'value': '851'}, {'value': '603'}, {'value': '651'}, {'value': '703'}, {'value': '749'}, {'value': '802'}, {'value': '851'}], 'units': '$^{\\circ}$C'}, {'name': 'Precursor', 'scalars': [{'value': 'DTBS'}, {'value': 'DTBS'}, {'value': 'DTBS'}, {'value': 'DTBS'}, {'value': 'DTBS'}, {'value': 'DTBS'}, {'value': 'DES'}, {'value': 'DES'}, {'value': 'DES'}, {'value': 'DES'}, {'value': 'DES'}, {'value': 'DES'}]}]",,,GPa,,,,,,,,,,,,,,,,,,,,,,,,,,,,,,,,,,,,,,,,,,,,,,,,,,,,,,,,,,,,,,,Thin Film,,,,,,,,,,,,,,,,,,,,,,,,,,,,,,,,,,,,,,
2709,ZrO2.xAl2O3.yY2O3,[{'name': 'NIST_SRD-30'}],['Zirconia'],[{'name': 'Sintering'}],"[{'citation': 'Microstructure and Mechanical Properties of Al2O3, Si3N4, SiC, and ZrO2(PSZ) Ceramics for Slurry Valves, H. Matsui, M. Kawai, T. Takae, K. Hashimoto, S. Takato, and H. Jinno, Journal of the Society of Materials Science, Japan, Vol. 35, pp. 41-47 (1986), published by Kyoto: Nihon Zairyo Gakkai.'}]",,,,,,,,,,,,Zr-O:Al,,,,,,,,,,,,,,,,,,,,,,,,,Polycrystalline,,,,,,,,,,,,,,200,"[{'name': 'Temperature', 'scalars': [{'value': '23'}], 'units': '$^{\\circ}$C'}]",,,GPa,,,,,,,,,,,,,,,,,,,,,,,,,,,,,,,,,,,,,,,,,,,,,,,,,,,,,,,,,,,,,,,,,,,,,,,,,,,,,,,,,,,,,,,,,,,,,,,,,,,,,
2710,SiC,[{'name': 'NIST_SRD-30'}],['Silicon carbide'],,"[{'citation': 'Thermal Expansion of the Hexagonal (6H) Polytype of Silicon Carbide, Z. Li and R.C. Bradt, Journal of the American Ceramic Society, Vol. 69 12, pp. 863-866 (1986), published by American Ceramic Society.'}]",,,,,,,,,,,,Si-C,,,,,,,,,,,,,,,,,,,,,,,,,Polycrystalline,,,,,,,,,,,,,,,,,,,,,,,,,,,,,,,,,,,,,,,,,,,,,,,,,,,,,,,,,,,,,,,,,Norton Company,,,,,,,,,,,,,,,,Powder,,,,,,,,,,,,,,,,,,,,,,,,,,,,3.3,"[{'name': 'Temperature', 'scalars': [{'value': '20'}, {'value': '100'}, {'value': '200'}, {'value': '400'}, {'value': '500'}, {'value': '600'}, {'value': '800'}, {'value': '1000'}, {'value': '20'}, {'value': '100'}, {'value': '200'}, {'value': '400'}, {'value': '500'}, {'value': '600'}, {'value': '800'}, {'value': '1000'}], 'units': '$^{\\circ}$C'}, {'name': 'Axis', 'scalars': [{'value': 'a-axis'}, {'value': 'a-axis'}, {'value': 'a-axis'}, {'value': 'a-axis'}, {'value': 'a-axis'}, {'value': 'a-axis'}, {'value': 'a-axis'}, {'value': 'a-axis'}, {'value': 'c-axis'}, {'value': 'c-axis'}, {'value': 'c-axis'}, {'value': 'c-axis'}, {'value': 'c-axis'}, {'value': 'c-axis'}, {'value': 'c-axis'}, {'value': 'c-axis'}]}]",x10$^{-6}$,,,,,,,,
2711,HfNx,[{'name': 'NIST_SRD-30'}],['Hafnium nitride'],[{'name': 'Sputtering'}],"[{'citation': 'Youngs Modulus of TiN, TiC, ZrN and HfN, E. Torok, A.J. Perry, L. Chollet, and W.D. Sproul, Thin Solid Films, Vol. 153, pp. 37-43 (1987), published by Elsevier Sequoia.'}]",,,,,,,,,,,,Hf-N,,,,,,,,,,,,,,,,,,,,,,,,,Polycrystalline,,,,,,,,,,,,,,340,"[{'name': 'x', 'scalars': [{'value': '0.85'}, {'value': '0.88'}, {'value': '0.89'}, {'value': '0.92'}, {'value': '1.10'}], 'units': 'formula units'}]",,,GPa,,,,,,,,,,,,,,,,,,,,,,,,,,,,,,,,,,,,,,,,,,,,,,,,,,,,,,,,,,,,,,,,,,,,,,,,,,,,,,,,,,,,,,,,,,,,,,,,,,,,,
2712,TaCx,[{'name': 'NIST_SRD-30'}],['Tantalum carbide'],,"[{'citation': 'The Tantalum-Tantalum Carbide System, E. K. Storms, The Refractory Carbides, pp. 82-101 (1967), published by Academic Press.'}]",,,,,,,,,,,,Ta-C,,,,,,,,,,,,,,,,,,,,,,,,,Polycrystalline,,,,,,,,,,,,,,,,,,,,,,,,,,,,,,,,,,,,,,,,,,,,,,,,,,,,,,,,,,,,,,,,,,,,,,,,,,,,,,,,,,,,,,,,,,,,,,,190.15,"[{'name': 'Temperature', 'scalars': [{'value': '298.15'}, {'value': '300'}, {'value': '400'}, {'value': '500'}, {'value': '600'}, {'value': '700'}, {'value': '800'}, {'value': '900'}, {'value': '1000'}, {'value': '1100'}, {'value': '1200'}, {'value': '1300'}, {'value': '1400'}, {'value': '1500'}, {'value': '1600'}, {'value': '1700'}, {'value': '1800'}, {'value': '1900'}, {'value': '2000'}, {'value': '2100'}, {'value': '2200'}, {'value': '2300'}, {'value': '2400'}, {'value': '2500'}, {'value': '2600'}, {'value': '2700'}, {'value': '2800'}, {'value': '2900'}, {'value': '3000'}], 'units': 'K'}, {'name': 'Molar Heat Capacity', 'scalars': [{'value': '36.67'}, {'value': '36.89'}, {'value': '44.39'}, {'value': '47.61'}, {'value': '49.25'}, {'value': '50.12'}, {'value': '50.71'}, {'value': '51.13'}, {'value': '51.46'}, {'value': '51.84'}, {'value': '52.17'}, {'value': '52.59'}, {'value': '53.05'}, {'value': '53.60'}, {'value': '54.22'}, {'value': '54.89'}, {'value': '55.65'}, {'value': '56.48'}, {'value': '57.45'}, {'value': '58.45'}, {'value': '59.58'}, {'value': '60.75'}, {'value': '62.05'}, {'value': '63.43'}, {'value': '64.89'}, {'value': '66.44'}, {'value': '68.07'}, {'value': '69.83'}, {'value': '71.63'}], 'units': 'J$\\cdot$mol$\\cdot$K$^{-1}$'}]",J kg$^{-1}$ K$^{-1}$,,,,,,,,,,,,,,,,,,,,,,
2713,SiC.xTiB2,[{'name': 'NIST_SRD-30'}],['Silicon carbide composite'],[{'name': 'Sintering'}],"[{'citation': 'Strengthening and Toughening Behaviour of SiC with Additions of TiB2, J.D. Yoon and S.G. Kang, Journal of Materials Science Letters, Vol. 14, pp. 1065-1067 (1995), published by Chapman and Hall.'}]",,,,,,,,,,,,Si-C:TiB,,,,,,,,,,,,,,,,,,,,,,,,,Polycrystalline,,,,,,,,,,,,,,439,"[{'name': 'Relative Density', 'scalars': [{'value': '98.4'}, {'value': '98.9'}, {'value': '98.6'}, {'value': '99.6'}, {'value': '98.8'}, {'value': '99.2'}, {'value': '99.3'}, {'value': '99.9'}], 'units': '%'}, {'name': 'Volume Fraction of TiB2', 'scalars': [{'value': '0'}, {'value': '11'}, {'value': '23'}, {'value': '37'}, {'value': '0'}, {'value': '11'}, {'value': '23'}, {'value': '37'}], 'units': '%'}, {'name': 'Sintering Temperature', 'scalars': [{'value': '2150'}, {'value': '2150'}, {'value': '2150'}, {'value': '2150'}, {'value': '2200'}, {'value': '2200'}, {'value': '2200'}, {'value': '2200'}], 'units': '$^{\\circ}$C'}]",,,GPa,,,,,,,,,,,,,,,,,,,,,,,,,,,,,,,,,,,,,,,,,,,,,,,,,,,,,,,,,,,,,,,,,,,,,,,,,,,,,,,,,,,,,,,,,,,,,,,,,,,,,
2714,SiC,[{'name': 'NIST_SRD-30'}],['Silicon carbide'],[{'name': 'Sintering'}],"[{'citation': 'Mechanical Properties Characterization of One SiC and Two Si3N4 Commercially Available Ceramics, N.L. Hecht, S.M. Goodrich, L. Chuck, D.E. McCullum, and V.J. Tennery, American Ceramic Society Bulletin, Vol. 71 4, pp. 653-659 (1992), published by American Ceramic Society.'}]",,,,,,,,,,,,"Si-C:B,C",Hexoloy SA,,,,,,,,,,,,,,,,,,,,,,,,Polycrystalline,,,,,,,,,,,,,,,,,,,,,,,,,402,"[{'name': 'Temperature', 'scalars': [{'value': '20'}, {'value': '1000'}, {'value': '1200'}, {'value': '1400'}], 'units': '$^{\\circ}$C'}]",,,MPa,,,,,,,,,,,,,,,,,,,,,,,,,,,,,,,,,,,,Carborundum Company,,,,,,,,,,,,,,,,,,,,,,,,,,,,,,,,,,,,,,,,,,,,,,,,,,,,,,
2715,SiC,[{'name': 'NIST_SRD-30'}],['Silicon carbide'],,"[{'citation': 'Ceramic Technology Project Data Base:  September 1992 Summary Report, B.L.P. Keyes, ORNL Report Number:  ORNL/M-2775, pp. 1-171 (1992), published by Oak Ridge National Laboratory.'}]",,,,,,,,,,,,Si-C,NT-230,,,,,,,,,,,,,,,,,,,,,,,,Polycrystalline,,,,3.08,"[{'name': 'Temperature', 'scalars': [{'value': '23'}], 'units': '$^{\\circ}$C'}, {'name': 'Specimen Number', 'scalars': [{'value': 'A'}]}]",,,g cm$^{-3}$,,,,,,,,,,,,,,,,,,,,,,,,,,,,,,,,,,,,,,,,,,,,,,,,,,,,,,,,,Norton Company,,,,,,,,,,,,,,,,,,,,,,,,,,,,,,,,,,,,,,,,,,,,,,,,,,,,,,
