Repository: ckborg/DSW2018

# DSW2018

## Description
Investigation of a structural ceramics database (WebSCD) curated by the National Institute of Standards and Technology (NIST).
3-week project as part of the UC Berkeley Data Science workshop (DSW2018).
[WebSCD]("https://srdata.nist.gov/CeramicDataPortal/scd")

## Results at-a-glance

~4000 material entries

Most represented mechanical properties: Elastic modulus, flexural strength, fracture toughness.

## Team members
[Prabudhya Bhattacharyya]("http://physics.berkeley.edu/people/graduate-student/prabudhya-bhattacharyya")

[Chris Bronner]("https://chrisbronner.com/")

[Steve Drapcho]("https://www.linkedin.com/in/steven-drapcho-2b939b149/")

File: NIST_CeramicDataSet.csv (part 71 of 103)
2716,BeO,[{'name': 'NIST_SRD-30'}],['Beryllia'],[{'name': 'Flux Growth'}],"[{'citation': 'High-Temperature Creep of Some Single Crystal Oxides, G.S. Corman, Ceramic Engineering and Science Proceedings, Vol. 12 9, pp. 1745-1766 (1991), published by American Ceramic Society.'}]",,,,,,,,,,,,Be-O,,,,,,,,,,,,,,,496,"[{'name': 'Stress Range', 'scalars': [{'minimum': '12.5', 'maximum': '70'}, {'minimum': '50', 'maximum': '140'}], 'units': 'MPa'}, {'name': 'Temperature Range', 'scalars': [{'minimum': '650', 'maximum': '900'}, {'minimum': '1650', 'maximum': '1850'}], 'units': '$^{\\circ}$C'}, {'name': 'Crystal Direction', 'scalars': [{'minimum': '1', 'maximum': '100'}, {'minimum': '1', 'maximum': '101'}]}]",kJ mol$^{-1}$,,,,,,,,Single Crystal,,,,,,,,,,,,,,,,,,,,,,,,,,,,,,,,,,,,,,,,,,,,,,,,,,,,,,,,,,,,,,,,,,,,,,,,,,,,,,,,,,,,,,,,,,,,,,,,,,,,,,,,,,,,,,,,,,,,,,,
2717,Al2O3,[{'name': 'NIST_SRD-30'}],['Alumina'],[{'name': 'Hot Pressing'}],"[{'citation': 'New Design Concept of Structural Ceramics, Ceramic Nanocomposites, K. Niihara, International Journal of Thermophysics, Vol. 99 10, pp. 974-982 (1991), published by Ceramic Society of Japan.'}]",,,,,,,,,,,,Al-O,,,,,,,,,,,,,,,,,,,,,,,,,Polycrystalline,,,,,,,,,,,,,,,,,,,,,,,,,351,"[{'name': 'Volume Fraction of SiC', 'scalars': [{'value': '0'}], 'units': '%'}, {'name': 'Temperature', 'scalars': [{'value': '20'}, {'value': '600'}, {'value': '800'}, {'value': '1000'}, {'value': '1200'}, {'value': '1400'}], 'units': '$^{\\circ}$C'}]",,,MPa,,,,,,,,,,,,,,,,,,,,,,,,,,,,,,,,,,,,,,,,,,,,,,,,,,,,,,,,,,,,,,,,,,,,,,,,,,,,,,,,,,,,,,,,,,
2718,C,[{'name': 'NIST_SRD-30'}],['Diamond'],,"[{'citation': 'Thermal Diffusivity of Isotopically Enriched 12C Diamond, T.R. Anthony, W.F. Banholzer, J.F. Fleischer, L. Wei, P.K. Kuo, R.L. Thomas, and R.W. Pryor, Physical Review B, Vol. 42 2, pp. 1104-1111 (1990), published by American Physical Society.'}]",,,,,,,,,,,,C,,,,,,,,,,,,,,,,,,,,,,,,,Single Crystal,,,,,,,,,,,,,,,,,,,,,,,,,,,,,,,,,,,,,,,,,,,,,,,,,,,,,,,,,,,,,,,,,,,,,,,,,,,,,,,,,,,,,,,,,,,,,,,,,,,,,,,,,,12.7,"[{'name': 'Coating Thickness', 'scalars': [{'value': '1000'}], 'units': '$\\AA$'}, {'name': 'Coating', 'scalars': [{'value': 'Ti'}]}, {'name': 'Amount of 13C', 'scalars': [{'value': '0.07'}], 'units': '%'}, {'name': 'Sample Number', 'scalars': [{'value': '4'}]}]",cm$^{2}$ s$^{-1}$,,,,,,,,,,,
2719,ZrC,[{'name': 'NIST_SRD-30'}],['Zirconium carbide'],[{'name': 'Hot Pressing'}],"[{'citation': 'High-Temperature Heat Contents of TiC and ZrC, L.S. Levinson, Journal of Chemical Physics, Vol. 42 8, pp. 2891-2892 (1965), published by American Institute of Physics.'}]",4.6953,"[{'name': 'Axis', 'scalars': [{'value': 'a'}]}]",$\AA$,,,,,,,,,Zr-C,,,,,,,,,,,,,,,,,,,,,,,,,Polycrystalline,,,,,,,,,,,,,,,,,,,,,,,,,,,,,,,,,,,,,,,,,,,,,,,,,,,,,,,,,,,,,,,,,,,,,,,,,,,,,,,,,,,,,,,,,,,,,,,,,,,,,,,,,,,,,,,,,,,,,,,
2720,Si3N4.xTiN,[{'name': 'NIST_SRD-30'}],['Silicon nitride composite'],[{'name': 'Sintering'}],"[{'citation': 'Direct Synthesis and Sintering of Silicon Nitride/Titanium Nitride Composite, G. Hillinger and V. Hlavacek, Journal of the American Ceramic Society, Vol. 78 2, pp. 495-496 (1995), published by American Ceramic Society.'}]",,,,,,,,,,,,Si-N:TiN,,,,,,,,,,,,,,,,,,,,,,,,,Polycrystalline,,,,,,,,,,,,,,,,,,,,,,,,,,,,,,,,,10.9,"[{'name': 'Mass Fraction of TiN', 'scalars': [{'value': '0.0'}, {'value': '3.6'}, {'value': '7.5'}, {'value': '11.5'}, {'value': '15.8'}, {'value': '19.8'}, {'value': '24.5'}, {'value': '34.8'}, {'value': '45.0'}, {'value': '54.9'}], 'units': '%'}]",,,MPa m$^{1/2}$,,,,,,,,,,,,,,,,,,,,,,,,,,,,,,,,,,,,,,,,,,,,,,,,,,,,,,,,,,,,,,,,,,,,,,,,,,,,,,,,,,
2721,AlN,[{'name': 'NIST_SRD-30'}],['Aluminum nitride'],,"[{'citation': 'Green Light to Aluminum Nitride, P.T.B. Shaffer, J.R. Schorr, and R.L. Hexemer, Ceramic Industry, Vol. 132 5, pp. 25-27 (1989), published by Corcoran Communications, Inc..'}]",,,,,,,,,,,,Al-N,,,,,,,,,,,,,,,,,,,,,,,,,Polycrystalline,,,,,,,,,,,,,,,,,,,,,,,,,,,,,,,,,,,,,,,,,,,,,,,,,,,,,,,,,,,,,,,,,,,,,,,,,,,,,,,,,,,,,,,,,,,,,,,,,,,,,,,185,"[{'name': 'Temperature', 'scalars': [{'value': '23'}], 'units': '$^{\\circ}$C'}]",W m$^{-1}$ K$^{-1}$,,,,,,,,,,,,,,
2722,ZrO2,[{'name': 'NIST_SRD-30'}],['Zirconia'],[{'name': 'Crystal Growth'}],"[{'citation': 'Crystal Structure of Monoclinic Hafnia and Comparison with Monoclinic Zirconia, R. Ruh and P.W.R. Corfield, Journal of the American Ceramic Society, Vol. 53 3, pp. 126-129 (1970), published by American Ceramic Society.'}]",,,,,,,,,,,,Zr-O,,,,,,,,,,,,,,,,,,,,,,,,,Single Crystal,,,,,,,,,,,,,,,,,,,,,,,,,,,,,,,,,,,,,,,,,,,,,,,,,,,,,,,,,,,,,,,,,,,,,,,,,,,,,,,,,,0.2758,"[{'name': 'Temperature', 'scalars': [{'value': '23'}], 'units': '$^{\\circ}$C'}, {'name': 'Atom:Coordinate', 'scalars': [{'value': 'Zr : x'}, {'value': 'Zr : y'}, {'value': 'Zr : z'}, {'value': 'O(1) : x'}, {'value': 'O(1) : y'}, {'value': 'O(1) : z'}, {'value': 'O(2) : x'}, {'value': 'O(2) : y'}, {'value': 'O(2) : z'}]}]",,,,,,,,,,,,,,,,,,,,,,,,,,,,,,,,,,,,
2723,Si3N4.xLa2O3.yAl2O3,[{'name': 'NIST_SRD-30'}],['Silicon nitride composite'],,"[{'citation': 'Ceramic Technology Project Data Base:  September 1992 Summary Report, B.L.P. Keyes, ORNL Report Number:  ORNL/M-2775, pp. 1-171 (1992), published by Oak Ridge National Laboratory.'}]",,,,,,,,,,,,Si-N:Al,,,,,,,,,,,,,,,,,,,,,,,,,Polycrystalline,,,,3.30,"[{'name': 'Temperature', 'scalars': [{'value': '23'}], 'units': '$^{\\circ}$C'}, {'name': 'Specimen Number', 'scalars': [{'value': 'B'}]}]",,,g cm$^{-3}$,,,,,,,,,,,,,,,,,,,,,,,,,,,,,,,,,,,,,,,,,,,,,,,,,,,,,,,,,,,,,,,,,,,,,,,,,,,,,,,,,,,,,,,,,,,,,,,,,,,,,,,,,,,,,,,
2724,Y0.48Si10.00Al2.30O1.17N15.29.xMoSi2,[{'name': 'NIST_SRD-30'}],['Sialon (alpha)'],[{'name': 'Hot Pressing'}],"[{'citation': 'Hot-Pressed MoSi2-Particulate-Reinforced $\\alpha$-SiALON Composites, L.O. Nordberg and T. Ekstrom, Journal of the American Ceramic Society, Vol. 78 3, pp. 797-800 (1995), published by American Ceramic Society.'}]",,,,,,,,,,,,Si(Al)-N(O):Y,,,,,,,,,,,,,,,,,,,,,,,,,Polycrystalline,,,,,,,,,,,,,,,,,,,,,,,,,,,,,,,,,,,,,,,,,,,,,,,,,,,,22.5,"[{'name': 'Volume Fraction of MoSi2', 'scalars': [{'value': '0'}, {'value': '10'}, {'value': '20'}, {'value': '25'}, {'value': '30'}], 'units': '%'}]",,,GPa,,,,,,,,,,,,,,,,,,,,,,,,,,,,,,,,,,,,,,,,,,,,,,,,,,,,,,,,,,,,,,,
2725,HfO2.xE2O3,[{'name': 'NIST_SRD-30'}],['Hafnia (PSH)'],[{'name': 'Sintering'}],"[{'citation': 'Elastic Properties of Partially-Stabilized HfO2 Compositions, R.W. Scheidecker, O. Hunter,Jr., and F.W. Calderwood, Journal of Materials Science, Vol. 14, pp. 2284-2288 (1979), published by Chapman and Hall.'}]",,,,,,,,,,,,Hf-O:Eu,,,,,,,,,,,,,,,,,,,,,,,,,Polycrystalline,,,,,,,,,,,,,,,,,,,,,,,,,,,,,,,,,,,,,,,,,,,,,,,,,,,,,,,,,,,,,,,,,,,,,,,,,,,,,,,,,,,,,70.0,"[{'name': 'Volume Fraction of Porosity', 'scalars': [{'value': '0.1095'}, {'value': '0.1351'}]}, {'name': 'Temperature', 'scalars': [{'value': '23'}], 'units': '$^{\\circ}$C'}]",GPa,,,,,,,,,,,,,,,,,,,,,,,,,,,,,,,,
2726,Al2O3.xCr2O3,[{'name': 'NIST_SRD-30'}],['Alumina composite'],[{'name': 'Hot Pressing'}],"[{'citation': 'The Thermal Diffusivity and Conductivity of Transformation- Toughened Solid Solutions of Alumina and Chromia, D.P.H. Hasselman, R. Syed, and T.Y. Tien, Journal of Materials Science, Vol. 20, pp. 2549-2556 (1985), published by Chapman and Hall.'}]",,,,,,,,,,,,Al-O:Cr,,,,,,,,,,,,,,,,,,,,,,,,,Polycrystalline,,,,,,,,,,,,,,,,,,,,,,,,,,,,,,,,,,,,,,,,,,,,,,,,,,,,,,,,,,,,,,,,,,,,,,,,,,,,,,,,,,,,,,,,,,,,,,,,,,,,,,,,,,0.048,"[{'name': 'Temperature', 'scalars': [{'value': '23'}, {'value': '310'}, {'value': '390'}, {'value': '500'}, {'value': '600'}, {'value': '710'}, {'value': '800'}, {'value': '900'}, {'value': '1000'}, {'value': '1100'}, {'value': '1210'}, {'value': '1400'}, {'value': '1400'}, {'value': '820'}, {'value': '23'}, {'value': '400'}, {'value': '590'}, {'value': '690'}, {'value': '810'}, {'value': '900'}, {'value': '1000'}, {'value': '1090'}, {'value': '1195'}, {'value': '1320'}, {'value': '1400'}, {'value': '23'}, {'value': '1130'}, {'value': '23'}, {'value': '410'}, {'value': '500'}, {'value': '690'}, {'value': '790'}, {'value': '1000'}, {'value': '1210'}, {'value': '1390'}, {'value': '23'}, {'value': '790'}], 'units': '$^{\\circ}$C'}, {'name': 'Condition', 'scalars': [{'value': 'heating'}, {'value': 'heating'}, {'value': 'heating'}, {'value': 'heating'}, {'value': 'heating'}, {'value': 'heating'}, {'value': 'heating'}, {'value': 'heating'}, {'value': 'heating'}, {'value': 'heating'}, {'value': 'heating'}, {'value': 'heating'}, {'value': 'heating'}, {'value': 'cooling'}, {'value': 'heating'}, {'value': 'heating'}, {'value': 'heating'}, {'value': 'heating'}, {'value': 'heating'}, {'value': 'heating'}, {'value': 'heating'}, {'value': 'heating'}, {'value': 'heating'}, {'value': 'heating'}, {'value': 'heating'}, {'value': 'cooling'}, {'value': 'cooling'}, {'value': 'heating'}, {'value': 'heating'}, {'value': 'heating'}, {'value': 'heating'}, {'value': 'heating'}, {'value': 'heating'}, {'value': 'heating'}, {'value': 'heating'}, {'value': 'cooling'}, {'value': 'cooling'}]}, {'name': 'Mole Fraction of Cr2O3', 'scalars': [{'value': '10'}, {'value': '10'}, {'value': '10'}, {'value': '10'}, {'value': '10'}, {'value': '10'}, {'value': '10'}, {'value': '10'}, {'value': '10'}, {'value': '10'}, {'value': '10'}, {'value': '10'}, {'value': '10'}, {'value': '10'}, {'value': '20'}, {'value': '20'}, {'value': '20'}, {'value': '20'}, {'value': '20'}, {'value': '20'}, {'value': '20'}, {'value': '20'}, {'value': '20'}, {'value': '20'}, {'value': '20'}, {'value': '20'}, {'value': '20'}, {'value': '50'}, {'value': '50'}, {'value': '50'}, {'value': '50'}, {'value': '50'}, {'value': '50'}, {'value': '50'}, {'value': '50'}, {'value': '50'}, {'value': '50'}], 'units': '%'}]",cm$^{2}$ s$^{-1}$,,,,,,,,,,,
2727,Si3N4,[{'name': 'NIST_SRD-30'}],['Silicon nitride'],,"[{'citation': 'Effects of Environment on the Mechanical Behavior of High-Performance Ceramics, G.A. Graves and N.L. Hecht, Report No. UDR-TR-94-136, pp. 1-138 (1995), published by University of Dayton Research Institute.'}]",,,,,,,,,,,,Si-N:Al,,,,,,,,,,,,,,,,,,,,,,,,,Polycrystalline,,,,,,,,,,,,,,,,,,,,,,,,,514,"[{'name': 'Temperature', 'scalars': [{'value': '1000'}, {'value': '1200'}, {'value': '20'}, {'value': '1000'}, {'value': '1200'}, {'value': '1400'}], 'units': '$^{\\circ}$C'}, {'name': 'Crosshead Speed', 'scalars': [{'value': '0.00004'}, {'value': '0.00004'}, {'value': '0.004'}, {'value': '0.004'}, {'value': '0.004'}, {'value': '0.004'}], 'units': 'cm/s'}]",,,MPa,,,,,,,,,,,,,,,,,,,,,,,,,,,,,,,,,,,,Howmet,,,,,,,,,,,,,,,,,,,,,,,,,,,,,,,,,,,,,,,,,,,,,,,,,,,,,,
2728,ZrN,[{'name': 'NIST_SRD-30'}],['Zirconium nitride'],[{'name': 'Hot Isostatic Pressing'}],"[{'citation': 'Mechanical Properties of Hot Isostatically Pressed Zirconium Nitride Materials, N. Alexandre, M. Desmaison-Brut, F. Valin, M. Boncoeur, Journal of Materials Science, Vol. 28, pp. 2385-2390 (1993), published by Chapman and Hall.'}]",,,,,,,,,,,,Zr-N,,,,,,,,,,,,,,,,,,,,,,,,,Polycrystalline,,,,,,,,,,,,,,,,,,,,,,,,,,,,,,,,,6.8,"[{'name': 'Porosity', 'scalars': [{'value': '1.0'}, {'value': '1.0'}, {'value': '1.0'}, {'value': '1.0'}, {'value': '1.7'}, {'value': '1.7'}, {'value': '2.9'}, {'value': '2.9'}, {'value': '3.2'}, {'value': '3.2'}, {'value': '6.0'}, {'value': '6.0'}, {'value': '8.2'}, {'value': '8.2'}], 'units': '%'}]",,,MPa m$^{1/2}$,,,,,,,,,,,,,,,,,,,,,,,,,,,,,,,,,,,,,,,,,,,,,,,,,,,,,,,,,,,,,,,,,,,,,,,,,,,,,,,,,,
2729,BaTiO3,[{'name': 'NIST_SRD-30'}],['Barium titanate'],[{'name': 'Sintering'}],"[{'citation': 'Mechanical Loss and Youngs Modulus Associated with Phase Transitions in Barium Titanate Based Ceramics, B.L. Cheng, M. Gabbay, W. Duffy,Jr., and G. Fantozzi, Journal of Materials Science, Vol. 31, pp. 4951-4955 (1996), published by Chapman and Hall.'}]",,,,,,,,,,,,Ba-Ti-O,,,,,,,,,,,,,,,,,,,,,,,,,Polycrystalline,,,,,,,,,,,,,,,,,,,,,,,,,,,,,,,,,,,,,,,,,,1.0,"[{'name': 'Condition', 'scalars': [{'value': 'Undoped'}, {'value': 'Nb-doped'}, {'value': 'Co-doped'}]}]",,,$\mu$m,,,,,,,,,,,,,,,,,,,,,,,,,,,,,,,,,,,,,,,,,,,,,,,,,,,,,,,,,,,,,,,,,,,,,,,,,
2730,Si3N4.xLa2O3.yY2O3,[{'name': 'NIST_SRD-30'}],['Silicon nitride composite'],,"[{'citation': 'Ceramic Technology Project Data Base:  September 1992 Summary Report, B.L.P. Keyes, ORNL Report Number:  ORNL/M-2775, pp. 1-171 (1992), published by Oak Ridge National Laboratory.'}]",,,,,,,,,,,,Si-N:La,,,,,,,,,,,,,,,,,,,,,,,,,Polycrystalline,,,,,,,,,,,,,,,,,,,,,,,,,649,"[{'name': 'Temperature', 'scalars': [{'value': '23'}], 'units': '$^{\\circ}$C'}, {'name': 'Specimen Number', 'scalars': [{'value': 'B'}]}]",,,MPa,,,,,,,,,,,,,,,,,,,,,,,,,,,,,,,,,,,,,,,,,,,,,,,,,,,,,,,,,,,,,,,,,,,,,,,,,,,,,,,,,,,,,,,,,,
2731,B4C,[{'name': 'NIST_SRD-30'}],['Boron carbide'],,"[{'citation': 'High Temperature Heat Capacities and Electrical Conductivities of Boron Carbides, T. Matsui, Y. Arita, K. Naito, and H. Imai, Journal of Nuclear Materials, Vol. 186, pp. 7-12 (1991), published by Elsevier Science B.V..'}]",,,,,,,,,,,,B-C,,,,,,,,,,,,,,,,,,,,,,,,,Polycrystalline,,,,,,,,,,,,,,,,,,,,,,,,,,,,,,,,,,,,,,,,,,,,,,,,,,,,,,,,,,,,,,,,,,,,,,,,,,,,,,,,,,,,,,,,,,,,,,,819,"[{'name': 'Temperature', 'scalars': [{'value': '285'}, {'value': '344'}, {'value': '356'}, {'value': '388'}, {'value': '391'}, {'value': '399'}, {'value': '414'}, {'value': '470'}, {'value': '467'}, {'value': '548'}, {'value': '548'}, {'value': '632'}, {'value': '638'}, {'value': '710'}, {'value': '716'}, {'value': '721'}, {'value': '799'}, {'value': '877'}, {'value': '877'}, {'value': '961'}, {'value': '964'}, {'value': '972'}, {'value': '1036'}, {'value': '1039'}, {'value': '1122'}, {'value': '1125'}, {'value': '1128'}, {'value': '1203'}, {'value': '1200'}, {'value': '1283'}, {'value': '1283'}, {'value': '1280'}, {'value': '1361'}, {'value': '1436'}], 'units': 'K'}]",J kg$^{-1}$ K$^{-1}$,,,,,,,,,,,,,,,,,,,,,,
2732,Al2O3,[{'name': 'NIST_SRD-30'}],['Alumina'],[{'name': 'Sintering'}],"[{'citation': 'Ceramic Wear Maps:  SiC Whisker Reinforced Alumina, S.W. Lee, S.M. Hsu, and R.G. Munro, Tribology of Composite Materials, pp. 35-41 (1990), edited by P.K. Rohatgi, P.J. Blau, and C.S. Yust, published by ASM International.'}]",,,,,,,,,,,,Al-O,,,,,,,,,,,,,,,,,,,,,,,,,Polycrystalline,,,,,,,,,,,,,,,,,,,,,,,,,,,,,,,,,,,,,,,,,,,,,,,,,,,,,,,,,,,,,,-4.85,"[{'name': 'Normal Load', 'scalars': [{'value': '20'}, {'value': '40'}, {'value': '60'}, {'value': '80'}, {'value': '60'}, {'value': '80'}, {'value': '100'}, {'value': '120'}, {'value': '140'}, {'value': '160'}, {'value': '180'}, {'value': '200'}], 'units': 'N'}, {'name': 'Environment', 'scalars': [{'value': 'Air'}, {'value': 'Air'}, {'value': 'Air'}, {'value': 'Air'}, {'value': 'Oil'}, {'value': 'Oil'}, {'value': 'Oil'}, {'value': 'Oil'}, {'value': 'Oil'}, {'value': 'Oil'}, {'value': 'Oil'}, {'value': 'Oil'}]}]",mm$^{3}$ m$^{-1}$ N$^{-1}$,,,,,,,,,,,,,,,,,,,,,,,,,,,,,,,,,,,,,,,,,,,,,,,,,,,,,,,
2733,Al2O3,[{'name': 'NIST_SRD-30'}],['Alumina'],,"[{'citation': '$\\alpha$-Al2O3: A High-Temperature Thermal Expansion Standard, P. Aldebert and J.P. Traverse, High Temperatures - High Pressures, Vol. 16, pp. 127-135 (1984), published by Pion Limited.'}]",,,,,,,,,,,,Al-O,,,,,,,,,,,,,,,,,,,,,,,,,Polycrystalline,,,,,,,,,,,,,,,,,,,,,,,,,,,,,,,,,,,,,,,,,,,,,,,,,,,,,,,,,,,,,,,,,,,,,,,,,,,,,,,,,,,,,,,,,,,,,,,,,,,,,,,,,,,,,7.566,"[{'name': 'Temperature', 'scalars': [{'value': '100'}, {'value': '200'}, {'value': '300'}, {'value': '400'}, {'value': '500'}, {'value': '600'}, {'value': '700'}, {'value': '800'}, {'value': '900'}, {'value': '1000'}, {'value': '1100'}, {'value': '1200'}, {'value': '1300'}, {'value': '1400'}, {'value': '1500'}, {'value': '1600'}, {'value': '1700'}, {'value': '1800'}, {'value': '1900'}, {'value': '2000'}, {'value': '2050'}], 'units': '$^{\\circ}$C'}]",x10$^{-6}$,,,,,,,,
2734,Si6-xAlxOxN8-x,[{'name': 'NIST_SRD-30'}],['Sialon'],[{'name': 'Hot Isostatic Pressing'}],"[{'citation': 'High Temperature Fracture Toughness in Silicon Nitride and Sialon, Y. Mutoh, N. Miyahara, K. Yamaishi, and T. Oikawa, Transactions of the American Society of Mechanical Engineers, Vol. 115, pp. 268-272 (1993), published by American Society of Mechanical Engineers.'}]",,,,,,,,,,,,Si-Al-O-N,,,,,,,,,,,,,,,,,,,,,,,,,Polycrystalline,,,,,,,,,,,,,,,,,,,,,,,,,,,,,,,,,2.0,"[{'name': 'Environment', 'scalars': [{'value': 'vacuum'}]}, {'name': 'Temperature', 'scalars': [{'value': '23'}, {'value': '23'}, {'value': '1000'}, {'value': '1000'}, {'value': '1200'}, {'value': '1200'}, {'value': '1400'}, {'value': '1400'}, {'value': '1600'}, {'value': '1600'}], 'units': '$^{\\circ}$C'}]",,,MPa m$^{1/2}$,,,,,,,,,,,,,,,,,,,,,,,,,,,,,,,,,,,,,,,,,,,,,,,,,,,,,,,,,,,,,,,,,,,,,,,,,,,,,,,,,,
2735,ZrO.5%Y2O3,[{'name': 'NIST_SRD-30'}],['Zirconia (TZP)'],[{'name': 'Hot Isostatic Pressing'}],"[{'citation': 'Weibull Characterization of Four Hipped/Posthipped Engineering Ceramics Between Room Temperature and 1500 °C, J. Kubler, Mechanische Charakterisierung von Hochleistungskeramik Festigkeitsunte, pp. 1-88 (1992), published by EMPA Swiss Federal Laboratories for Materials Testing and Research.'}]",,,,,,,,,,,,Zr-O,,,,,,,,,,,,,,,,,,,,,,,,,Polycrystalline,,,,,,,,,,,,,,,,,,,,,,,,,,,,,,,,,,,,,,,,,,,,,,,,,,,,,,,,,,,,,,,,,,,,,,,,,,,,,,,,,,,,,,,,,,,,,,,,,,,,,,,,,,,,,,,,,,,13.9,"[{'name': 'Temperature', 'scalars': [{'value': '23'}], 'units': '$^{\\circ}$C'}]",,,
2736,SiC,[{'name': 'NIST_SRD-30'}],['Silicon carbide'],[{'name': 'Sintering'}],"[{'citation': 'Strength Distributions of SiC Ceramics After Oxidation and Oxidation Under Load, T.E. Easler, R.C. Bradt, and R.E. Tressler, Journal of the American Ceramic Society, Vol. 64 12, pp. 731-734 (1981), published by American Ceramic Society.'}]",,,,,,,,,,,,"Si-C:B,C",,,,,,,,,,,,,,,,,,,,,,,,,Polycrystalline,,,,,,,,,,,,,,,,,,,,,,,,,,,,,,,,,,,,,,,,,,,,,,,,,,,,,,,,,,,,,,,,,Carborundum Company,,,,,,,,,,,,,,,,,,,,,,,,,,,,,,,,,,,,,,,,,,,,,,,,,,,,130,"[{'name': 'Number of Samples', 'scalars': [{'value': '50'}, {'value': '11'}, {'value': '55'}, {'value': '10'}, {'value': '11'}, {'value': '11'}, {'value': '28'}]}, {'name': 'Oxidation Time', 'scalars': [{'value': '0'}, {'value': '0.5'}, {'value': '1'}, {'value': '12'}, {'value': '20'}, {'value': '50'}, {'value': '1'}], 'units': 'h'}, {'name': 'Static Load', 'scalars': [{'value': '0'}, {'value': '0'}, {'value': '0'}, {'value': '0'}, {'value': '0'}, {'value': '0'}, {'value': '160'}], 'units': 'MPa'}]",MPa
2737,AlN,[{'name': 'NIST_SRD-30'}],['Aluminum nitride'],,"[{'citation': 'Thermophysical Properties of Sapphire, AlN and MgAl2O4 down to 70 K, St. Burghartz and B. Schulz, Journal of Nuclear Materials, Vol. 212, pp. 1065-1068 (1994), published by Elsevier Science B.V..'}]",,,,,,,,,,,,Al-N,,,,,,,,,,,,,,,,,,,,,,,,,Polycrystalline,,,,,,,,,,,,,,,,,,,,,,,,,,,,,,,,,,,,,,,,,,,,,,,,,,,,,,,,,,,,,,,,,,,,,,,,,,,,,,,,,,,,,,,,,,10.88,"[{'name': 'Mode', 'scalars': [{'value': 'Longitudinal'}, {'value': 'Shear'}]}, {'name': 'Angle fromc-axis', 'scalars': [{'value': '-'}], 'units': 'degrees'}]",km/s,,,,,,,,,,,,,,,,,,,,,,,,,,,
2738,3Al2O3.2SiO2,[{'name': 'NIST_SRD-30'}],['Mullite'],[{'name': 'Hot Pressing'}],"[{'citation': 'Elastic Properties of Mullite, H. Ledbetter, S. Kim, D. Balzar, S. Crudele, and W. Kriven, Journal of the American Ceramic Society, Vol. 81 4, pp. 1025-1028 (1998), published by American Ceramic Society.'}]",,,,,,,,,,,,Al-Si-O,,,,,,,,,,,,,,,,,,,,,,,,,Polycrystalline,,,,,,,,,,,,,,,,,,,,,,,,,,,,,,,,,,,,,,,,,,,,,,,,,,,,,,,,,,,,,,,,,,,,,,,,,,,,,,,,,,,,,89.26,"[{'name': 'Temperature', 'scalars': [{'value': '260'}, {'value': '265'}, {'value': '270'}, {'value': '275'}, {'value': '280'}, {'value': '285'}, {'value': '290'}, {'value': '295'}], 'units': 'K'}, {'name': 'Void-free Shear Modulus', 'scalars': [{'value': '-'}, {'value': '-'}, {'value': '-'}, {'value': '-'}, {'value': '-'}, {'value': '-'}, {'value': '-'}, {'value': '89.5'}], 'units': 'GPa'}]",GPa,,,,,,,,,,,,,,,,,,,,,,,,,,,,,,,,
2739,Si3N4.xLa2O3.yAl2O3,[{'name': 'NIST_SRD-30'}],['Silicon nitride composite'],,"[{'citation': 'Ceramic Technology Project Data Base:  September 1992 Summary Report, B.L.P. Keyes, ORNL Report Number:  ORNL/M-2775, pp. 1-171 (1992), published by Oak Ridge National Laboratory.'}]",,,,,,,,,,,,Si-N:Al,,,,,,,,,,,,,,,,,,,,,,,,,Polycrystalline,,,,3.32,"[{'name': 'Temperature', 'scalars': [{'value': '23'}], 'units': '$^{\\circ}$C'}, {'name': 'Specimen Number', 'scalars': [{'value': 'A'}]}]",,,g cm$^{-3}$,,,,,,,,,,,,,,,,,,,,,,,,,,,,,,,,,,,,,,,,,,,,,,,,,,,,,,,,,,,,,,,,,,,,,,,,,,,,,,,,,,,,,,,,,,,,,,,,,,,,,,,,,,,,,,,
2740,Si3N4.xSiC,[{'name': 'NIST_SRD-30'}],['Silicon nitride composite'],[{'name': 'Hot Isostatic Pressing'}],"[{'citation': 'Effect of a Silicon Carbide Nano-Dis persion on the Mechanical Properties of Silicon Nitride, G. Pezzotti and M. Sakai, Journal of the American Ceramic Society, Vol. 77 11, pp. 3039-3041 (1994), published by American Ceramic Society.'}]",,,,,,,,,,,,Si-N:SiC,,,,,,,,,,,,,,,,,,,,,,,,,Polycrystalline,,,,,,,,,,,,,,,,,,,,,,,,,,,,,,,,,2.4,"[{'name': 'Test Type', 'scalars': [{'value': 'CNB'}, {'value': 'CNB'}, {'value': 'CNB'}, {'value': 'CNB'}, {'value': 'SEPB'}, {'value': 'SEPB'}, {'value': 'SEPB'}, {'value': 'SEPB'}, {'value': 'IF'}, {'value': 'IF'}, {'value': 'IF'}, {'value': 'IF'}]}, {'name': 'Volume Fraction of SiC', 'scalars': [{'value': '0'}, {'value': '0'}, {'value': '25'}, {'value': '25'}, {'value': '0'}, {'value': '0'}, {'value': '25'}, {'value': '25'}, {'value': '0'}, {'value': '0'}, {'value': '25'}, {'value': '25'}], 'units': '%'}, {'name': 'Sintering Temperature', 'scalars': [{'value': '1950'}, {'value': '2050'}, {'value': '1950'}, {'value': '2050'}, {'value': '1950'}, {'value': '2050'}, {'value': '1950'}, {'value': '2050'}, {'value': '1950'}, {'value': '2050'}, {'value': '1950'}, {'value': '2050'}], 'units': '$^{\\circ}$C'}, {'name': 'Sintering Time', 'scalars': [{'value': '1'}, {'value': '4'}, {'value': '1'}, {'value': '4'}, {'value': '1'}, {'value': '4'}, {'value': '1'}, {'value': '4'}, {'value': '1'}, {'value': '4'}, {'value': '1'}, {'value': '4'}], 'units': 'h'}]",,,MPa m$^{1/2}$,,,,,,,,,,,,,,,,,,,,,,,,,,,,,,,,,,,,,,,,,,,,,,,,,,,,,,,,,,,,,,,,,,,,,,,,,,,,,,,,,,
2741,Si3N4.xY2O3.ySrO,[{'name': 'NIST_SRD-30'}],['Silicon nitride composite'],,"[{'citation': 'Ceramic Technology Project Data Base: September 1992 Summary Report, B.L.P. Keyes, ORNL Report Number:  ORNL/M-2775, pp. 1-171 (1992), published by Oak Ridge National Laboratory.'}]",,,,,,,,,,,,"Si-N:SrO,Y",,,,,,,,,,,,,,,,,,,,,,,,,Polycrystalline,,,,2.38,"[{'name': 'Temperature', 'scalars': [{'value': '23'}], 'units': '$^{\\circ}$C'}, {'name': 'Specimen Number', 'scalars': [{'value': 'A'}]}]",,,g cm$^{-3}$,,,,,,,,,,,,,,,,,,,,,,,,,,,,,,,,,,,,,,,,,,,,,,,,,,,,,,,,,,,,,,,,,,,,,,,,,,,,,,,,,,,,,,,,,,,,,,,,,,,,,,,,,,,,,,,
2742,Si3N4.xY2O3.ySrO,[{'name': 'NIST_SRD-30'}],['Silicon nitride'],,"[{'citation': 'Ceramic Technology Project Data Base:  September 1992 Summary Report, B.L.P. Keyes, ORNL Report Number:  ORNL/M-2775, pp. 1-171 (1992), published by Oak Ridge National Laboratory.'}]",,,,,,,,,,,,"Si-N:SrO,Y",GN-10,,,,,,,,,,,,,,,,,,,,,,,,Polycrystalline,,,,3.33,"[{'name': 'Temperature', 'scalars': [{'value': '23'}], 'units': '$^{\\circ}$C'}, {'name': 'Specimen Number', 'scalars': [{'value': 'B'}]}]",,,g cm$^{-3}$,,,,,,,,,,,,,,,,,,,,,,,,,,,,,,,,,,,,,,,,,,,,,,,,,,,,,,,,,Garrett,,,,,,,,,,,,,,,,,,,,,,,,,,,,,,,,,,,,,,,,,,,,,,,,,,,,,,
2743,B4C,[{'name': 'NIST_SRD-30'}],['Boron carbide'],,"[{'citation': 'The Crystal Structure of Boron Carbide, H.K. Clark and J.L. Hoard, Journal of the American Chemical Society, Vol. 65, pp. 2115-2119 (1943), published by American Chemical Society.'}]",,,,,,,,,,,,B-C,,,,,,,,,,,,,,,,,,,,,,,,,Single Crystal,,,,,,,,,,,,,,,,,,,,,,,,,,,,,,,,,,,,,,,,,,,,,,,,,,,,,,,,,,,,,,,,,Norton Company,,,,,,,,,,,,,,,,,0.167,"[{'name': 'Temperature', 'scalars': [{'value': '23'}], 'units': '$^{\\circ}$C'}, {'name': 'Atom : Coord.', 'scalars': [{'value': 'B(1) : x'}, {'value': 'B(1) : y'}, {'value': 'B(1) : z'}, {'value': 'C(1) : x'}, {'value': 'C(1) : y'}, {'value': 'C(1) : z'}, {'value': 'C(2) : x'}, {'value': 'C(2) : y'}, {'value': 'C(2) : z'}, {'value': 'C(3) : x'}, {'value': 'C(3) : y'}, {'value': 'C(3) : z'}]}]",,,,,,,,,,,,,,,,,,,,,,,,,,,,,,,,,,,,
2744,Si2N2O,[{'name': 'NIST_SRD-30'}],['Silicon oxynitride'],[{'name': 'Reaction Sintering'}],"[{'citation': 'Effect of Additives on Some Properties of Silicon Oxynitride Ceramics, M. Ohashi, S. Kanzaki, and H. Tabata, Journal of Materials Science, Vol. 26, pp. 2608-2614 (1991), published by Chapman and Hall.'}]",,,,,,,,,,,,Si-O-N,,,,,,,,,,,,,,,,,,,,,,,,,Polycrystalline,,,,,,,,,,,,,,,,,,,,,,,,,672,"[{'name': 'Temperature', 'scalars': [{'value': '23'}, {'value': '1200'}, {'value': '1400'}, {'value': '23'}, {'value': '1200'}, {'value': '23'}, {'value': '1200'}, {'value': '23'}, {'value': '1200'}, {'value': '1400'}, {'value': '23'}, {'value': '1200'}, {'value': '23'}, {'value': '1200'}, {'value': '23'}, {'value': '1200'}, {'value': '1400'}, {'value': '23'}, {'value': '1200'}, {'value': '23'}, {'value': '1200'}, {'value': '23'}, {'value': '1200'}, {'value': '1400'}, {'value': '23'}, {'value': '1200'}, {'value': '23'}, {'value': '1200'}, {'value': '23'}, {'value': '1200'}, {'value': '1400'}, {'value': '23'}, {'value': '1200'}, {'value': '1400'}, {'value': '23'}, {'value': '1200'}, {'value': '1400'}, {'value': '23'}, {'value': '1200'}, {'value': '1400'}, {'value': '23'}, {'value': '1200'}, {'value': '1400'}, {'value': '23'}, {'value': '1200'}, {'value': '1400'}, {'value': '23'}, {'value': '1200'}, {'value': '1400'}, {'value': '23'}, {'value': '23'}, {'value': '1200'}, {'value': '1400'}, {'value': '23'}, {'value': '1200'}, {'value': '1400'}, {'value': '23'}, {'value': '1200'}, {'value': '1400'}, {'value': '23'}, {'value': '1200'}, {'value': '1400'}, {'value': '23'}, {'value': '1200'}, {'value': '23'}, {'value': '1200'}, {'value': '23'}, {'value': '1200'}, {'value': '23'}, {'value': '1200'}, {'value': '23'}, {'value': '1200'}, {'value': '1400'}, {'value': '23'}, {'value': '1200'}, {'value': '1400'}, {'value': '23'}, {'value': '1200'}, {'value': '1400'}, {'value': '23'}, {'value': '1200'}, {'value': '1400'}, {'value': '23'}, {'value': '1200'}, {'value': '1400'}], 'units': '$^{\\circ}$C'}, {'name': 'Mole Fraction of Additive', 'scalars': [{'value': '2.0'}, {'value': '2.0'}, {'value': '2.0'}, {'value': '3.0'}, {'value': '3.0'}, {'value': '1.5'}, {'value': '1.5'}, {'value': '1.0'}, {'value': '1.0'}, {'value': '1.0'}, {'value': '1.5'}, {'value': '1.5'}, {'value': '1.5'}, {'value': '1.5'}, {'value': '1.0'}, {'value': '1.0'}, {'value': '1.0'}, {'value': '1.5'}, {'value': '1.5'}, {'value': '1.5'}, {'value': '1.5'}, {'value': '1.0'}, {'value': '1.0'}, {'value': '1.0'}, {'value': '1.5'}, {'value': '1.5'}, {'value': '1.5'}, {'value': '1.5'}, {'value': '0.5'}, {'value': '0.5'}, {'value': '0.5'}, {'value': '1.0'}, {'value': '1.0'}, {'value': '1.0'}, {'value': '2.0'}, {'value': '2.0'}, {'value': '2.0'}, {'value': '3.0'}, {'value': '3.0'}, {'value': '3.0'}, {'value': '5.0'}, {'value': '5.0'}, {'value': '5.0'}, {'value': '2.5'}, {'value': '2.5'}, {'value': '2.5'}, {'value': '5.0'}, {'value': '5.0'}, {'value': '5.0'}, {'value': '7.5'}, {'value': '10.0'}, {'value': '10.0'}, {'value': '10.0'}, {'value': '20.0'}, {'value': '20.0'}, {'value': '20.0'}, {'value': '30.0'}, {'value': '30.0'}, {'value': '30.0'}, {'value': '50.0'}, {'value': '50.0'}, {'value': '50.0'}, {'value': '2.0'}, {'value': '2.0'}, {'value': '3.0'}, {'value': '3.0'}, {'value': '5.0'}, {'value': '5.0'}, {'value': '10.0'}, {'value': '10.0'}, {'value': '30.0'}, {'value': '30.0'}, {'value': '30.0'}, {'value': '50.0'}, {'value': '50.0'}, {'value': '50.0'}, {'value': '3.0'}, {'value': '3.0'}, {'value': '3.0'}, {'value': '10.0'}, {'value': '10.0'}, {'value': '10.0'}, {'value': '50.0'}, {'value': '50.0'}, {'value': '50.0'}], 'units': '%'}, {'name': 'Additive', 'scalars': [{'value': 'CeO2'}, {'value': 'CeO2'}, {'value': 'CeO2'}, {'value': 'CeO2'}, {'value': 'CeO2'}, {'value': 'CeO2'}, {'value': 'CeO2'}, {'value': 'Sm2O3'}, {'value': 'Sm2O3'}, {'value': 'Sm2O3'}, {'value': 'Sm2O3'}, {'value': 'Sm2O3'}, {'value': 'Sm2O3'}, {'value': 'Sm2O3'}, {'value': 'Dy2O3'}, {'value': 'Dy2O3'}, {'value': 'Dy2O3'}, {'value': 'Dy2O3'}, {'value': 'Dy2O3'}, {'value': 'Dy2O3'}, {'value': 'Dy2O3'}, {'value': 'Yb2O3'}, {'value': 'Yb2O3'}, {'value': 'Yb2O3'}, {'value': 'Yb2O3'}, {'value': 'Yb2O3'}, {'value': 'Y2O3'}, {'value': 'Y2O3'}, {'value': 'MgO'}, {'value': 'MgO'}, {'value': 'MgO'}, {'value': 'MgO'}, {'value': 'MgO'}, {'value': 'MgO'}, {'value': 'MgO'}, {'value': 'MgO'}, {'value': 'MgO'}, {'value': 'MgO'}, {'value': 'MgO'}, {'value': 'MgO'}, {'value': 'MgO'}, {'value': 'MgO'}, {'value': 'MgO'}, {'value': 'Al2O3'}, {'value': 'Al2O3'}, {'value': 'Al2O3'}, {'value': 'Al2O3'}, {'value': 'Al2O3'}, {'value': 'Al2O3'}, {'value': 'Al2O3'}, {'value': 'Al2O3'}, {'value': 'Al2O3'}, {'value': 'Al2O3'}, {'value': 'Al2O3'}, {'value': 'Al2O3'}, {'value': 'Al2O3'}, {'value': 'Al2O3'}, {'value': 'Al2O3'}, {'value': 'Al2O3'}, {'value': 'Al2O3'}, {'value': 'Al2O3'}, {'value': 'Al2O3'}, {'value': 'ZrO2'}, {'value': 'ZrO2'}, {'value': 'ZrO2'}, {'value': 'ZrO2'}, {'value': 'ZrO2'}, {'value': 'ZrO2'}, {'value': 'ZrO2'}, {'value': 'ZrO2'}, {'value': 'ZrO2'}, {'value': 'ZrO2'}, {'value': 'ZrO2'}, {'value': 'ZrO2'}, {'value': 'ZrO2'}, {'value': 'ZrO2'}, {'value': 'ZrO2+Y2O3'}, {'value': 'ZrO2+Y2O3'}, {'value': 'ZrO2+Y2O3'}, {'value': 'ZrO2+Y2O3'}, {'value': 'ZrO2+Y2O3'}, {'value': 'ZrO2+Y2O3'}, {'value': 'ZrO2+Y2O3'}, {'value': 'ZrO2+Y2O3'}, {'value': 'ZrO2+Y2O3'}]}]",,,MPa,,,,,,,,,,,,,,,,,,,,,,,,,,,,,,,,,,,,,,,,,,,,,,,,,,,,,,,,,,,,,,,,,,,,,,,,,,,,,,,,,,,,,,,,,,
2745,V2O5,[{'name': 'NIST_SRD-30'}],['Vanadium pentoxide'],,"[{'citation': 'High-Temperature Heat Contents of V2O3, V2O4, and V2O5, O.A. Cook, Journal of the American Chemical Society, Vol. 69, pp. 331-333 (1947), published by American Chemical Society.'}]",,,,,,,,,,,,V-O,,,,,,,,,,,,,,,,,,,,,,,,,Polycrystalline,,,,,,,,,,,,,,,,,,,,,,,,,,,,,,,,,,,,,,,,,,,,,,,,,,,,,,,,,,,,,,,,,,,,,,,,,,,,,,,,,,,,,,,,,,,,,,,701.3,"[{'name': 'Phase', 'scalars': [{'value': 'solid'}, {'value': 'solid'}, {'value': 'solid'}, {'value': 'solid'}, {'value': 'solid'}, {'value': 'solid'}, {'value': 'solid'}, {'value': 'solid'}, {'value': 'solid'}, {'value': 'liquid'}, {'value': 'liquid'}, {'value': 'liquid'}, {'value': 'liquid'}, {'value': 'liquid'}, {'value': 'liquid'}, {'value': 'liquid'}]}, {'name': 'Temperature', 'scalars': [{'value': '298'}, {'value': '300'}, {'value': '400'}, {'value': '500'}, {'value': '600'}, {'value': '700'}, {'value': '800'}, {'value': '900'}, {'value': '943'}, {'value': '943'}, {'value': '1000'}, {'value': '1100'}, {'value': '1200'}, {'value': '1300'}, {'value': '1400'}, {'value': '1500'}], 'units': 'K'}, {'name': 'Molar Heat Capacity', 'scalars': [{'value': '127.6'}, {'value': '128.3'}, {'value': '153.6'}, {'value': '164.4'}, {'value': '169.5'}, {'value': '172.0'}, {'value': '173.0'}, {'value': '173.2'}, {'value': '173.1'}, {'value': '190.8'}, {'value': '190.8'}, {'value': '190.8'}, {'value': '190.8'}, {'value': '190.8'}, {'value': '190.8'}, {'value': '190.8'}], 'units': 'J mol$^{-1}$ K$^{-1}$'}]",J kg$^{-1}$ K$^{-1}$,,,,,,,,,,,,,,,,,,,,,,
2746,AlN,[{'name': 'NIST_SRD-30'}],['Aluminum nitride'],[{'name': 'Hot Pressing'}],"[{'citation': 'High-Temperature Creep and Cavitation of Polycrystalline Aluminum Nitride, Z.C. Jou and A.V. Virkar, Journal of the American Ceramic Society, Vol. 73 7, pp. 1928-1935 (1990), published by American Ceramic Society.'}]",,,,,,,,,,,,Al-N,,,,,,,,,,,,,,,,,,,,,,,,,Polycrystalline,,,,3.258,"[{'name': 'Relative Density', 'scalars': [{'minimum': '99.9'}], 'units': '%'}]",,,g cm$^{-3}$,,,,,,,,,,,,,,,,,,,,,,,,,,,,,,,,,,,,,,,,,,,,,,,,,,,,,,,,,,,,,,,,,,,,,,,,,,,,,,,,,,,,,,,,,,,,,,,,,,,,,,,,,,,,,,,
2747,Al2O3.xSiC,[{'name': 'NIST_SRD-30'}],['Alumina composite'],[{'name': 'Hot Pressing'}],"[{'citation': 'Fracture Behavior of Al2O3/SiC-Platelet Composites, M. Belmonte, J.S. Moya, P. Miranzo, D. Nguyen, J. Dubois, and G. Fantozzi, Journal of Materials Research, Vol. 11 10, pp. 2528-2535 (1996), published by Materials Research Society.'}]",,,,,,,,,,,,Al-O:SiC,,,,,,,,,,,,,,,,,,,,,,,,,Polycrystalline,,,,,,,,,,,,,,,,,,,,,,,,,,,,,,,,,,,,,,,,,,2.5,"[{'name': 'Sample Group', 'scalars': [{'value': 'C'}, {'value': 'C'}, {'value': 'C'}, {'value': 'C'}, {'value': 'S'}, {'value': 'S'}]}, {'name': 'Relative Density', 'scalars': [{'value': '99.5'}, {'value': '99.9'}, {'value': '99.9'}, {'value': '99.8'}, {'value': '99.0'}, {'value': '99.9'}], 'units': '%'}, {'name': 'Volume Fraction of SiC', 'scalars': [{'value': '0'}, {'value': '12'}, {'value': '20'}, {'value': '30'}, {'value': '0'}, {'value': '20'}], 'units': '%'}]","[' 4', ' 8', ' 10', ' 12', ' 5', ' 40']","['1 ', '1 ', '1 ', '2 ', '1 ', '2 ']",$\mu$m,,,,,,,,,,,,,,,,,,,,,,,,,,,,,,,,,,,,,,,,,,,,,,,,,,,,,,,,,,,,,,,,,,,,,,,,,
2748,VB,[{'name': 'NIST_SRD-30'}],['Vanadium boride'],[{'name': 'Crystal Growth'}],"[{'citation': 'Crystal Growth of Borides and Carbides of Transition Metals from Molten Aluminum Solutions, I. Higashi, Y. Takahashi, and T. Atoda, Journal of Crystal Growth, Vol. 33, pp. 207-211 (1976), published by Elsevier Science B.V..'}]",3.05,"[{'name': 'Axis', 'scalars': [{'value': 'a'}, {'value': 'b'}, {'value': 'c'}]}]",$\AA$,,,,,,,,,V-B,,,,,,,,,,,,,,,,,,,,,,,,,Single Crystal,,,,,,,,,,,,,,,,,,,,,,,,,,,,,,,,,,,,,,,,,,,,,,,,,,,,,,,,,,,,,,,,,,,,,,,,,,,,,,,,,,,,,,,,,,,,,,,,,,,,,,,,,,,,,,,,,,,,,,,
2749,SiC,[{'name': 'NIST_SRD-30'}],['Silicon carbide'],,"[{'citation': 'Thermal Expansion of the Hexagonal (4H) Polytype of SiC, Z. Li and R.C. Bradt, Journal of Applied Physics, Vol. 60 2, pp. 612-614 (1986), published by American Institute of Physics.'}]",,,,,,,,,,,,Si-C,,,,,,,,,,,,,,,,,,,,,,,,,Polycrystalline,,,,,,,,,,,,,,,,,,,,,,,,,,,,,,,,,,,,,,,,,,,,,,,,,,,,,,,,,Fe,"[{'name': 'Mass Fraction', 'scalars': [{'value': '0.86'}, {'value': '0.79'}, {'value': '0.10'}, {'value': '0.08'}, {'value': '0.03'}, {'maximum': '0.02'}], 'units': '%'}]",,,,,,,Sohio Engineered Materials Co.,,,,,,,,,,,,,,,,,,,,,,,,,,,,,,,,,,,,,,,,,,,,,,,,,,,,,,
2750,3Al2O3.2SiO2,[{'name': 'NIST_SRD-30'}],['Mullite'],[{'name': 'Hot Pressing'}],"[{'citation': 'Creep of Hot-Pressed SiC Whisker Reinforced Mullite, R.D. Nixon, S. Chevacharoenkul, R.F. Davis, and T.N. Tiegs, Ceramic Transactions, Vol. 6, pp. 579-603 (1990), edited by S. Somiya, R.F. Davis, and J.A. Pask, published by American Ceramic Society.'}]",,,,,,,,,,,,Al-Si-O,,,,,,,,,,,,,,,,,,,,,,,,,Polycrystalline,,,,,,,,,,,,,,,,,,,,,,,,,,,,,,,,,,,,,,,,,,,,,,,,,,,,,,,,,,,,,,,,,,,,,,,,mullite (3:2),"[{'name': 'Volume Fraction of Phase', 'scalars': [{'value': '80'}, {'value': '20'}], 'units': '%'}]",,,,,,,,,,,,,,,,,,,,,,,,,,,,,,,,,,,,,,,,,,,,,,
2751,C,[{'name': 'NIST_SRD-30'}],['Diamond'],[{'name': 'Natural Specimen'}],"[{'citation': 'Mechanical Propeties of Natural Diamonds at 1200 °C, N.V. Novikov, S.N. Dub, V.I. Malnev, and V.V. Beskrovanov, Diamond and Related Materials, Vol. 3, pp. 198-204 (1994), published by Elsevier Science S.A..'}]",,,,,,,,,,,,C,,,,,,,,,,,,,,,,,,,,,,,,,Single Crystal,,,,,,,,,,,,,,,,,,,,,,,,,,,,,,,,,7.5,"[{'name': 'Load', 'scalars': [{'value': '13.8'}, {'value': '15.4'}, {'value': '17.3'}, {'value': '9.8'}], 'units': 'N'}, {'name': 'Temperature', 'scalars': [{'value': '1190'}, {'value': '1200'}, {'value': '1200'}, {'value': '1100'}], 'units': '$^{\\circ}$C'}, {'name': 'Type of Zone', 'scalars': [{'value': 'IIa'}]}, {'name': 'Specimen Number', 'scalars': [{'value': '3182'}]}]",,,MPa m$^{1/2}$,,,,,,,,,,,,,,,,,,,,,,,,,,,,,,,,,,,,,,,,,,,,,,,,,,,,,,,,,,,,,,,,,,,,,,,,,,,,,,,,,,
2752,Al2O3.xSiC,[{'name': 'NIST_SRD-30'}],['Alumina composite'],[{'name': 'Hot Pressing'}],"[{'citation': 'Compressive Creep of SiC Whisker-Reinforced Alumina, A.H. Swan, M.V. Swain, and G.L. Dunlop, Journal of the European Ceramic Society, Vol. 10, pp. 317-326 (1992), published by Elsevier Science Limited.'}]",,,,,,,,,,,,Al-O:SiC,,,,,,,,,,,,,,,,,,,1.55,"[{'name': 'Temperature Range', 'scalars': [{'minimum': '1200', 'maximum': '1350'}], 'units': '$^{\\circ}$C'}]",,,,,Polycrystalline,,,,,,,,,,,,,,,,,,,,,,,,,,,,,,,,,,,,,,,,,,,,,,,,,,,,,,,,,,,,,,,,,Advanced Composite Materials Corporation,,,,,,,,,,,,,,,,,,,,,,,,,,,,,,,,,,,,,,,,,,,,,,,,,,,,,,
2753,Si3N4.xMgO,[{'name': 'NIST_SRD-30'}],['Silicon nitride'],[{'name': 'Hot Pressing'}],"[{'citation': 'Mechanical Properties of Hot-Pressed Silicon Nitride with Different Grain Structures, G. Himsolt, H. Knoch, H. Heubner, and F.W. Kleinlein, Journal of the American Ceramic Society, Vol. 62 1, pp. 29-32 (1979), published by American Ceramic Society.'}]",,,,,,,,,,,,Si-N:MgO,,,,,,,,,,,,,,,,,,,,,,,,,Polycrystalline,,,,,,,,,,,,,,,,,,,,,,,,,,,,,,,,,,,,,,,,,,,,,,,,,,,,,,,,,,,,,,,,,,,,,,,,,,,,,,,,,Disk,,,,,,,MgO,"[{'name': 'Sintering Aid Mass Fraction', 'scalars': [{'value': '5'}], 'units': '%'}]",,,,,,,,,,,,,,,,,,,,,,,,,,,,,,
2754,3Al2O3.2SiO2,[{'name': 'NIST_SRD-30'}],['Mullite'],[{'name': 'Sintering'}],"[{'citation': 'Creep of Hot-Pressed SiC Whisker Reinforced Mullite, R.D. Nixon, S. Chevacharoenkul, R.F. Davis, and T.N. Tiegs, Ceramic Transactions, Vol. 6, pp. 579-603 (1990), edited by S. Somiya, R.F. Davis, and J.A. Pask, published by American Ceramic Society.'}]",,,,,,,,,,,,Al-Si-O,,,,,,,,,,,,,,,,,,,1.10,"[{'name': 'Stress Range', 'scalars': [{'minimum': '20', 'maximum': '140'}], 'units': 'MPa'}, {'name': 'Temperature', 'scalars': [{'value': '1600'}], 'units': 'K'}, {'name': 'Sample Number', 'scalars': [{'value': 'MNG2'}]}]",,,,,Polycrystalline,,,,,,,,,,,,,,,,,,,,,,,,,,,,,,,,,,,,,,,,,,,,,,,,,,,,,,,,,,,,,,,,,,,,,,,,,,,,,,,,,,,,,,,,,,,,,,,,,,,,,,,,,,,,,,,,,,,,,,,
2755,Al2O3,[{'name': 'NIST_SRD-30'}],['Alumina'],,"[{'citation': 'Creep of Polycrystalline Al2O3 Ceramics at High Temperatures, V. S. Bakunov and D. N. Poluboyarinov, Ogneupori (Refractories) 1, pp. 39-46 (1967).'}]",,,,,,,,,,,,Al-O,,,,,,,,,,,,,,,,,,,,,,,,,Polycrystalline,,,,,,,,,,,,,,,,,,,,,,,,,,,,,,,,,,,,,,,,,,,,,,,,,,,,,,,,,,,,,,,,,,,,,,,,,,,,,,3.8,"[{'name': 'Material Label', 'scalars': [{'value': 'A-1'}, {'value': 'A-2'}, {'value': 'A-3'}, {'value': 'A-M'}, {'value': 'A-T1'}, {'value': 'A-T2'}]}]",%,Bar,,,,,,,,,,,,,,,,,,,,,,,,,,,,,,,,,,,,,,
2756,SiC,[{'name': 'NIST_SRD-30'}],['Silicon carbide'],[{'name': 'Sintering'}],"[{'citation': 'Mechanical Property Evaluation at Elevated Temperature of Sintered $\\beta$-Silicon Carbide, M.J. Slavin and G.D. Quinn, International Journal of High Technology Ceramics, Vol. 2 1, pp. 47-63 (1986), published by Elsevier Applied Science.'}]",,,,,,,,,,,,Si-C,,,,,,,,,,,,,,,,,,,,,,,,,Polycrystalline,,,,,,,,,,,,,,388.3,"[{'name': 'Sample Number', 'scalars': [{'value': '4'}]}]",,,GPa,,,,,,,,,,,,,,,,,,,,,,,,,,,,,,,,,,,,,,,,,,,,,,,General Electric Company,,,,,,,,,,,,,,,,Plate,,,,,,,,,,,,,,,,,,,,,,,,,,,,,,,,,,,,,,
