Repository: ckborg/DSW2018

# DSW2018

## Description
Investigation of a structural ceramics database (WebSCD) curated by the National Institute of Standards and Technology (NIST).
3-week project as part of the UC Berkeley Data Science workshop (DSW2018).
[WebSCD]("https://srdata.nist.gov/CeramicDataPortal/scd")

## Results at-a-glance

~4000 material entries

Most represented mechanical properties: Elastic modulus, flexural strength, fracture toughness.

## Team members
[Prabudhya Bhattacharyya]("http://physics.berkeley.edu/people/graduate-student/prabudhya-bhattacharyya")

[Chris Bronner]("https://chrisbronner.com/")

[Steve Drapcho]("https://www.linkedin.com/in/steven-drapcho-2b939b149/")

File: NIST_CeramicDataSet.csv (part 72 of 103)
2757,SiC,[{'name': 'NIST_SRD-30'}],['Silicon carbide'],[{'name': 'Sintering'}],"[{'citation': 'Investigation of Selected Si3N4 and SiC Ceramics, N.L. Hecht, D.E. McCullum, and G.A. Graves, Ceramic Materials and Components for Engines, pp. 806-816 (1988), edited by V.J. Tennery, published by American Ceramic Society.'}]",,,,,,,,,,,,Si-C,Hexoloy SA,,,,,,,,,,,,,,,,,,,,,,,,Polycrystalline,,,,,,,,,,,,,,,,,,,,,,,,,331,"[{'name': 'Temperature', 'scalars': [{'value': '25'}, {'value': '1300'}, {'value': '1450'}, {'value': '25'}, {'value': '1000'}, {'value': '1200'}, {'value': '1400'}, {'value': '1000'}, {'value': '1200'}, {'value': '1300'}, {'value': '1400'}, {'value': '1450'}], 'units': '$^{\\circ}$C'}, {'name': 'Crosshead Speed', 'scalars': [{'value': '0.0064'}, {'value': '0.0064'}, {'value': '0.0064'}, {'value': '0.004'}, {'value': '0.004'}, {'value': '0.004'}, {'value': '0.004'}, {'value': '0.00004'}, {'value': '0.00004'}, {'value': '0.00004'}, {'value': '0.00004'}, {'value': '0.00004'}], 'units': 'cm/s'}]",,,MPa,,,,,,,,,,,,,,,,,,,,,,,,,,,,,,,,,,,,Sohio Engineered Materials Co.,,,,,,,,,,,,,,,,,,,,,,,,,,,,,,,,,,,,,,,,,,,,,,,,,,,,,,
2758,Y2O3,[{'name': 'NIST_SRD-30'}],['Yttria'],,"[{'citation': 'The Heat Capacities of Yttrium Oxide (Y2O3), Lanthanum Oxide (La2O3) and Neodymium Oxide (Nd2O3) from 16 to 300°K, H.W. Goldstein, E.F. Neilson, P.N. Walsh, and D. White, Journal of Physical Chemistry, Vol. 63, pp. 1445-1449 (1959), published by American Chemical Society.'}]",,,,,,,,,,,,Y-O,,,,,,,,,,,,,,,,,,,,,,,,,Polycrystalline,,,,,,,,,,,,,,,,,,,,,,,,,,,,,,,,,,,,,,,,,,,,,,,,,,,,,,,,,,,,,,,,,,,,,,,,,,,,,,,,,,,,,,,,,,,,,,,6.392,"[{'name': 'Temperature', 'scalars': [{'value': '15.96'}, {'value': '18.37'}, {'value': '20.45'}, {'value': '21.63'}, {'value': '23.87'}, {'value': '26.01'}, {'value': '30.85'}, {'value': '33.86'}, {'value': '36.67'}, {'value': '40.93'}, {'value': '44.34'}, {'value': '47.86'}, {'value': '52.15'}, {'value': '56.33'}, {'value': '65.78'}, {'value': '70.75'}, {'value': '76.13'}, {'value': '80.83'}, {'value': '81.81'}, {'value': '91.08'}, {'value': '93.81'}, {'value': '97.02'}, {'value': '100.06'}, {'value': '102.83'}, {'value': '106.21'}, {'value': '108.42'}, {'value': '112.44'}, {'value': '118.75'}, {'value': '125.23'}, {'value': '131.89'}, {'value': '138.96'}, {'value': '146.21'}, {'value': '153.27'}, {'value': '160.92'}, {'value': '166.50'}, {'value': '173.02'}, {'value': '176.95'}, {'value': '184.37'}, {'value': '186.58'}, {'value': '193.37'}, {'value': '200.19'}, {'value': '207.07'}, {'value': '212.86'}, {'value': '214.27'}, {'value': '219.22'}, {'value': '225.62'}, {'value': '232.05'}, {'value': '238.41'}, {'value': '240.33'}, {'value': '246.77'}, {'value': '253.61'}, {'value': '263.59'}, {'value': '266.48'}, {'value': '276.56'}, {'value': '279.94'}, {'value': '283.31'}, {'value': '292.36'}, {'value': '298.26'}], 'units': 'K'}, {'name': 'Molar Heat Capacity', 'scalars': [{'value': '1.443'}, {'value': '1.536'}, {'value': '1.678'}, {'value': '1.895'}, {'value': '2.205'}, {'value': '2.439'}, {'value': '3.351'}, {'value': '4.594'}, {'value': '5.929'}, {'value': '7.761'}, {'value': '8.975'}, {'value': '10.51'}, {'value': '12.26'}, {'value': '14.79'}, {'value': '19.89'}, {'value': '22.56'}, {'value': '25.15'}, {'value': '27.84'}, {'value': '28.38'}, {'value': '33.53'}, {'value': '34.73'}, {'value': '36.81'}, {'value': '38.40'}, {'value': '39.94'}, {'value': '41.48'}, {'value': '42.80'}, {'value': '44.94'}, {'value': '48.41'}, {'value': '51.59'}, {'value': '54.48'}, {'value': '57.95'}, {'value': '61.25'}, {'value': '64.39'}, {'value': '67.49'}, {'value': '69.62'}, {'value': '72.30'}, {'value': '73.30'}, {'value': '76.19'}, {'value': '77.03'}, {'value': '79.12'}, {'value': '81.67'}, {'value': '83.55'}, {'value': '84.81'}, {'value': '84.94'}, {'value': '86.32'}, {'value': '87.57'}, {'value': '89.08'}, {'value': '90.67'}, {'value': '91.13'}, {'value': '92.47'}, {'value': '94.06'}, {'value': '96.48'}, {'value': '96.44'}, {'value': '98.62'}, {'value': '99.70'}, {'value': '99.87'}, {'value': '102.1'}, {'value': '102.4'}], 'units': 'J mol$^{-1}$ K$^{-1}$'}]",J kg$^{-1}$ K$^{-1}$,,,,,,,,,,,,,,,,,,,,,,
2759,Si3N4,[{'name': 'NIST_SRD-30'}],['Silicon nitride'],[{'name': 'Sintering'}],"[{'citation': 'Formation and Characteristics of Silicon Nitride-Lithium Aluminum Silicate Ceramics:  Part II, Mechanical and Thermal Properties, D.J. Kim, P. Greil, and G. Petzow, Advanced Ceramic Materials, Vol. 2 4, pp. 822-826 (1987), published by American Ceramic Society.'}]",,,,,,,,,,,,Si-N,,,,,,,,,,,,,,,,,,,,,,,,,Polycrystalline,,,,,,,,,,,,,,,,,,,,,,,,,,,,,,,,,3.55,"[{'name': 'Devitrified', 'scalars': [{'value': 'no'}, {'value': 'yes'}]}]",,,MPa m$^{1/2}$,,,,,,,,,,,,,,,,,,,,,,,,,,,,,,,,,,,,,,,,,,,,,,,,,,,,,,,,,,,,,,,,,,,,,,,,,,,,,,,,,,
2760,SiC,[{'name': 'NIST_SRD-30'}],['Silicon carbide'],[{'name': 'Hot Pressing'}],"[{'citation': 'Effects of Elemental Additives on Densification, Microstructure, Strength, and Thermal Conductivity of Silicon Carbide Ceramics, Y. Takeda, K. Nakamura, K. Maeda, and M. Ura, Advanced Ceramic Materials, Vol. 1 2, pp. 162-165 (1986), published by American Ceramic Society.'}]",,,,,,,,,,,,Si-C:BeO,,,,,,,,,,,,,,,,,,,,,,,,,Polycrystalline,,,,,,,,,,,,,,,,,,,,,,,,,,,,,,,,,,,,,,,,,,,,,,,,,,,,,,,,,,,,,,,,,,,,,,,,,,,,,,,,,Disk,,,,,,,,,,,,,,,,,,,,,,260,"[{'name': 'Temperature', 'scalars': [{'value': '25'}], 'units': '$^{\\circ}$C'}]",W m$^{-1}$ K$^{-1}$,,,,,,,,,,,,,,
2761,SiC.xAl2O3.yC,[{'name': 'NIST_SRD-30'}],['Silicon carbide'],[{'name': 'Hot Pressing'}],"[{'citation': 'Phase Transformation and Thermal Conductivity of Hot-Pressed Silicon Carbide Containing Alumina and Carbon, T. Sakai and T. Aikawa, Journal of the American Ceramic Society, Vol. 71 1, pp. C7-C9 (1988), published by American Ceramic Society.'}]",,,,,,,,,,,,SiC:Al,,,,,,,,,,,,,,,,,,,,,,,,,Polycrystalline,,,,2.54,"[{'name': 'Mass Fraction of free C', 'scalars': [{'value': '0.0'}, {'value': '1.0'}, {'value': '2.0'}, {'value': '3.0'}, {'value': '0.0'}, {'value': '1.0'}, {'value': '2.0'}, {'value': '3.0'}, {'value': '0.0'}, {'value': '1.0'}, {'value': '2.0'}, {'value': '0.0'}, {'value': '1.0'}, {'value': '3.0'}, {'value': '5.0'}], 'units': '%'}, {'name': 'Mass Fraction of Al2O3', 'scalars': [{'value': '1'}, {'value': '1'}, {'value': '1'}, {'value': '1'}, {'value': '1.5'}, {'value': '1.5'}, {'value': '1.5'}, {'value': '1.5'}, {'value': '2'}, {'value': '2'}, {'value': '2'}, {'value': '3'}, {'value': '3'}, {'value': '3'}, {'value': '3'}], 'units': '%'}]",,,g cm$^{-3}$,,,,,,,,,,,,,,,,,,,,,,,,,,,,,,,,,,,,,,,,,,,,,,,,,,,,,,,,,,,,,,,,,,,,,,,,,Disk,,,,,,,,,,,,,,,,,,,,,,,,,,,,,,,,,,,,,,
2762,Al2O3.xSiC,[{'name': 'NIST_SRD-30'}],['Alumina composite'],[{'name': 'Sintering'}],"[{'citation': 'Pressureless Sintering and Elastic Constants of Al2O3-SiC Nanocomposites, C.C. Anya and S.G. Roberts, Journal of the European Ceramic Society, Vol. 17, pp. 565-573 (1997), published by Elsevier Science Ltd..'}]",,,,,,,,,,,,Al-O:SiC,,,,,,,,,,,,,,,,,,,,,,,,,Polycrystalline,,,,,,,,,,,,,,397,"[{'name': 'Volume Fraction of SiC', 'scalars': [{'value': '0'}, {'value': '5'}, {'value': '5'}, {'value': '10'}, {'value': '10'}, {'value': '15'}], 'units': '%'}, {'name': 'Density', 'scalars': [{'value': '3.96'}, {'value': '3.91'}, {'value': '3.85'}, {'value': '3.87'}, {'value': '3.81'}, {'value': '3.83'}], 'units': 'g/cm$^{3}$'}, {'name': 'Relative Density', 'scalars': [{'value': '99.9'}, {'value': '99.8'}, {'value': '98.2'}, {'value': '99.7'}, {'value': '98.2'}, {'value': '99.6'}], 'units': '%'}, {'name': 'Grain Size', 'scalars': [{'value': '3.5'}, {'value': '4.0'}, {'value': '-'}, {'value': '2.9'}, {'value': '-'}, {'value': '2.6'}], 'units': '$\\mu$m'}]",,,GPa,,,,,,,,,,,,,,,,,,,,,,,,,,,,,,,,,,,,,,,,,,,,,,,,,,,,,,,,,,,,,,,,,,,,,,,,,,,,,,,,,,,,,,,,,,,,,,,,,,,,,
2763,MgO,[{'name': 'NIST_SRD-30'}],['Magnesia'],[{'name': 'Sintering'}],"[{'citation': 'Thermal Conductivity of Magnesium Oxide from Absolute, Steady-State Measurements, A.J. Slifka, B.J. Filla, and J.M. Phelps, Journal of Research of the National Institute of Standards and Technology, Vol. 103 4, pp. 357-363 (1998), published by National Institute of Standards and Technology.'}]",,,,,,,,,,,,Mg-O,,,,,,,,,,,,,,,,,,,,,,,,,Polycrystalline,,,,3.33,"[{'name': 'Relative Density', 'scalars': [{'value': '93'}], 'units': '%'}]",,,g cm$^{-3}$,,,,,,,,,,,,,,,,,,,,,,,,,,,,,,,,,,,,,,,,,,,,,,,,,,,,,,,,,,,,,,,,,,,,,,,,,,,,,,,,,,,,,,,,,,,,,,,,,,,,,,,,,,,,,,,
2764,SiC,[{'name': 'NIST_SRD-30'}],['Silicon carbide'],[{'name': 'Sintering'}],"[{'citation': 'Corrosion of Ceramics in Heat Exchanger Applications, T.E. Easler and R.B. Poeppel, High Temperature Corrosion in Energy Systems, pp. 269-280 (1985), edited by M. F. Rothman, published by Metallurgical Society of AIME.'}]",,,,,,,,,,,,Si-C:Si,NC-430,,,,,,,,,0.0016,"[{'name': 'Environment', 'scalars': [{'value': 'Air'}, {'value': 'Acid Slag'}, {'value': 'Basic Slag'}, {'value': 'Air'}, {'value': 'Acid Slag'}, {'value': 'Basic Slag'}]}, {'name': 'Process Type', 'scalars': [{'value': 'Slip Cast'}, {'value': 'Slip Cast'}, {'value': 'Slip Cast'}, {'value': 'Extruded'}, {'value': 'Extruded'}, {'value': 'Extruded'}]}]",mg cm$^{-2}$ h$^{-1}$,,,,,,,,,,,,,Polycrystalline,,,,,,,,,,,,,,,,,,,,,,,,,,,,,,,,,,,,,,,,,,,,,,,,,,,,,,,,,,,,,,,,,Norton Company,,,,,,,,,,,,,,,,,,,,,,,,,,,,,,,,,,,,,,,,,,,,,,,,,,,,,,
2765,Si3N4,[{'name': 'NIST_SRD-30'}],['Silicon nitride'],,"[{'citation': 'Effects of Environment on the Mechanical Behavior of High-Performance Ceramics, G.A. Graves and N.L. Hecht, Report No. UDR-TR-94-136, pp. 1-138 (1995), published by University of Dayton Research Institute.'}]",,,,,,,,,,,,Si-N:Al,,,,,,,,,,,,,,,,,,,,,,,,,Polycrystalline,,,,,,,,,,,,,,294,"[{'name': 'Temperature', 'scalars': [{'value': '20'}], 'units': '$^{\\circ}$C'}]",,,GPa,,,,,,,,,,,,,,,,,,,,,,,,,,,,,,,,,,,,,,,,,,,,,,,Howmet,,,,,,,,,,,,,,,,,,,,,,,,,,,,,,,,,,,,,,,,,,,,,,,,,,,,,,
2766,Si3N4,[{'name': 'NIST_SRD-30'}],['Silicon nitride'],[{'name': 'Sintering'}],"[{'citation': 'Short-Crack Toughness and Abrasive Machining of Silicon Nitride, H.H.K. Xu, S. Jahanmir, L.K. Ives, L.S. Job, and K.T. Ritchie, Journal of the American Ceramic Society, Vol. 79 12, pp. 3055-3064 (1996), published by American Ceramic Society.'}]",,,,,,,,,,,,Si-N,,,,,,,,,,,,,,,,,,,,,,,,,Polycrystalline,,,,,,,,,,,,,,,,,,,,,,,,,,,,,,,,,4.6,"[{'name': 'Crack Type', 'scalars': [{'value': 'short'}]}, {'name': 'Crack Length', 'scalars': [{'value': '30', 'uncertainty': '3'}], 'units': '$\\mu$m'}, {'name': 'Specimen Number', 'scalars': [{'value': '9'}]}]",,,MPa m$^{1/2}$,,,,,,,,,,,,,,,,,,,,,,,,,,,,Commercial company,,,,,,,,,,,,,,,,,,,,,,,,,,,,,,,,,,,,,,,,,,,,,,,,,,,,,,
2767,Si3N4.xAl2O3.yY2O3,[{'name': 'NIST_SRD-30'}],['Silicon nitride'],[{'name': 'Hot Pressing'}],"[{'citation': 'Tensile Strength Properties of Hot-Pressed Silicon Nitride, T. Ohji, S. Sakai, M. Ito, Y. Yamauchi, W. Kanematsu, and S. Ito, Proceedings of the Thirtieth Japan Congress on Materials Research, pp. 201-206 (1987), published by Society of Materials Science (Japan).'}]",,,,,,,,,,,,Si-N:Al,,,,,,,,,,,,,,,,,,,,,,,,,Polycrystalline,,,,,,,,,,,,,,,,,,,,,,,,,,,,,,,,,,,,,,,,,,,,,,,,,,,,,,,,,,,,,,,,,,,,,,,,,,,,,,,,,,,,,,,,,,,,,,,,,,760,"[{'name': 'Temperature', 'scalars': [{'value': '22'}, {'value': '800'}, {'value': '1000'}, {'value': '1200'}, {'value': '1400'}], 'units': '$^{\\circ}$C'}, {'name': 'Environment', 'scalars': [{'value': 'air'}, {'value': 'vacuum'}, {'value': 'vacuum'}, {'value': 'vacuum'}, {'value': 'vacuum'}]}]",,,MPa,,,,,,,,,,,,,,,,,
2768,Al2O3,[{'name': 'NIST_SRD-30'}],['Alumina'],[{'name': 'Sintering'}],"[{'citation': 'Engineering Properties of Single Oxides, M. Miyayama, K. Koumoto, and H. Yanagida, Engineered Materials Handbook, Vol. 4, pp. 748-757 (1991), edited by S.J. Schneider, Jr., published by ASM International.'}]",,,,,,,,,,,,Al-O,,,,,,,,,,,,,,,,,,,,,,,,,,,,,,,,,,,,,,,,,,,,,,,,,,,,,,,,,,,,,,,,,,,,,,,,,,,,,,,,,,,,,,,,,,,,,,,,,,,,,,,,,,,,,,,,,,,,,,,,775,"[{'name': 'Temperature', 'scalars': [{'value': '300'}, {'value': '400'}, {'value': '500'}, {'value': '600'}, {'value': '700'}, {'value': '800'}, {'value': '900'}, {'value': '1000'}, {'value': '1200'}, {'value': '1400'}, {'value': '1500'}, {'value': '1600'}, {'value': '1800'}], 'units': 'K'}, {'name': 'Molar Heat Capacity', 'scalars': [{'value': '79'}, {'value': '98'}, {'value': '107'}, {'value': '113'}, {'value': '116'}, {'value': '120'}, {'value': '122'}, {'value': '124'}, {'value': '128'}, {'value': '131'}, {'value': '132'}, {'value': '134'}, {'value': '137'}], 'units': 'J mol$^{-1}$ K$^{-1}$'}]",J kg$^{-1}$ K$^{-1}$,,,,,,,,,,,,,,,,,,,,,,
2769,Si3N4,[{'name': 'NIST_SRD-30'}],['Silicon nitride'],[{'name': 'Reaction Bonding'}],"[{'citation': 'Unlubricated Sliding Friction and Wear of Various Si3N4 Pairs Between 22 °C and 1000 °C, A. Skopp, M. Woydt, and K.H. Habig, Tribology International, Vol. 23 3, pp. 189-199 (1990), published by Butterworth-Heinemann Ltd.'}]",,,,,,,,,,,,Si-N,RB411,,,,,,,,,,,,,,,,,,,,,,,,Polycrystalline,,,,,,,,,,,,,,,,,,,,,,,,,,,,,,,,,,,,,,,,,,,,,,,,,,,,,,,,,,,,,,,,,Hoechst CermTec AG,,,,,,,,,,,,,,,,,,,,,,,,,,,,,,,,,,,,,,,,,,,,3.9,"[{'name': 'Temperature Range', 'scalars': [{'minimum': '20', 'maximum': '1200'}], 'units': '$^{\\circ}$C'}]",x10$^{-6}$,,,,,,,,
2770,SiC,[{'name': 'NIST_SRD-30'}],,[{'name': 'Sintering'}],"[{'citation': 'Influence of Thermal Quenching on Surface Fracture Toughness and Microhardness of Si3N4, SiAlON, and SiC, D. Chakraborty, A.K. Mukhopadhyay, and J. Mukerji, Revue Internationale des Hautes Temperatures et des Refractaires, Vol. 22, pp. 105-113 (1985), published by Masson.'}]",,,,,,,,,,,,Si-C,,,,,,,,,,,,,,,,,,,,,,,,,Polycrystalline,,,,,,,,,,,,,,,,,,,,,,,,,,,,,,,,,,,,,,,,,,,,,,,,,,,,31.4,"[{'name': 'Number of Quenches', 'scalars': [{'value': '0'}, {'value': '1'}, {'value': '10'}, {'value': '15'}, {'value': '20'}, {'value': '0'}, {'value': '2'}, {'value': '10'}, {'value': '15'}, {'value': '20'}, {'value': '0'}, {'value': '1'}, {'value': '2'}, {'value': '3'}, {'value': '4'}, {'value': '10'}, {'value': '15'}, {'value': '20'}]}, {'name': 'Quenching Temperature', 'scalars': [{'value': '1300'}, {'value': '1300'}, {'value': '1300'}, {'value': '1300'}, {'value': '1300'}, {'value': '1400'}, {'value': '1400'}, {'value': '1400'}, {'value': '1400'}, {'value': '1400'}, {'value': '1500'}, {'value': '1500'}, {'value': '1500'}, {'value': '1500'}, {'value': '1500'}, {'value': '1500'}, {'value': '1500'}, {'value': '1500'}], 'units': '$^{\\circ}$C'}, {'name': 'Measurement Temperature', 'scalars': [{'value': '22'}], 'units': '$^{\\circ}$C'}]",,,GPa,,,,,,,,,,,,,,,,,,,,,,,,,,,,,,,,,,,,,,,,,,,,,,,,,,,,,,,,,,,,,,,
2771,C,[{'name': 'NIST_SRD-30'}],['Diamond (CVD)'],[{'name': 'Chemical Vapor Deposition'}],"[{'citation': 'Thermal Conductivity of Natural and Synthetic Diamonds with Differing Isotope Contents, Y.Z. Qiu, A. Witek, D.G. Onn, T.R. Anthony, and W.F. Banholzer, Thermochimica Acta, Vol. 218, pp. 257-268 (1993), published by Elsevier Science B.V..'}]",,,,,,,,,,,,C,,,,,,,,,,,,,,,,,,,,,,,,,Polycrystalline,,,,,,,,,,,,,,,,,,,,,,,,,,,,,,,,,,,,,,,,,,,,,,,,,,,,,,,,,,,,,,,,,General Electric Company,,,,,,,,,,,,,,,,,,,,,,,,,,,,,,,,,,,,,,148,"[{'name': 'Atom Fraction of 13 C', 'scalars': [{'value': '1.1'}, {'value': '1.1'}, {'value': '1.1'}, {'value': '1.1'}, {'value': '1.1'}, {'value': '1.1'}, {'value': '1.1'}, {'value': '1.1'}, {'value': '1.1'}, {'value': '1.1'}, {'value': '1.1'}, {'value': '1.1'}, {'value': '1.1'}, {'value': '1.1'}, {'value': '1.1'}, {'value': '1.1'}, {'value': '1.1'}, {'value': '1.1'}, {'value': '1.1'}, {'value': '1.1'}, {'value': '1.1'}, {'value': '1.1'}, {'value': '1.1'}, {'value': '1.1'}, {'value': '1.1'}, {'value': '1.1'}, {'value': '1.1'}, {'value': '1.1'}, {'value': '1.1'}, {'value': '0.04'}, {'value': '0.04'}, {'value': '0.04'}, {'value': '0.04'}, {'value': '0.04'}, {'value': '0.04'}, {'value': '0.04'}, {'value': '0.04'}, {'value': '0.04'}, {'value': '0.04'}, {'value': '0.04'}, {'value': '0.04'}, {'value': '0.04'}, {'value': '0.04'}, {'value': '0.04'}, {'value': '0.04'}, {'value': '0.04'}, {'value': '0.04'}, {'value': '0.04'}, {'value': '0.04'}, {'value': '0.04'}, {'value': '0.04'}, {'value': '0.04'}, {'value': '0.04'}, {'value': '0.04'}, {'value': '0.04'}, {'value': '0.04'}, {'value': '0.04'}, {'value': '0.04'}, {'value': '0.04'}], 'units': '%'}, {'name': 'Temperature', 'scalars': [{'value': '87'}, {'value': '90'}, {'value': '96'}, {'value': '100'}, {'value': '116'}, {'value': '122'}, {'value': '135'}, {'value': '155'}, {'value': '158'}, {'value': '171'}, {'value': '190'}, {'value': '193'}, {'value': '200'}, {'value': '219'}, {'value': '241'}, {'value': '261'}, {'value': '286'}, {'value': '290'}, {'value': '293'}, {'value': '306'}, {'value': '318'}, {'value': '341'}, {'value': '360'}, {'value': '376'}, {'value': '395'}, {'value': '446'}, {'value': '475'}, {'value': '514'}, {'value': '546'}, {'value': '90'}, {'value': '90'}, {'value': '96'}, {'value': '116'}, {'value': '132'}, {'value': '151'}, {'value': '161'}, {'value': '164'}, {'value': '183'}, {'value': '187'}, {'value': '206'}, {'value': '206'}, {'value': '228'}, {'value': '251'}, {'value': '270'}, {'value': '289'}, {'value': '289'}, {'value': '309'}, {'value': '309'}, {'value': '331'}, {'value': '344'}, {'value': '344'}, {'value': '363'}, {'value': '382'}, {'value': '424'}, {'value': '440'}, {'value': '459'}, {'value': '478'}, {'value': '494'}, {'value': '510'}], 'units': 'K'}]",W m$^{-1}$ K$^{-1}$,,,,,,,,,,,,,,
2772,Al2O3,[{'name': 'NIST_SRD-30'}],['Alumina'],[{'name': 'Sintering'}],"[{'citation': 'Corrosion of Aluminum Oxide in Acids and Caustic Solutions, W. Genthe and H. Hausner, Berichte der Deutshen Keramischen Gesellschaft, Vol. 67 1, pp. 6-10 (1990), published by Deutsche Keramische Gesellschaft e.V..'}]",,,,,,,,,,,,Al-O,,,,,,,,,,,,,,,,,,,,,,,,,Polycrystalline,,,,,,,,,,,,,,,,,,,,,,,,,,,,,,,,,,,,,,,,,,3.6,"[{'name': 'Sample Number', 'scalars': [{'value': 'A-S 3.0'}]}]",,,$\mu$m,,,,,,,,,,,,,,,,,,,,,,,,,,,,,,,,,,,,,,,,,,,,,,,,,,,,,,,,,,,,,,,,,,,,,,,,,
2773,TiNx,[{'name': 'NIST_SRD-30'}],['Titanium nitride'],[{'name': 'Sputtering'}],"[{'citation': 'Evaluation of Mechanical Properties of TiN Films by Ultralow Load Indentation, M.E. OHern, R.H. Parrish, and W.C. Oliver, Thin Solid Films, Vol. 181, pp. 357-363 (1989), published by Elsevier Sequoia.'}]",,,,,,,,,,,,Ti-N,,,,,,,,,,,,,,,,,,,,,,,,,Polycrystalline,,,,,,,,,,,,,,,,,,,,,,,,,,,,,,,,,,,,,,,,,,,,,,,,,,,,39,"[{'name': 'x of Nx', 'scalars': [{'value': '0.52'}, {'value': '0.76'}, {'value': '0.84'}, {'value': '0.94'}, {'value': '1.01'}, {'value': '1.05'}], 'units': 'formula units'}]",,,GPa,,,,,,,,,,,,,,,,,,,,,,,,,Thin Film,,,,,,,,,,,,,,,,,,,,,,,,,,,,,,,,,,,,,,
2774,ZrO2.xY2O3,[{'name': 'NIST_SRD-30'}],['Zirconia (TZP)'],,"[{'citation': 'Anisotropic Thermal Expansion Coefficients of Y2O3- Stabilized Tetragonal Zirconia, H. Schubert, Journal of the American Ceramic Society, Vol. 69 3, pp. 270-271 (1986), published by American Ceramic Society.'}]",5.1007,"[{'name': 'Mole Fraction of Y2O3', 'scalars': [{'value': '2'}, {'value': '2'}, {'value': '2'}, {'value': '2'}, {'value': '2'}, {'value': '2'}, {'value': '3'}, {'value': '3'}, {'value': '3'}, {'value': '3'}, {'value': '3'}, {'value': '3'}], 'units': '%'}, {'name': 'Temperature', 'scalars': [{'value': '23'}, {'value': '23'}, {'value': '600'}, {'value': '600'}, {'value': '800'}, {'value': '800'}, {'value': '23'}, {'value': '23'}, {'value': '600'}, {'value': '600'}, {'value': '800'}, {'value': '800'}], 'units': '$^{\\circ}$C'}, {'name': 'Axis', 'scalars': [{'value': 'a'}, {'value': 'c'}, {'value': 'a'}, {'value': 'c'}, {'value': 'a'}, {'value': 'c'}, {'value': 'a'}, {'value': 'c'}, {'value': 'a'}, {'value': 'c'}, {'value': 'a'}, {'value': 'c'}]}]",$\AA$,,,,,,,,,Zr-O:Y,,,,,,,,,,,,,,,,,,,,,,,,,,,,,,,,,,,,,,,,,,,,,,,,,,,,,,,,,,,,,,,,,,,,,,,,,,,,,,,,,,,,,,,,,,,,,,,,,,,,,,,,,,Powder,,,,,,,,,,,,,,,,,,,,,,,,,,,,,,,,,,,,,,
2775,SiC,[{'name': 'NIST_SRD-30'}],['Silicon carbide'],[{'name': 'Reaction Bonding'}],"[{'citation': 'Mechanical Response of High Performance Silicon Carbide, E.H. Kraft and G.I. Dooher, Conference on Mechanical Behavior of Materials, pp. 1-6 (1976), published by Carborundum Company, Research and Development Division.'}]",,,,,,,,,,,,Si-C,,,,,,,,,,,,,,,,,,,,,,,,,Polycrystalline,,,,,,,,,,,,,,,,,,,,,,,,,,,,,,,,,,,,,,,,,,,,,,,,,,,,,,,,,,,,,,,,,Carborundum Company,,,,,,,,,,,,,,,,,,,,,,,,,,,,,,,,,,,,,,,,,,,,5.2,"[{'name': 'Temperature', 'scalars': [{'value': '600'}, {'value': '1000'}, {'value': '1200'}], 'units': '$^{\\circ}$C'}]",x10$^{-6}$,,,,,,,,
2776,Si3-xAlxOxN4-x,[{'name': 'NIST_SRD-30'}],['Sialon'],[{'name': 'Hot Isostatic Pressing'}],"[{'citation': '$\\beta$-Sialon Ceramics Prepared at 1700 °C by Hot Isostatic Pressing, T. Ekstrom and P.O. Olsson, Journal of the American Ceramic Society, Vol. 72 9, pp. 1722-1724 (1989), published by American Ceramic Society.'}]",,,,,,,,,,,,Si-Al-O-N,,,,,,,,,,,,,,,,,,,,,,,,,Polycrystalline,,,,,,,,,,,,,,,,,,,,,,,,,,,,,,,,,,,,,,,,,,,,,,,,,,,,16.8,"[{'name': 'x', 'scalars': [{'value': '0.1'}, {'value': '0.5'}, {'value': '1.0'}, {'value': '1.5'}, {'value': '2.0'}, {'value': '2.25'}, {'value': '0.1'}, {'value': '0.5'}, {'value': '1.0'}, {'value': '1.5'}, {'value': '2.0'}, {'value': '2.25'}], 'units': 'formula units'}, {'name': 'Sintering Temperature', 'scalars': [{'value': '1700'}, {'value': '1700'}, {'value': '1700'}, {'value': '1700'}, {'value': '1700'}, {'value': '1700'}, {'value': '1825'}, {'value': '1825'}, {'value': '1825'}, {'value': '1825'}, {'value': '1825'}, {'value': '1825'}], 'units': '$^{\\circ}$C'}]",,,GPa,,,,,,,,,,,,,,,,,,,,,,,,,,,,,,,,,,,,,,,,,,,,,,,,,,,,,,,,,,,,,,,
2777,TiN,[{'name': 'NIST_SRD-30'}],['Titanium nitride'],[{'name': 'Hot Isostatic Pressing'}],"[{'citation': 'Mechanical Properties of Hot-Isostatic-Pressed Titanium Nitride, M. Desmaison-Brut, L. Themelin, F. Valin, and M. Boncoeur, Euro-Ceramics, Vol. 3, pp. 258-262 (1989), edited by G. de With, R.A. Terpstra, and R. Metselaar, published by Elsevier Applied Science.'}]",,,,,,,,,,,,Ti-N,,,,,,,,,,,,,,,,,,,,,,,,,Polycrystalline,,,,,,,,,,,,,,,,,,,,,,,,,,,,,,,,,,,,,,,,,,,,,,,,,,,,17.2,"[{'name': 'HIPPressure', 'scalars': [{'value': '50'}, {'value': '100'}, {'value': '140'}, {'value': '160'}, {'value': '190'}], 'units': 'MPa'}]",,,GPa,,,,,,,,,,,,,,,,,,,,,,,,,,,,,,,,,,,,,,,,,,,,,,,,,,,,,,,,,,,,,,,
2778,ZrO2.xY2O3,[{'name': 'NIST_SRD-30'}],['Zirconia (TZP)'],,"[{'citation': 'Evaluation of Japanese Yttria Tetragonal Zirconia Polycrystal (Y-TZP) Materials, J.J. Swab, Ceramic Engineering and Science Proceedings, Vol. 8 7, pp. 886-891 (1987), published by American Ceramic Society.'}]",,,,,,,,,,,,Zr-O:Y,,,,,,,,,,,,,,,,,,,,,,,,,Polycrystalline,,,,,,,,,,,,,,,,,,,,,,,,,,,,,,,,,,,,,,,,,,,,,,,,,,,,10.1,"[{'name': 'Oxidation Temperature', 'scalars': [{'value': '23'}, {'value': '1000'}, {'value': '1000'}], 'units': '$^{\\circ}$C'}, {'name': 'Oxidation Time', 'scalars': [{'value': '0'}, {'value': '100'}, {'value': '500'}], 'units': 'h'}, {'name': 'Test Temperature', 'scalars': [{'value': '23'}], 'units': '$^{\\circ}$C'}]",,,GPa,,,,,,,,,Toshiba,,,,,,,,,,,,,,,,,,,,,,,,,,,,,,,,,,,,,,,,,,,,,,,,,,,,,,
2779,Si2N2O,[{'name': 'NIST_SRD-30'}],['Silicon oxynitride'],[{'name': 'Hot Pressing'}],"[{'citation': 'Processing, Mechanical Properties, and Oxidation Behavior of Silicon Oxynitride Ceramics, M. Ohashi, S. Kanzaki, and H. Tabata, Journal of the American Ceramic Society, Vol. 74 1, pp. 109-114 (1991), published by American Ceramic Society.'}]",,,,,,,,,,,,Si-N-O,,,,,,,,,,,,,,,,,,,,,,,,,Polycrystalline,,,,2.90,"[{'name': 'Hot Pressing Time', 'scalars': [{'value': '60'}, {'value': '120'}], 'units': 'min'}]",,,g cm$^{-3}$,,,,,,,,,,,,,,,,,,,,,,,,,,,,,,,,,,,,,,,,,,,,,,,,,,,,,,,,,,,,,,,,,,,,,,,,,,,,,,,,,,,,,,,,,,,,,,,,,,,,,,,,,,,,,,,
2780,B4C.xTiC,[{'name': 'NIST_SRD-30'}],['Boron carbide composite'],[{'name': 'Sintering'}],"[{'citation': 'Processing and Mechanical Properties of Boron Carbide Sintered with TiC, L.S. Sigl, Journal of the European Ceramic Society, Vol. 18, pp. 1521-1529 (1998), published by Elsevier Science Ltd..'}]",,,,,,,,,,,,B-C:Ti,,,,,,,,,,,,,,,,,,,,,,,,,Polycrystalline,,,,,,,,,,,,,,437,"[{'name': 'Volume Fraction of TiB2', 'scalars': [{'value': '3.1'}, {'value': '6.1'}, {'value': '8.3'}, {'value': '10.1'}], 'units': '%'}]",,,GPa,,,,,,,,,,,,,,,,,,,,,,,,,,,,,,,,,,,,,,,,,,,,,,,,,,,,,,,,,,,,,,,,,,,,,,,,,,,,,,,,,,,,,,,,,,,,,,,,,,,,,
2781,B4C,[{'name': 'NIST_SRD-30'}],['Boron carbide'],,"[{'citation': 'Engineering Properties of Carbides, P.T.B. Shaffer, Engineered Materials Handbook, Vol. 4, pp. 804-811 (1991), edited by S.J. Schneider, Jr., published by ASM International.'}]",5.60,"[{'name': 'Temperature', 'scalars': [{'value': '23'}], 'units': '$^{\\circ}$C'}, {'name': 'Axis', 'scalars': [{'value': 'a'}, {'value': 'c'}]}]",$\AA$,,,,,,,,,B-C,,,,,,,,,,,,,,,,,,,,,,,,,Polycrystalline,,,,,,,,,,,,,,,,,,,,,,,,,,,,,,,,,,,,,,,,,,,,,,,,,,,,,,,,,,,,,,,,,,,,,,,,,,,,,,,,,,,,,,,,,,,,,,,,,,,,,,,,,,,,,,,,,,,,,,,
2782,Si3N4.xCeO2.ySiC,[{'name': 'NIST_SRD-30'}],['Silicon nitride composite'],[{'name': 'Hot Pressing'}],"[{'citation': 'Effect of Silicon Carbide Whisker and Titanium Carbide Particulate Additions on the Friction and Wear Behavior of Silicon Nitride, C.R. Blanchard and R.A. Page, Journal of the American Ceramic Society, Vol. 73 11, pp. 3442-3452 (1990), published by American Ceramic Society.'}]",,,,,,,,,,,,Si-N:CeO,,,,,,,,,,,,,,,,,,,,,,,,,Polycrystalline,,,,,,,,,,,,,,,,,,,,,,,,,,,,,,,,,5.7,"[{'name': 'Temperature', 'scalars': [{'value': '23'}], 'units': '$^{\\circ}$C'}]",,,MPa m$^{1/2}$,,,,,,,,,,,,,,,,,,,,,,,,,,,,,,,,,,,,,,,,,,,,,,,,,,,,,,,,,,,,,,,,,,,,,,,,,,,,,,,,,,
2783,Si3N4,[{'name': 'NIST_SRD-30'}],['Silicon nitride'],[{'name': 'Hot Pressing'}],"[{'citation': 'Part 1: An Introduction for the Engineer and Designer, R. Morrell, Handbook of Properties of Technical and Engineering Ceramics, Vol. 1, pp. 73-91 (1985), published by Her Majestys Stationery Office (London).'}]",,,,,,,,,,,,Si-N:MgO,,,,,,,,,,,,,,,,,,,,,,,,,Polycrystalline,,,,,,,,,,,,,,,,,,,,,,,,,,,,,,,,,,,,,,,,,,,,,,,,,,,,,,,,,,,,,,,,,,,,,,,,,,,,,,,,,,,,,,,,,,,,,,,,,,,,,,,,,,1900,"[{'name': 'Temperature', 'scalars': [{'value': '25'}, {'value': '100'}, {'value': '500'}, {'value': '1000'}], 'units': '$^{\\circ}$C'}]",cm$^{2}$ s$^{-1}$,,,,,,,,,,,
2784,Si3N4.xCeO2.yTiC.zSiC,[{'name': 'NIST_SRD-30'}],['Silicon nitride composite'],[{'name': 'Hot Pressing'}],"[{'citation': 'Effect of Silicon Carbide Whisker and Titanium Carbide Particulate Additions on the Friction and Wear Behavior of Silicon Nitride, C.R. Blanchard and R.A. Page, Journal of the American Ceramic Society, Vol. 73 11, pp. 3442-3452 (1990), published by American Ceramic Society.'}]",,,,,,,,,,,,Si-N:CeO,,,,,,,,,,,,,,,,,,,,,,,,,Polycrystalline,,,,,,,,,,,,,,,,,,,,,,,,,,,,,,,,,,,,,,,,,,,,,,,,,,,,25.2,"[{'name': 'Temperature', 'scalars': [{'value': '23'}], 'units': '$^{\\circ}$C'}]",,,GPa,,,,,,,,,,,,,,,,,,,,,,,,,,,,,,,,,,,,,,,,,,,,,,,,,,,,,,,,,,,,,,,
2785,Si3N4,[{'name': 'NIST_SRD-30'}],['Silicon nitride'],[{'name': 'Sintering'}],"[{'citation': 'Fracture Phenomenology of a Sintered Silicon Nitride Containing Oxide Additives, R.K. Govila, Journal of Materials Science, Vol. 23, pp. 1141-1150 (1988), published by Chapman and Hall.'}]",,,,,,,,,,,,Si-N,NGK-SN73,,,,,,,,,,,,,,,,,,,,,,,,Polycrystalline,,,,,,,,,,,,,,,,,,,,,,,,,790,"[{'name': 'Temperature', 'scalars': [{'value': '20'}, {'value': '800'}, {'value': '900'}, {'value': '1000'}, {'value': '1100'}, {'value': '1200'}, {'value': '20'}, {'value': '20'}, {'value': '20'}, {'value': '1200'}, {'value': '1200'}, {'value': '1200'}, {'value': '20'}, {'value': '20'}, {'value': '20'}, {'value': '1000'}, {'value': '1200'}], 'units': '$^{\\circ}$C'}, {'name': 'Indentation Load', 'scalars': [{'value': '-'}, {'value': '-'}, {'value': '-'}, {'value': '-'}, {'value': '-'}, {'value': '-'}, {'value': '1000'}, {'value': '2000'}, {'value': '4000'}, {'value': '1000'}, {'value': '2000'}, {'value': '4000'}, {'value': '1000'}, {'value': '2000'}, {'value': '4000'}, {'value': '4000'}, {'value': '4000'}], 'units': 'g'}, {'name': 'Indenter Type', 'scalars': [{'value': '-'}, {'value': '-'}, {'value': '-'}, {'value': '-'}, {'value': '-'}, {'value': '-'}, {'value': 'Knoop'}, {'value': 'Knoop'}, {'value': 'Knoop'}, {'value': 'Knoop'}, {'value': 'Knoop'}, {'value': 'Knoop'}, {'value': 'Vickers'}, {'value': 'Vickers'}, {'value': 'Vickers'}, {'value': 'Vickers'}, {'value': 'Vickers'}]}]",,,MPa,,,,,,,,,,,,,,,,,,,,,,,,,,,,,,,,,,,,NGK,,,,,,,,,,,,,,,,,,,,,,,,,,,,,,,,,,,,,,,,,,,,,,,,,,,,,,
2786,MgO,[{'name': 'NIST_SRD-30'}],['Magnesia'],[{'name': 'Hot Pressing'}],"[{'citation': 'High-Temperature Elastic Properties of Polycrystalline MgO and Al2O3, N. Soga and O.L. Anderson, Journal of the American Ceramic Society, Vol. 49 7, pp. 355-359 (1966), published by American Ceramic Society.'}]",,,,164,"[{'name': 'Temperature', 'scalars': [{'value': '300'}, {'value': '400'}, {'value': '500'}, {'value': '600'}, {'value': '700'}, {'value': '800'}, {'value': '900'}, {'value': '1000'}, {'value': '1100'}, {'value': '1200'}, {'value': '1300'}, {'value': '1400'}, {'value': '1500'}, {'value': '1600'}], 'units': 'K'}]",,,GPa,,,,Mg-O,,,,,,,,,,,,,,,,,,,,,,,,,Polycrystalline,,,,,,,,,,,,,,,,,,,,,,,,,,,,,,,,,,,,,,,,,,,,,,,,,,,,,,,,,,,,,,,,,Avco Co.,,,,,,,,,,,,,,,,,,,,,,,,,,,,,,,,,,,,,,,,,,,,,,,,,,,,,,
2787,HfB2,[{'name': 'NIST_SRD-30'}],['Hafnium diboride'],,"[{'citation': 'Engineering Properties of Borides, R.A. Cutler, Engineered Materials Handbook, Vol. 4, pp. 787-803 (1991), edited by S.J. Schneider, Jr., published by ASM International.'}]",,,,,,,,,,,,Hf-B,,,,,,,,,,,,,,,,,,,,,,,,,,,,,,,,,,,,,,,,,,,,,,,,,,,,,,,,,,,,,,,,,,,,,,,,,,,,,,,,,,,,,,,,,,,,,,,,,,,,,,,,,,,,,,,,,,,,,,,,,,,,,,,,51.6,"[{'name': 'Temperature', 'scalars': [{'value': '27'}, {'value': '1027'}, {'value': '2027'}], 'units': '$^{\\circ}$C'}]",W m$^{-1}$ K$^{-1}$,,,,,,,,,,,,,,
2788,Si6-yAlyOyN8-y.xSiC,[{'name': 'NIST_SRD-30'}],['Sialon composite'],[{'name': 'Hot Isostatic Pressing'}],"[{'citation': 'Creep Properties of (Si-Al-O-N) SiC Whisker Composites, T. Shiogai, K. Tsukamoto, and N. Sashida, Journal of Materials Science, Vol. 33, pp. 769-773 (1998), published by Chapman and Hall.'}]",,,,,,,,,,,,Si-Al-O-N:SiC,,,,,,,,,,,,,,,,,,0.76,,,"[{'name': 'Mass Fraction of SiC', 'scalars': [{'value': '0'}, {'value': '0'}, {'value': '0'}, {'value': '5'}, {'value': '5'}, {'value': '5'}, {'value': '10'}, {'value': '10'}, {'value': '10'}], 'units': '%'}, {'name': 'Applied Stress', 'scalars': [{'value': '400'}, {'value': '450'}, {'value': '500'}, {'value': '400'}, {'value': '450'}, {'value': '500'}, {'value': '400'}, {'value': '450'}, {'value': '500'}], 'units': 'MPa'}]",10$^{-9}$ s$^{-1}$,,,Polycrystalline,,,,,,,,,,,,,,,,,,,,,,,,,,,,,,,,,,,,,,,,,,,,,,,,,,,,,,,,,,,,,,,,,,,,,,,,,,,,,,,,,,,,,,,,,,,,,,,,,,,,,,,,,,,,,,,,,,,,,,,
2789,3Al2O3.2SiO2,[{'name': 'NIST_SRD-30'}],['Mullite'],[{'name': 'Hot Pressing'}],"[{'citation': 'Creep of Hot-Pressed SiC Whisker Reinforced Mullite, R.D. Nixon, S. Chevacharoenkul, R.F. Davis, and T.N. Tiegs, Ceramic Transactions, Vol. 6, pp. 579-603 (1990), edited by S. Somiya, R.F. Davis, and J.A. Pask, published by American Ceramic Society.'}]",,,,,,,,,,,,Al-Si-O,,,,,,,,,,,,,,,,,,,1.10,"[{'name': 'Stress Range', 'scalars': [{'minimum': '25', 'maximum': '200'}], 'units': 'MPa'}, {'name': 'Temperature', 'scalars': [{'value': '1520'}], 'units': 'K'}, {'name': 'Sample Number', 'scalars': [{'value': 'M6'}]}]",,,,,Polycrystalline,,,,,,,,,,,,,,,,,,,,,,,,,,,,,,,,,,,,,,,,,,,,,,,,,,,,,,,,,,,,,,,,,,,,,,,,,,,,,,,,,,,,,,,,,,,,,,,,,,,,,,,,,,,,,,,,,,,,,,,
2790,Al2O3,[{'name': 'NIST_SRD-30'}],['Alumina'],[{'name': 'Hot Pressing'}],"[{'citation': 'Microhardness of a Fine-Grain-Size Al2O3, S.D. Skrovanek and R.C. Bradt, Journal of the American Ceramic Society, Vol. 62 3, pp. 215-216 (1979), published by American Ceramic Society.'}]",,,,,,,,,,,,Al-O,,,,,,,,,,,,,,,,,,,,,,,,,Polycrystalline,,,,,,,,,,,,,,,,,,,,,,,,,,,,,,,,,,,,,,,,,,,,,,,,,,,,19.7,"[{'name': 'Annealing Temperature', 'scalars': [{'value': '-'}, {'value': '1200'}, {'value': '1200'}, {'value': '1200'}, {'value': '1300'}, {'value': '1300'}, {'value': '1300'}, {'value': '1400'}, {'value': '1400'}, {'value': '1400'}, {'value': '1500'}, {'value': '1500'}, {'value': '1600'}, {'value': '1600'}, {'value': '1600'}, {'value': '1600'}, {'value': '1600'}, {'value': '1700'}, {'value': '1700'}, {'value': '1700'}, {'value': '1750'}, {'value': '1750'}, {'value': '1800'}, {'value': '1800'}], 'units': '$^{\\circ}$C'}, {'name': 'Grain Size', 'scalars': [{'value': '1.9'}, {'value': '2.3'}, {'value': '2.1'}, {'value': '2.0'}, {'value': '2.3'}, {'value': '2.0'}, {'value': '1.9'}, {'value': '2.3'}, {'value': '2.1'}, {'value': '2.0'}, {'value': '2.3'}, {'value': '2.1'}, {'value': '5.6'}, {'value': '4.9'}, {'value': '4.5'}, {'value': '4.3'}, {'value': '4.0'}, {'value': '7.3'}, {'value': '6.5'}, {'value': '5.4'}, {'value': '6.1'}, {'value': '5.1'}, {'value': '8.4'}, {'value': '5.5'}], 'units': '$\\mu$m'}]",,,GPa,,,,,,,,,,,,,,,,,,,,,,,,,,,,,,,,,,,,,,,,,,,,,,,,,,,,,,,,,,,,,,,
2791,ZrO2.xMgO,[{'name': 'NIST_SRD-30'}],['Zirconia (PSZ)'],[{'name': 'Melt Processing'}],"[{'citation': 'Physical, Microstructural and Thermomechanical Properties of ZrO2 Single Crystals, R.P. Ingel, D. Lewis, B.A. Bender, and R.W. Rice, Advances in Ceramics, Vol. 12, pp. 408-414 (1984), published by American Ceramic Society.'}]",,,,,,,,,,,,Zr-O:MgO,,,,,,,,,,,,,,,,,,,,,,,,,Single Crystal,,,,,,,,,,,,,,,,,,,,,,,,,,,,,,,,,,,,,,,,,,,,,,,,,,,,14.4,"[{'name': 'Mass Fraction of Stabilizer', 'scalars': [{'value': '2.8'}], 'units': '%'}, {'name': 'Stabilizer', 'scalars': [{'value': 'MgO'}]}, {'name': 'Temperature', 'scalars': [{'value': '23'}], 'units': '$^{\\circ}$C'}]",,,GPa,,,,,,,,,,,,,,,,,,,,,,,,,,,,,,,,,,,,,,,,,,,,,,,,,,,,,,,,,,,,,,,
2792,Si3N4.wAl2O3.xMo2C.ySiO2.zY2O3,[{'name': 'NIST_SRD-30'}],['Silicon nitride composite'],[{'name': 'Sintering'}],"[{'citation': 'Ceramic Technology Project Data Base:  September 1992 Summary Report, B.L.P. Keyes, ORNL Report Number:  ORNL/M-2775, pp. 1-171 (1992), published by Oak Ridge National Laboratory.'}]",,,,,,,,,,,,Si-N:Al,,,,,,,,,,,,,,,,,,,,,,,,,Polycrystalline,,,,,,,,,,,,,,,,,,,,,,,,,617,"[{'name': 'Temperature', 'scalars': [{'value': '25'}], 'units': '$^{\\circ}$C'}, {'name': 'Specimen Number', 'scalars': [{'value': 'D'}]}]",,,MPa,,,,,,,,,,,,,,,,,,,,,,,,,,,,,,,,,,,,Ceradyne,,,,,,,,,,,,,,,,,,,,,,,,,,,,,,,,,,,,,,,,,,,,,,,,,,,,,,
2793,3Al2O3.2SiO2,[{'name': 'NIST_SRD-30'}],['Mullite'],[{'name': 'Crystal Growth'}],"[{'citation': 'Microhardness of Mullite at Temperatures to 1000 °C, W. Kollenberg and H. Schneider, Journal of the American Ceramic Society, Vol. 72 9, pp. 1739-1740 (1989), published by American Ceramic Society.'}]",,,,,,,,,,,,Al-Si-O,,,,,,,,,,,,,,,,,,,,,,,,,,,,,,,,,,,,,,,,,,,,,,,,,,,,,,,,,,,,,,,,,,,,,,,,,,,,,,,,,,,,,,,,,,,,,,,,,Al2O3,"[{'name': 'Mass Fraction of Phase', 'scalars': [{'value': '76.6'}, {'value': '23.3'}], 'units': '%'}]",,,,,,,,,,,,,,,,,,,,,,,,,,,,,,,,,,,,,,,,,,,,,,
2794,Al2O3,[{'name': 'NIST_SRD-30'}],['Alumina'],[{'name': 'Hot Pressing'}],"[{'citation': 'Corrosion of Dense Polycrystalline $\\alpha$-Al2O3 in NaHCO3-Buffered Water Solution of pH 8.5 at 40-100 °C, L. Ohman, N. Ingri, and R. Tegman, American Ceramic Society Bulletin, Vol. 61 5, pp. 567-571 (1982), published by American Ceramic Society.'}]",,,,,,,,,,,,Al-O,,,,,,,71,"[{'name': 'Measurement Type', 'scalars': [{'value': 'Gravimetric'}, {'value': 'Fluorometric'}]}]",kJ/mol,,,,,,,,,,,,,,,,Polycrystalline,,,,,,,,,,,,,,,,,,,,,,,,,,,,,,,,,,,,,,,,,,,,,,,,,,,,,,,,,,,,,,,,,,,,,,,,,,,,,,,,,,,,,,,,,,,,,,,,,,,,,,,,,,,,,,,,,,,,,,,
2795,Si6-xAlxOxN8-x,[{'name': 'NIST_SRD-30'}],['Sialon'],[{'name': 'Sintering'}],"[{'citation': 'Sialon Ceramics Made with Mixtures of Y2O3-Nd2O3 as Sintering Aids, P.O. Kall and T. Ekstrom, Journal of the European Ceramic Society, Vol. 6, pp. 119-127 (1990), published by Elsevier Science Limited.'}]",,,,,,,,,,,,Si-Al-O-N:Nd,,,,,,,,,,,,,,,,,,,,,,,,,Polycrystalline,,,,3.234,"[{'name': 'Mole Fraction of Nd2O3', 'scalars': [{'value': '0'}, {'value': '50'}, {'value': '100'}, {'value': '0'}, {'value': '50'}, {'value': '100'}], 'units': '%'}, {'name': 'Mole Fraction of Y2O3', 'scalars': [{'value': '100'}, {'value': '50'}, {'value': '0'}, {'value': '100'}, {'value': '50'}, {'value': '0'}], 'units': '%'}, {'name': 'Sintering Temperature', 'scalars': [{'value': '1775'}, {'value': '1775'}, {'value': '1775'}, {'value': '1825'}, {'value': '1825'}, {'value': '1825'}], 'units': '$^{\\circ}$C'}, {'name': 'Sample Number', 'scalars': [{'value': '4'}]}]",,,g cm$^{-3}$,,,,,,,,,,,,,,,,,,,,,,,,,,,,,,,,,,,,,,,,,,,,,,,,,,,,,,,,,,,,,,,,,,,,,,,,,,,,,,,,,,,,,,,,,,,,,,,,,,,,,,,,,,,,,,,
2796,Si3N4.xAl2O3.yY2O3,[{'name': 'NIST_SRD-30'}],['Silicon nitride'],[{'name': 'Sintering'}],"[{'citation': 'Strength Characterization of Yttria/Alumina-Doped Sintered Silicon Nitride, R.K. Govila, International Journal of High Technology Ceramics, Vol. 3, pp. 179-197 (1987), published by Elsevier Applied Science.'}]",,,,,,,,,,,,Si-N:Al,,,,,,,,,,,,,,,,,,,,,,,,,Polycrystalline,,,,,,,,,,,,,,,,,,,,,,,,,,,,,,,,,,,,,,,,,,,,,,,,,,,,,,,,,,,,,,,,,Ford Scientific Laboratory,,,,,,,,,,,,,,,,,,,,,,,,,,,,,,,,,,,,,,,,,,,,,,,,,,13,"[{'name': 'Temperature', 'scalars': [{'value': '20'}], 'units': '$^{\\circ}$C'}, {'name': 'Sample Number', 'scalars': [{'value': 'A42'}]}]",,,
2797,Si3N4,[{'name': 'NIST_SRD-30'}],['Silicon nitride'],[{'name': 'Sintering'}],"[{'citation': 'Thermal Conductivity of Gas-Pressure-Sintered Silicon Nitride, N. Hirosaki, Y. Okamoto, M. Ando, F. Munakata, and Y. Akimune, Journal of the American Ceramic Society, Vol. 79 11, pp. 2878-2882 (1996), published by American Ceramic Society.'}]",,,,,,,,,,,,Si-N:Nd,,,,,,,,,,,,,,,,,,,,,,,,,Polycrystalline,,,,,,,,,,,,,,,,,,,,,,,,,,,,,,,,,,,,,,,,,,,,,,,,,,,,,,,,,,,,,,,,,,,,,,,,,,,,,,,,,,,,,,,,,,,,,,,,,,,,,,,38,"[{'name': 'Sintering Temperature', 'scalars': [{'value': '1700'}, {'value': '1700'}, {'value': '1700'}, {'value': '1700'}, {'value': '1700'}, {'value': '1800'}, {'value': '1800'}, {'value': '1800'}, {'value': '1800'}, {'value': '1800'}, {'value': '1900'}, {'value': '1900'}, {'value': '1900'}, {'value': '1900'}, {'value': '1900'}, {'value': '2000'}, {'value': '2000'}, {'value': '2000'}, {'value': '2000'}, {'value': '2000'}], 'units': '$^{\\circ}$C'}, {'name': 'Relative Density', 'scalars': [{'value': '78'}, {'value': '80'}, {'value': '83'}, {'value': '83'}, {'value': '85'}, {'value': '75'}, {'value': '76'}, {'value': '83'}, {'value': '96'}, {'value': '98'}, {'value': '98'}, {'value': '99.5'}, {'value': '99'}, {'value': '100'}, {'value': '100'}, {'value': '97'}, {'value': '95'}, {'value': '99'}, {'value': '100'}, {'value': '100'}], 'units': '%'}, {'name': 'Mole Fraction of Additives', 'scalars': [{'value': '0.5'}, {'value': '1.0'}, {'value': '2.0'}, {'value': '4.0'}, {'value': '8.0'}, {'value': '0.5'}, {'value': '1.0'}, {'value': '2.0'}, {'value': '4.0'}, {'value': '8.0'}, {'value': '0.5'}, {'value': '1.0'}, {'value': '2.0'}, {'value': '4.0'}, {'value': '8.0'}, {'value': '0.5'}, {'value': '1.0'}, {'value': '2.0'}, {'value': '4.0'}, {'value': '8.0'}], 'units': '%'}]",W m$^{-1}$ K$^{-1}$,,,,,,,,,,,,,,
