Repository: ckborg/DSW2018

# DSW2018

## Description
Investigation of a structural ceramics database (WebSCD) curated by the National Institute of Standards and Technology (NIST).
3-week project as part of the UC Berkeley Data Science workshop (DSW2018).
[WebSCD]("https://srdata.nist.gov/CeramicDataPortal/scd")

## Results at-a-glance

~4000 material entries

Most represented mechanical properties: Elastic modulus, flexural strength, fracture toughness.

## Team members
[Prabudhya Bhattacharyya]("http://physics.berkeley.edu/people/graduate-student/prabudhya-bhattacharyya")

[Chris Bronner]("https://chrisbronner.com/")

[Steve Drapcho]("https://www.linkedin.com/in/steven-drapcho-2b939b149/")

File: NIST_CeramicDataSet.csv (part 73 of 103)
2798,Si3N4,[{'name': 'NIST_SRD-30'}],['Silicon nitride'],[{'name': 'Hot Isostatic Pressing'}],"[{'citation': 'Summary of Results of the Effects of Environment on Mechanical Behavior of High-Performance Ceramics, D.E. McCullum, N.L. Hecth, L. Chuck, and S.M. Goodrich, Ceramic Engineering and Science Proceedings, Vol. 12 9, pp. 1886-1913 (1991), published by American Ceramic Society.'}]",,,,,,,,,,,,Si-N,NT-154,,,,,,,,,,,,,,,,,,,,,,,,Polycrystalline,,,,,,,,,,,,,,,,,,,,,,,,,907,"[{'name': 'Exposure Time at 1330 $^{\\circ}$C', 'scalars': [{'value': '0'}, {'value': '100'}, {'value': '500'}, {'value': '1000'}, {'value': '0'}, {'value': '0'}, {'value': '500'}, {'value': '0'}], 'units': 'h'}, {'name': 'Measurement Temperature', 'scalars': [{'value': '20'}, {'value': '20'}, {'value': '20'}, {'value': '20'}, {'value': '1000'}, {'value': '1200'}, {'value': '1300'}, {'value': '1400'}], 'units': '$^{\\circ}$C'}]",,,MPa,,,,,,,,,,,,,,,,,,,,,,,,,,,,,,,,,,,,Norton/TRW,,,,,,,,,,,,,,,,,,,,,,,,,,,,,,,,,,,,,,,,,,,,,,,,,,,,,,
2799,SiC.xTiC,[{'name': 'NIST_SRD-30'}],['Silicon carbide composite'],[{'name': 'Hot Pressing'}],"[{'citation': 'In Situ-Toughened Silicon Carbide-Titanium Carbide Composites, K.S. Cho, Y.W. Kim, H.J. Choi, and J.G. Lee, Journal of the American Ceramic Society, Vol. 79 6, pp. 1711-1713 (1996), published by American Ceramic Society.'}]",,,,,,,,,,,,Si-C:TiC,,,,,,,,,,,,,,,,,,,,,,,,,Polycrystalline,,,,,,,,,,,,,,,,,,,,,,,,,,,,,,,,,4.4,"[{'name': 'Relative Density', 'scalars': [{'value': '99.4'}], 'units': '%'}, {'name': 'Specimen Number', 'scalars': [{'value': '2'}]}]",,,MPa m$^{1/2}$,,,,,,,,,,,,,,,,,,,,,,,,,,,,,,,,,,,,,,,,,,,,,,,,,,,,,,,,,,,,,,,,,,,,,,,,,,,,,,,,,,
2800,Si3N4,[{'name': 'NIST_SRD-30'}],['Silicon nitride'],,"[{'citation': 'Engineering Properties of Nitrides, S. Hampshire, Engineered Materials Handbook, Vol. 4, pp. 812-820 (1991), edited by S.J. Schneider, Jr., published by ASM International.'}]",,,,,,,,,,,,Si-N,,,,,,,,,,,,,,,,,,,,,,,,,Polycrystalline,,,,,,,,,,,,,,,,,,,,,,,,,,,,,,,,,,,,,,,,,,,,,,,,,,,,,,,,,,,,,,,,,,,,,,,,,,,,,,,,,,,,,,,,,,,,,,,,,,,,,,,36,"[{'name': 'Temperature', 'scalars': [{'value': '25'}, {'value': '1000'}], 'units': '$^{\\circ}$C'}, {'name': 'Material Type', 'scalars': [{'value': 'HPSN'}]}]",W m$^{-1}$ K$^{-1}$,,,,,,,,,,,,,,
2801,TiB2,[{'name': 'NIST_SRD-30'}],['Titanium diboride'],[{'name': 'Hot Pressing'}],"[{'citation': 'Preparation of TiB2 Sintered Compacts by Hot Pressing, H. Itoh, S. Naka, T. Matsudaira, and H. Hamamoto, Journal of Materials Science, Vol. 25, pp. 533-536 (1990), published by Chapman and Hall.'}]",,,,,,,,,,,,Ti-B,,,,,,,,,,,,,,,,,,,,,,,,,Polycrystalline,,,,,,,,,,,,,,,,,,,,,,,,,,,,,,,,,,,,,,,,,,,,,,,,,,,,26.6,"[{'name': 'Hot Pressing Time', 'scalars': [{'value': '5'}, {'value': '30'}, {'value': '60'}], 'units': 'min'}]",,,GPa,,,,,,,,,,,,,,,,,,,,,,,,,,,,,,,,,,,,,,,,,,,,,,,,,,,,,,,,,,,,,,,
2802,Si3N4,[{'name': 'NIST_SRD-30'}],['Silicon nitride'],[{'name': 'Hot Isostatic Pressing'}],"[{'citation': 'Summary of Results of the Effects of Environment on Mechanical Behavior of High-Performance Ceramics, D.E. McCullum, N.L. Hecth, L. Chuck, and S.M. Goodrich, Ceramic Engineering and Science Proceedings, Vol. 12 9, pp. 1886-1913 (1991), published by American Ceramic Society.'}]",,,,,,,,,,,,Si-N,PY6,,,,,,,,,,,,,,,,,,,,,,,,Polycrystalline,,,,,,,,,,,,,,,,,,,,,,,,,,,,,,,,,,,,,,,,,,,,,,,,,,,,,,,,,,,,,,,,,GTE,,,,,,,,,,,,,,,,,,,,,,,,,,,,,,,,,,,,,,,,,,,,3.3,"[{'name': 'Temperature Range', 'scalars': [{'minimum': '20', 'maximum': '1400'}], 'units': '$^{\\circ}$C'}]",x10$^{-6}$,,,,,,,,
2803,Sm2O3,[{'name': 'NIST_SRD-30'}],['Samaria'],[{'name': 'Crystal Growth'}],"[{'citation': 'The Crystal Structure of Monoclinic Sm2O3, D.T. Cromer, The Journal of Physical Chemistry, Vol. 61 6, pp. 753-755 (1957), published by American Chemical Society.'}]",14.177,"[{'name': 'Axis', 'scalars': [{'value': 'a'}, {'value': 'b'}, {'value': 'c'}]}]",$\AA$,,,,,,,,,Sm-O,,,,,,,,,,,,,,,,,,,,,,,,,Single Crystal,,,,,,,,,,,,,,,,,,,,,,,,,,,,,,,,,,,,,,,,,,,,,,,,,,,,,,,,,,,,,,,,,,,,,,,,,,,,,,,,,,,,,,,,,,,,,,,,,,,,,,,,,,,,,,,,,,,,,,,
2804,ZrO2,[{'name': 'NIST_SRD-30'}],['Zirconia (monoclinic)'],[{'name': 'Hot Pressing'}],"[{'citation': 'Calculated High-Temperature Elastic Constants for Zero Porosity Monoclinic Zirconia, C.F. Smith and W.B. Crandall, Journal of the American Ceramic Society, Vol. 47 12, pp. 624-627 (1964), published by American Ceramic Society.'}]",,,,,,,,,,,,Zr-O,,,,,,,,,,,,,,,,,,,,,,,,,Polycrystalline,,,,,,,,,,,,,,,,,,,,,,,,,,,,,,,,,,,,,,,,,,,,,,,,,,,,,,,,,,,,,,,,,,,,,,,,,,,,,,,,,,,,,77.9,"[{'name': 'Temperature', 'scalars': [{'value': '25'}, {'value': '25'}, {'value': '25'}, {'value': '25'}, {'value': '25'}, {'value': '25'}, {'value': '25'}, {'value': '50'}, {'value': '50'}, {'value': '50'}, {'value': '50'}, {'value': '100'}, {'value': '100'}, {'value': '100'}, {'value': '100'}, {'value': '200'}, {'value': '200'}, {'value': '200'}, {'value': '200'}, {'value': '400'}, {'value': '400'}, {'value': '400'}, {'value': '400'}, {'value': '600'}, {'value': '600'}, {'value': '600'}, {'value': '600'}, {'value': '800'}, {'value': '800'}, {'value': '800'}, {'value': '800'}, {'value': '1000'}, {'value': '1000'}, {'value': '1000'}, {'value': '1000'}], 'units': '$^{\\circ}$C'}, {'name': 'Volume Fraction of Porosity', 'scalars': [{'value': '0.053'}, {'value': '0.06'}, {'value': '0.062'}, {'value': '0.066'}, {'value': '0.075'}, {'value': '0.099'}, {'value': '0.184'}, {'value': '0.05'}, {'value': '0.1'}, {'value': '0.15'}, {'value': '0.2'}, {'value': '0.05'}, {'value': '0.1'}, {'value': '0.15'}, {'value': '0.2'}, {'value': '0.05'}, {'value': '0.1'}, {'value': '0.15'}, {'value': '0.2'}, {'value': '0.05'}, {'value': '0.1'}, {'value': '0.15'}, {'value': '0.2'}, {'value': '0.05'}, {'value': '0.1'}, {'value': '0.15'}, {'value': '0.2'}, {'value': '0.05'}, {'value': '0.1'}, {'value': '0.15'}, {'value': '0.2'}, {'value': '0.05'}, {'value': '0.1'}, {'value': '0.15'}, {'value': '0.2'}]}]",GPa,,,,,,,,,,,,,,,,,,,,,,,,,,,,,,,,
2805,Si3N4,[{'name': 'NIST_SRD-30'}],['Silicon nitride'],,"[{'citation': 'Effects of Environment on the Mechanical Behavior of High-Performance Ceramics, G.A. Graves and N.L. Hecht, Report No. UDR-TR-94-136, pp. 1-138 (1995), published by University of Dayton Research Institute.'}]",,,,,,,,,,,,Si-N:Y,,,,,,,,,,,,,,,,,,,,,,,,,Polycrystalline,,,,,,,,,,,,,,,,,,,,,,,,,,,,,,,,,4,"[{'name': 'Temperature', 'scalars': [{'value': '23'}], 'units': '$^{\\circ}$C'}]",,,MPa m$^{1/2}$,,,,,,,,,,,,,,,,,,,,,,,,,,,,Norton/TRW,,,,,,,,,,,,,,,,,,,,,,,,,,,,,,,,,,,,,,,,,,,,,,,,,,,,,,
2806,ZrO2.xY2O3,[{'name': 'NIST_SRD-30'}],['Zirconia (TZP)'],,"[{'citation': 'Evaluation of Japanese Yttria Tetragonal Zirconia Polycrystal (Y-TZP) Materials, J.J. Swab, Ceramic Engineering and Science Proceedings, Vol. 8 7, pp. 886-891 (1987), published by American Ceramic Society.'}]",,,,,,,,,,,,Zr-O:Y,,,,,,,,,,,,,,,,,,,,,,,,,Polycrystalline,,,,,,,,,,,,,,208,"[{'name': 'Oxidation Temperature', 'scalars': [{'value': '23'}, {'value': '200'}, {'value': '1000'}, {'value': '1000'}], 'units': '$^{\\circ}$C'}, {'name': 'Oxidation Time', 'scalars': [{'value': '0'}, {'value': '50'}, {'value': '100'}, {'value': '500'}], 'units': 'h'}, {'name': 'Test Temperature', 'scalars': [{'value': '23'}], 'units': '$^{\\circ}$C'}]",,,GPa,,,,,,,,,,,,,,,,,,,,,,,,,,,,,,,,,,,,,,,,,,,,,,,NGK,,,,,,,,,,,,,,,,,,,,,,,,,,,,,,,,,,,,,,,,,,,,,,,,,,,,,,
2807,ZrO2,[{'name': 'NIST_SRD-30'}],['Zirconia (PSZ)'],,"[{'citation': 'Effects of Environment on the Mechanical Behavior of High-Performance Ceramics, G.A. Graves and N.L. Hecht, Report No. UDR-TR-94-136, pp. 1-138 (1995), published by University of Dayton Research Institute.'}]",,,,,,,,,,,,Zr-O:MgO,,,,,,,,,,,,,,,,,,,,,,,,,Polycrystalline,,,,,,,,,,,,,,,,,,,,,,,,,,,,,,,,,6.0,"[{'name': 'Test Type', 'scalars': [{'value': 'Microindent'}]}, {'name': 'Temperature', 'scalars': [{'value': '23'}], 'units': '$^{\\circ}$C'}]",,,MPa m$^{1/2}$,,,,,,,,,,,,,,,,,,,,,,,,,,,,"Nilcra Ceramics, Inc.",,,,,,,,,,,,,,,,,,,,,,,,,,,,,,,,,,,,,,,,,,,,,,,,,,,,,,
2808,ZrO2,[{'name': 'NIST_SRD-30'}],['Zirconia'],[{'name': 'Crystal Growth'}],"[{'citation': 'Environment and Time Dependent Hardness in Zirconia, A.S. Pereira and J.A.H. da Jornada, Journal of Materials Research, Vol. 9 5, pp. 1059-1062 (1994), published by Materials Research Society.'}]",,,,,,,,,,,,Zr-O,,,,,,,,,,,,,,,,,,,,,,,,,Single Crystal,,,,,,,,,,,,,,,,,,,,,,,,,,,,,,,,,,,,,,,,,,,,,,,,,,,,6.4,"[{'name': 'Indentation Time', 'scalars': [{'value': '0.01'}, {'value': '0.1'}, {'value': '1.0'}, {'value': '10'}, {'value': '100'}, {'value': '0.01'}, {'value': '0.04'}, {'value': '0.1'}, {'value': '1.0'}, {'value': '1.7'}, {'value': '4.2'}, {'value': '0.01'}, {'value': '0.1'}, {'value': '1.0'}, {'value': '10'}], 'units': 'ks'}, {'name': 'Environment', 'scalars': [{'value': 'air'}, {'value': 'air'}, {'value': 'air'}, {'value': 'air'}, {'value': 'air'}, {'value': 'toluene'}, {'value': 'toluene'}, {'value': 'toluene'}, {'value': 'toluene'}, {'value': 'toluene'}, {'value': 'toluene'}, {'value': 'water'}, {'value': 'water'}, {'value': 'water'}, {'value': 'water'}]}]",,,GPa,,,,,,,,,,,,,,,,,,,,,,,,,,,,,,,,,,,,,,,,,,,,,,,,,,,,,,,,,,,,,,,
2809,SiC,[{'name': 'NIST_SRD-30'}],['Silicon carbide'],[{'name': 'Sintering'}],"[{'citation': 'Mechanical Properties Characterization of One SiC and Two Si3N4 Commercially Available Ceramics, N.L. Hecht, S.M. Goodrich, L. Chuck, D.E. McCullum, and V.J. Tennery, American Ceramic Society Bulletin, Vol. 71 4, pp. 653-659 (1992), published by American Ceramic Society.'}]",,,,,,,,,,,,"Si-C:B,C",Hexoloy SA,,,,,,,,,,,,,,,,,,,,,,,,Polycrystalline,,,,3.170,"[{'name': 'Temperature', 'scalars': [{'value': '23'}], 'units': '$^{\\circ}$C'}]",,,g cm$^{-3}$,,,,,,,,,,,,,,,,,,,,,,,,,,,,,,,,,,,,,,,,,,,,,,,,,,,,,,,,,Carborundum Company,,,,,,,,,,,,,,,,,,,,,,,,,,,,,,,,,,,,,,,,,,,,,,,,,,,,,,
2810,Al2O3.xSiC,[{'name': 'NIST_SRD-30'}],['Alumina composite'],[{'name': 'Hot Pressing'}],"[{'citation': 'Thermal Shock Behavior of an Alumina-SiC Whisker Composite, T.N. Tiegs and P.F. Becher, Journal of the American Ceramic Society, Vol. 70 5, pp. C-109-C-111 (1987), published by American Ceramic Society.'}]",,,,,,,,,,,,Al-O:SiC,,,,,,,,,,,,,,,,,,,,,,,,,Polycrystalline,,,,3.78,"[{'name': 'Relative Density', 'scalars': [{'value': '99.1'}], 'units': '%'}]",,,g cm$^{-3}$,,,,,,,,,,,,,,,,,,,,,,,,,,,,,,,,,,,,,,,,,,,,,,,,,,,,,,,,,,,,,,,,,,,,,,,,,,,,,,,,,,,,,,,,,,,,,,,,,,,,,,,,,,,,,,,
2811,3Al2O3.2SiO2,[{'name': 'NIST_SRD-30'}],['Mullite'],[{'name': 'Sintering'}],"[{'citation': 'Experimental Characterisation of High Temperature Creep Resistance of Mullite, H. Rhanim, C. Olagnon, G. Fantozzi, and R. Torrecillas, Ceramics International, Vol. 23, pp. 497-507 (1997), published by Elsevier Science Ltd..'}]",,,,,,,,,,,,Al-Si-O,,,,,,,,,,,,,,,,,,0.046,,,"[{'name': 'Temperature', 'scalars': [{'value': '1100'}, {'value': '1100'}, {'value': '1100'}, {'value': '1100'}, {'value': '1100'}, {'value': '1200'}, {'value': '1200'}, {'value': '1200'}, {'value': '1200'}, {'value': '1200'}, {'value': '1200'}, {'value': '1200'}, {'value': '1200'}, {'value': '1200'}, {'value': '1200'}, {'value': '1300'}, {'value': '1300'}, {'value': '1300'}, {'value': '1300'}, {'value': '1300'}, {'value': '1300'}, {'value': '1300'}, {'value': '1400'}, {'value': '1400'}, {'value': '1400'}, {'value': '1400'}, {'value': '1400'}, {'value': '1400'}, {'value': '1450'}, {'value': '1450'}, {'value': '1450'}, {'value': '1450'}, {'value': '1450'}, {'value': '1450'}], 'units': '$^{\\circ}$C'}, {'name': 'Applied Stress', 'scalars': [{'value': '30'}, {'value': '50'}, {'value': '75'}, {'value': '89'}, {'value': '120'}, {'value': '30'}, {'value': '50'}, {'value': '75'}, {'value': '110'}, {'value': '130'}, {'value': '130'}, {'value': '130'}, {'value': '140'}, {'value': '140'}, {'value': '150'}, {'value': '30'}, {'value': '50'}, {'value': '60'}, {'value': '70'}, {'value': '74'}, {'value': '80'}, {'value': '100'}, {'value': '23'}, {'value': '30'}, {'value': '55'}, {'value': '74'}, {'value': '89'}, {'value': '110'}, {'value': '15'}, {'value': '23'}, {'value': '30'}, {'value': '42'}, {'value': '62'}, {'value': '74'}], 'units': 'MPa'}]",10$^{-9}$ s$^{-1}$,,,Polycrystalline,,,,,,,,,,,,,,,,,,,,,,,,,,,,,,,,,,,,,,,,,,,,,,,,,,,,,,,,,,,,,,,,,,,,,,,,,,,,,,,,,,,,,,,,,,,,,,,,,,,,,,,,,,,,,,,,,,,,,,,
2812,$\beta$-Si3Al3O3N5,[{'name': 'NIST_SRD-30'}],['Sialon'],[{'name': 'Liquid Phase Sintering'}],"[{'citation': 'Microstructure and Mechanical Properties of $\\beta$-Si3Al3O3N5 Ceramics, E. Kokmeijer, G. de With, and R. Metselaar, Journal of the European Ceramic Society, Vol. 8, pp. 71-80 (1991), published by Elsevier Science Limited.'}]",,,,,,,,,,,,Si-Al-O-N,,,,,,,,,,,,,,,,,,,,,,,,,Polycrystalline,,,,3.091,"[{'name': 'Batch Number', 'scalars': [{'value': '1'}, {'value': '2'}, {'value': '3'}, {'value': '4'}, {'value': '5'}, {'value': '6'}, {'value': '7'}, {'value': '8'}, {'value': '9'}, {'value': '10'}, {'value': '11'}, {'value': '12'}, {'value': '13'}, {'value': '14'}, {'value': '15'}, {'value': '16'}, {'value': '17'}, {'value': '18'}, {'value': '19'}, {'value': '20'}, {'value': '21'}]}]",,,g cm$^{-3}$,,,,,,,,,,,,,,,,,,,,,,,,,,,,,,,,,,,,,,,,,,,,,,,,,,,,,,,,,,,,,,,,,,,,,,,,,,,,,,,,,,,,,,,,,,,,,,,,,,,,,,,,,,,,,,,
2813,SiC,[{'name': 'NIST_SRD-30'}],['Silicon carbide'],[{'name': 'Sintering'}],"[{'citation': 'Analysis of Candidate Silicon Carbide Recuperator Materials Exposed to Industrial Furnace Environments, J.J. Federer, T.N. Tiegs, D.M. Kotchick, and D. Petrak, ORNL Report Number:  ORNL/TM-9677, pp. 1-61 (1985), published by Oak Ridge National Laboratory.'}]",,,,,,,,,,,,Si-C,Hexoloy SA,,,,,,,,,- 36,"[{'name': 'Exposure Time', 'scalars': [{'value': '5545'}, {'value': '4440'}, {'value': '1455'}, {'value': '2280'}, {'value': '3460'}], 'units': 'h'}, {'name': 'Maximum Temperature', 'scalars': [{'value': '1040'}, {'value': '1175'}, {'value': '1100'}, {'value': '925'}, {'value': '1250'}], 'units': '$^{\\circ}$C'}, {'name': 'Furnace', 'scalars': [{'value': 'Al Remelt1'}, {'value': 'Forge'}, {'value': 'Reheat'}, {'value': 'Soak Pit 1'}, {'value': 'Soak Pit 2'}]}]",mg cm$^{-2}$ h$^{-1}$,,,,,,,,,,,,,Polycrystalline,,,,,,,,,,,,,,,,,,,,,,,,,,,,,,,,,,,,,,,,,,,,,,,,,,,,,,,,,,,,,,,,,Carborundum Company,,,,,,,,,,,,,,,,Tube,,,,,,,,,,,,,,,,,,,,,,,,,,,,,,,,,,,,,,
2814,Er2O3,[{'name': 'NIST_SRD-30'}],['Erbia'],[{'name': 'Crystal Growth'}],"[{'citation': 'Elastic Constants of Erbia Single Crystals, A.A. Sharif, F. Chu, A. Mirsa, T. E. Mitchell, and J.J. Petrovic, Journal of the American Ceramic Society, Vol. 83 9, pp. 2246-2250 (2000), published by American Ceramic Society.'}]",,,,,,,,,,,,Er-O,,,,,,,,,,,,,,,,,,,,,,,,,Single Crystal,,,,,,,,,,,,,,,,,,,"[[{'value': '256.4'}, {'value': '146.8'}, {'value': '0'}, {'value': '0'}, {'value': '0'}, {'value': '0'}], [{'value': '146.8'}, {'value': '0'}, {'value': '0'}, {'value': '0'}, {'value': '0'}, {'value': '0'}], [{'value': '0'}, {'value': '0'}, {'value': '0'}, {'value': '0'}, {'value': '0'}, {'value': '0'}], [{'value': '0'}, {'value': '0'}, {'value': '0'}, {'value': '75.2'}, {'value': '0'}, {'value': '0'}], [{'value': '0'}, {'value': '0'}, {'value': '0'}, {'value': '0'}, {'value': '0'}, {'value': '0'}], [{'value': '0'}, {'value': '0'}, {'value': '0'}, {'value': '0'}, {'value': '0'}, {'value': '0'}]]","[{'name': 'Temperature', 'scalars': [{'value': '23'}], 'units': '$^{\\circ}$C'}]",GPa,,,,,,,,,,,,,,,,,,,,,,,,,,,,,,,,,,,,,,,,,,,,,,,,,,,,,,,,,,,,,,,,,,,,,,,,,,,,,,,,,,,,,,,,,,,,,,,,,,
2815,ZrO2,[{'name': 'NIST_SRD-30'}],['Zirconia'],,"[{'citation': 'Engineering Properties of Zirconia, R. Stevens, Engineered Materials Handbook, Vol. 4, pp. 775-786 (1991), edited by S.J. Schneider, Jr., published by ASM International.'}]",,,,,,,,,,,,Zr-O,,,,,,,,,,,,,,,,,,,,,,,,,Polycrystalline,,,,,,,,,,,,,,,,,,,,,,,,,,,,,,,,,10,"[{'name': 'Temperature', 'scalars': [{'value': '23'}], 'units': '$^{\\circ}$C'}, {'name': 'Phase', 'scalars': [{'value': 'PSZ(3 wt% MgO)'}, {'value': 'TZP'}]}]",,,MPa m$^{1/2}$,,,,,,,,,,,,,,,,,,,,,,,,,,,,,,,,,,,,,,,,,,,,,,,,,,,,,,,,,,,,,,,,,,,,,,,,,,,,,,,,,,
2816,Si3N4.xSc2O3,[{'name': 'NIST_SRD-30'}],['Silicon nitride'],[{'name': 'Sintering'}],"[{'citation': 'Youngs Modulus, Strength and Fracture Toughness as a Function of Density of In Situ Toughened Silicon Nitride with 4 wt% Scandia, S.R. Choi, W.A. Sanders, J.A. Salem, and V. Tikare, Journal of Materials Science Letters, Vol. 14, pp. 276-278 (1995), published by Chapman and Hall.'}]",,,,,,,,,,,,Si-N:Sc,,,,,,,,,,,,,,,,,,,,,,,,,Polycrystalline,,,,,,,,,,,,,,,,,,,,,,,,,347,"[{'name': 'Density', 'scalars': [{'value': '3.117'}, {'value': '3.097'}, {'value': '3.145'}, {'value': '3.110'}, {'value': '3.131'}, {'value': '3.166'}, {'value': '3.183'}, {'value': '3.178'}, {'value': '3.186'}, {'value': '3.160'}, {'value': '3.180'}, {'value': '3.167'}, {'value': '3.166'}, {'value': '3.199'}, {'value': '3.193'}], 'units': 'g/cm$^{3}$'}]",,,MPa,,,,,,,,,,,,,,,,,,,,,,,,,,,,,,,,,,,,,,,,,,,,,,,,,,,,,,,,,,,,,,,,,,,,,,,,,,,,,,,,,,,,,,,,,,
2817,BaO,[{'name': 'NIST_SRD-30'}],['Barium oxide'],[{'name': 'Melt Processing'}],"[{'citation': 'Enthalpy and Specific Heat of BaO in the High-Temperature Region 1200 - 2200°K, K. Irgashov, V.D. Tarasov, and V.Y. Chekhovskoi, High Temperature, Vol. 21 5, pp. 688-691 (1983), published by Plenum Publishing Corporation.'}]",,,,,,,,,,,,Ba-O,,,,,,,,,,,,,,,,,,,,,,,,,Polycrystalline,,,,,,,,,,,,,,,,,,,,,,,,,,,,,,,,,,,,,,,,,,,,,,,,,,,,,,,,,,,,,,,,,,,,,,,,,,,,,,,,,,,,,,,,,,,,,,,305.9,"[{'name': 'Temperature', 'scalars': [{'value': '298.15'}, {'value': '300'}, {'value': '400'}, {'value': '500'}, {'value': '600'}, {'value': '700'}, {'value': '800'}, {'value': '900'}, {'value': '1000'}, {'value': '1100'}, {'value': '1300'}, {'value': '1400'}, {'value': '1500'}, {'value': '1600'}, {'value': '1700'}, {'value': '1800'}, {'value': '1900'}, {'value': '2000'}, {'value': '2100'}, {'value': '2200'}], 'units': 'K'}, {'name': 'Molar Heat Capacity', 'scalars': [{'value': '46.906'}, {'value': '46.955'}, {'value': '48.921'}, {'value': '50.101'}, {'value': '50.888'}, {'value': '51.450'}, {'value': '51.871'}, {'value': '52.199'}, {'value': '52.462'}, {'value': '52.684'}, {'value': '53.172'}, {'value': '53.649'}, {'value': '54.603'}, {'value': '56.484'}, {'value': '59.968'}, {'value': '65.972'}, {'value': '75.652'}, {'value': '90.372'}, {'value': '111.649'}, {'value': '141.090'}], 'units': 'J mol$^{-1}$ K$^{-1}$'}]",J kg$^{-1}$ K$^{-1}$,,,,,,,,,,,,,,,,,,,,,,
2818,MgAl2O4,[{'name': 'NIST_SRD-30'}],['Magnesium aluminate'],[{'name': 'Hot Pressing'}],"[{'citation': 'Fracture of Polycrystalline MgAl2O4, R.L. Stewart and R.C. Bradt, Journal of the American Ceramic Society, Vol. 63 11, pp. 619-623 (1980), published by American Ceramic Society.'}]",,,,,,,,,,,,Mg-Al-O,,,,,,,,,,,,,,,,,,,,,,,,,Polycrystalline,,,,,,,,,,,,,,258,"[{'name': 'Temperature', 'scalars': [{'value': '23'}, {'value': '200'}, {'value': '400'}, {'value': '600'}, {'value': '800'}, {'value': '1000'}, {'value': '1200'}], 'units': '$^{\\circ}$C'}]",,,GPa,,,,,,,,,,,,,,,,,,,,,,,,,,,,,,,,,,,,,,,,,,,,,,,,,,,,,,,,,,,,,,,,,,,,,,,,,,,,,,,,,,,,,,,,,,,,,,,,,,,,,
2819,SiC,[{'name': 'NIST_SRD-30'}],['Silicon carbide'],,"[{'citation': 'The Measurement of Sliding Friction and Wear of Ceramics at High Temperature, M.G. Gee, C.S. Matharu, E.A. Almond, and T.S. Eyre, Wear, Vol. 138, pp. 169-187 (1990), published by Elsevier Science S.A..'}]",,,,,,,,,,,,Si-C,,,,,,,,,,,,,,,,,,,,,,,,,Polycrystalline,,,,,,,,,,,,,,,,,,,,,,,,,,,,,,,,,,,,,,,,,,,,,,,,,,,,31.4,"[{'name': 'Temperature', 'scalars': [{'value': '23'}], 'units': '$^{\\circ}$C'}]",,,GPa,,,,,,,,,,,,,,,,,,,,,,,,,,,,,,,,,,,,,,,,,,,,,,,,,,,,,,,,,,,,,,,
2820,Y2O3,[{'name': 'NIST_SRD-30'}],['Yttria'],[{'name': 'Hot Isostatic Pressing'}],"[{'citation': 'Elastic Moduli of Transparent Yttria, O. Yeheskel and O. Tevet, Journal of the American Ceramic Society, Vol. 82 1, pp. 136-144 (1999), published by American Ceramic Society.'}]",,,,,,,,,,,,Y-O,,,,,,,,,,,,,,,,,,,,,,,,,Polycrystalline,,,,,,,,,,,,,,,,,,,,,,,,,,,,,,,,,,,,,,,,,,,,,,,,,,,,,,,,,,,,,,,,,,,,,,,,,,,,,,,,,,,,,72.6,"[{'name': 'Sample Number', 'scalars': [{'value': '112B'}, {'value': '113C'}, {'value': '131E'}, {'value': '123B'}, {'value': '123A'}, {'value': '115D'}, {'value': '116A'}, {'value': '114A'}]}, {'name': 'Density', 'scalars': [{'value': '5.045'}, {'value': '5.011'}, {'value': '5.030'}, {'value': '5.001'}, {'value': '5.003'}, {'value': '5.028'}, {'value': '4.882'}, {'value': '4.816'}], 'units': 'g/cm$^{3}$'}]",GPa,,,,,,,,,,,,,,,,,,,,,,,,,,,,,,,,
2821,Si3N4,[{'name': 'NIST_SRD-30'}],['Silicon nitride'],[{'name': 'Hot Isostatic Pressing'}],"[{'citation': 'Corrosion of Silicon Nitride Ceramics in Aqueous Hydrogen Chloride Solutions, T. Sato, Y. Tokunaga, T. Endo, M. Shimada, K. Komeya, M. Komatsu, and T. Kameda, Journal of the American Ceramic Society, Vol. 71 12, pp. 1074-1079 (1988), published by American Ceramic Society.'}]",,,,,,,,,,,,Si-N,,,,,,,,,,,,,,,,,,,,,,,,,Polycrystalline,,,,,,,,,,,,,,,,,,,,,,,,,,,,,,,,,6.0,"[{'name': 'Sample Number', 'scalars': [{'value': 'SN-1'}]}]",,,MPa m$^{1/2}$,,,,,,,,,,,,,,,,,,,,,,,,,,,,,,,,,,,,,,,,,,,,,,,,,,,,,,,,,,,,,,,,,,,,,,,,,,,,,,,,,,
2822,SiC.xTiC,[{'name': 'NIST_SRD-30'}],['Silicon carbide composite'],[{'name': 'Chemical Vapor Deposition'}],"[{'citation': 'The Effect of Nanoscale Microstructures on the Mechanical Behavior of Silicon-Carbon - Titanium-Carbon Composites, H. Maupas, J.L. Chermant, and R. Hillel, Materials Research Bulletin, Vol. 29 8, pp. 895-902 (1994), published by Elsevier Science Limited.'}]",,,,,,,,,,,,Si-C:TiC,,,,,,,,,,,,,,,,,,,,,,,,,Polycrystalline,,,,,,,,,,,,,,,,,,,,,,,,,,,,,,,,,,,,,,,,,,,,,,,,,,,,11,"[{'name': 'Mole Fraction of TiC', 'scalars': [{'value': '8.8'}, {'value': '11.5'}, {'value': '13.0'}, {'value': '14.5'}], 'units': '%'}]",,,GPa,,,,,,,,,,,,,,,,,,,,,,,,,,,,,,,,,,,,,,,,,,,,,,,,,,,,,,,,,,,,,,,
2823,Al2O3,[{'name': 'NIST_SRD-30'}],['Alumina'],[{'name': 'Sintering'}],"[{'citation': 'Effect of Porosity on Physical Properties of Sintered Alumina, R.L. Coble and W.D. Kingery, Journal of the American Ceramic Society, Vol. 39 11, pp. 377-385 (1956), published by American Ceramic Society.'}]",,,,,,,,,,,,Al-O,,,,,,,,,,,,,,,,,,,,,,,,,Polycrystalline,,,,,,,,,,,,,,,,,,,,,,,,,,,,,,,,,,,,,,,,,,,,,,,,,,,,,,,,,,,,,,,,,Norton Company,,,,,,,,,,,,,,,,,,,,,,,,,,,,,,,,,,,,,,,,,,,,5.4,"[{'name': 'Temperature', 'scalars': [{'value': '25'}, {'value': '200'}, {'value': '400'}, {'value': '600'}, {'value': '800'}, {'value': '1000'}, {'value': '1200'}], 'units': '$^{\\circ}$C'}]",x10$^{-6}$,,,,,,,,
2824,Si3N4.xLa2O3.ySrO.zSiO2,[{'name': 'NIST_SRD-30'}],['Silicon nitride composite'],,"[{'citation': 'Ceramic Technology Project Data Base:  September 1992 Summary Report, B.L.P. Keyes, ORNL Report Number:  ORNL/M-2775, pp. 1-171 (1992), published by Oak Ridge National Laboratory.'}]",,,,,,,,,,,,Si-N:La,,,,,,,,,,,,,,,,,,,,,,,,,Polycrystalline,,,,3.34,"[{'name': 'Temperature', 'scalars': [{'value': '23'}], 'units': '$^{\\circ}$C'}, {'name': 'Specimen Number', 'scalars': [{'value': 'B'}]}]",,,g cm$^{-3}$,,,,,,,,,,,,,,,,,,,,,,,,,,,,,,,,,,,,,,,,,,,,,,,,,,,,,,,,,,,,,,,,,,,,,,,,,,,,,,,,,,,,,,,,,,,,,,,,,,,,,,,,,,,,,,,
2825,Si3N4,[{'name': 'NIST_SRD-30'}],['Silicon nitride'],,"[{'citation': 'Effects of Environment on the Mechanical Behavior of High-Performance Ceramics, G.A. Graves and N.L. Hecht, Report No. UDR-TR-94-136, pp. 1-138 (1995), published by University of Dayton Research Institute.'}]",,,,,,,,,,,,Si-N:Y,,,,,,,,,,,,,,,,,,,,,,,,,Polycrystalline,,,,,,,,,,,,,,,,,,,,,,,,,,,,,,,,,,,,,,,,,,,,,,,,,,,,,,,,,,,,,,,,,Norton/TRW,,,,,,,,,,,,,,,,,,,,,,,,,,,,,,,,,,,,,,,,,,,,4.93,"[{'name': 'Temperature Range', 'scalars': [{'minimum': '20', 'maximum': '1400'}], 'units': '$^{\\circ}$C'}]",x10$^{-6}$,,,,,,,,
2826,SiC,[{'name': 'NIST_SRD-30'}],['Silicon carbide'],[{'name': 'Reaction Bonding'}],"[{'citation': 'Radiant Tube Technology:  Component Test and Design Verification, J.R. Hellmann and P. Strzepa, Projects Within the Center for Advanced Materials, pp. 51-68 (1987), edited by J.R. Hellmann and B.K. Kennedy, published by Center for Advanced Materials, Pennsylvania State University.'}]",,,,,,,,,,,,Si-C,SCRB210,,,,,,,,,,,,,,,,,,,,,,,,Polycrystalline,,,,,,,,,,,,,,,,,,,,,,,,,,,,,,,,,,,,,,,,,,,,,,,,,,,,,,,,,,,,,,,,,Coors Porcelain Company,,,,,,,SiC,"[{'name': 'Mass Fraction', 'scalars': [{'value': '86'}, {'value': '11'}], 'units': '%'}]",,,,,,,,,,,,,,,,,,,,,,,,,,,,,,,,,,,,,,,,,,,,,,
2827,B4C,[{'name': 'NIST_SRD-30'}],['Boron carbide'],[{'name': 'Hot Pressing'}],"[{'citation': 'High Temperature Fracture of Boron Carbide:  Experiments and Simple Theoretical Models, G. De With, Journal of Materials Science, Vol. 19, pp. 457-466 (1984), published by Chapman and Hall.'}]",,,,,,,,,,,,B-C,Tetrabor,,,,,,,,,,,,,,,,,,,,,,,,Polycrystalline,,,,2.51,"[{'name': 'Relative Density', 'scalars': [{'value': '99.6'}], 'units': '%'}, {'name': 'Temperature', 'scalars': [{'value': '23'}], 'units': '$^{\\circ}$C'}]",,,g cm$^{-3}$,,,,,,,,,,,,,,,,,,,,,,,,,,,,,,,,,,,,,,,,,,,,,,,,,,,,,,,,,ESK,,,,,,,,,,,,,,,,,,,,,,,,,,,,,,,,,,,,,,,,,,,,,,,,,,,,,,
2828,ZrO2,[{'name': 'NIST_SRD-30'}],['Zirconia'],[{'name': 'Flux Growth'}],"[{'citation': 'The Crystal Structure of Baddeleyite (Monoclinic ZrO2) and its Relation to the Polymorphism of ZrO2, D.K. Smith and H.W. Newkirk, Acta Crystallographica, Vol. 18, pp. 983-991 (1965), published by Munksgaard International Booksellers and Publishers Ltd..'}]",5.145,"[{'name': 'Temperature', 'scalars': [{'value': '23'}], 'units': '$^{\\circ}$C'}, {'name': 'Axis', 'scalars': [{'value': 'a'}, {'value': 'b'}, {'value': 'c'}]}]",$\AA$,,,,,,,,,Zr-O,,,,,,,,,,,,,,,,,,,,,,,,,Single Crystal,,,,,,,,,,,,,,,,,,,,,,,,,,,,,,,,,,,,,,,,,,,,,,,,,,,,,,,,,,,,,,,,,,,,,,,,,,,,,,,,,,,,,,,,,,,,,,,,,,,,,,,,,,,,,,,,,,,,,,,
2829,Al2O3.xTiC,[{'name': 'NIST_SRD-30'}],['Alumina composite'],[{'name': 'Hot Pressing'}],"[{'citation': 'Fracture Behaviour of Composites Based on Al2O3-TiC, R.P. Wahi and B. Ilschner, Journal of Materials Science, Vol. 15, pp. 875-885 (1980), published by Chapman and Hall.'}]",,,,,,,,,,,,Al-O:TiC,,,,,,,,,,,,,,,,,,,,,,,,,Polycrystalline,,,,3.966,"[{'name': 'Theoretical Density', 'scalars': [{'value': '3.986'}, {'value': '4.033'}, {'value': '4.079'}, {'value': '4.173'}, {'value': '4.266'}, {'value': '4.359'}], 'units': 'g cm$^{-3}$'}, {'name': 'Mass Fraction of TiC', 'scalars': [{'value': '0'}, {'value': '5'}, {'value': '10'}, {'value': '20'}, {'value': '30'}, {'value': '40'}], 'units': '%'}]",,,g cm$^{-3}$,,,,,,,,,,,,,,,,,,,,,,,,,,,,,,,,,,,,,,,,,,,,,,,,,,,,,,,,,Feldmuhle AG,,,,,,,,,,,,,,,,,,,,,,,,,,,,,,,,,,,,,,,,,,,,,,,,,,,,,,
2830,B4C,[{'name': 'NIST_SRD-30'}],['Boron carbide'],,"[{'citation': 'Investigation of the Real Crystal Structure of Boron and Some of Its Compounds, G. V. Tsagareishvili, G. Sh. Darsavelidze, M. E. Antadze, and O. A. Tsagareishvili, Report N 393, Inventorial Number 0287.0 022480, pp. 1-142 (1986), edited by The Institute of Metallurgy of Georgian Academy of Sciences, published by Russian Scientific and Informatic Center.'}]",,,,,,,,,,,,B-C,,,,,,,,,,,,,,,,,,,,,,,,,Polycrystalline,,,,,,,,,,,,,,,,,,,,,,,,,,,,,,,,,,,,,,,,,,,,,,,,,,,,,,,,,,,,,,,,,,,,,,,,,,,,,,,,,,,,,,,,,,,,,,,951,"[{'name': 'Temperature', 'scalars': [{'value': '298'}, {'value': '350'}, {'value': '400'}, {'value': '450'}, {'value': '500'}, {'value': '550'}, {'value': '600'}, {'value': '650'}, {'value': '700'}, {'value': '750'}, {'value': '800'}], 'units': 'K'}]",J kg$^{-1}$ K$^{-1}$,,,,,,,,,,,,,,,,,,,,,,
2831,BeO,[{'name': 'NIST_SRD-30'}],['Beryllia'],,"[{'citation': 'Development of Translucent Aluminum Nitride Ceramics, N. Kuramoto, H. Taniguchi, and I. Aso, American Ceramic Society Bulletin, Vol. 68 4, pp. 883-887 (1989), published by American Ceramic Society.'}]",,,,,,,,,,,,Be-O,,,,,,,,,,,,,,,,,,,,,,,,,Polycrystalline,,,,,,,,,,,,,,,,,,,,,,,,,,,,,,,,,,,,,,,,,,,,,,,,,,,,11.8,"[{'name': 'Temperature', 'scalars': [{'value': '23'}], 'units': '$^{\\circ}$C'}]",,,GPa,,,,,,,,,,,,,,,,,,,,,,,,,,,,,,,,,,,,,,,,,,,,,,,,,,,,,,,,,,,,,,,
2832,ZrO2,[{'name': 'NIST_SRD-30'}],['Zirconia (TZP)'],,"[{'citation': 'Effects of Environment on the Mechanical Behavior of High-Performance Ceramics, G.A. Graves and N.L. Hecht, Report No. UDR-TR-94-136, pp. 1-138 (1995), published by University of Dayton Research Institute.'}]",,,,,,,,,,,,Zr-O:Al,,,,,,,,,,,,,,,,,,,,,,,,,Polycrystalline,,,,,,,,,,,,,,,,,,,,,,,,,761,"[{'name': 'Temperature', 'scalars': [{'value': '25'}, {'value': '25'}, {'value': '1050'}, {'value': '1050'}], 'units': '$^{\\circ}$C'}, {'name': 'Crosshead Speed', 'scalars': [{'value': '0.00004'}, {'value': '0.0064'}, {'value': '0.00004'}, {'value': '0.0064'}], 'units': 'cm/s'}, {'name': 'Atmosphere', 'scalars': [{'value': 'Dry N2'}, {'value': 'Dry N2'}, {'value': '10% H2O'}, {'value': '10% H2O'}]}]",,,MPa,,,,,,,,,,,,,,,,,,,,,,,,,,,,,,,,,,,,"Ceramatec, Inc.",,,,,,,,,,,,,,,,,,,,,,,,,,,,,,,,,,,,,,,,,,,,,,,,,,,,,,
2833,Al2O3,[{'name': 'NIST_SRD-30'}],['Alumina'],[{'name': 'Sintering'}],"[{'citation': 'Fracture Toughness of Ceramics using the SEVNB Method:  Preliminary Results, J. Kubler, Ceramic Engineering and Science Proceedings, Vol. 18 4, pp. 155-162 (1997), published by American Ceramic Society.'}]",,,,,,,,,,,,Al-O,,,,,,,,,,,,,,,,,,,,,,,,,Polycrystalline,,,,,,,,,,,,,,,,,,,,,,,,,,,,,,,,,3.03,"[{'name': 'Specimen Size', 'scalars': [{'value': '2 x 2.5'}], 'units': 'mm x mm'}, {'name': 'Notch Polishing', 'scalars': [{'value': 'machine'}]}]",,,MPa m$^{1/2}$,,,,,,,,,,,,,,,,,,,,,,,,,,,,Desmarquest Co.,,,,,,,,,,,,,,,,,,,,,,,,,,,,,,,,,,,,,,,,,,,,,,,,,,,,,,
2834,SiC,[{'name': 'NIST_SRD-30'}],['Silicon carbide'],[{'name': 'Sintering'}],"[{'citation': 'Mechanical Property Evaluation at Elevated Temperature of Sintered $\\beta$-Silicon Carbide, M.J. Slavin and G.D. Quinn, International Journal of High Technology Ceramics, Vol. 2 1, pp. 47-63 (1986), published by Elsevier Applied Science.'}]",,,,,,,,,,,,Si-C,,,,,,,,,,,,,,,,,,,,,,,,,Polycrystalline,,,,,,,,,,,,,,,,,,,,,,,,,,,,,,,,,,,,,,,,,,,,,,,,,,,,,,,,,,,,,,,,,General Electric Company,,,,,,,,,0.16,"[{'name': 'Sample Number', 'scalars': [{'value': '5'}]}]",,,,,,Plate,,,,,,,,,,,,,,,,,,,,,,,,,,,,,,,,,,,,,,
2835,Si3N4.xY2O3.yAl2O3,[{'name': 'NIST_SRD-30'}],['Silicon nitride'],[{'name': 'Hot Pressing'}],"[{'citation': 'Fracture and Intermediate Temperature Instability in Yttria-Doped Hot-Pressed Silicon Nitrides, R.K. Govila, American Ceramic Society Bulletin, Vol. 65 9, pp. 1287-1292 (1986), published by American Ceramic Society.'}]",,,,,,,,,,,,Si-N:Al,,,,,,,,,,,,,,,,,,,,,,,,,Polycrystalline,,,,,,,,,,,,,,,,,,,,,,,,,851,"[{'name': 'Temperature', 'scalars': [{'value': '20'}, {'value': '400'}, {'value': '500'}, {'value': '600'}, {'value': '700'}, {'value': '800'}, {'value': '1000'}], 'units': '$^{\\circ}$C'}]",,,MPa,,,,,,,,,,,,,,,,,,,,,,,,,,,,,,,,,,,,,,,,,,,,,,,,,,,,Disk,,,,,,,,,,,,,,,,,,,,,,,,,,,,,,,,,,,,,,
2836,TiN,[{'name': 'NIST_SRD-30'}],['Titanium nitride'],[{'name': 'Physical Vapor Deposition'}],"[{'citation': 'High-Temperature X-ray Diffraction Studies on Physical Vapour Deposited TiN, D.S. Rickerby, J.S. Bull, A.M. Jones, F.L. Cullen, and B.A. Bellamy, Surface and Coatings Technology, Vol. 39, pp. 397-408 (1989), published by Elsevier Sequoia.'}]",4.229,"[{'name': 'Annealing Temperature', 'scalars': [{'value': '20'}, {'value': '90'}, {'value': '135'}, {'value': '190'}, {'value': '240'}, {'value': '290'}, {'value': '345'}, {'value': '385'}, {'value': '440'}, {'value': '490'}, {'value': '545'}, {'value': '585'}, {'value': '630'}], 'units': '$^{\\circ}$C'}, {'name': 'Temperature', 'scalars': [{'value': '23'}], 'units': '$^{\\circ}$C'}, {'name': 'Axis', 'scalars': [{'value': 'a'}]}]",$\AA$,,,,,,,,,Ti-N,,,,,,,,,,,,,,,,,,,,,,,,,Polycrystalline,,,,,,,,,,,,,,,,,,,,,,,,,,,,,,,,,,,,,,,,,,,,,,,,,,,,,,,,,,,,,,,,,,,,,,,,,,,,,,,,,,,,,,,,,,,,,,,,,,,,,,,,,,,,,,,,,,,,,,,
2837,Al2O3.xZrO2,[{'name': 'NIST_SRD-30'}],['Alumina composite'],[{'name': 'Sintering'}],"[{'citation': 'Creep Behaviour of Alumina, Zirconia and Zirconia-Toughened Alumina, J. Chevalier, C. Olagnon, G. Fantozzi, and H. Gros, Journal of the European Ceramic Society, Vol. 17, pp. 859-864 (1997), published by Elsevier Science Ltd..'}]",,,,,,,,,,,,Al-O:ZrO,,,,,,,,,,,,,,,,,,9.1,,,"[{'name': 'Specimen', 'scalars': [{'value': 'A1-10Z1'}, {'value': 'A1-10Z4'}, {'value': 'A2-10Z1'}, {'value': 'A1-10ZY3'}]}, {'name': 'Applied Stress', 'scalars': [{'value': '100'}], 'units': 'MPa'}, {'name': 'Temperature', 'scalars': [{'value': '1200'}], 'units': '$^{\\circ}$C'}]",10$^{-9}$ s$^{-1}$,,,Polycrystalline,,,,,,,,,,,,,,,,,,,,,,,,,,,,,,,,,,,,,,,,,,,,,,,,,,,,,,,,,,,,,,,,,Desmarquest Co.,,,,,,,,,,,,,,,,,,,,,,,,,,,,,,,,,,,,,,,,,,,,,,,,,,,,,,
2838,Si3N4,[{'name': 'NIST_SRD-30'}],['Silicon nitride'],,"[{'citation': 'Effects of Environment on the Mechanical Behavior of High-Performance Ceramics, G.A. Graves and N.L. Hecht, Report No. UDR-TR-94-136, pp. 1-138 (1995), published by University of Dayton Research Institute.'}]",,,,,,,,,,,,Si-N:Y,,,,,,,,,,,,,,,,,,,,,,,,,Polycrystalline,,,,,,,,,,,,,,,,,,,,,,,,,,,,,,,,,,,,,,,,,,,,,,,,,,,,,,,,,,,,,,,,,Norton/TRW,,,,,,,,,,,,,,,,,,,,,,,,,,,,,,,,,,,,,,,,,,,,,,,,,,6,"[{'name': 'Temperature', 'scalars': [{'value': '20'}, {'value': '1450'}], 'units': '$^{\\circ}$C'}, {'name': 'Crosshead Speed', 'scalars': [{'value': '0.00004'}, {'value': '0.4'}], 'units': 'cm/s'}, {'name': 'Test Type', 'scalars': [{'value': 'flexural'}]}]",,,
2839,SiC.xTiC,[{'name': 'NIST_SRD-30'}],['Silicon carbide composite'],[{'name': 'Hot Isostatic Pressing'}],"[{'citation': 'Microstructure and Mechanical Properties of Hot-Pressed SiC-TiC Composites, H. Endo, M. Ueki, and H. Kubo, Journal of Materials Science, Vol. 26, pp. 3769-3774 (1991), published by Chapman and Hall.'}]",,,,,,,,,,,,Si-C:TiC,,,,,,,,,,,,,,,,,,,,,,,,,Polycrystalline,,,,,,,,,,,,,,,,,,,,,,,,,,,,,,,,,,,,,,,,,,,,,,,,,,,,,,,,,,,,,,,,,,,,,,,,,,0.146,"[{'name': 'Mass Fraction of TiC', 'scalars': [{'value': '0'}, {'value': '10'}, {'value': '30'}, {'value': '50'}, {'value': '70'}, {'value': '90'}, {'value': '100'}], 'units': '%'}]",,,,,,,,,,,,,,,,,,,,,,,,,,,,,,,,,,,,,,,,,,,,
2840,Si3N4,[{'name': 'NIST_SRD-30'}],['Silicon nitride'],[{'name': 'Reaction Bonding'}],"[{'citation': 'Measurement of Thermal Diffusivity of Reaction Bonded Silicon Nitride, J.J. Serra, M. Jaymes, and M. Cantarel, Journal de Physique, Vol. 47 2, pp. 635-639 (1986), published by Societe Francaise de Physique.'}]",,,,,,,,,,,,Si-N,,,,,,,,,,,,,,,,,,,,,,,,,Polycrystalline,,,,,,,,,,,,,,,,,,,,,,,,,,,,,,,,,,,,,,,,,,,,,,,,,,,,,,,,,,,,,,,,,,,,,,,,Si3N4,"[{'name': 'Mass Fraction', 'scalars': [{'value': '67'}, {'value': '33'}], 'units': '%'}]",,,,,,,,Disk,,,,,,,,,,,,,,,,,,,,,,,,,,,,,,,,,,,,,,
2841,Si6-xAlxOxN8-x,[{'name': 'NIST_SRD-30'}],['Sialon'],[{'name': 'Sintering'}],"[{'citation': 'Sialon Ceramics Made with Mixtures of Y2O3-Nd2O3 as Sintering Aids, P.O. Kall and T. Ekstrom, Journal of the European Ceramic Society, Vol. 6, pp. 119-127 (1990), published by Elsevier Science Limited.'}]",,,,,,,,,,,,Si-Al-O-N:Nd,,,,,,,,,,,,,,,,,,,,,,,,,Polycrystalline,,,,,,,,,,,,,,,,,,,,,,,,,,,,,,,,,,,,,,,,,,,,,,,,,,,,13.9,"[{'name': 'Mole Fraction of Nd2O3', 'scalars': [{'value': '0'}, {'value': '50'}, {'value': '100'}], 'units': '%'}, {'name': 'Mole Fraction of Y2O3', 'scalars': [{'value': '100'}, {'value': '50'}, {'value': '0'}], 'units': '%'}, {'name': 'Sintering Temperature', 'scalars': [{'value': '1825'}], 'units': '$^{\\circ}$C'}, {'name': 'Sample Number', 'scalars': [{'value': '4'}]}]",,,GPa,,,,,,,,,,,,,,,,,,,,,,,,,,,,,,,,,,,,,,,,,,,,,,,,,,,,,,,,,,,,,,,
2842,Al2O3,[{'name': 'NIST_SRD-30'}],['Alumina'],[{'name': 'Sintering'}],"[{'citation': 'Development of Corundum Ceramics with Low Sintering Temperature, F. Ya. Kharitonov, S. S. Vishnevskaya, G. I. Barashenkov, and Yu. V. Salyuk, Ogneupori (Refractories) 1, pp. 15-18 (1986).'}]",,,,,,,,,,,,Al-O,,,,,,,,,,,,,,,,,,,,,,,,,Polycrystalline,,,,,,,,,,,,,,,,,,,,,,,,,,,,,,,,,,,,,,,,,,,,,,,,,,,,,,,,,,,,,,,,,,,,,,,,,,,,,,,,,Bar,,,,,,,,,,,,,,,,,,,,,,,,,,,,4.90,"[{'name': 'Temperature Range', 'scalars': [{'minimum': '293', 'maximum': '373'}, {'minimum': '293', 'maximum': '473'}, {'minimum': '293', 'maximum': '773'}, {'minimum': '293', 'maximum': '873'}], 'units': 'K'}]",x10$^{-6}$,,,,,,,,
2843,Al2O3,[{'name': 'NIST_SRD-30'}],['Alumina (gamma)'],,"[{'citation': 'Bulk Modulus and Youngs Modulus of Nanocrystalline $\\gamma$-Alumina, M.R. Gallas and G.J. Piermarini, Journal of the American Ceramic Society, Vol. 77 11, pp. 2917-2920 (1994), published by American Ceramic Society.'}]",7.905,"[{'name': 'Pressure', 'scalars': [{'value': '0.00'}, {'value': '0.52'}, {'value': '1.29'}, {'value': '1.82'}, {'value': '2.62'}, {'value': '3.48'}, {'value': '4.09'}], 'units': 'GPa'}, {'name': 'Temperature', 'scalars': [{'value': '23'}], 'units': '$^{\\circ}$C'}, {'name': 'Axis', 'scalars': [{'value': 'a'}]}]",$\AA$,,,,,,,,,Al-O,Aluminum Oxide C,,,,,,,,,,,,,,,,,,,,,,,,Polycrystalline,,,,,,,,,,,,,,,,,,,,,,,,,,,,,,,,,,,,,,,,,,,,,,,,,,,,,,,,,,,,,,,,,Degussa AG,,,,,,,,,,,,,,,,Powder,,,,,,,,,,,,,,,,,,,,,,,,,,,,,,,,,,,,,,
2844,TiB2,[{'name': 'NIST_SRD-30'}],['Titanium diboride'],[{'name': 'Sintering'}],"[{'citation': 'Sintering and Properties of Titanium Diboride Made from Powder Synthesized in a Plasma-Arc Heater, H.R. Baumgartner and R.A. Steiger, Journal of the American Ceramic Society, Vol. 67 3, pp. 207-212 (1984), published by American Ceramic Society.'}]",,,,,,,,,,,,Ti-B,,,,,,,,,,,,,,,,,,,,,,,,,Polycrystalline,,,,,,,,,,,,,,,,,,,,,,,,,308,"[{'name': 'Test Temperature', 'scalars': [{'value': '23'}, {'value': '970'}, {'value': '1300'}, {'value': '23'}, {'value': '490'}, {'value': '1000'}, {'value': '1200'}, {'value': '23'}, {'value': '500'}, {'value': '960'}], 'units': '$^{\\circ}$C'}, {'name': 'Sintering Temperature', 'scalars': [{'value': '1900'}, {'value': '1900'}, {'value': '1900'}, {'value': '2100'}, {'value': '2100'}, {'value': '2100'}, {'value': '2100'}, {'value': '2275'}, {'value': '2275'}, {'value': '2275'}], 'units': '$^{\\circ}$C'}]",,,MPa,,,,,,,,,,,,,,,,,,,,,,,,,,,,,,,,,,,,,,,,,,,,,,,,,,,,,,,,,,,,,,,,,,,,,,,,,,,,,,,,,,,,,,,,,,
2845,Si3N4.xMgO,[{'name': 'NIST_SRD-30'}],['Silicon nitride'],[{'name': 'Sintering'}],"[{'citation': 'Effect of Relative Humidity on Repetitive Impact Behavior of Machined Silicon Nitride, S.R. Srinivasan and P.J. Blau, Journal of the American Ceramic Society, Vol. 77 3, pp. 683-688 (1994), published by American Ceramic Society.'}]",,,,,,,,,,,,Si-N:MgO,NBD200,,,,,,,,,,,,,,,,,,,,,,,,Polycrystalline,,,,,,,,,,,,,,,,,,,,,,,,,,,,,,,,,,,,,,,,,,,,,,,,,,,,16.6,"[{'name': 'Temperature', 'scalars': [{'value': '23'}], 'units': '$^{\\circ}$C'}]",,,GPa,,,,,,,,,Cerbec,,,,,,,,,,,,,,,,,,,,,,,,,,,,,,,,,,,,,,,,,,,,,,,,,,,,,,
2846,SiC,[{'name': 'NIST_SRD-30'}],['Silicon carbide'],[{'name': 'Sintering'}],"[{'citation': 'The Evaluation of Environmental Effects in Toughened Ceramics for Advanced Heat Engines Investigation of Selected SiC and Si3N4 Ceramics, N.L.Hecht, G.A.Graves, D.E.McCullum, A.P.Berens, S.Goodrich, J.D.Wolf, J.R.Hoenigman, P.Yaney, D.Grant, and S.Hilton, ORNL Report Number:  ORNL/Sub/84-00221/2, pp. 1-111 (1990), published by Oak Ridge National Laboratory.'}]",,,,,,,,,,,,Si-C,,,,,,,,,,,,,,,,,,,,,,,,,Polycrystalline,,,,,,,,,,,,,,,,,,,,,,,,,,,,,,,,,4.0,"[{'name': 'Temperature', 'scalars': [{'minimum': '2.5', 'maximum': '6.5'}], 'units': '$^{\\circ}$C'}, {'name': 'Test Type', 'scalars': [{'value': '23'}]}]",,,MPa m$^{1/2}$,,,,,,,,,,,,,,,,,,,,,,,,,,,,,,,,,,,,,,,,,,,,,,,,,,,,,,,,,,,,,,,,,,,,,,,,,,,,,,,,,,
