Repository: ckborg/DSW2018

# DSW2018

## Description
Investigation of a structural ceramics database (WebSCD) curated by the National Institute of Standards and Technology (NIST).
3-week project as part of the UC Berkeley Data Science workshop (DSW2018).
[WebSCD]("https://srdata.nist.gov/CeramicDataPortal/scd")

## Results at-a-glance

~4000 material entries

Most represented mechanical properties: Elastic modulus, flexural strength, fracture toughness.

## Team members
[Prabudhya Bhattacharyya]("http://physics.berkeley.edu/people/graduate-student/prabudhya-bhattacharyya")

[Chris Bronner]("https://chrisbronner.com/")

[Steve Drapcho]("https://www.linkedin.com/in/steven-drapcho-2b939b149/")

File: NIST_CeramicDataSet.csv (part 74 of 103)
2847,Si3N4,[{'name': 'NIST_SRD-30'}],['Silicon nitride'],[{'name': 'Sintering'}],"[{'citation': 'Thermal Conductivity of Gas-Pressure-Sintered Silicon Nitride, N. Hirosaki, Y. Okamoto, M. Ando, F. Munakata, and Y. Akimune, Journal of the American Ceramic Society, Vol. 79 11, pp. 2878-2882 (1996), published by American Ceramic Society.'}]",,,,,,,,,,,,Si-N:Nd,,,,,,,,,,,,,,,,,,,,,,,,,Polycrystalline,,,,,,,,,,,,,,,,,,,,,,,,,,,,,,,,,,,,,,,,,,,,,,,,,,,,,,,,,,,,,,,,,,,,,,,,,,,,,,,,,,,,,,,,,,,,,,,,,,,,,,,,,,0.21,"[{'name': 'Sintering Temperature', 'scalars': [{'value': '1700'}, {'value': '1700'}, {'value': '1700'}, {'value': '1700'}, {'value': '1700'}, {'value': '1800'}, {'value': '1800'}, {'value': '1800'}, {'value': '1800'}, {'value': '1800'}, {'value': '1900'}, {'value': '1900'}, {'value': '1900'}, {'value': '1900'}, {'value': '1900'}, {'value': '2000'}, {'value': '2000'}, {'value': '2000'}, {'value': '2000'}, {'value': '2000'}], 'units': '$^{\\circ}$C'}, {'name': 'Relative Density', 'scalars': [{'value': '78'}, {'value': '80'}, {'value': '83'}, {'value': '83'}, {'value': '85'}, {'value': '75'}, {'value': '76'}, {'value': '83'}, {'value': '96'}, {'value': '98'}, {'value': '98'}, {'value': '99.5'}, {'value': '99'}, {'value': '100'}, {'value': '100'}, {'value': '97'}, {'value': '95'}, {'value': '99'}, {'value': '100'}, {'value': '100'}], 'units': '%'}, {'name': 'Mole Fraction of Additives', 'scalars': [{'value': '0.5'}, {'value': '1.0'}, {'value': '2.0'}, {'value': '4.0'}, {'value': '8.0'}, {'value': '0.5'}, {'value': '1.0'}, {'value': '2.0'}, {'value': '4.0'}, {'value': '8.0'}, {'value': '0.5'}, {'value': '1.0'}, {'value': '2.0'}, {'value': '4.0'}, {'value': '8.0'}, {'value': '0.5'}, {'value': '1.0'}, {'value': '2.0'}, {'value': '4.0'}, {'value': '8.0'}], 'units': '%'}]",cm$^{2}$ s$^{-1}$,,,,,,,,,,,
2848,Al4+2xSi2-2xO10-x.yZrO2,[{'name': 'NIST_SRD-30'}],['Mullite composite'],[{'name': 'Sintering'}],"[{'citation': 'High-Temperature Characterization of Reaction-Sintered Mullite-Zirconia Composites, P. Descamps, S. Sakaguchi, M. Poorteman, and F. Cambier, Journal of the American Ceramic Society, Vol. 74 10, pp. 2476-2481 (1991), published by American Ceramic Society.'}]",,,,,,,,,,,,Al-Si-O:ZrO,,,,,,,,,,,,,,,,,,,,,,,,,Polycrystalline,,,,,,,,,,,,,,,,,,,,,,,,,,,,,,,,,4.4,"[{'name': 'Temperature', 'scalars': [{'value': '23'}, {'value': '600'}, {'value': '800'}, {'value': '1000'}, {'value': '1200'}], 'units': '$^{\\circ}$C'}, {'name': 'Sample Number', 'scalars': [{'value': 'URQ-MZ'}]}]",,,MPa m$^{1/2}$,,,,,,,,,,,,,,,,,,,,,,,,,,,,,,,,,,,,,,,,,,,,,,,,,,,,,,,,,,,,,,,,,,,,,,,,,,,,,,,,,,
2849,ZrO2.xCeO2,[{'name': 'NIST_SRD-30'}],['Zirconia (TZP)'],[{'name': 'Sintering'}],"[{'citation': 'Elastic Modulus and Fracture Toughness of CeO2-Containing Tetragonal Zirconia Polycrystals, Y. Kubota, M. Ashizuka, and H. Hokazono, Journal of the Ceramic Society of Japan, Vol. 102 2, pp. 175-179 (1994), published by Ceramic Society of Japan.'}]",,,,,,,,,,,,Zr-O:CeO,,,,,,,,,,,,,,,,,,,,,,,,,Polycrystalline,,,,,,,,,,,,,,,,,,,,,,,,,,,,,,,,,,,,,,,,,,,,,,,,,,,,,,,,,,,,,,,,,,,,,,,,,,,,,,,,,,,,,73.9,"[{'name': 'Specimen', 'scalars': [{'value': 'I'}]}, {'name': 'Temperature', 'scalars': [{'value': '23'}], 'units': '$^{\\circ}$C'}]",GPa,,,,,,,,,,,,,,,,,,,,,,,,,,,,,,,,
2850,Si3N4,[{'name': 'NIST_SRD-30'}],['Silicon nitride'],[{'name': 'Hot Pressing'}],"[{'citation': 'Thermal Diffusivity of Four Si-Al-O-N Compositions, F.F. Lange, H.J. Siebeneck, and D.P.H. Hasselman, Journal of the American Ceramic Society, Vol. 59 9, pp. 454-455 (1976), published by American Ceramic Society.'}]",,,,,,,,,,,,Si-N,,,,,,,,,,,,,,,,,,,,,,,,,Polycrystalline,,,,,,,,,,,,,,,,,,,,,,,,,,,,,,,,,,,,,,,,,,,,,,,,,,,,,,,,,,,,,,,,,Norton Company,,,,,,,,,,,,,,,,,,,,,,,,,,,,,,,,,,,,,,,,,6.9,"[{'name': 'Temperature', 'scalars': [{'value': '300'}, {'value': '500'}, {'value': '700'}, {'value': '900'}, {'value': '1100'}, {'value': '1300'}, {'value': '1500'}], 'units': '$^{\\circ}$C'}]",cm$^{2}$ s$^{-1}$,,,,,,,,,,,
2851,ZrO.5%Y2O3,[{'name': 'NIST_SRD-30'}],['Zirconia (TZP)'],[{'name': 'Hot Isostatic Pressing'}],"[{'citation': 'Weibull Characterization of Four Hipped/Posthipped Engineering Ceramics Between Room Temperature and 1500 °C, J. Kubler, Mechanische Charakterisierung von Hochleistungskeramik Festigkeitsunte, pp. 1-88 (1992), published by EMPA Swiss Federal Laboratories for Materials Testing and Research.'}]",,,,,,,,,,,,Zr-O,,,,,,,,,,,,,,,,,,,,,,,,,Polycrystalline,,,,,,,,,,,,,,206,"[{'name': 'Temperature', 'scalars': [{'value': '23'}, {'value': '400'}, {'value': '800'}, {'value': '1000'}], 'units': '$^{\\circ}$C'}]",,,GPa,,,,,,,,,,,,,,,,,,,,,,,,,,,,,,,,,,,,,,,,,,,,,,,,,,,,,,,,,,,,,,,,,,,,,,,,,,,,,,,,,,,,,,,,,,,,,,,,,,,,,
2852,Al2O3,[{'name': 'NIST_SRD-30'}],['Alumina'],[{'name': 'Sintering'}],"[{'citation': 'Elastic Properties, Hardness and Indentation Fracture Toughness of $\\beta$-Sialons, J. Piekarczyk, J. Lis, and J. Bialoskorski, Key Engineering Materials, Vol. 89, pp. 541-546 (1994), published by Trans Tech Publications, Switzerland.'}]",,,,,,,,,,,,Al-O,,,,,,,,,,,,,,,,,,,,,,,,,Polycrystalline,,,,,,,,,,,,,,,,,,,,,,,,,,,,,,,,,5.45,"[{'name': 'x of Alx', 'scalars': [{'value': '-'}], 'units': 'formula units'}, {'name': 'H/ERatio', 'scalars': [{'value': '0.040'}]}]",,,MPa m$^{1/2}$,,,,,,,,,,,,,,,,,,,,,,,,,,,,,,,,,,,,,,,,,,,,,,,,,,,,,,,,,,,,,,,,,,,,,,,,,,,,,,,,,,
2853,SiC,[{'name': 'NIST_SRD-30'}],['Silicon carbide'],,"[{'citation': 'The Measurement of Sliding Friction and Wear of Ceramics at High Temperature, M.G. Gee, C.S. Matharu, E.A. Almond, and T.S. Eyre, Wear, Vol. 138, pp. 169-187 (1990), published by Elsevier Science S.A..'}]",,,,,,,,,,,,Si-C,,,,,,,,,,,,,,,,,,,,,,,,,Polycrystalline,,,,,,,,,,,,,,,,,,,,,,,,,,,,,,,,,,,,,,,,,,,,,,,,,,,,,,,,,,,,,,,,,,,,,,,,SiC,"[{'name': 'Mass Fraction of Phase', 'scalars': [{'value': '94.89'}, {'value': '5.02'}, {'value': '0.04'}, {'value': '0.04'}], 'units': '%'}]",,,,,,,,,,,,,,,,,,,,,,,,,,,,,,,,,,,,,,,,,,,,,,
2854,HfB2,[{'name': 'NIST_SRD-30'}],['Hafnium diboride'],[{'name': 'Melt Processing'}],"[{'citation': 'Thermal Expansion Studies on the Group IV-VII Transition Metal Diborides, B. Lonnberg, Journal of the Less-Common Metals, Vol. 141, pp. 145-156 (1988), published by Elsevier Sequoia.'}]",3.1422,"[{'name': 'Axis', 'scalars': [{'value': 'a'}, {'value': 'a'}, {'value': 'a'}, {'value': 'a'}, {'value': 'a'}, {'value': 'a'}, {'value': 'a'}, {'value': 'a'}, {'value': 'a'}, {'value': 'a'}, {'value': 'a'}, {'value': 'a'}, {'value': 'a'}, {'value': 'c'}, {'value': 'c'}, {'value': 'c'}, {'value': 'c'}, {'value': 'c'}, {'value': 'c'}, {'value': 'c'}, {'value': 'c'}, {'value': 'c'}, {'value': 'c'}, {'value': 'c'}, {'value': 'c'}, {'value': 'c'}]}, {'name': 'Temperature', 'scalars': [{'value': '300'}, {'value': '400'}, {'value': '500'}, {'value': '600'}, {'value': '700'}, {'value': '800'}, {'value': '900'}, {'value': '1000'}, {'value': '1100'}, {'value': '1200'}, {'value': '1300'}, {'value': '1400'}, {'value': '1500'}, {'value': '300'}, {'value': '400'}, {'value': '500'}, {'value': '600'}, {'value': '700'}, {'value': '800'}, {'value': '900'}, {'value': '1000'}, {'value': '1100'}, {'value': '1200'}, {'value': '1300'}, {'value': '1400'}, {'value': '1500'}], 'units': 'K'}]",$\AA$,,,,,,,,,Hf-B,,,,,,,,,,,,,,,,,,,,,,,,,Polycrystalline,,,,,,,,,,,,,,,,,,,,,,,,,,,,,,,,,,,,,,,,,,,,,,,,,,,,,,,,,,,,,,,,,,,,,,,,,,,,,,,,,,,,,,,,,,,,,,,,,,,,,,,,,,,,,,,,,,,,,,,
2855,Al2O3.xSiO2,[{'name': 'NIST_SRD-30'}],['Alumina composite'],,"[{'citation': 'Ceramic Oxide Fibers:  Building Blocks for New Applications, T.L. Tompkins, Ceramic Industry, Vol. 144 4, pp. 45-50 (1995), published by Business News Publishing Co..'}]",,,,,,,,,,,,Al-O:SiO,Nextel 720,,,,,,,,,,,,,,,,,,,,,,,,Polycrystalline,,,,,,,,,,,,,,,,,,,,,,,,,,,,,,,,,,,,,,,,,,,,,,,,,,,,,,,,,,,,,,,,,3M Company,,,,,,,Al2O3,"[{'name': 'Mass Fraction of Phase', 'scalars': [{'value': '85'}, {'value': '15'}], 'units': '%'}]",,,,,,,,,,,,,,,,,,,,,,,,,,,,,,,,,,,,,,,,,,,,,,
2856,WC.xAl2O3.yCo,[{'name': 'NIST_SRD-30'}],['Tungsten carbide composite'],[{'name': 'Hot Pressing'}],"[{'citation': 'Elevated-Temperature Toughness and Hardness of a Hot-Pressed Al2O3-WC-Co Composite, W.P. Tai and T. Watanabe, Journal of the American Ceramic Society, Vol. 81 1, pp. 257-259 (1998), published by American Ceramic Society.'}]",,,,,,,,,,,,W-C:Al,,,,,,,,,,,,,,,,,,,,,,,,,Polycrystalline,,,,,,,,,,,,,,,,,,,,,,,,,,,,,,,,,9.0,"[{'name': 'Temperature', 'scalars': [{'value': '23'}, {'value': '171'}, {'value': '239'}, {'value': '332'}, {'value': '405'}, {'value': '473'}, {'value': '551'}, {'value': '623'}], 'units': '$^{\\circ}$C'}]",,,MPa m$^{1/2}$,,,,,,,,,,,,,,,,,,,,,,,,,,,,,,,,,,,,,,,,,,,,,,,,,,,,,,,,,,,,,,,,,,,,,,,,,,,,,,,,,,
2857,3Al2O3.2SiO2.xZrO2.wSiC,[{'name': 'NIST_SRD-30'}],['Mullite composite'],[{'name': 'Hot Pressing'}],"[{'citation': 'Thermal Diffusivity/Conductivity and Specific Heat of Mullite-Zirconia-Silicon Carbide Whisker Composites, L.M. Russell, K.Y. Donaldson, D.P.H. Hasselman, R. Ruh, and J.W. Adams, Journal of the American Ceramic Society, Vol. 79 10, pp. 2767-2770 (1996), published by American Ceramic Society.'}]",,,,,,,,,,,,Al-Si-O:ZrO,,,,,,,,,,,,,,,,,,,,,,,,,Polycrystalline,,,,,,,,,,,,,,,,,,,,,,,,,,,,,,,,,,,,,,,,,,,,,,,,,,,,,,,,,,,,,,,,,,,,,,,,,,,,,,,,,,,,,,,,,,,,,,,,,,,,,,,10.2,"[{'name': 'Measurement Direction', 'scalars': [{'value': 'Parallel'}, {'value': 'Parallel'}, {'value': 'Parallel'}, {'value': 'Parallel'}, {'value': 'Parallel'}, {'value': 'Perpendicular'}, {'value': 'Perpendicular'}, {'value': 'Perpendicular'}, {'value': 'Perpendicular'}, {'value': 'Perpendicular'}]}, {'name': 'Temperature', 'scalars': [{'value': '20'}, {'value': '211'}, {'value': '439'}, {'value': '611'}, {'value': '709'}, {'value': '20'}, {'value': '211'}, {'value': '414'}, {'value': '611'}, {'value': '719'}], 'units': '$^{\\circ}$C'}]",W m$^{-1}$ K$^{-1}$,,,,,,,,,,,,,,
2858,Al2O3,[{'name': 'NIST_SRD-30'}],['Sapphire'],[{'name': 'Crystal Growth'}],"[{'citation': 'Thermophysical Properties of Sapphire, AlN and MgAl2O4 down to 70 K, St. Burghartz and B. Schulz, Journal of Nuclear Materials, Vol. 212, pp. 1065-1068 (1994), published by Elsevier Science B.V..'}]",,,,,,,,,,,,Al-O,,,,,,,,,,,,,,,,,,,,,,,,,Single Crystal,,,,,,,,,,,,,,,,,,,,,,,,,,,,,,,,,,,,,,,,,,,,,,,,,,,,,,,,,,,,,,,,,,,,,,,,,,,,,,,,,,,,,,,,,,,,,,,37,"[{'name': 'Temperature', 'scalars': [{'value': '70'}, {'value': '80'}, {'value': '88'}, {'value': '99'}, {'value': '109'}, {'value': '118'}, {'value': '128'}, {'value': '138'}, {'value': '147'}, {'value': '157'}, {'value': '167'}, {'value': '176'}, {'value': '187'}, {'value': '196'}, {'value': '205'}, {'value': '216'}, {'value': '225'}, {'value': '235'}, {'value': '245'}, {'value': '256'}, {'value': '265'}, {'value': '275'}, {'value': '285'}, {'value': '294'}], 'units': 'K'}]",J kg$^{-1}$ K$^{-1}$,,,,,,,,,,,,,,,,,,,,,,
2859,ZrO2.SiO2,[{'name': 'NIST_SRD-30'}],['Zircon'],[{'name': 'Sintering'}],"[{'citation': 'Rigidity Modulus of Some Pure Oxide Bodies, E. Ryshkewitch, Journal of the American Ceramic Society, Vol. 34 10, pp. 322-326 (1951), published by American Ceramic Society.'}]",,,,,,,,,,,,ZrO:SiO,,,,,,,,,,,,,,,,,,,,,,,,,Polycrystalline,,,,,,,,,,,,,,,,,,,,,,,,,,,,,,,,,,,,,,,,,,,,,,,,,,,,,,,,,,,,,,,,,,,,,,,,,,0.35,"[{'name': 'Temperature', 'scalars': [{'value': '20'}], 'units': '$^{\\circ}$C'}, {'name': 'Specimen Number', 'scalars': [{'value': '1'}]}]",,,,,,,,,,,,,,,,,,,,,,,,,,,,,,,,,,,,,,,,,,,,
2860,Si3N4,[{'name': 'NIST_SRD-30'}],['Silicon nitride'],,"[{'citation': 'Engineering Properties of Nitrides, S. Hampshire, Engineered Materials Handbook, Vol. 4, pp. 812-820 (1991), edited by S.J. Schneider, Jr., published by ASM International.'}]",,,,,,,,,,,,Si-N,,,,,,,,,,,,,,,,,,,,,,,,,Polycrystalline,,,,,,,,,,,,,,,,,,,,,,,,,,,,,,,,,,,,,,,,,,,,,,,,,,,,,,,,,,,,,,,,,,,,,,,,,,,,,,,,,,,,,,,,,,,,,,,,,,,,,,,,,,,,,,,,,,,15,"[{'name': 'Temperature', 'scalars': [{'value': '23'}], 'units': '$^{\\circ}$C'}, {'name': 'Material Type', 'scalars': [{'value': 'SRBSN'}]}]",,,
2861,AlN.xSiC,[{'name': 'NIST_SRD-30'}],['Aluminum nitride composite'],[{'name': 'Sintering'}],"[{'citation': 'Pressureless Sintering and High-Temperature Strength of SiC-AlN Ceramics, J.F. Li and R. Watanabe, Journal of the Ceramic Society of Japan, Vol. 102 8, pp. 727-731 (1994), published by Ceramic Society of Japan.'}]",,,,,,,,,,,,Al-N:SiC,,,,,,,,,,,,,,,,,,,,,,,,,Polycrystalline,,,,,,,,,,,,,,,,,,,,,,,,,,,,,,,,,,,,,,,,,,,,,,,,,,,,14.7,"[{'name': 'Sintering Temperature', 'scalars': [{'value': '1850'}, {'value': '1875'}, {'value': '1900'}], 'units': '$^{\\circ}$C'}, {'name': 'Volume Fraction of SiC', 'scalars': [{'value': '0'}, {'value': '30'}, {'value': '50'}], 'units': '%'}]",,,GPa,,,,,,,,,,,,,,,,,,,,,,,,,,,,,,,,,,,,,,,,,,,,,,,,,,,,,,,,,,,,,,,
2862,SiC,[{'name': 'NIST_SRD-30'}],['Silicon carbide'],[{'name': 'Sintering'}],"[{'citation': 'Material Properties of a Sintered $\\alpha$-SiC, R.G. Munro, Journal of Physical and Chemical Reference Data, Vol. 26 5, pp. 1195-1203 (1997), published by American Chemical Society.'}]",,,,,,,,,,,,Si-C,,,,,,,,,,,,,,,,,,,,,,,,,Polycrystalline,,,,,,,,,,,,,,,,,,,,,,,,,,,,,,,,,,,,,,,,,,,,,,,,,,,,,,,,,,,,,,,,,,,,,,,,,,,,,,,,,,,,,,,,,,,,,,,,,,,,,,,114 (8%),"[{'name': 'Temperature', 'scalars': [{'value': '20'}, {'value': '500'}, {'value': '1000'}, {'value': '1200'}, {'value': '1400'}, {'value': '1500'}], 'units': '$^{\\circ}$C'}]",W m$^{-1}$ K$^{-1}$,,,,,,,,,,,,,,
2863,SiC.xAl2O3.yY2O3,[{'name': 'NIST_SRD-30'}],['Silicon carbide composite'],[{'name': 'Hot Pressing'}],"[{'citation': 'Effect of Initial $\\alpha$-Phase Content on Microstructure and Mechanical Properties of Sintered Silicon Carbide, Y.W. Kim, M. Mitomo, H. Emoto, and J.G. Lee, Journal of the American Ceramic Society, Vol. 81 12, pp. 3136-3140 (1998), published by American Ceramic Society.'}]",,,,,,,,,,,,Si-C:Al,,,,,,,,,,,,,,,,,,,,,,,,,Polycrystalline,,,,,,,,,,,,,,,,,,,,,,,,,,,,,,,,,6.8,"[{'name': 'Sample Number', 'scalars': [{'value': 'SC1'}, {'value': 'SC2'}, {'value': 'SC3'}, {'value': 'SC4'}, {'value': 'SC5'}]}, {'name': 'Mass Fraction of $\\alpha$-SiC', 'scalars': [{'value': '0.0'}, {'value': '8.4'}, {'value': '25.1'}, {'value': '50.3'}, {'value': '83.8'}], 'units': '%'}]",,,MPa m$^{1/2}$,,,,,,,,,,,,,,,,,,,,,,,,,,,,,,,,,,,,,,,,,,,,,,,,,,,,,,,,,,,,,,,,,,,,,,,,,,,,,,,,,,
2864,Si3N4,[{'name': 'NIST_SRD-30'}],['Silicon nitride'],,"[{'citation': 'Effects of Environment on the Mechanical Behavior of High-Performance Ceramics, G.A. Graves and N.L. Hecht, Report No. UDR-TR-94-136, pp. 1-138 (1995), published by University of Dayton Research Institute.'}]",,,,,,,,,,,,"Si-N:SrO,Y",,,,,,,,,,,,,,,,,,,,,,,,,Polycrystalline,,,,,,,,,,,,,,,,,,,,,,,,,,,,,,,,,5.5,"[{'name': 'Temperature', 'scalars': [{'value': '23'}], 'units': '$^{\\circ}$C'}]",,,MPa m$^{1/2}$,,,,,,,,,,,,,,,,,,,,,,,,,,,,Garrett,,,,,,,,,,,,,,,,,,,,,,,,,,,,,,,,,,,,,,,,,,,,,,,,,,,,,,
2865,Si3N4.xY2O3,[{'name': 'NIST_SRD-30'}],['Silicon nitride'],,"[{'citation': 'Ceramic Technology Project Data Base:  September 1992 Summary Report, B.L.P. Keyes, ORNL Report Number:  ORNL/M-2775, pp. 1-171 (1992), published by Oak Ridge National Laboratory.'}]",,,,,,,,,,,,Si-N:Y,NT-154,,,,,,,,,,,,,,,,,0.89,,,"[{'name': 'Applied Stress', 'scalars': [{'value': '345'}], 'units': 'MPa'}, {'name': 'Temperature', 'scalars': [{'value': '1204'}], 'units': '$^{\\circ}$C'}, {'name': 'Specimen Number', 'scalars': [{'value': 'A'}]}]",10$^{-9}$ s$^{-1}$,,,Polycrystalline,,,,,,,,,,,,,,,,,,,,,,,,,,,,,,,,,,,,,,,,,,,,,,,,,,,,,,,,,,,,,,,,,Norton Company,,,,,,,,,,,,,,,,,,,,,,,,,,,,,,,,,,,,,,,,,,,,,,,,,,,,,,
2866,BaZrO3,[{'name': 'NIST_SRD-30'}],['Barium zirconate'],[{'name': 'Sintering'}],"[{'citation': 'Zirconates as New Materials for Thermal Barrier Coatings, R. Vassen, X. Cao, F. Tietz, D. Basu, and D. Stover, Journal of the American Ceramic Society, Vol. 83 8, pp. 2023-2028 (2000), published by American Ceramic Society.'}]",,,,,,,,,,,,Ba-Zr-O,,,,,,,,,,,,,,,,,,,,,,,,,Polycrystalline,,,,,,,,,,,,,,,,,,,,,,,,,,,,,,,,,,,,,,,,,,,,,,,,,,,,,,,,,,,,,,,,,,,,,,,,,,,,,,,,,,,,,,,,,,,,,,,,,,,,,,,,,,,,,5.84,"[{'name': 'Temperature', 'scalars': [{'value': '136'}, {'value': '234'}, {'value': '327'}, {'value': '432'}, {'value': '537'}, {'value': '635'}, {'value': '734'}, {'value': '833'}, {'value': '931'}, {'value': '1030'}, {'value': '1122'}, {'value': '1233'}, {'value': '1332'}], 'units': '$^{\\circ}$C'}, {'name': '$\\Delta$L/Lo', 'scalars': [{'value': '0.066'}, {'value': '0.119'}, {'value': '0.199'}, {'value': '0.278'}, {'value': '0.344'}, {'value': '0.437'}, {'value': '0.529'}, {'value': '0.622'}, {'value': '0.715'}, {'value': '0.807'}, {'value': '0.900'}, {'value': '0.979'}, {'value': '1.085'}], 'units': '%'}]",x10$^{-6}$,,,,,,,,
2867,ZrO2.xMgO,[{'name': 'NIST_SRD-30'}],['Zirconia (PSZ)'],,"[{'citation': 'Characterization Studies of Transformation-Toughened Ceramics, N.L. Hecht, S.M. Goodrich, D.E. McCullum, P.P. Yaney, S.D. Jang, and V.J. Tennery, American Ceramic Society Bulletin, Vol. 71 6, pp. 955-959 (1992), published by American Ceramic Society.'}]",,,,,,,,,,,,Zr-O:MgO,TS-PSZ,,,,,,,,,,,,,,,,,,,,,,,,,,,,,,,,,,,,,,,,,,,,,,,,,,,,,,,,,,,,,,,,,,,,,,,,,,,,10.1,"[{'name': 'Temperature', 'scalars': [{'value': '23'}], 'units': '$^{\\circ}$C'}]",,,GPa,,,,,,,,,"Nilcra Ceramics, Inc.",,,,,,,,,,,,,,,,,,,,,,,,,,,,,,,,,,,,,,,,,,,,,,,,,,,,,,
2868,Al2O3.LaAl11O18.ySiO2,[{'name': 'NIST_SRD-30'}],['Alumina composite'],[{'name': 'Sintering'}],"[{'citation': 'High-Strength and High-Fracture-Toughness Ceramics in the Al2O3/LaAl11O18 Systems, M. Yasuoka, K. Hirao, M. Brito, and S. Kanzaki, Journal of the American Ceramic Society, Vol. 78 7, pp. 1853-1856 (1995), published by American Ceramic Society.'}]",,,,,,,,,,,,Al-O:LaAl,,,,,,,,,,,,,,,,,,,,,,,,,Polycrystalline,,,,,,,,,,,,,,,,,,,,,,,,,631,"[{'name': 'Test Temperature', 'scalars': [{'value': '23'}], 'units': '$^{\\circ}$C'}, {'name': 'Sintering Temperature', 'scalars': [{'value': '1600'}], 'units': '$^{\\circ}$C'}]",,,MPa,,,,,,,,,,,,,,,,,,,,,,,,,,,,,,,,,,,,,,,,,,,,,,,,,,,,,,,,,,,,,,,,,,,,,,,,,,,,,,,,,,,,,,,,,,
2869,Al6Si2O13.xZrO2,[{'name': 'NIST_SRD-30'}],['Mullite composite'],[{'name': 'Sintering'}],"[{'citation': 'Thermal Conductivity of Mullite-Zirconia Composites, T.M. Kyaw, Y. Okamoto, and K. Hayashi, Journal of the Ceramic Society of Japan, Vol. 103 12, pp. 1289-1292 (1995), published by Ceramic Society of Japan.'}]",,,,,,,,,,,,Al-Si-O:ZrO,,,,,,,,,,,,,,,,,,,,,,,,,Polycrystalline,,,,,,,,,,,,,,,,,,,,,,,,,,,,,,,,,,,,,,,,,,,,,,,,,,,,,,,,,,,,,,,,,,,,,,,,,,,,,,,,,,,,,,,,,,,,,,,,,,,,,,,,,,0.0245,"[{'name': 'Volume Fraction of ZrO2', 'scalars': [{'value': '0'}, {'value': '10'}, {'value': '15'}, {'value': '20'}, {'value': '25'}, {'value': '30'}, {'value': '50'}, {'value': '70'}, {'value': '85'}, {'value': '100'}], 'units': '%'}]",cm$^{2}$ s$^{-1}$,,,,,,,,,,,
2870,Si3N4,[{'name': 'NIST_SRD-30'}],['Silicon nitride'],[{'name': 'Sintering'}],"[{'citation': 'Formation and Characteristics of Silicon Nitride-Lithium Aluminum Silicate Ceramics:  Part II, Mechanical and Thermal Properties, D.J. Kim, P. Greil, and G. Petzow, Advanced Ceramic Materials, Vol. 2 4, pp. 822-826 (1987), published by American Ceramic Society.'}]",,,,,,,,,,,,Si-N,,,,,,,,,,,,,,,,,,,,,,,,,Polycrystalline,,,,,,,,,,,,,,252,"[{'name': 'Devitrified', 'scalars': [{'value': 'no'}, {'value': 'yes'}]}]",,,GPa,,,,,,,,,,,,,,,,,,,,,,,,,,,,,,,,,,,,,,,,,,,,,,,,,,,,,,,,,,,,,,,,,,,,,,,,,,,,,,,,,,,,,,,,,,,,,,,,,,,,,
2871,ZrO2,[{'name': 'NIST_SRD-30'}],['Zirconia'],,"[{'citation': 'Crystal Structure and Equation of State of Cotunnite-Type Zirconia, J. Haines, J.M. Leger, and A. Atouf, Journal of the American Ceramic Society, Vol. 78 2, pp. 445-448 (1995), published by American Ceramic Society.'}]",5.593,"[{'name': 'Pressure', 'scalars': [{'value': '0.0'}, {'value': '0.0'}, {'value': '0.0'}, {'value': '24.6'}, {'value': '24.6'}, {'value': '24.6'}], 'units': 'GPa'}, {'name': 'Temperature', 'scalars': [{'value': '23'}], 'units': '$^{\\circ}$C'}, {'name': 'Axis', 'scalars': [{'value': 'a'}, {'value': 'b'}, {'value': 'c'}, {'value': 'a'}, {'value': 'b'}, {'value': 'c'}]}]",$\AA$,,,,,,,,,Zr-O,,,,,,,,,,,,,,,,,,,,,,,,,Polycrystalline,,,,,,,,,,,,,,,,,,,,,,,,,,,,,,,,,,,,,,,,,,,,,,,,,,,,,,,,,,,,,,,,,,,,,,,,,,,,,,,,,,,,,,,,,,,,,,,,,,,,,,,,,,,,,,,,,,,,,,,
2872,MgO,[{'name': 'NIST_SRD-30'}],['Magnesia'],,"[{'citation': 'Green Light to Aluminum Nitride, P.T.B. Shaffer, J.R. Schorr, and R.L. Hexemer, Ceramic Industry, Vol. 132 5, pp. 25-27 (1989), published by Corcoran Communications, Inc..'}]",,,,,,,,,,,,Mg-O,,,,,,,,,,,,,,,,,,,,,,,,,Polycrystalline,,,,,,,,,,,,,,247,"[{'name': 'Temperature', 'scalars': [{'value': '23'}], 'units': '$^{\\circ}$C'}]",,,GPa,,,,,,,,,,,,,,,,,,,,,,,,,,,,,,,,,,,,,,,,,,,,,,,,,,,,,,,,,,,,,,,,,,,,,,,,,,,,,,,,,,,,,,,,,,,,,,,,,,,,,
2873,Al4+2xSi2-2xO10-x.yZrO2,[{'name': 'NIST_SRD-30'}],['Mullite composite'],[{'name': 'Sintering'}],"[{'citation': 'High-Temperature Characterization of Reaction-Sintered Mullite-Zirconia Composites, P. Descamps, S. Sakaguchi, M. Poorteman, and F. Cambier, Journal of the American Ceramic Society, Vol. 74 10, pp. 2476-2481 (1991), published by American Ceramic Society.'}]",,,,,,,,,,,,Al-Si-O:ZrO,,,,,,,,,,,,,,,,,,88,,,"[{'name': 'Applied Stress', 'scalars': [{'value': '31'}, {'value': '41'}, {'value': '50'}, {'value': '60'}, {'value': '70'}, {'value': '80'}], 'units': 'MPa'}, {'name': 'Temperature', 'scalars': [{'value': '1150'}], 'units': '$^{\\circ}$C'}, {'name': 'Sample Number', 'scalars': [{'value': 'URQ-MZ'}]}]",10$^{-9}$ s$^{-1}$,,,Polycrystalline,,,,,,,,,,,,,,,,,,,,,,,,,,,,,,,,,,,,,,,,,,,,,,,,,,,,,,,,,,,,,,,,,,,,,,,,,,,,,,,,,,,,,,,,,,,,,,,,,,,,,,,,,,,,,,,,,,,,,,,
2874,Si3N4.wAl2O3.xMo2C.ySiO2.zY2O3,[{'name': 'NIST_SRD-30'}],['Silicon nitride composite'],[{'name': 'Sintering'}],"[{'citation': 'Ceramic Technology Project Data Base:  September 1992 Summary Report, B.L.P. Keyes, ORNL Report Number:  ORNL/M-2775, pp. 1-171 (1992), published by Oak Ridge National Laboratory.'}]",,,,,,,,,,,,Si-N:Al,,,,,,,,,,,,,,,,,,,,,,,,,Polycrystalline,,,,3.29,"[{'name': 'Temperature', 'scalars': [{'value': '23'}], 'units': '$^{\\circ}$C'}, {'name': 'Specimen Number', 'scalars': [{'value': 'B'}]}]",,,g cm$^{-3}$,,,,,,,,,,,,,,,,,,,,,,,,,,,,,,,,,,,,,,,,,,,,,,,,,,,,,,,,,Ceradyne,,,,,,,,,,,,,,,,,,,,,,,,,,,,,,,,,,,,,,,,,,,,,,,,,,,,,,
2875,ZrO2.xY2O3.yAl2O3,[{'name': 'NIST_SRD-30'}],['Zirconia (TZP)'],,"[{'citation': 'Characterization Studies of Transformation-Toughened Ceramics, N.L. Hecht, S.M. Goodrich, D.E. McCullum, P.P. Yaney, S.D. Jang, and V.J. Tennery, American Ceramic Society Bulletin, Vol. 71 6, pp. 955-959 (1992), published by American Ceramic Society.'}]",,,,,,,,,,,,Zr-O:Al,YTZP-XS241,,,,,,,,,,,,,,,,,,,,,,,,,,,,,,,,,,,,,,,,,,,,,,,,,,,,,,,,,,,,,,,,,,,,,,,,,,,,11.0,"[{'name': 'Temperature', 'scalars': [{'value': '23'}], 'units': '$^{\\circ}$C'}]",,,GPa,,,,,,,,,"Ceramatec, Inc.",,,,,,,,,,,,,,,,,,,,,,,,,,,,,,,,,,,,,,,,,,,,,,,,,,,,,,
2876,TiB2,[{'name': 'NIST_SRD-30'}],['Titanium diboride'],,"[{'citation': 'Engineering Properties of Borides, R.A. Cutler, Engineered Materials Handbook, Vol. 4, pp. 787-803 (1991), edited by S.J. Schneider, Jr., published by ASM International.'}]",,,,,,,,,,,,Ti-B,,,,,,,,,,,,,,,,,,,,,,,,,,,,,,,,,,,,,,,,,,,,,,,,,,,,,,,,,,,,,,,,,,,,,,,,,,,,,,,,,,,,,,,,,,,,,,,,,,,,,,,,,,,,,,,,,,,,,,,,637,"[{'name': 'Gibbs freeenergy, $\\Delta$G', 'scalars': [{'value': '-319.69'}, {'value': '-308.34'}, {'value': '-347.87'}], 'units': 'kJ/mol'}, {'name': 'Enthalpy$\\Delta$H', 'scalars': [{'value': '-323.84'}, {'value': '-326.59'}, {'value': '-347.87'}], 'units': 'kJ/mol'}, {'name': 'Temperature', 'scalars': [{'value': '298'}, {'value': '1000'}, {'value': '2000'}], 'units': 'K'}]",J kg$^{-1}$ K$^{-1}$,,,,,,,,,,,,,,,,,,,,,,
2877,ZrO2.xY2O3,[{'name': 'NIST_SRD-30'}],['Zirconia (TZP)'],[{'name': 'Sintering'}],"[{'citation': 'The Grain Size Dependence of the Mechanical Properties in TZP Ceramics, J. Wang, M. Rainforth, and R. Stevens, British Ceramic Transactions and Journal, Vol. 88 1, pp. 1-6 (1988), published by Institute of Ceramics.'}]",,,,,,,,,,,,Zr-O:Y,,,,,,,,,,,,,,,,,,,,,,,,,Polycrystalline,,,,,,,,,,,,,,,,,,,,,,,,,,,,,,,,,10.2,"[{'name': 'Test Type', 'scalars': [{'value': 'Indentation'}, {'value': 'Indentation'}, {'value': 'Indentation'}, {'value': 'Indentation'}, {'value': 'Indentation'}, {'value': 'Indentation'}, {'value': 'Indentation'}, {'value': 'Indentation'}, {'value': 'Indentation'}, {'value': 'Indentation'}, {'value': 'Indentation'}, {'value': 'Indentation'}, {'value': 'Indentation'}, {'value': 'Indentation'}, {'value': 'Indentation'}, {'value': 'Indentation'}, {'value': 'Indentation'}, {'value': 'Indentation'}, {'value': 'Indentation'}, {'value': 'Indentation'}, {'value': 'Indentation'}, {'value': 'Indentation'}, {'value': 'Indentation'}, {'value': 'SENB'}, {'value': 'SENB'}, {'value': 'SENB'}, {'value': 'SENB'}, {'value': 'SENB'}, {'value': 'SENB'}, {'value': 'SENB'}, {'value': 'SENB'}, {'value': 'SENB'}, {'value': 'SENB'}, {'value': 'SENB'}, {'value': 'SENB'}, {'value': 'SENB'}, {'value': 'SENB'}, {'value': 'SENB'}, {'value': 'SENB'}, {'value': 'SENB'}, {'value': 'SENB'}]}, {'name': 'Mole Fraction of Y2O3', 'scalars': [{'value': '2.0'}, {'value': '2.0'}, {'value': '2.0'}, {'value': '2.0'}, {'value': '2.0'}, {'value': '2.0'}, {'value': '2.0'}, {'value': '2.5'}, {'value': '2.5'}, {'value': '2.5'}, {'value': '2.5'}, {'value': '2.5'}, {'value': '2.5'}, {'value': '2.5'}, {'value': '2.5'}, {'value': '3.0'}, {'value': '3.0'}, {'value': '3.0'}, {'value': '3.0'}, {'value': '3.0'}, {'value': '3.0'}, {'value': '3.0'}, {'value': '3.0'}, {'value': '2.0'}, {'value': '2.0'}, {'value': '2.0'}, {'value': '2.0'}, {'value': '2.0'}, {'value': '2.0'}, {'value': '2.5'}, {'value': '2.5'}, {'value': '2.5'}, {'value': '2.5'}, {'value': '2.5'}, {'value': '2.5'}, {'value': '3.0'}, {'value': '3.0'}, {'value': '3.0'}, {'value': '3.0'}, {'value': '3.0'}, {'value': '3.0'}], 'units': '%'}, {'name': 'Grain Size', 'scalars': [{'value': '0.78'}, {'value': '0.92'}, {'value': '0.97'}, {'value': '1.03'}, {'value': '1.22'}, {'value': '1.36'}, {'value': '1.73'}, {'value': '0.85'}, {'value': '0.98'}, {'value': '1.04'}, {'value': '1.07'}, {'value': '1.26'}, {'value': '1.42'}, {'value': '1.79'}, {'value': '1.99'}, {'value': '0.92'}, {'value': '1.04'}, {'value': '1.12'}, {'value': '1.17'}, {'value': '1.35'}, {'value': '1.48'}, {'value': '1.85'}, {'value': '2.09'}, {'value': '0.72'}, {'value': '0.90'}, {'value': '0.96'}, {'value': '1.16'}, {'value': '1.33'}, {'value': '1.72'}, {'value': '0.76'}, {'value': '0.96'}, {'value': '1.01'}, {'value': '1.21'}, {'value': '1.36'}, {'value': '1.77'}, {'value': '0.81'}, {'value': '1.01'}, {'value': '1.06'}, {'value': '1.24'}, {'value': '1.43'}, {'value': '1.81'}], 'units': '$\\mu$m'}]",,,MPa m$^{1/2}$,,,,,,,,,,,,,,,,,,,,,,,,,,,,,,,,,,,,,,,,,,,,,,,,,,,,,,,,,,,,,,,,,,,,,,,,,,,,,,,,,,
2878,ZrO2.xY2O3.yCeO2,[{'name': 'NIST_SRD-30'}],['Zirconia (TZP)'],,"[{'citation': 'Ceramic Technology Project Data Base:  September 1992 Summary Report, B.L.P. Keyes, ORNL Report Number:  ORNL/M-2775, pp. 1-171 (1992), published by Oak Ridge National Laboratory.'}]",,,,,,,,,,,,Zr-O:CeO,Y-TZP,,,,,,,,,,,,,,,,,,,,,,,,Polycrystalline,,,,,,,,,,,,,,,,,,,,,,,,,,,,,,,,,6.20,"[{'name': 'Temperature', 'scalars': [{'value': '25'}], 'units': '$^{\\circ}$C'}, {'name': 'Environment', 'scalars': [{'value': 'Controlled Flaw'}, {'value': 'Microindent'}, {'value': 'Microindent'}]}, {'name': 'Specimen Number', 'scalars': [{'value': 'D'}]}]",,,MPa m$^{1/2}$,,,,,,,,,,,,,,,,,,,,,,,,,,,,Norton Company,,,,,,,,,,,,,,,,,,,,,,,,,,,,,,,,,,,,,,,,,,,,,,,,,,,,,,
2879,SiC,[{'name': 'NIST_SRD-30'}],['Silicon carbide'],[{'name': 'Sintering'}],"[{'citation': 'Effect of Creep Damage on the Tensile Creep Behavior of a Siliconized Silicon Carbide, D.F. Carroll and R.E. Tressler, Journal of the American Ceramic Society, Vol. 72 1, pp. 49-53 (1989), published by American Ceramic Society.'}]",,,,,,,,,,,,Si-C,KX-01,,,,,,,,,,,,,,,,,,4,"[{'name': 'Temperature', 'scalars': [{'value': '1100'}], 'units': '$^{\\circ}$C'}, {'name': 'Applied Stress', 'scalars': [{'value': '103'}, {'value': '120'}, {'value': '137'}, {'value': '137'}, {'value': '160'}, {'value': '170'}], 'units': 'MPa'}]",,,,,Polycrystalline,,,,,,,,,,,,,,,,,,,,,,,,,,,,,,,,,,,,,,,,,,,,,,,,,,,,,,,,,,,,,,,,,Sohio Engineered Materials Co.,,,,,,,,,,,,,,,,,,,,,,,,,,,,,,,,,,,,,,,,,,,,,,,,,,,,,,
2880,3Al2O3.2SiO2,[{'name': 'NIST_SRD-30'}],['Mullite'],[{'name': 'Sintering'}],"[{'citation': 'Thermal Expansion of Mullite, H. Schneider and E. Eberhard, Journal of the American Ceramic Society, Vol. 73 7, pp. 2073-2076 (1990), published by American Ceramic Society.'}]",,,,,,,,,,,,Al-Si-O,,,,,,,,,,,,,,,,,,,,,,,,,Polycrystalline,,,,,,,,,,,,,,,,,,,,,,,,,,,,,,,,,,,,,,,,,,,,,,,,,,,,,,,,,,,,,,,,,,,,,,,,Al2O3,"[{'name': 'Amount of Phase', 'scalars': [{'value': '3'}, {'value': '2'}], 'units': 'mol'}]",,,,,,,,,,,,,,,,,,,,,,,,,,,,,,,,,,,,,,,,,,,,,,
2881,ZrO2,[{'name': 'NIST_SRD-30'}],['Zirconia (PSZ)'],,"[{'citation': 'Effects of Environment on the Mechanical Behavior of High-Performance Ceramics, G.A. Graves and N.L. Hecht, Report No. UDR-TR-94-136, pp. 1-138 (1995), published by University of Dayton Research Institute.'}]",,,,,,,,,,,,Zr-O:Y,,,,,,,,,,,,,,,,,,,,,,,,,Polycrystalline,,,,,,,,,,,,,,,,,,,,,,,,,,,,,,,,,,,,,,,,,,,,,,,,,,,,,,,,,,,,,,,,,Kyocera,,,,,,,,,,,,,,,,,,,,,,,,,,,,,,,,,,,,,,,,,,,,11.0,"[{'name': 'Temperature Range', 'scalars': [{'minimum': '25', 'maximum': '1050'}], 'units': '$^{\\circ}$C'}]",x10$^{-6}$,,,,,,,,
2882,C,[{'name': 'NIST_SRD-30'}],['Diamond (CVD)'],[{'name': 'Chemical Vapor Deposition'}],"[{'citation': 'Tribology of Diamond-Like Carbon Sliding Against Itself, Silicon Nitride, and Steel, K. Jia, Y.Q. Li, T.E. Fischer, and B. Gallois, Journal of Materials Research, Vol. 10 6, pp. 1403-1410 (1995), published by Materials Research Society.'}]",,,,,,,,,,,,C,,,,,,,,,,,,,,,,,,,,,,,,,Polycrystalline,,,,,,,,,,,,,,,,,,,,,,,,,,,,,,,,,,,,,,0.04,"[{'name': 'Counterface Material', 'scalars': [{'value': 'Si3N4'}, {'value': 'Si3N4'}, {'value': 'Steel'}, {'value': 'Steel'}, {'value': 'DLC'}, {'value': 'DLC'}]}, {'name': 'Relative Humdity', 'scalars': [{'value': '0'}, {'value': '40'}, {'value': '0'}, {'value': '40'}, {'value': '0'}, {'value': '40'}], 'units': '%'}]",,,,,,,,,,,,,,,,,,,,,,,,,,,,,,,,,,,,,,,,,,,,,,,,,,,,,,,,,,,,,,,,,,,,,,,,,,,,,,,,
2883,SiC,[{'name': 'NIST_SRD-30'}],['Silicon carbide'],[{'name': 'Sintering'}],"[{'citation': 'Corrosion of Ceramics in Heat Exchanger Applications, T.E. Easler and R.B. Poeppel, High Temperature Corrosion in Energy Systems, pp. 269-280 (1985), edited by M. F. Rothman, published by Metallurgical Society of AIME.'}]",,,,,,,,,,,,Si-C:Si,NC-430,,,,,,,,,,,,,,,,,,,,,,,,Polycrystalline,,,,,,,,,,,,,,,,,,,,,,,,,,,,,,,,,,,,,,,,,,,,,,,,,,,,,,,,,,,,,,,,,Norton Company,,,,,,,SiC,"[{'name': 'Amount of Phase', 'scalars': [{'value': '1'}, {'value': 'x'}], 'units': 'mol'}]",,,,,,,,,,,,,,,,,,,,,,,,,,,,,,,,,,,,,,,,,,,,,,
2884,HfO2,[{'name': 'NIST_SRD-30'}],['Hafnia'],,"[{'citation': 'Axial Thermal Exapnsion of ZrO2 and HfO2 in the Range Room Temperature to 1400 °C, R.N. Patil and E.C. Subbarao, Journal of Applied Crystallography, Vol. 2, pp. 281-288 (1969), published by International Union of Crystallography.'}]",5.1093,"[{'name': 'Temperature', 'scalars': [{'value': '30'}, {'value': '210'}, {'value': '394'}, {'value': '594'}, {'value': '800'}, {'value': '1001'}, {'value': '1183'}, {'value': '1400'}, {'value': '30'}, {'value': '210'}, {'value': '394'}, {'value': '594'}, {'value': '800'}, {'value': '1001'}, {'value': '1183'}, {'value': '1400'}, {'value': '30'}, {'value': '210'}, {'value': '394'}, {'value': '594'}, {'value': '800'}, {'value': '1001'}, {'value': '1183'}, {'value': '1400'}], 'units': '$^{\\circ}$C'}, {'name': 'Axis', 'scalars': [{'value': 'a'}, {'value': 'a'}, {'value': 'a'}, {'value': 'a'}, {'value': 'a'}, {'value': 'a'}, {'value': 'a'}, {'value': 'a'}, {'value': 'b'}, {'value': 'b'}, {'value': 'b'}, {'value': 'b'}, {'value': 'b'}, {'value': 'b'}, {'value': 'b'}, {'value': 'b'}, {'value': 'c'}, {'value': 'c'}, {'value': 'c'}, {'value': 'c'}, {'value': 'c'}, {'value': 'c'}, {'value': 'c'}, {'value': 'c'}]}]",$\AA$,,,,,,,,,Hf-O,,,,,,,,,,,,,,,,,,,,,,,,,Polycrystalline,,,,,,,,,,,,,,,,,,,,,,,,,,,,,,,,,,,,,,,,,,,,,,,,,,,,,,,,,,,,,,,,,Wah Chang Corporation,,,,,,,,,,,,,,,,,,,,,,,,,,,,,,,,,,,,,,,,,,,,,,,,,,,,,,
2885,ZrO2,[{'name': 'NIST_SRD-30'}],['Zirconia (TZP)'],[{'name': 'Sintering'}],"[{'citation': 'Fracture Toughness of Ceramics using the SEVNB Method:  Preliminary Results, J. Kubler, Ceramic Engineering and Science Proceedings, Vol. 18 4, pp. 155-162 (1997), published by American Ceramic Society.'}]",,,,,,,,,,,,Zr-O,,,,,,,,,,,,,,,,,,,,,,,,,Polycrystalline,,,,,,,,,,,,,,,,,,,,,,,,,,,,,,,,,5.48,"[{'name': 'Specimen Size', 'scalars': [{'value': '3 x 4'}, {'value': '2 x 2.25'}], 'units': 'mm x mm'}, {'name': 'Notch Polishing', 'scalars': [{'value': 'hand'}, {'value': 'machine'}]}]",,,MPa m$^{1/2}$,,,,,,,,,,,,,,,,,,,,,,,,,,,,Toyo Soda Manufacturing Co.,,,,,,,,,,,,,,,,,,,,,,,,,,,,,,,,,,,,,,,,,,,,,,,,,,,,,,
2886,Al2O3,[{'name': 'NIST_SRD-30'}],['Alumina'],[{'name': 'Solid State Reaction'}],"[{'citation': 'Thermal Expansion Anisotropy of Oxide Compounds, G. Bayer, Proceedings of the British Ceramic Society, Vol. 22, pp. 39-53 (1973), published by British Ceramic Society.'}]",,,,,,,,,,,,Al-O,,,,,,,,,,,,,,,,,,,,,,,,,Single Crystal,,,,,,,,,,,,,,,,,,,,,,,,,,,,,,,,,,,,,,,,,,,,,,,,,,,,,,,,,,,,,,,,,,,,,,,,,,,,,,,,,,,,,,,,,,,,,,,,,,,,,,,,,,,,,7.4,"[{'name': 'Axis', 'scalars': [{'value': 'a'}, {'value': 'a'}, {'value': 'c'}, {'value': 'c'}]}, {'name': 'Temperature Range', 'scalars': [{'minimum': '20', 'maximum': '520'}, {'minimum': '20', 'maximum': '1020'}, {'minimum': '20', 'maximum': '520'}, {'minimum': '20', 'maximum': '1020'}], 'units': '$^{\\circ}$C'}]",x10$^{-6}$,,,,,,,,
2887,SiC,[{'name': 'NIST_SRD-30'}],['Silicon carbide'],[{'name': 'Reaction Bonding'}],"[{'citation': 'Performance Verification of New, Low-Cost Ceramics, R.E. Tressler and M. McNallan, Projects Within the Center for Advanced Materials, pp. 147-161 (1989), edited by J.R. Hellmann and B.K. Kennedy, published by Center for Advanced Materials, Pennsylvania State University.'}]",,,,,,,,,,,,Si-C,SCRB210,,,,,,,,,,,,,,,,,0.64,,,"[{'name': 'Applied Stress', 'scalars': [{'value': '100'}], 'units': 'MPa'}, {'name': 'Temperature', 'scalars': [{'value': '1250'}, {'value': '1300'}, {'value': '1350'}], 'units': '$^{\\circ}$C'}]",10$^{-9}$ s$^{-1}$,,,Polycrystalline,,,,,,,,,,,,,,,,,,,,,,,,,,,,,,,,,,,,,,,,,,,,,,,,,,,,,,,,,,,,,,,,,Coors Porcelain Company,,,,,,,,,,,,,,,,,,,,,,,,,,,,,,,,,,,,,,,,,,,,,,,,,,,,,,
2888,Si3N4.xMgO,[{'name': 'NIST_SRD-30'}],['Silicon nitride'],[{'name': 'Hot Pressing'}],"[{'citation': 'Compressive Creep of Si3N4/MgO Alloys Part 1: Effect of Composition, F.F. Lange, B.I. Davis, and D.R. Clarke, Journal of Materials Science, Vol. 15, pp. 601-610 (1980), published by Chapman and Hall.'}]",,,,,,,,,,,,Si-N:MgO,,,,,,,,,,,,,,,,,,,0.90,"[{'name': 'Specimen', 'scalars': [{'value': 'A'}, {'value': 'B'}, {'value': 'C'}, {'value': 'D'}]}]",,,,,Polycrystalline,,,,,,,,,,,,,,,,,,,,,,,,,,,,,,,,,,,,,,,,,,,,,,,,,,,,,,,,,,,,,,,,,,,,,,,,,,,,,,,,,,,,,,,,,,,,,,,,,,,,,,,,,,,,,,,,,,,,,,,
2889,HfO2,[{'name': 'NIST_SRD-30'}],['Hafnia'],[{'name': 'Crystal Growth'}],"[{'citation': 'Crystal Structure of Monoclinic Hafnia and Comparison with Monoclinic Zirconia, R. Ruh and P.W.R. Corfield, Journal of the American Ceramic Society, Vol. 53 3, pp. 126-129 (1970), published by American Ceramic Society.'}]",5.1156,"[{'name': 'Temperature', 'scalars': [{'value': '23'}], 'units': '$^{\\circ}$C'}, {'name': 'Axis', 'scalars': [{'value': 'a'}, {'value': 'b'}, {'value': 'c'}]}]",$\AA$,,,,,,,,,Hf-O,,,,,,,,,,,,,,,,,,,,,,,,,Single Crystal,,,,,,,,,,,,,,,,,,,,,,,,,,,,,,,,,,,,,,,,,,,,,,,,,,,,,,,,,,,,,,,,,,,,,,,,,,,,,,,,,,,,,,,,,,,,,,,,,,,,,,,,,,,,,,,,,,,,,,,
2890,C,[{'name': 'NIST_SRD-30'}],['Diamond'],[{'name': 'Natural Specimen'}],"[{'citation': 'Hardness and Fracture Toughness of CVD Diamond Film, N.V. Novikov and S.N. Dub, Diamond and Related Materials, Vol. 5, pp. 1026-1030 (1996), published by Elsevier Science S. A..'}]",,,,,,,,,,,,C,,,,,,,,,,,,,,,,,,,,,,,,,Single Crystal,,,,,,,,,,,,,,,,,,,,,,,,,,,,,,,,,14.0,"[{'name': 'Orientation', 'scalars': [{'value': 'A'}, {'value': 'A'}, {'value': 'B'}]}, {'name': 'Diagonal Direction', 'scalars': [{'value': '011'}, {'value': '001'}, {'value': '-'}]}]",,,MPa m$^{1/2}$,,,,,,,,,,,,,,,,,,,,,,,,,,,,,,,,,,,,,,,,,,,,,,,,,,,,,,,,,,,,,,,,,,,,,,,,,,,,,,,,,,
2891,Si3N4.xMgO,[{'name': 'NIST_SRD-30'}],['Silicon nitride'],[{'name': 'Hot Pressing'}],"[{'citation': 'Effects of Ceramic Microstructures on Strength and Fracture Surface Energy, G.K. Bansal, Proceedings of the Sixth International Materials Symposium, pp. 860-871 (1976), edited by R.M. Fulrath and J.A. Pask, published by Westview Press (Boulder Colorado).'}]",,,,,,,,,,,,Si-N:MgO,,,,,,,,,,,,,,,,,,,,,,,,,Polycrystalline,,,,,,,,,,,,,,,,,,,,,,,,,,,,,,61.3,"[{'name': 'Temperature', 'scalars': [{'value': '22'}], 'units': '$^{\\circ}$C'}, {'name': 'Flaw Direction', 'scalars': [{'value': 'Parallel'}, {'value': 'Normal'}]}]",J m$^{-2}$,,,,,,,,,,,,,,,,,,,,,,,,,,,,,,,,,Norton Company,,,,,,,,,,,,,,,,,,,,,,,,,,,,,,,,,,,,,,,,,,,,,,,,,,,,,,
2892,ZrO2.xY2O3,[{'name': 'NIST_SRD-30'}],['Zirconia (TZP)'],,"[{'citation': 'Evaluation of Japanese Yttria Tetragonal Zirconia Polycrystal (Y-TZP) Materials, J.J. Swab, Ceramic Engineering and Science Proceedings, Vol. 8 7, pp. 886-891 (1987), published by American Ceramic Society.'}]",,,,,,,,,,,,Zr-O:Y,,,,,,,,,,,,,,,,,,,,,,,,,Polycrystalline,,,,,,,,,,,,,,,,,,,,,,,,,,,,,,,,,,,,,,,,,,,,,,,,,,,,,,,,,,,,,,,,,Toshiba,,,,,,,,,,,,,,,,,,,,,,,,,,,,,,,,,,,,,,,,,,,,,,,,,,,,633,"[{'name': 'Oxidation Temperature', 'scalars': [{'value': '23'}, {'value': '1000'}, {'value': '1000'}], 'units': '$^{\\circ}$C'}, {'name': 'Oxidation Time', 'scalars': [{'value': '0'}, {'value': '100'}, {'value': '500'}], 'units': 'h'}, {'name': 'Test Temperature', 'scalars': [{'value': '23'}], 'units': '$^{\\circ}$C'}]",MPa
2893,Al2O3,[{'name': 'NIST_SRD-30'}],['Alumina'],[{'name': 'Hot Pressing'}],"[{'citation': 'Tensile Creep Behavior of Alumina/Silicon Carbide Nanocomposite, T. Ohji, A. Nakahira, T. Hirano, and K. Niihara, Journal of the American Ceramic Society, Vol. 77 12, pp. 3259-3262 (1994), published by American Ceramic Society.'}]",,,,,,,,,,,,Al-O,,,,,,,,,,,,,,,,,,,2.2,"[{'name': 'Temperature', 'scalars': [{'value': '1200'}], 'units': '$^{\\circ}$C'}, {'name': 'Stress Mode', 'scalars': [{'value': 'tension'}, {'value': 'flexure'}]}]",,,,,Polycrystalline,,,,,,,,,,,,,,,,,,,,,,,,,,,,,,,,,,,,,,,,,,,,,,,,,,,,,,,,,,,,,,,,,,,,,,,,,,,,,,,,,,,,,,,,,,,,,,,,,,,,,,,,,,,,,,,,,,,,,,,
2894,ZrO2.xMgO,[{'name': 'NIST_SRD-30'}],['Zirconia (PSZ)'],,"[{'citation': 'Comparison of Thermal Conductivity Data for Partially Stabilized Zirconia with Values Derived from Thermal Diffusivity Results, R.K. Williams, J.B. Bates, R.S. Graves, D.L. McElroy, and F.J. Weaver, International Journal of Thermophysics, Vol. 9 4, pp. 587-598 (1988), published by Plenum Publishing Corporation.'}]",,,,,,,,,,,,Zr-O:MgO,,,,,,,,,,,,,,,,,,,,,,,,,Polycrystalline,,,,4.78,"[{'name': 'Temperature', 'scalars': [{'value': '23'}], 'units': '$^{\\circ}$C'}]",,,g cm$^{-3}$,,,,,,,,,,,,,,,,,,,,,,,,,,,,,,,,,,,,,,,,,,,,,,,,,,,,,,,,,"Nilcra Ceramics, Inc.",,,,,,,,,,,,,,,,,,,,,,,,,,,,,,,,,,,,,,,,,,,,,,,,,,,,,,
