Repository: ckborg/DSW2018

# DSW2018

## Description
Investigation of a structural ceramics database (WebSCD) curated by the National Institute of Standards and Technology (NIST).
3-week project as part of the UC Berkeley Data Science workshop (DSW2018).
[WebSCD]("https://srdata.nist.gov/CeramicDataPortal/scd")

## Results at-a-glance

~4000 material entries

Most represented mechanical properties: Elastic modulus, flexural strength, fracture toughness.

## Team members
[Prabudhya Bhattacharyya]("http://physics.berkeley.edu/people/graduate-student/prabudhya-bhattacharyya")

[Chris Bronner]("https://chrisbronner.com/")

[Steve Drapcho]("https://www.linkedin.com/in/steven-drapcho-2b939b149/")

File: NIST_CeramicDataSet.csv (part 75 of 103)
2895,Si3N4.xSiC,[{'name': 'NIST_SRD-30'}],['Silicon nitride composite'],[{'name': 'Hot Isostatic Pressing'}],"[{'citation': 'Effect of a Silicon Carbide Nano-Dis persion on the Mechanical Properties of Silicon Nitride, G. Pezzotti and M. Sakai, Journal of the American Ceramic Society, Vol. 77 11, pp. 3039-3041 (1994), published by American Ceramic Society.'}]",,,,,,,,,,,,Si-N:SiC,,,,,,,,,,,,,,,,,,,,,,,,,Polycrystalline,,,,,,,,,,,,,,,,,,,,,,,,,,,,,,10.7,"[{'name': 'Volume Fraction of SiC', 'scalars': [{'value': '0'}, {'value': '0'}, {'value': '25'}, {'value': '25'}], 'units': '%'}, {'name': 'Sintering Temperature', 'scalars': [{'value': '1950'}, {'value': '2050'}, {'value': '1950'}, {'value': '2050'}], 'units': '$^{\\circ}$C'}, {'name': 'Sintering Time', 'scalars': [{'value': '1'}, {'value': '4'}, {'value': '1'}, {'value': '4'}], 'units': 'h'}, {'name': 'Temperature', 'scalars': [{'value': '23'}], 'units': '$^{\\circ}$C'}]",J m$^{-2}$,,,,,,,,,,,,,,,,,,,,,,,,,,,,,,,,,,,,,,,,,,,,,,,,,,,,,,,,,,,,,,,,,,,,,,,,,,,,,,,,,,,,,,,
2896,SiC,[{'name': 'NIST_SRD-30'}],['Silicon carbide'],[{'name': 'Pressureless Sintering'}],"[{'citation': 'The Evaluation of Environmental Effects in Toughened Ceramics for Advanced Heat Engines Investigation of Selected SiC and Si3N4 Ceramics, N.L.Hecht, G.A.Graves, D.E.McCullum, A.P.Berens, S.Goodrich, J.D.Wolf, J.R.Hoenigman, P.Yaney, D.Grant, and S.Hilton, ORNL Report Number:  ORNL/Sub/84-00221/2, pp. 1-111 (1990), published by Oak Ridge National Laboratory.'}]",,,,,,,,,,,,Si-C,,,,,,,,,,,,,,,,,,,,,,,,,Polycrystalline,,,,,,,,,,,,,,,,,,,,,,,,,,,,,,,,,2.6,"[{'name': 'Temperature', 'scalars': [{'value': '23'}], 'units': '$^{\\circ}$C'}, {'name': 'Test Type', 'scalars': [{'value': 'Vickers'}, {'value': 'Controlled Flaw'}]}]",,,MPa m$^{1/2}$,,,,,,,,,,,,,,,,,,,,,,,,,,,,Sohio Engineered Materials Co.,,,,,,,,,,,,,,,,,,,,,,,,,,,,,,,,,,,,,,,,,,,,,,,,,,,,,,
2897,3Al2O3.2SiO2,[{'name': 'NIST_SRD-30'}],['Mullite'],[{'name': 'Hot Pressing'}],"[{'citation': 'Mechanical Properties of Mullite, T. Mah and K.S. Mazdiyasni, Journal of the American Ceramic Society, Vol. 66 10, pp. 699-703 (1983), published by American Ceramic Society.'}]",,,,,,,,,,,,Al-Si-O,,,,,,,,,,,,,,,,,,,,,,,,,Polycrystalline,,,,,,,,,,,,,,,,,,,,,,,,,,,,,,,,,1.8,"[{'name': 'Temperature', 'scalars': [{'value': '23'}, {'value': '1000'}, {'value': '1200'}, {'value': '1300'}, {'value': '1400'}, {'value': '1500'}], 'units': '$^{\\circ}$C'}]",,,MPa m$^{1/2}$,,,,,,,,,,,,,,,,,,,,,,,,,,,,,,,,,,,,,,,,,,,,,,,,,,,,,,,,,,,,,,,,,,,,,,,,,,,,,,,,,,
2898,Si3N4.xMgO.yY2O3,[{'name': 'NIST_SRD-30'}],['Silicon nitride'],[{'name': 'Sintering'}],"[{'citation': 'Diametral Compression of Silicon Nitride, J.E.O. Ovri and T.J. Davies, Materials Science and Engineering, Vol. 96, pp. 109-116 (1987), published by Elsevier Sequoia.'}]",,,,,,,,,,,,"Si-N:MgO,Y",,,,,,,,,,,,,,,,,,,,,,,,,Polycrystalline,,,,2.85,"[{'name': 'Temperature', 'scalars': [{'value': '25'}], 'units': '$^{\\circ}$C'}, {'name': 'Disk Thickness', 'scalars': [{'value': '4.009'}, {'value': '4.299'}, {'value': '4.398'}], 'units': 'mm'}, {'name': 'Disk Diameter', 'scalars': [{'value': '20.454'}, {'value': '12.587'}, {'value': '12.351'}], 'units': 'mm'}]",,,g cm$^{-3}$,,,,,,,,,,,,,,,,,,,,,,,,,,,,,,,,,,,,,,,,,,,,,,,,,,,,,,,,,,,,,,,,,,,,,,,,,,,,,,,,,,,,,,,,,,,,,,,,,,,,,,,,,,,,,,,
2899,3Al2O3.2SiO2,[{'name': 'NIST_SRD-30'}],['Mullite'],[{'name': 'Sintering'}],"[{'citation': 'Sintering and Mechanical Properties of Stoichiometric Mullite, S. Kanzaki, H. Tabata, T. Kumazawa, and S. Ohta, Journal of the American Ceramic Society, Vol. 68 1, pp. C-6-C-7 (1985), published by American Ceramic Society.'}]",,,,,,,,,,,,Al-Si-O,,,,,,,,,,,,,,,,,,,,,,,,,Polycrystalline,,,,,,,,,,,,,,,,,,,,,,,,,,,,,,,,,,,,,,,,,,,,,,,,,,,,,,,,,,,,,,,,,,,,,,,,Al2O3,"[{'name': 'Amount of Phase', 'scalars': [{'value': '3'}, {'value': '2'}], 'units': 'mol'}]",,,,,,,,,,,,,,,,,,,,,,,,,,,,,,,,,,,,,,,,,,,,,,
2900,TiB2,[{'name': 'NIST_SRD-30'}],['Titanium diboride'],,"[{'citation': 'Boron Compounds in Carbon-Bonded Refractories, K. Hunold, Ceramic Industry, Vol. 144 2, pp. 47-50 (1995), published by Business News Publishing Co..'}]",,,,,,,,,,,,Ti-B,,,,,,,,,,,,,,,,,,,,,,,,,Polycrystalline,,,,,,,,,,,,,,,,,,,,,,,,,,,,,,,,,,,,,,,,,,,,,,,,,,,,,,,,,,,,,,,,,,,,,,,,,,,,,,,,,,,,,,,,,,,,,,,,,,,,,,,100,"[{'name': 'Temperature', 'scalars': [{'value': '20'}], 'units': '$^{\\circ}$C'}]",W m$^{-1}$ K$^{-1}$,,,,,,,,,,,,,,
2901,C,[{'name': 'NIST_SRD-30'}],['Diamond'],[{'name': 'Crystal Growth'}],"[{'citation': 'Ultrasonic Phase Velocity and Elastic Modulus in Isotopically Enhanced Manufactured Diamonds, D.C. Hurley, R.S. Gilmore, and W.F. Banholzer, Journal of Applied Physics, Vol. 76 12, pp. 7726-7730 (1994), published by American Institute of Physics.'}]",,,,,,,,,,,,C,,,,,,,,,,,,,,,,,,,,,,,,,Single Crystal,,,,,,,,,,,,,,,,,,,"[[{'value': '1092', 'uncertainty': '6'}, {'value': '0'}, {'value': '0'}, {'value': '0'}, {'value': '0'}, {'value': '0'}], [{'value': '0'}, {'value': '0'}, {'value': '0'}, {'value': '0'}, {'value': '0'}, {'value': '0'}], [{'value': '0'}, {'value': '0'}, {'value': '0'}, {'value': '0'}, {'value': '0'}, {'value': '0'}], [{'value': '0'}, {'value': '0'}, {'value': '0'}, {'value': '584', 'uncertainty': '3'}, {'value': '0'}, {'value': '0'}], [{'value': '0'}, {'value': '0'}, {'value': '0'}, {'value': '0'}, {'value': '0'}, {'value': '0'}], [{'value': '0'}, {'value': '0'}, {'value': '0'}, {'value': '0'}, {'value': '0'}, {'value': '0'}]]","[{'name': 'Density', 'scalars': [{'value': '3.512'}, {'value': '3.512'}, {'value': '3.515'}, {'value': '3.659'}, {'value': '3.659'}, {'value': '3.803'}, {'value': '3.512'}, {'value': '3.512'}, {'value': '3.659'}, {'value': '3.659'}, {'value': '3.803'}], 'units': 'g/cm$^{3}$'}, {'name': 'Atom Fraction of 13C', 'scalars': [{'value': '0.002'}, {'value': '0.1'}, {'value': '1.1'}, {'value': '50.0'}, {'value': '50.0'}, {'value': '99.0'}, {'value': '0.002'}, {'value': '0.1'}, {'value': '50.0'}, {'value': '50.0'}, {'value': '99.0'}], 'units': '%'}]",GPa,,,,,,,,,,,,,,,,,,,,,,,,,,,,,,,,,,,,,,,,,,,,GE Superabrasives,,,,,,,,,,,,,,,,,,,,,,,,,,,,,,,,,,,,,,,,,,,,,,,,,,,,,,
2902,(3+x)Al2O3.(2-x)SiO2,[{'name': 'NIST_SRD-30'}],['Mullite'],[{'name': 'Hot Pressing'}],"[{'citation': 'Youngs Modulus of High-Density Polycrystalline Mullite, R.A. Penty, D.P.H. Hasselman, and R.M. Spriggs, Journal of the American Ceramic Society, Vol. 55 3, pp. 169-170 (1972), published by American Ceramic Society.'}]",,,,,,,,,,,,Al-Si-O,,,,,,,,,,,,,,,,,,,,,,,,,Polycrystalline,,,,,,,,,,,,,,,,,,,,,,,,,,,,,,,,,,,,,,,,,,,,,,,,,,,,,,,,,,,,,,,,,,,,,,,,Al2O3,"[{'name': 'Amount of Phase', 'scalars': [{'value': '3+x'}, {'value': '2-x'}], 'units': 'mol'}]",,,,,,,,,,,,,,,,,,,,,,,,,,,,,,,,,,,,,,,,,,,,,,
2903,TiB2.xNi,[{'name': 'NIST_SRD-30'}],['Titanium diboride'],[{'name': 'Hot Pressing'}],"[{'citation': 'Effect of Microstructure on the Properties of TiB2 Ceramics, M.K. Ferber, P.F. Becher, and C.B. Finch, Journal of the American Ceramic Society, Vol. 66, pp. C-2-C-4 (1983), published by American Ceramic Society.'}]",,,,,,,,,,,,Ti-B:Ni,,,,,,,,,,,,,,,,,,,,,,,,,Polycrystalline,,,,,,,,,,,,,,,,,,,,,,,,,,,,,,,,,,,,,,,,,,,,,,,,,,,,,,,,,,,,,,,,,,,,,,,,,,,,,,,,,,,,,,,,,,,,,,,,,,,,,,,,,,,,,9.30,"[{'name': 'Temperature Range', 'scalars': [{'minimum': '500', 'maximum': '1000'}], 'units': '$^{\\circ}$C'}, {'name': 'Sample Number', 'scalars': [{'value': 'NT90J'}]}]",x10$^{-6}$,,,,,,,,
2904,Al2O3,[{'name': 'NIST_SRD-30'}],['Sapphire'],[{'name': 'Crystal Growth'}],"[{'citation': 'High-Temperature Fracture Toughness of Sapphire, S.A. Newcomb and R.E. Tressler, Journal of the American Ceramic Society, Vol. 77 11, pp. 3030-3032 (1994), published by American Ceramic Society.'}]",,,,,,,,,,,,Al-O,,,,,,,,,,,,,,,,,,,,,,,,,Single Crystal,,,,,,,,,,,,,,,,,,,,,,,,,,,,,,,,,1.46,"[{'name': 'Temperature', 'scalars': [{'value': '1200'}, {'value': '1400'}, {'value': '1500'}], 'units': '$^{\\circ}$C'}]","['-', '-', '-']","['1.21 to 1.58', '1.28 to 1.61', '1.23 to 1.54']",MPa m$^{1/2}$,,,,,,,,,,,,,,,,,,,,,,,,,,,,"Saphikon, Inc.",,,,,,,,,,,,,,,,,,,,,,,,,,,,,,,,,,,,,,,,,,,,,,,,,,,,,,
2905,Nd2O3,[{'name': 'NIST_SRD-30'}],['Neodymium oxide'],,"[{'citation': 'The Heat Capacities of Yttrium Oxide (Y2O3), Lanthanum Oxide (La2O3) and Neodymium Oxide (Nd2O3) from 16 to 300°K, H.W. Goldstein, E.F. Neilson, P.N. Walsh, and D. White, Journal of Physical Chemistry, Vol. 63, pp. 1445-1449 (1959), published by American Chemical Society.'}]",,,,,,,,,,,,Nd-O,,,,,,,,,,,,,,,,,,,,,,,,,Polycrystalline,,,,,,,,,,,,,,,,,,,,,,,,,,,,,,,,,,,,,,,,,,,,,,,,,,,,,,,,,,,,,,,,,,,,,,,,,,,,,,,,,,,,,,,,,,,,,,,27.46,"[{'name': 'Temperature', 'scalars': [{'value': '18.26'}, {'value': '20.28'}, {'value': '22.34'}, {'value': '24.27'}, {'value': '26.05'}, {'value': '27.78'}, {'value': '29.43'}, {'value': '31.37'}, {'value': '33.43'}, {'value': '35.71'}, {'value': '36.94'}, {'value': '37.70'}, {'value': '39.43'}, {'value': '40.25'}, {'value': '42.46'}, {'value': '42.86'}, {'value': '45.58'}, {'value': '48.91'}, {'value': '52.63'}, {'value': '55.47'}, {'value': '56.72'}, {'value': '60.47'}, {'value': '60.97'}, {'value': '65.67'}, {'value': '72.70'}, {'value': '78.53'}, {'value': '84.78'}, {'value': '90.89'}, {'value': '96.86'}, {'value': '103.38'}, {'value': '109.57'}, {'value': '115.67'}, {'value': '121.88'}, {'value': '128.14'}, {'value': '134.41'}, {'value': '141.00'}, {'value': '147.30'}, {'value': '161.32'}, {'value': '167.68'}, {'value': '173.97'}, {'value': '180.27'}, {'value': '186.97'}, {'value': '193.54'}, {'value': '200.02'}, {'value': '206.45'}, {'value': '212.45'}, {'value': '222.88'}, {'value': '229.88'}, {'value': '236.50'}, {'value': '243.29'}, {'value': '250.12'}, {'value': '263.43'}, {'value': '277.60'}, {'value': '284.76'}, {'value': '291.49'}, {'value': '298.13'}], 'units': 'K'}, {'name': 'Molar Heat Capacity', 'scalars': [{'value': '9.242'}, {'value': '10.13'}, {'value': '11.18'}, {'value': '12.09'}, {'value': '13.00'}, {'value': '13.84'}, {'value': '14.82'}, {'value': '15.71'}, {'value': '17.00'}, {'value': '18.34'}, {'value': '19.62'}, {'value': '20.02'}, {'value': '21.36'}, {'value': '21.92'}, {'value': '23.37'}, {'value': '23.61'}, {'value': '24.81'}, {'value': '26.87'}, {'value': '29.44'}, {'value': '31.55'}, {'value': '32.43'}, {'value': '34.40'}, {'value': '34.94'}, {'value': '37.67'}, {'value': '42.187'}, {'value': '45.191'}, {'value': '48.999'}, {'value': '52.823'}, {'value': '55.237'}, {'value': '59.103'}, {'value': '62.266'}, {'value': '65.312'}, {'value': '68.592'}, {'value': '71.120'}, {'value': '73.592'}, {'value': '76.224'}, {'value': '78.739'}, {'value': '83.751'}, {'value': '85.521'}, {'value': '87.592'}, {'value': '89.345'}, {'value': '91.487'}, {'value': '93.370'}, {'value': '94.517'}, {'value': '96.261'}, {'value': '97.496'}, {'value': '99.337'}, {'value': '101.23'}, {'value': '102.37'}, {'value': '103.46'}, {'value': '103.91'}, {'value': '106.28'}, {'value': '108.41'}, {'value': '109.64'}, {'value': '110.42'}, {'value': '110.46'}], 'units': 'J mol$^{-1}$ K$^{-1}$'}]",J kg$^{-1}$ K$^{-1}$,,,,,,,,,,,,,,,,,,,,,,
2906,Si3N4.xMgO,[{'name': 'NIST_SRD-30'}],['Silicon nitride'],[{'name': 'Hot Pressing'}],"[{'citation': 'Mechanical Properties of Hot-Pressed Silicon Nitride with Different Grain Structures, G. Himsolt, H. Knoch, H. Heubner, and F.W. Kleinlein, Journal of the American Ceramic Society, Vol. 62 1, pp. 29-32 (1979), published by American Ceramic Society.'}]",,,,,,,,,,,,Si-N:MgO,,,,,,,,,,,,,,,,,,,,,,,,,Polycrystalline,,,,,,,,,,,,,,,,,,,,,,,,,,,,,,,,,,,,,,,,,,,,,,,,,,,,,,,,,,,,,,,,,,,,,,,,,,0.258,"[{'name': 'Measurement Temperature', 'scalars': [{'value': '22'}], 'units': '$^{\\circ}$C'}, {'name': 'Hot Pressing Time', 'scalars': [{'value': '10'}, {'value': '50'}, {'value': '90'}, {'value': '90'}], 'units': 'min'}, {'name': 'Hot Pressing Temperature', 'scalars': [{'value': '1973'}, {'value': '1973'}, {'value': '1973'}, {'value': '2053'}], 'units': 'K'}]",,,,,,Disk,,,,,,,,,,,,,,,,,,,,,,,,,,,,,,,,,,,,,,
2907,Si3N4,[{'name': 'NIST_SRD-30'}],['Silicon nitride'],[{'name': 'Hot Isostatic Pressing'}],"[{'citation': 'Corrosion of Silicon Nitride Ceramics in Aqueous Hydrogen Chloride Solutions, T. Sato, Y. Tokunaga, T. Endo, M. Shimada, K. Komeya, M. Komatsu, and T. Kameda, Journal of the American Ceramic Society, Vol. 71 12, pp. 1074-1079 (1988), published by American Ceramic Society.'}]",,,,,,,,,,,,Si-N,,,,,,,,,,,,,,,,,,,,,,,,,Polycrystalline,,,,,,,,,,,,,,237,"[{'name': 'Sample Number', 'scalars': [{'value': 'SN-1'}]}]",,,GPa,,,,,,,,,,,,,,,,,,,,,,,,,,,,,,,,,,,,,,,,,,,,,,,,,,,,,,,,,,,,,,,,,,,,,,,,,,,,,,,,,,,,,,,,,,,,,,,,,,,,,
2908,BeO,[{'name': 'NIST_SRD-30'}],['Beryllia'],,"[{'citation': 'Thermal Conductivity of BeO Single Crystals, G.A. Slack and S.B. Austerman, Journal of Applied Physics, Vol. 42 12, pp. 4713-4717 (1971), published by American Institute of Physics.'}]",,,,,,,,,,,,Be-O,,,,,,,,,,,,,,,,,,,,,,,,,Single Crystal,,,,,,,,,,,,,,,,,,,,,,,,,,,,,,,,,,,,,,,,,,,,,,,,,,,,,,,,,,,,,,,,,,,,,,,,,,,,,,,,,,,,,,,,,,,,,,,,,,,,,,,13700,"[{'name': 'Temperature', 'scalars': [{'value': '45'}, {'value': '60'}, {'value': '80'}, {'value': '100'}, {'value': '150'}, {'value': '200'}, {'value': '250'}, {'value': '300'}, {'value': '400'}, {'value': '500'}], 'units': 'K'}]",W m$^{-1}$ K$^{-1}$,,,,,,,,,,,,,,
2909,Si3N4,[{'name': 'NIST_SRD-30'}],['Silicon nitride'],[{'name': 'Sintering'}],"[{'citation': 'Sintering Behavior and Properties of Si3N4 Sintered with Nitrogen-Rich Liquid in the System Y2O3-AlN-SiO2, P.K. Das and J. Mukerji, Advanced Ceramic Materials, Vol. 3 3, pp. 238-243 (1988), published by American Ceramic Society.'}]",,,,,,,,,,,,Si-N,,,,,,,,,,,,,,,,,,1.6,,,"[{'name': 'Duration', 'scalars': [{'value': '18'}], 'units': 'h'}, {'name': 'Applied Stress', 'scalars': [{'value': '200'}], 'units': 'MPa'}, {'name': 'Temperature', 'scalars': [{'value': '1200'}], 'units': '$^{\\circ}$C'}, {'name': 'Sample Number', 'scalars': [{'value': '7'}]}]",10$^{-9}$ s$^{-1}$,,,Polycrystalline,,,,,,,,,,,,,,,,,,,,,,,,,,,,,,,,,,,,,,,,,,,,,,,,,,,,,,,,,,,,,,,,,,,,,,,,,,,,,,,,,Bar,,,,,,,,,,,,,,,,,,,,,,,,,,,,,,,,,,,,,,
2910,ZrO2,[{'name': 'NIST_SRD-30'}],['Zirconia (PSZ)'],,"[{'citation': 'Effects of Environment on the Mechanical Behavior of High-Performance Ceramics, G.A. Graves and N.L. Hecht, Report No. UDR-TR-94-136, pp. 1-138 (1995), published by University of Dayton Research Institute.'}]",,,,,,,,,,,,Zr-O:MgO,,,,,,,,,,,,,,,,,,,,,,,,,Polycrystalline,,,,,,,,,,,,,,,,,,,,,,,,,,,,,,,,,,,,,,,,,,,,,,,,,,,,,,,,,,,,,,,,,"Nilcra Ceramics, Inc.",,,,,,,,,,,,,,,,,,,,,,,,,,,,,,,,,,,,,,,,,,,,9.5,"[{'name': 'Temperature Range', 'scalars': [{'minimum': '25', 'maximum': '1050'}], 'units': '$^{\\circ}$C'}]",x10$^{-6}$,,,,,,,,
2911,SiC.xTiC,[{'name': 'NIST_SRD-30'}],['Silicon carbide composite'],[{'name': 'Hot Isostatic Pressing'}],"[{'citation': 'Microstructure and Mechanical Properties of Hot-Pressed SiC-TiC Composites, H. Endo, M. Ueki, and H. Kubo, Journal of Materials Science, Vol. 26, pp. 3769-3774 (1991), published by Chapman and Hall.'}]",,,,,,,,,,,,Si-C:TiC,,,,,,,,,,,,,,,,,,,,,,,,,Polycrystalline,,,,,,,,,,,,,,,,,,,,,,,,,,,,,,,,,1.7,"[{'name': 'Mass Fraction of TiC', 'scalars': [{'value': '0'}, {'value': '10'}, {'value': '30'}, {'value': '50'}, {'value': '70'}, {'value': '90'}, {'value': '100'}], 'units': '%'}]",,,MPa m$^{1/2}$,,,,,,,,,,,,,,,,,,,,,,,,,,,,,,,,,,,,,,,,,,,,,,,,,,,,,,,,,,,,,,,,,,,,,,,,,,,,,,,,,,
2912,Si3N4,[{'name': 'NIST_SRD-30'}],['Silicon nitride'],[{'name': 'Hot Isostatic Pressing'}],"[{'citation': 'Weibull Characterization of Four Hipped/Posthipped Engineering Ceramics Between Room Temperature and 1500 °C, J. Kubler, Mechanische Charakterisierung von Hochleistungskeramik Festigkeitsunte, pp. 1-88 (1992), published by EMPA Swiss Federal Laboratories for Materials Testing and Research.'}]",,,,,,,,,,,,Si-N,,,,,,,,,,,,,,,,,,,,,,,,,Polycrystalline,,,,,,,,,,,,,,,,,,,,,,,,,,,,,,,,,,,,,,,,,,,,,,,,,,,,,,,,,,,,,,,,,,,,,,,,,,,,,,,,,,,,,123,"[{'name': 'Temperature', 'scalars': [{'value': '23'}], 'units': '$^{\\circ}$C'}]",GPa,,,,,,,,,,,,,,,,,,,,,,,,,,,,,,,,
2913,ZrO2.xCaO,[{'name': 'NIST_SRD-30'}],['Zirconia (PSZ)'],[{'name': 'Crystal Growth'}],"[{'citation': 'Thermal Expansion Behavior of Single-Crystal Zirconia, J.W. Adams, H.H. Nakamura, R.P. Ingel, and R.W. Rice, Journal of the American Ceramic Society, Vol. 68 9, pp. C-228-C-231 (1985), published by American Ceramic Society.'}]",,,,,,,,,,,,Zr-O:CaO,,,,,,,,,,,,,,,,,,,,,,,,,Single Crystal,,,,,,,,,,,,,,,,,,,,,,,,,,,,,,,,,,,,,,,,,,,,,,,,,,,,,,,,,,,,,,,,,,,,,,,,,,,,,,,,,,,,,,,,,,,,,,,,,,,,,,,,,,,,,10.08,"[{'name': 'Temperature Range', 'scalars': [{'minimum': '20', 'maximum': '1500'}], 'units': '$^{\\circ}$C'}, {'name': 'Mass Fraction of Dopant', 'scalars': [{'value': '4'}], 'units': '%'}, {'name': 'Dopant', 'scalars': [{'value': 'CaO'}]}]",x10$^{-6}$,,,,,,,,
2914,AlN.xSiC,[{'name': 'NIST_SRD-30'}],['Aluminum nitride composite'],[{'name': 'Sintering'}],"[{'citation': 'Pressureless Sintering and High-Temperature Strength of SiC-AlN Ceramics, J.F. Li and R. Watanabe, Journal of the Ceramic Society of Japan, Vol. 102 8, pp. 727-731 (1994), published by Ceramic Society of Japan.'}]",,,,,,,,,,,,Al-N:SiC,,,,,,,,,,,,,,,,,,,,,,,,,Polycrystalline,,,,3.28,"[{'name': 'Relative Density', 'scalars': [{'value': '99.5'}, {'value': '98.5'}, {'value': '98.1'}], 'units': '%'}, {'name': 'Sintering Temperature', 'scalars': [{'value': '1850'}, {'value': '1875'}, {'value': '1900'}], 'units': '$^{\\circ}$C'}, {'name': 'Volume Fraction of SiC', 'scalars': [{'value': '0'}, {'value': '30'}, {'value': '50'}], 'units': '%'}]",,,g cm$^{-3}$,,,,,,,,,,,,,,,,,,,,,,,,,,,,,,,,,,,,,,,,,,,,,,,,,,,,,,,,,,,,,,,,,,,,,,,,,,,,,,,,,,,,,,,,,,,,,,,,,,,,,,,,,,,,,,,
2915,ZrO2,[{'name': 'NIST_SRD-30'}],['Zirconia'],,"[{'citation': 'Melting Points, Crystallographic Transformation, and Thermodynamic Values, M.E. Schlesinger, Engineered Materials Handbook, Vol. 4, pp. 883-891 (1991), edited by S.J. Schneider, Jr., published by ASM International.'}]",,,,,,,,,,,,Zr-O,,,,,,,,,,,,,,,,,,,,,,,,,,,,,,,,,,,,,,,,,,,,,,,,,,,,,,,,,,,,,,,,,,,,,,,,,,,,,,,,,,,,,,,,,,,,,,2713,"[{'name': 'Latent Heatof Melting', 'scalars': [{'value': '87027'}], 'units': 'J/mol'}]",$^{\circ}$C,,,,,,,,,,,,,,,,,,,,,,,,,,,,,,,,,,,,,,,,,,,,,,,,
2916,Al2O3,[{'name': 'NIST_SRD-30'}],['Alumina'],[{'name': 'Sintering'}],"[{'citation': 'Alumina and Other Refractory Materials, R.N. Kleiner, Handbook of Materials Science, Vol. 2, pp. 355-385 (1975), edited by C.T. Lynch, published by CRC Press.'}]",,,,,,,,,,,,Al-O,,2.55,"[{'name': 'Temperature', 'scalars': [{'value': '25'}, {'value': '1000'}, {'value': '25'}, {'value': '1000'}, {'value': '25'}], 'units': '$^{\\circ}$C'}, {'name': 'Grain Size Range', 'scalars': [{'minimum': '15', 'maximum': '45'}, {'minimum': '15', 'maximum': '45'}, {'minimum': '1', 'maximum': '6'}, {'minimum': '1', 'maximum': '6'}, {'minimum': '5', 'maximum': '50'}], 'units': '$\\mu$m'}, {'name': 'Density', 'scalars': [{'value': '3.99'}, {'value': '3.99'}, {'value': '3.96'}, {'value': '3.96'}, {'value': '3.87'}], 'units': 'g/cm$^{3}$'}]",,,GPa,,,,,,,,,,,,,,,,,,,Polycrystalline,,,,,,,,,,,,,,,,,,,,,,,,,,,,,,,,,,,,,,,,,,,,,,,,,,,,,,,,,,,,,,,,,,,,,,,,,,,,,,,,,,,,,,,,,,,,,,,,,,,,,,,,,,,,,,,,,,,,,,,
2917,(3+x)Al2O3.(2-x)SiO2,[{'name': 'NIST_SRD-30'}],['Mullite'],[{'name': 'Hot Pressing'}],"[{'citation': 'Youngs Modulus of High-Density Polycrystalline Mullite, R.A. Penty, D.P.H. Hasselman, and R.M. Spriggs, Journal of the American Ceramic Society, Vol. 55 3, pp. 169-170 (1972), published by American Ceramic Society.'}]",,,,,,,,,,,,Al-Si-O,,,,,,,,,,,,,,,,,,,,,,,,,Polycrystalline,,,,,,,,,,,,,,202,"[{'name': 'Mole Fraction of Al2O3', 'scalars': [{'value': '60.1'}, {'value': '60.1'}, {'value': '60.1'}, {'value': '60.1'}, {'value': '60.1'}, {'value': '60.1'}, {'value': '60.1'}, {'value': '60.1'}, {'value': '62.8'}, {'value': '62.8'}, {'value': '62.8'}, {'value': '62.8'}, {'value': '62.8'}, {'value': '62.8'}, {'value': '62.8'}, {'value': '62.8'}, {'value': '62.8'}, {'value': '62.8'}, {'value': '62.8'}, {'value': '62.8'}, {'value': '62.8'}, {'value': '62.8'}, {'value': '62.8'}, {'value': '62.8'}, {'value': '62.8'}], 'units': '%'}, {'name': 'Volume Fraction of Porosity', 'scalars': [{'value': '2.52'}, {'value': '2.84'}, {'value': '3.05'}, {'value': '3.10'}, {'value': '5.15'}, {'value': '5.60'}, {'value': '7.09'}, {'value': '7.54'}, {'value': '0.72'}, {'value': '0.91'}, {'value': '0.90'}, {'value': '1.17'}, {'value': '4.10'}, {'value': '4.66'}, {'value': '4.70'}, {'value': '5.92'}, {'value': '6.12'}, {'value': '6.88'}, {'value': '7.55'}, {'value': '8.18'}, {'value': '8.93'}, {'value': '8.74'}, {'value': '8.73'}, {'value': '8.91'}, {'value': '9.55'}], 'units': '%'}]",,,GPa,,,,,,,,,,,,,,,,,,,,,,,,,,,,,,,,,,,,,,,,,,,,,,,,,,,,,,,,,,,,,,,,,,,,,,,,,,,,,,,,,,,,,,,,,,,,,,,,,,,,,
2918,TiB2.xSi3N4,[{'name': 'NIST_SRD-30'}],['Titanium diboride'],[{'name': 'Hot Pressing'}],"[{'citation': 'Effect of Hot-Pressing Temperature on Densification and Mechanical Properties of Titanium Diboride with Silicon Nitride as a Sintering Aid, J.H. Park, Y.H. Lee, Y.H. Koh, H.E. Kim, and S.S. Baek, Journal of the American Ceramic Society, Vol. 83 6, pp. 1542-1544 (2000), published by American Ceramic Society.'}]",,,,,,,,,,,,Ti-B:Si,,,,,,,,,,,,,,,,,,,,,,,,,Polycrystalline,,,,,,,,,,,,,,,,,,,,,,,,,,,,,,,,,3.49,"[{'name': 'Sintering Temperature', 'scalars': [{'value': '1500'}, {'value': '1550'}, {'value': '1600'}, {'value': '1700'}, {'value': '1800'}], 'units': '$^{\\circ}$C'}]",,,MPa m$^{1/2}$,,,,,,,,,,,,,,,,,,,,,,,,,,,,,,,,,,,,,,,,,,,,,,,,,,,,,,,,,,,,,,,,,,,,,,,,,,,,,,,,,,
2919,Al2O3.xSi3N4,[{'name': 'NIST_SRD-30'}],['Alumina composite'],[{'name': 'Hot Pressing'}],"[{'citation': 'New Design Concept of Structural Ceramics, Ceramic Nanocomposites, K. Niihara, International Journal of Thermophysics, Vol. 99 10, pp. 974-982 (1991), published by Ceramic Society of Japan.'}]",,,,,,,,,,,,Al-O:Si,,,,,,,,,,,,,,,,,,,,,,,,,Polycrystalline,,,,,,,,,,,,,,,,,,,,,,,,,,,,,,,,,,,,,,,,,,,,,,,,,,,,21,"[{'name': 'Volume Fraction of SiC', 'scalars': [{'value': '0'}], 'units': '%'}, {'name': 'Temperature', 'scalars': [{'value': '20'}, {'value': '350'}, {'value': '500'}, {'value': '730'}, {'value': '790'}, {'value': '880'}, {'value': '950'}, {'value': '1100'}, {'value': '1200'}], 'units': '$^{\\circ}$C'}]",,,GPa,,,,,,,,,,,,,,,,,,,,,,,,,,,,,,,,,,,,,,,,,,,,,,,,,,,,,,,,,,,,,,,
2920,ZrO2.xY2O3,[{'name': 'NIST_SRD-30'}],['Zirconia (TZP)'],,"[{'citation': 'Evaluation of Japanese Yttria Tetragonal Zirconia Polycrystal (Y-TZP) Materials, J.J. Swab, Ceramic Engineering and Science Proceedings, Vol. 8 7, pp. 886-891 (1987), published by American Ceramic Society.'}]",,,,,,,,,,,,Zr-O:Y,,,,,,,,,,,,,,,,,,,,,,,,,Polycrystalline,,,,,,,,,,,,,,,,,,,,,,,,,,,,,,,,,,,,,,,,,,,,,,,,,,,,,,,,,,,,,,,,,NGK,,,,,,,,,,,,,,,,,,,,,,,,,,,,,,,,,,,,,,,,,,,,,,,,,,15.2,"[{'name': 'Oxidation Temperature', 'scalars': [{'value': '23'}, {'value': '200'}, {'value': '1000'}, {'value': '1000'}], 'units': '$^{\\circ}$C'}, {'name': 'Oxidation Time', 'scalars': [{'value': '0'}, {'value': '50'}, {'value': '100'}, {'value': '500'}], 'units': 'h'}, {'name': 'Test Temperature', 'scalars': [{'value': '23'}], 'units': '$^{\\circ}$C'}]",,,
2921,HfN,[{'name': 'NIST_SRD-30'}],['Hafnium nitride'],[{'name': 'Hot Isostatic Pressing'}],"[{'citation': 'Mechanical Properties and Oxidation Behaviour of HIPed Hafnium Nitride Ceramics, M. Desmaison-Brut, J. Montintin, F. Valin and M. Boncoeur, Journal of the European Ceramic Society, Vol. 13, pp. 379-386 (1994), published by Elsevier Science Limited.'}]",,,,,,,,,,,,Hf-N,,,,,,,,,,,,,,,,,,,,,,,,,Polycrystalline,,,,,,,,,,,,,,400,"[{'name': 'Porosity', 'scalars': [{'value': '4.9'}, {'value': '5.7'}, {'value': '12.8'}, {'value': '14.4'}], 'units': '%'}]",,,GPa,,,,,,,,,,,,,,,,,,,,,,,,,,,,,,,,,,,,,,,,,,,,,,,,,,,,,,,,,,,,,,,,,,,,,,,,,,,,,,,,,,,,,,,,,,,,,,,,,,,,,
2922,Si3N4,[{'name': 'NIST_SRD-30'}],['Silicon nitride'],,"[{'citation': 'Effects of Environment on the Mechanical Behavior of High-Performance Ceramics, G.A. Graves and N.L. Hecht, Report No. UDR-TR-94-136, pp. 1-138 (1995), published by University of Dayton Research Institute.'}]",,,,,,,,,,,,Si-N:Y,,,,,,,,,,,,,,,,,,,,,,,,,Polycrystalline,,,,,,,,,,,,,,,,,,,,,,,,,749,"[{'name': 'Temperature', 'scalars': [{'value': '20'}, {'value': '1000'}, {'value': '1200'}, {'value': '1400'}, {'value': '20'}, {'value': '1000'}, {'value': '1200'}, {'value': '1400'}], 'units': '$^{\\circ}$C'}, {'name': 'Crosshead Speed', 'scalars': [{'value': '0.00004'}, {'value': '0.00004'}, {'value': '0.00004'}, {'value': '0.00004'}, {'value': '0.004'}, {'value': '0.004'}, {'value': '0.004'}, {'value': '0.004'}], 'units': 'cm/s'}]",,,MPa,,,,,,,,,,,,,,,,,,,,,,,,,,,,,,,,,,,,Norton/TRW,,,,,,,,,,,,,,,,,,,,,,,,,,,,,,,,,,,,,,,,,,,,,,,,,,,,,,
2923,Si3N4.xY2O3.yLa2O3,[{'name': 'NIST_SRD-30'}],['Silicon nitride composite'],,"[{'citation': 'Ceramic Technology Project Data Base:  September 1992 Summary Report, B.L.P. Keyes, ORNL Report Number:  ORNL/M-2775, pp. 1-171 (1992), published by Oak Ridge National Laboratory.'}]",,,,,,,,,,,,Si-N:La,,,,,,,,,,,,,,,,,,,,,,,,,Polycrystalline,,,,2.43,"[{'name': 'Temperature', 'scalars': [{'value': '23'}], 'units': '$^{\\circ}$C'}, {'name': 'Specimen Number', 'scalars': [{'value': 'A'}]}]",,,g cm$^{-3}$,,,,,,,,,,,,,,,,,,,,,,,,,,,,,,,,,,,,,,,,,,,,,,,,,,,,,,,,,,,,,,,,,,,,,,,,,,,,,,,,,,,,,,,,,,,,,,,,,,,,,,,,,,,,,,,
2924,TiB2.xB4C,[{'name': 'NIST_SRD-30'}],['Titanium diboride composite'],[{'name': 'Hot Pressing'}],"[{'citation': 'Synthesis and Sinterability of Composite Powder of the TiB2-B4C System, H. Itoh, Y. Tsunekawa, S. Tago, and H. Iwahara, Journal of Alloys and Compounds, Vol. 191, pp. 191-195 (1993), published by Elsevier Science S.A..'}]",,,,,,,,,,,,Ti-B:B,,,,,,,,,,,,,,,,,,,,,,,,,Polycrystalline,,,,,,,,,,,,,,,,,,,,,,,,,,,,,,,,,,,,,,,,,,,,,,,,,,,,33.3,"[{'name': 'Density', 'scalars': [{'value': '4.53'}, {'value': '3.78'}, {'value': '3.56'}, {'value': '3.31'}, {'value': '3.04'}, {'value': '2.51'}], 'units': 'g cm$^{-3}$'}, {'name': 'Mole Fraction of B4C', 'scalars': [{'value': '0'}, {'value': '23'}, {'value': '33'}, {'value': '41'}, {'value': '50'}, {'value': '100'}], 'units': '%'}]",,,GPa,,,,,,,,,,,,,,,,,,,,,,,,,,,,,,,,,,,,,,,,,,,,,,,,,,,,,,,,,,,,,,,
2925,Si3N4.xY2O3.ySrO,[{'name': 'NIST_SRD-30'}],['Silicon nitride'],,"[{'citation': 'Ceramic Technology Project Data Base:  September 1992 Summary Report, B.L.P. Keyes, ORNL Report Number:  ORNL/M-2775, pp. 1-171 (1992), published by Oak Ridge National Laboratory.'}]",,,,,,,,,,,,"Si-N:SrO,Y",GN-10,,,,,,,,,,,,,,,,,,,,,,,,Polycrystalline,,,,,,,,,,,,,,,,,,,,,,,,,,,,,,,,,,,,,,,,,,,,,,,,,,,,,,,,,,,,,,,,,Garrett,,,,,,,,,0.25,"[{'name': 'Temperature', 'scalars': [{'value': '23'}], 'units': '$^{\\circ}$C'}, {'name': 'Specimen Number', 'scalars': [{'value': 'B'}]}]",,,,,,,,,,,,,,,,,,,,,,,,,,,,,,,,,,,,,,,,,,,,
2926,TiC,[{'name': 'NIST_SRD-30'}],['Titanium carbide'],,"[{'citation': 'Structural and Mechanical Properties of TiB2 and TiC Prepared by Self-Propagating High-Temperature Synthesis/Dynamic Compaction, L. Wang, M.R. Wixom, and L.T. Thompson, Journal of Materials Science, Vol. 29, pp. 534-543 (1994), published by Chapman and Hall.'}]",,,,,,,,,,,,Ti-C,,,,,,,,,,,,,,,,,,,,,,,,,,,,,,,,,,,,,,,,,,,,,,,,,,,,,,,,,,,,,,,,,,,39,"[{'name': 'Relative Density', 'scalars': [{'value': '96.8'}, {'value': '93.7'}], 'units': '%'}, {'name': 'Temperature', 'scalars': [{'value': '23'}], 'units': '$^{\\circ}$C'}]",,,$\mu$m,,,,,,,,,,,,,,,,,,,,,,,,,,,,,,,,,,,,,,,,,,,,,,,,,,,,,,,,,,,,,,,,,,,,,,,,,
2927,C,[{'name': 'NIST_SRD-30'}],['Diamond'],,"[{'citation': 'Engineering Properties of Diamond and Graphite, P.D. Ownby and R.W. Stewart, Engineered Materials Handbook, Vol. 4, pp. 821-834 (1991), edited by S.J. Schneider, Jr., published by ASM International.'}]",,,,,,,,,,,,C,,,,,,,,,,,,,,,,,,,,,,,,,,,,,,,,,,,,,,,,,,,,,,,,,,,,,,,,,,3.4,"[{'name': 'Type', 'scalars': [{'value': 'Natural'}, {'value': 'Synthetic'}, {'value': 'Polycrystal'}]}]","['-', '10.7', ' 8.8']","['3.4', '6.0', '6.0']",MPa m$^{1/2}$,,,,,,,,,,,,,,,,,,,,,,,,,,,,,,,,,,,,,,,,,,,,,,,,,,,,,,,,,,,,,,,,,,,,,,,,,,,,,,,,,,
2928,Al2O3.xCeO2.yZrO2,[{'name': 'NIST_SRD-30'}],['Alumina composite'],[{'name': 'Sintering'}],"[{'citation': 'Ceramic Technology Project Data Base:  September 1992 Summary Report, B.L.P. Keyes, ORNL Report Number:  ORNL/M-2775, pp. 1-171 (1992), published by Oak Ridge National Laboratory.'}]",,,,,,,,,,,,Al-O:CeO,,,,,,,,,,,,,,,,,,,,,,,,,Polycrystalline,,,,,,,,,,,,,,,,,,,,,,,,,,,,,,,,,6.10,"[{'name': 'Temperature', 'scalars': [{'value': '23'}], 'units': '$^{\\circ}$C'}, {'name': 'Specimen Number', 'scalars': [{'value': 'A'}]}]",,,MPa m$^{1/2}$,,,,,,,,,,,,,,,,,,,,,,,,,,,,Norton Company,,,,,,,,,,,,,,,,,,,,,,,,,,,,,,,,,,,,,,,,,,,,,,,,,,,,,,
2929,SiC.xTiB2,[{'name': 'NIST_SRD-30'}],['Silicon carbide composite'],[{'name': 'Sintering'}],"[{'citation': 'Microstructure and Material Properties of SiC-TiB2 Particulate Composites, C.H. McMurtry, W.D.G. Boecker, S.G. Seshadri, J.S. Zanghi, and J.E. Garnier, American Ceramic Society Bulletin, Vol. 66 2, pp. 325-329 (1987), published by American Ceramic Society.'}]",,,,,,,,,,,,Si-C:TiB,,,,,,,,,,,,,,,,,,,,,,,,,Polycrystalline,,,,,,,,,,,,,,,,,,,,,,,,,,,,,,,,,,,,,,,,,,,,,,,,,,,,,,,,,,,,,,,,,Sohio Engineered Materials Co.,,,,,,,SiC,"[{'name': 'Volume Fraction of Phase', 'scalars': [{'value': '84'}, {'value': '16'}], 'units': '%'}]",,,,,,,,,,,,,,,,,,,,,,,,,,,,,,,,,,,,,,,,,,,,,,
2930,TiB2,[{'name': 'NIST_SRD-30'}],['Titanium diboride'],[{'name': 'Hot Pressing'}],"[{'citation': 'Effect of Residual Nickel Content on the Grain Size Dependent Mechanical Properties of TiB2, P.F. Becher, C.B. Finch, and M.K. Ferber, Journal of Materials Science Letters, Vol. 5, pp. 195-197 (1986), published by Chapman and Hall.'}]",,,,,,,,,,,,Ti-B,,,,,,,,,,,,,,,,,,,,,,,,,Polycrystalline,,,,,,,,,,,,,,411,"[{'name': 'Mass Fraction of Ni', 'scalars': [{'value': '4.6'}, {'value': '1.5'}, {'value': '1.0'}, {'value': '0.4'}, {'value': '8.5'}, {'value': '1.3'}, {'value': '0.2'}, {'value': '0.1'}], 'units': '%'}, {'name': 'Density', 'scalars': [{'value': '4.28'}, {'value': '4.51'}, {'value': '4.50'}, {'value': '4.48'}, {'value': '4.28'}, {'value': '4.28'}, {'value': '4.52'}, {'value': '4.51'}], 'units': 'g/cm$^{3}$'}, {'name': 'Grain Size', 'scalars': [{'value': '4.8'}, {'value': '5.3'}, {'value': '5.5'}, {'value': '5.2'}, {'value': '11.0'}, {'value': '10.8'}, {'value': '12.8'}, {'value': '14.4'}], 'units': '$\\mu$m'}]",,,GPa,,,,,,,,,,,,,,,,,,,,,,,,,,,,,,,,,,,,,,,,,,,,,,,,,,,,,,,,,,,,,,,,,,,,,,,,,,,,,,,,,,,,,,,,,,,,,,,,,,,,,
2931,Si3N4.xY2O3.yAl2O3,[{'name': 'NIST_SRD-30'}],['Silicon nitride'],[{'name': 'Hot Pressing'}],"[{'citation': 'Microstructure, Chemical Aspects, and Mechanical Properties of TiB2/Si3N4 and TiN/Si3N4 Composites, J.L. Huang, S.Y. Chen, and M.T. Lee, Journal of Materials Research, Vol. 9 9, pp. 2349-2354 (1994), published by Materials Research Society.'}]",,,,,,,,,,,,Si-N:Al,,,,,,,,,,,,,,,,,,,,,,,,,Polycrystalline,,,,,,,,,,,,,,,,,,,,,,,,,810,"[{'name': 'Temperature', 'scalars': [{'value': '23'}], 'units': '$^{\\circ}$C'}]",,,MPa,,,,,,,,,,,,,,,,,,,,,,,,,,,,,,,,,,,,,,,,,,,,,,,,,,,,,,,,,,,,,,,,,,,,,,,,,,,,,,,,,,,,,,,,,,
2932,Si3N4,[{'name': 'NIST_SRD-30'}],['Silicon nitride'],[{'name': 'Hot Isostatic Pressing'}],"[{'citation': 'Short-Crack Toughness and Abrasive Machining of Silicon Nitride, H.H.K. Xu, S. Jahanmir, L.K. Ives, L.S. Job, and K.T. Ritchie, Journal of the American Ceramic Society, Vol. 79 12, pp. 3055-3064 (1996), published by American Ceramic Society.'}]",,,,,,,,,,,,Si-N,,,,,,,,,,,,,,,,,,,,,,,,,Polycrystalline,,,,,,,,,,,,,,,,,,,,,,,,,,,,,,,,,,,,,,,,,,0.5,"[{'name': 'Aspect Ratio', 'scalars': [{'value': '1.5'}]}, {'name': 'Specimen Number', 'scalars': [{'value': '4'}]}]",,,$\mu$m,,,,,,,,,,,,,,,,,,,Commercial company,,,,,,,,,,,,,,,,,,,,,,,,,,,,,,,,,,,,,,,,,,,,,,,,,,,,,,
2933,ZrO2.xY2O3,[{'name': 'NIST_SRD-30'}],['Zirconia (TZP)'],[{'name': 'Sintering'}],"[{'citation': 'Porosity-Dependence of Elastic Moduli and Hardness of 3Y-TZP Ceramics, J. Luo and R. Stevens, Ceramics International, Vol. 25, pp. 281-286 (1999), published by Elsevier Science Ltd..'}]",,,,200,"[{'name': 'Volume Fraction of Porosity', 'scalars': [{'value': '0.00'}, {'value': '0.003'}, {'value': '0.01'}, {'value': '0.03'}, {'value': '0.05'}, {'value': '0.06'}, {'value': '0.06'}, {'value': '0.07'}, {'value': '0.09'}, {'value': '0.17'}, {'value': '0.31'}, {'value': '0.38'}]}]",,,GPa,,,,Zr-O:Y,,,,,,,,,,,,,,,,,,,,,,,,,Polycrystalline,,,,,,,,,,,,,,,,,,,,,,,,,,,,,,,,,,,,,,,,,,,,,,,,,,,,,,,,,,,,,,,,,,,,,,,,,,,,,,,,,,,,,,,,,,,,,,,,,,,,,,,,,,,,,,,,,,,,,,,
2934,TiB2.xB4C,[{'name': 'NIST_SRD-30'}],['Titanium diboride composite'],[{'name': 'Hot Pressing'}],"[{'citation': 'Synthesis and Sinterability of Composite Powder of the TiB2-B4C System, H. Itoh, Y. Tsunekawa, S. Tago, and H. Iwahara, Journal of Alloys and Compounds, Vol. 191, pp. 191-195 (1993), published by Elsevier Science S.A..'}]",,,,,,,,,,,,Ti-B:B,,,,,,,,,,,,,,,,,,,,,,,,,Polycrystalline,,,,,,,,,,,,,,,,,,,,,,,,,,,,,,,,,,,,,,,,,,,,,,,,,,,,,,,,,,,,,,,,,,,,,,,,TiB2,"[{'name': 'Mole Fraction of Phase', 'scalars': [{'value': '100-x'}, {'value': 'x'}], 'units': '%'}]",,,,,,,,,,,,,,,,,,,,,,,,,,,,,,,,,,,,,,,,,,,,,,
2935,BaZrO3,[{'name': 'NIST_SRD-30'}],['Barium zirconate'],[{'name': 'Solid State Reaction'}],"[{'citation': 'Enthalpy and Specific Heat of Strontium and Barium Zirconates at High Temperatures, V.A. Levitskii, D.S. Tsagareishvili, and G.G. Gvelesiani, High Temperature, Vol. 14 1, pp. 69-72 (1976).'}]",,,,,,,,,,,,Ba-Zr-O,,,,,,,,,,,,,,,,,,,,,,,,,Polycrystalline,,,,,,,,,,,,,,,,,,,,,,,,,,,,,,,,,,,,,,,,,,,,,,,,,,,,,,,,,,,,,,,,,,,,,,,,,,,,,,,,,,,,,,,,,,,,,,,367.8,"[{'name': 'Phase', 'scalars': [{'value': 'alpha'}, {'value': 'alpha'}, {'value': 'alpha'}, {'value': 'alpha'}, {'value': 'alpha'}, {'value': 'alpha'}, {'value': 'beta'}, {'value': 'beta'}, {'value': 'beta'}, {'value': 'beta'}, {'value': 'beta'}, {'value': 'beta'}, {'value': 'gamma'}, {'value': 'gamma'}, {'value': 'gamma'}, {'value': 'gamma'}, {'value': 'gamma'}, {'value': 'gamma'}]}, {'name': 'Temperature', 'scalars': [{'value': '298.15'}, {'value': '400'}, {'value': '500'}, {'value': '600'}, {'value': '700'}, {'value': '758'}, {'value': '758'}, {'value': '800'}, {'value': '900'}, {'value': '1000'}, {'value': '1100'}, {'value': '1175'}, {'value': '1175'}, {'value': '1200'}, {'value': '1300'}, {'value': '1400'}, {'value': '1500'}, {'value': '1600'}], 'units': 'K'}, {'name': 'Molar Heat Capacity', 'scalars': [{'value': '101.7'}, {'value': '110.3'}, {'value': '115.6'}, {'value': '119.6'}, {'value': '123.1'}, {'value': '125.0'}, {'value': '115.6'}, {'value': '115.6'}, {'value': '115.5'}, {'value': '115.4'}, {'value': '115.4'}, {'value': '115.3'}, {'value': '125.3'}, {'value': '125.7'}, {'value': '127.6'}, {'value': '129.5'}, {'value': '131.3'}, {'value': '133.1'}], 'units': 'J mol$^{-1}$ K$^{-1}$'}]",J kg$^{-1}$ K$^{-1}$,,,,,,,,,,,,,,,,,,,,,,
2936,Al4+2xSi2-2xO10-x,[{'name': 'NIST_SRD-30'}],['Mullite'],,"[{'citation': 'Structure Refinement of Mullite by the Rietveld Method and a New Method for Estimation of Chemical Composition, T. Ban and K. Okada, Journal of the American Ceramic Society, Vol. 75 1, pp. 227-230 (1992), published by American Ceramic Society.'}]",7.5964,"[{'name': 'Temperature', 'scalars': [{'value': '23'}], 'units': '$^{\\circ}$C'}, {'name': 'Axis', 'scalars': [{'value': 'a'}, {'value': 'b'}, {'value': 'c'}]}, {'name': 'Specimen Number', 'scalars': [{'value': 'SH975.10'}]}]",$\AA$,,,,,,,,,Al-Si-O,,,,,,,,,,,,,,,,,,,,,,,,,Polycrystalline,,,,,,,,,,,,,,,,,,,,,,,,,,,,,,,,,,,,,,,,,,,,,,,,,,,,,,,,,,,,,,,,,,,,,,,,,,,,,,,,,,,,,,,,,,,,,,,,,,,,,,,,,,,,,,,,,,,,,,,
2937,SiC,[{'name': 'NIST_SRD-30'}],['Silicon carbide'],[{'name': 'Sintering'}],"[{'citation': 'Mechanical Property Evaluation at Elevated Temperature of Sintered $\\beta$-Silicon Carbide, M.J. Slavin and G.D. Quinn, International Journal of High Technology Ceramics, Vol. 2 1, pp. 47-63 (1986), published by Elsevier Applied Science.'}]",,,,,,,,,,,,Si-C,,,,,,,,,,,,,,,,,,,,,,,,,Polycrystalline,,,,,,,,,,,,,,,,,,,,,,,,,,,,,,,,,,,,,,,,,,,,,,,,,,,,23.9,"[{'name': 'Temperature', 'scalars': [{'value': '22'}], 'units': '$^{\\circ}$C'}]",,,GPa,,,,,,,,,General Electric Company,,,,,,,,,,,,,,,,Plate,,,,,,,,,,,,,,,,,,,,,,,,,,,,,,,,,,,,,,
2938,ZrO2.xY2O3,[{'name': 'NIST_SRD-30'}],['Zirconia (TZP)'],[{'name': 'Sintering'}],"[{'citation': 'Porosity-Dependence of Elastic Moduli and Hardness of 3Y-TZP Ceramics, J. Luo and R. Stevens, Ceramics International, Vol. 25, pp. 281-286 (1999), published by Elsevier Science Ltd..'}]",,,,,,,,,,,,Zr-O:Y,,,,,,,,,,,,,,,,,,,,,,,,,Polycrystalline,,,,,,,,,,,,,,,,,,,,,,,,,,,,,,,,,,,,,,,,,,,,,,,,,,,,,,,,,,,,,,,,,,,,,,,,,,,,,,,,,,,,,83,"[{'name': 'Volume Fraction of Porosity', 'scalars': [{'value': '0.00'}, {'value': '0.003'}, {'value': '0.01'}, {'value': '0.04'}, {'value': '0.056'}, {'value': '0.056'}, {'value': '0.064'}, {'value': '0.07'}, {'value': '0.09'}, {'value': '0.17'}, {'value': '0.31'}, {'value': '0.38'}]}]",GPa,,,,,,,,,,,,,,,,,,,,,,,,,,,,,,,,
2939,AlN,[{'name': 'NIST_SRD-30'}],['Aluminum nitride'],[{'name': 'Sintering'}],"[{'citation': 'Oxidation of Aluminum Nitride, E.W. Osborne and M.G. Norton, Journal of Materials Science, Vol. 33, pp. 3859-3865 (1998), published by Chapman and Hall.'}]",,,,,,,,,,,,Al-N,Shapal,,,,,,175,"[{'name': 'Oxidation Region', 'scalars': [{'value': 'Linear'}, {'value': 'Parabolic'}]}]",kJ/mol,,,,,,,,,,,,,,,,Polycrystalline,,,,,,,,,,,,,,,,,,,,,,,,,,,,,,,,,,,,,,,,,,,,,,,,,,,,,,,,,,,,,,,,,Tokuyama Soda Co.,,,,,,,,,,,,,,,,,,,,,,,,,,,,,,,,,,,,,,,,,,,,,,,,,,,,,,
2940,ZrO2,[{'name': 'NIST_SRD-30'}],['Zirconia'],[{'name': 'Slip Casting'}],"[{'citation': 'Physicochemical Properties of ZrO2 Solid Electrolyte Partially Stabilized by Mixtures of Y2O3-Yb2O3- Sc2O3, T. V. Chusovitina, Yu. S. Toropov, M. G. Tretnikova, and S. A. Gladkovskaya, Ogneupori (Refractories) 12, pp. 7-12 (1984).'}]",,,,,,,,,,,,Zr-O,,,,,,,,,,,,,,,,,,,,,,,,,Polycrystalline,,,,,,,,,,,,,,,,,,,,,,3.48,"[{'name': 'Test Temperature', 'scalars': [{'value': '773'}, {'value': '873'}, {'value': '973'}, {'value': '1073'}, {'value': '1173'}, {'value': '1273'}, {'value': '773'}, {'value': '873'}, {'value': '973'}, {'value': '1073'}, {'value': '1173'}, {'value': '1273'}, {'value': '773'}, {'value': '873'}, {'value': '973'}, {'value': '1073'}, {'value': '1173'}, {'value': '1273'}], 'units': 'K'}, {'name': 'Temperatureof Heating', 'scalars': [{'value': '1623'}, {'value': '1623'}, {'value': '1623'}, {'value': '1623'}, {'value': '1623'}, {'value': '1623'}, {'value': '1673'}, {'value': '1673'}, {'value': '1673'}, {'value': '1673'}, {'value': '1673'}, {'value': '1673'}, {'value': '1723'}, {'value': '1723'}, {'value': '1723'}, {'value': '1723'}, {'value': '1723'}, {'value': '1723'}], 'units': 'K'}]",Log10{$\Omega$$\cdot$cm},,,,,,,,,,,,,,,,,,,,,,,,,,,,,,,,,,,,,,,,,,,,,,,,,,,,,,,,,,,,,,,,,,,,,,,,,,,,,,,,,,,,,,,,,,,,,,,
