Repository: ckborg/DSW2018

# DSW2018

## Description
Investigation of a structural ceramics database (WebSCD) curated by the National Institute of Standards and Technology (NIST).
3-week project as part of the UC Berkeley Data Science workshop (DSW2018).
[WebSCD]("https://srdata.nist.gov/CeramicDataPortal/scd")

## Results at-a-glance

~4000 material entries

Most represented mechanical properties: Elastic modulus, flexural strength, fracture toughness.

## Team members
[Prabudhya Bhattacharyya]("http://physics.berkeley.edu/people/graduate-student/prabudhya-bhattacharyya")

[Chris Bronner]("https://chrisbronner.com/")

[Steve Drapcho]("https://www.linkedin.com/in/steven-drapcho-2b939b149/")

File: NIST_CeramicDataSet.csv (part 76 of 103)
2941,W2B,[{'name': 'NIST_SRD-30'}],['Ditungsten boride'],,"[{'citation': 'High-Temperature Thermodynamic Properties of Some Refractory Borides, R. Mezaki, E.W. Tilleux, D.W. Barnes, and J.L. Margrave, Thermodynamics of Nuclear Materials, pp. 775-788 (1962), published by International Atomic Energy Agency, Vienna.'}]",,,,,,,,,,,,W-B,,,,,,,,,,,,,,,,,,,,,,,,,Polycrystalline,,,,,,,,,,,,,,,,,,,,,,,,,,,,,,,,,,,,,,,,,,,,,,,,,,,,,,,,,,,,,,,,,,,,,,,,,,,,,,,,,,,,,,,,,,,,,,,170,"[{'name': 'Temperature', 'scalars': [{'value': '298.16'}, {'value': '300'}, {'value': '400'}, {'value': '500'}, {'value': '600'}, {'value': '700'}, {'value': '800'}, {'value': '900'}, {'value': '1000'}, {'value': '1100'}, {'value': '1200'}], 'units': 'K'}, {'name': 'Molar Heat Capacity', 'scalars': [{'value': '64.27'}, {'value': '64.48'}, {'value': '71.46'}, {'value': '75.02'}, {'value': '77.19'}, {'value': '78.78'}, {'value': '80.00'}, {'value': '81.04'}, {'value': '81.96'}, {'value': '82.80'}, {'value': '83.60'}], 'units': 'J mol$^{-1}$ K$^{-1}$'}]",J kg$^{-1}$ K$^{-1}$,,,,,,,,,,,,,,,,,,,,,,
2942,ZrO2.xCeO2,[{'name': 'NIST_SRD-30'}],['Zirconia (TZP)'],[{'name': 'Sintering'}],"[{'citation': 'Mechanical Properties and Thermal Stability of CeO2 Containing Tetragonal Zirconia Polycrystals, K. Tsukuma, American Ceramic Society Bulletin, Vol. 65 10, pp. 1386-1389 (1986), published by American Ceramic Society.'}]",,,,,,,,,,,,Zr-O:CeO,,,,,,,,,,,,,,,,,,,,,,,,,Polycrystalline,,,,,,,,,,,,,,,,,,,,,,,,,,,,,,,,,23,"[{'name': 'Mole Fraction of CeO2', 'scalars': [{'value': '12'}, {'value': '14'}, {'value': '16'}, {'value': '12'}, {'value': '14'}, {'value': '16'}], 'units': '%'}, {'name': 'Grain Size', 'scalars': [{'value': '0.5'}, {'value': '0.5'}, {'value': '0.5'}, {'value': '1.0'}, {'value': '1.0'}, {'value': '1.0'}], 'units': '$\\mu$m'}]",,,MPa m$^{1/2}$,,,,,,,,,,,,,,,,,,,,,,,,,,,,,,,,,,,,,,,,,,,,,,,,,,,,,,,,,,,,,,,,,,,,,,,,,,,,,,,,,,
2943,Al2O3,[{'name': 'NIST_SRD-30'}],['Alumina'],[{'name': 'Hot Pressing'}],"[{'citation': 'Porosity Dependence of Wear and Other Mechanical Properties of Fine-Grain Al2O3 and B4C, C.C. Wu and R.W. Rice, Ceramic Engineering and Science Proceedings, Vol. 6, pp. 977-993 (1985), published by American Ceramic Society.'}]",,,,,,,,,,,,Al-O,,,,,,,,,,,,,,,,,,,,,,,,,Polycrystalline,,,,,,,,,,,,,,,,,,,,,,,,,,,,,,,,,,,,,,,,,,,,,,,,,,,,15.5,"[{'name': 'Volume Fraction of Porosity', 'scalars': [{'value': '0.057'}, {'value': '0.079'}, {'value': '0.114'}, {'value': '0.216'}, {'value': '0.263'}, {'value': '0.295'}, {'value': '0.319'}, {'value': '0.397'}]}]",,,GPa,,,,,,,,,,,,,,,,,,,,,,,,,,,,,,,,,,,,,,,,,,,,,,,,,,,,,,,,,,,,,,,
2944,xAl2O3.ySiO2,[{'name': 'NIST_SRD-30'}],['Mullite'],[{'name': 'Reaction Sintering'}],"[{'citation': 'High-Purity Mullite Ceramics by Reaction-Sintering, P. Boch, T. Chartier, and P.D.D. Rodrigo, Ceramic Transactions, Vol. 6, pp. 353-374 (1990), edited by S. Somiya, R.F. Davis, and J.A. Pask, published by American Ceramic Society.'}]",,,,,,,,,,,,Al-Si-O,,,,,,,,,,,,,,,,,,,,,,,,,Polycrystalline,,,,,,,,,,,,,,,,,,,,,,,,,,,,,,,,,,,,,,,,,,,,,,,,,,,,,,,,,,,,,,,,,,,,,,,,Al2O3,"[{'name': 'Amount of Phase', 'scalars': [{'value': 'x'}, {'value': 'y'}], 'units': 'mol'}]",,,,,,,,,,,,,,,,,,,,,,,,,,,,,,,,,,,,,,,,,,,,,,
2945,SiC,[{'name': 'NIST_SRD-30'}],['Silicon carbide'],[{'name': 'Sintering'}],"[{'citation': 'Mechanical Property Evaluation at Elevated Temperature of Sintered $\\beta$-Silicon Carbide, M.J. Slavin and G.D. Quinn, International Journal of High Technology Ceramics, Vol. 2 1, pp. 47-63 (1986), published by Elsevier Applied Science.'}]",,,,,,,,,,,,Si-C,,,,,,,,,,,,,,,,,,,,,,,,,Polycrystalline,,,,,,,,,,,,,,,,,,,,,,,,,,,,,,,,,,,,,,,,,,,,,,,,,,,,,,,,,,,,,,,,,General Electric Company,,,,,,,,,,,,,4.6,"[{'name': 'Relative Density', 'scalars': [{'value': '96.7'}], 'units': '%'}, {'name': 'Sample Number', 'scalars': [{'value': '4'}]}]",%,Plate,,,,,,,,,,,,,,,,,,,,,,,,,,,,,,,,,,,,,,
2946,SiC.xAl2O3.yY2O3,[{'name': 'NIST_SRD-30'}],['Silicon carbide composite'],[{'name': 'Hot Pressing'}],"[{'citation': 'Effect of Initial $\\alpha$-Phase Content on Microstructure and Mechanical Properties of Sintered Silicon Carbide, Y.W. Kim, M. Mitomo, H. Emoto, and J.G. Lee, Journal of the American Ceramic Society, Vol. 81 12, pp. 3136-3140 (1998), published by American Ceramic Society.'}]",,,,,,,,,,,,Si-C:Al,,,,,,,,,,,,,,,,,,,,,,,,,Polycrystalline,,,,3.210,"[{'name': 'Sample Number', 'scalars': [{'value': 'SC1'}, {'value': 'SC2'}, {'value': 'SC3'}, {'value': 'SC4'}, {'value': 'SC5'}]}, {'name': 'Relative Density', 'scalars': [{'value': '95.1'}, {'value': '96.5'}, {'value': '97.2'}, {'value': '97.1'}, {'value': '97.3'}], 'units': '%'}]",,,g cm$^{-3}$,,,,,,,,,,,,,,,,,,,,,,,,,,,,,,,,,,,,,,,,,,,,,,,,,,,,,,,,,,,,,,,,,,,,,,,,,,,,,,,,,,,,,,,,,,,,,,,,,,,,,,,,,,,,,,,
2947,C,[{'name': 'NIST_SRD-30'}],['Diamond'],[{'name': 'Natural Specimen'}],"[{'citation': 'Nitrogen in Diamond:  Evidence from Thermal Conducitivty, R. Berman, P.R.W. Hudson, and M. Martinez, Journal of Physics C: Solid State Physics, Vol. 8, pp. L430-L434 (1975), published by IOP Publishing Ltd.'}]",,,,,,,,,,,,C,,,,,,,,,,,,,,,,,,,,,,,,,Single Crystal,,,,,,,,,,,,,,,,,,,,,,,,,,,,,,,,,,,,,,,,,,,,,,,,,,,,,,,,,,,,,,,,,,,,,,,,,,,,,,,,,,,,,,,,,,,,,,,,,,,,,,,35,"[{'name': 'Diamond Type', 'scalars': [{'value': 'IIa'}, {'value': 'IIa'}, {'value': 'IIa'}, {'value': 'IIa'}, {'value': 'IIa'}, {'value': 'IIa'}, {'value': 'IIa'}, {'value': 'IIa'}, {'value': 'IIa'}, {'value': 'IIa'}, {'value': 'IIa'}, {'value': 'IIa'}, {'value': 'IIa'}, {'value': 'IIa'}, {'value': 'IIa'}, {'value': 'IIa'}, {'value': 'IIa'}, {'value': 'IIa'}, {'value': 'IIa'}, {'value': 'IIa'}, {'value': 'IIa'}, {'value': 'IIa'}, {'value': 'IIa'}, {'value': 'IIa'}, {'value': 'IIa'}, {'value': 'IIa'}, {'value': 'IIa'}, {'value': 'IIa'}, {'value': 'IIa'}, {'value': 'IIa'}, {'value': 'IIa'}, {'value': 'IIa'}, {'value': 'IIa'}, {'value': 'IIa'}, {'value': 'IIa'}, {'value': 'IIa'}, {'value': 'IIa'}, {'value': 'Ib'}, {'value': 'Ib'}, {'value': 'Ib'}, {'value': 'Ib'}, {'value': 'Ib'}, {'value': 'Ib'}, {'value': 'Ib'}, {'value': 'Ib'}, {'value': 'Ib'}, {'value': 'Ib'}, {'value': 'Ib'}, {'value': 'Ib'}, {'value': 'Ib'}, {'value': 'Ib'}, {'value': 'Ib'}, {'value': 'Ib'}, {'value': 'Ib'}, {'value': 'Ib'}, {'value': 'Ib'}, {'value': 'Ib'}, {'value': 'Ib'}, {'value': 'Ia'}, {'value': 'Ia'}, {'value': 'Ia'}, {'value': 'Ia'}, {'value': 'Ia'}, {'value': 'Ia'}, {'value': 'Ia'}, {'value': 'Ia'}, {'value': 'Ia'}, {'value': 'Ia'}, {'value': 'Ia'}, {'value': 'Ia'}, {'value': 'Ia'}, {'value': 'Ia'}, {'value': 'Ia'}, {'value': 'Ia'}, {'value': 'Ia'}, {'value': 'Ia'}, {'value': 'Ia'}, {'value': 'Ia'}, {'value': 'Ia'}, {'value': 'Ia'}, {'value': 'Ia'}, {'value': 'Ia'}, {'value': 'Ia'}, {'value': 'Ia'}, {'value': 'Ia'}, {'value': 'Ia'}, {'value': 'Ia'}]}, {'name': 'Temperature', 'scalars': [{'value': '4.5'}, {'value': '5.7'}, {'value': '8.1'}, {'value': '12'}, {'value': '17'}, {'value': '24'}, {'value': '34'}, {'value': '47'}, {'value': '64'}, {'value': '86'}, {'value': '130'}, {'value': '150'}, {'value': '180'}, {'value': '210'}, {'value': '230'}, {'value': '280'}, {'value': '2.4'}, {'value': '4.5'}, {'value': '5.1'}, {'value': '5.6'}, {'value': '6.7'}, {'value': '7.9'}, {'value': '11'}, {'value': '14'}, {'value': '28'}, {'value': '38'}, {'value': '47'}, {'value': '58'}, {'value': '71'}, {'value': '81'}, {'value': '93'}, {'value': '110'}, {'value': '140'}, {'value': '170'}, {'value': '210'}, {'value': '230'}, {'value': '280'}, {'value': '3'}, {'value': '3.8'}, {'value': '4.5'}, {'value': '4.9'}, {'value': '5.8'}, {'value': '6.7'}, {'value': '7'}, {'value': '10'}, {'value': '16'}, {'value': '24'}, {'value': '35'}, {'value': '45'}, {'value': '72'}, {'value': '83'}, {'value': '98'}, {'value': '120'}, {'value': '140'}, {'value': '160'}, {'value': '170'}, {'value': '190'}, {'value': '230'}, {'value': '4.5'}, {'value': '6.7'}, {'value': '11'}, {'value': '20'}, {'value': '50'}, {'value': '78'}, {'value': '120'}, {'value': '180'}, {'value': '250'}, {'value': '4.5'}, {'value': '6.9'}, {'value': '11'}, {'value': '19'}, {'value': '31'}, {'value': '48'}, {'value': '70'}, {'value': '100'}, {'value': '170'}, {'value': '260'}, {'value': '6'}, {'value': '10'}, {'value': '19'}, {'value': '30'}, {'value': '50'}, {'value': '67'}, {'value': '94'}, {'value': '130'}, {'value': '180'}, {'value': '240'}], 'units': 'K'}]",W m$^{-1}$ K$^{-1}$,,,,,,,,,,,,,,
2948,MnO,[{'name': 'NIST_SRD-30'}],['Manganese oxide'],[{'name': 'Crystal Growth'}],"[{'citation': 'Thermal Constants for Ni, NiO, MgO, MnO and CoO at Low Temperatures, H. Watanabe, Thermochimica Acta, Vol. 218, pp. 365-372 (1993), published by Elsevier Science B.V..'}]",,,,,,,,,,,,Mn-O,,,,,,,,,,,,,,,,,,,,,,,,,Single Crystal,,,,,,,,,,,,,,,,,,,,,,,,,,,,,,,,,,,,,,,,,,,,,,,,,,,,,,,,,,,,,,,,,Earth Jewelry Corp.,,,,,,,,,,,,,,,,,,,,,,,,,,,,,,,,,,,,,,,,,0.0290,"[{'name': 'Temperature', 'scalars': [{'value': '125.0'}, {'value': '134.0'}, {'value': '149.0'}, {'value': '174.3'}, {'value': '191.6'}, {'value': '201.8'}, {'value': '210.8'}, {'value': '230.8'}, {'value': '242.6'}, {'value': '258.3'}, {'value': '270.2'}, {'value': '291.9'}, {'value': '303.7'}, {'value': '322.5'}, {'value': '340.2'}, {'value': '364.9'}, {'value': '387.4'}, {'value': '414.4'}, {'value': '440.1'}, {'value': '473.3'}], 'units': 'K'}]",cm$^{2}$ s$^{-1}$,,,,,,,,,,,
2949,Si6-xAlxOxN8-x,[{'name': 'NIST_SRD-30'}],,[{'name': 'Hot Pressing'}],"[{'citation': 'Influence of Thermal Quenching on Surface Fracture Toughness and Microhardness of Si3N4, SiAlON, and SiC, D. Chakraborty, A.K. Mukhopadhyay, and J. Mukerji, Revue Internationale des Hautes Temperatures et des Refractaires, Vol. 22, pp. 105-113 (1985), published by Masson.'}]",,,,,,,,,,,,Si-Al-O-N,,,,,,,,,,,,,,,,,,,,,,,,,Polycrystalline,,,,,,,,,,,,,,,,,,,,,,,,,,,,,,,,,1.9,"[{'name': 'Number of Quenches', 'scalars': [{'value': '0'}, {'value': '1'}, {'value': '2'}, {'value': '3'}, {'value': '4'}, {'value': '10'}, {'value': '15'}, {'value': '20'}, {'value': '0'}, {'value': '1'}, {'value': '2'}, {'value': '3'}, {'value': '4'}, {'value': '10'}, {'value': '15'}, {'value': '20'}, {'value': '0'}, {'value': '1'}, {'value': '2'}, {'value': '3'}, {'value': '4'}, {'value': '10'}, {'value': '15'}, {'value': '20'}]}, {'name': 'Quenching Temperature', 'scalars': [{'value': '1300'}, {'value': '1300'}, {'value': '1300'}, {'value': '1300'}, {'value': '1300'}, {'value': '1300'}, {'value': '1300'}, {'value': '1300'}, {'value': '1400'}, {'value': '1400'}, {'value': '1400'}, {'value': '1400'}, {'value': '1400'}, {'value': '1400'}, {'value': '1400'}, {'value': '1400'}, {'value': '1500'}, {'value': '1500'}, {'value': '1500'}, {'value': '1500'}, {'value': '1500'}, {'value': '1500'}, {'value': '1500'}, {'value': '1500'}], 'units': '$^{\\circ}$C'}, {'name': 'Measurement Temperature', 'scalars': [{'value': '22'}], 'units': '$^{\\circ}$C'}]",,,MPa m$^{1/2}$,,,,,,,,,,,,,,,,,,,,,,,,,,,,,,,,,,,,,,,,,,,,,,,,,,,,,,,,,,,,,,,,,,,,,,,,,,,,,,,,,,
2950,(1-x-y)Al2O3.xAlN.yTiN,[{'name': 'NIST_SRD-30'}],['Aluminum oxynitride composite'],[{'name': 'Hot Pressing'}],"[{'citation': 'Mechanical Properties and Oxidation Behavior of Al2O3-AlN-TiN Composites, Y.G. Gogotsi, F. Porz, and V.P. Yaroshenko, Journal of the American Ceramic Society, Vol. 75 8, pp. 2251-2259 (1992), published by American Ceramic Society.'}]",,,,,,,,,,,,Al-O-N:TiN,,,,,,,,,,,,,,,,,,,,,,,,,Polycrystalline,,,,,,,,,,,,,,,,,,,,,,,,,,,,,,,,,6.21,"[{'name': 'Temperature', 'scalars': [{'value': '23'}], 'units': '$^{\\circ}$C'}, {'name': 'Mass Fraction of AlN', 'scalars': [{'value': '0'}, {'value': '8'}, {'value': '15'}, {'value': '29'}, {'value': '55'}, {'value': '58'}], 'units': '%'}]",,,MPa m$^{1/2}$,,,,,,,,,,,,,,,,,,,,,,,,,,,,,,,,,,,,,,,,,,,,,,,,,,,,,,,,,,,,,,,,,,,,,,,,,,,,,,,,,,
2951,Al2O3,[{'name': 'NIST_SRD-30'}],['Alumina'],,"[{'citation': 'Green Light to Aluminum Nitride, P.T.B. Shaffer, J.R. Schorr, and R.L. Hexemer, Ceramic Industry, Vol. 132 5, pp. 25-27 (1989), published by Corcoran Communications, Inc..'}]",,,,,,,,,,,,Al-O,,,,,,,,,,,,,,,,,,,,,,,,,Polycrystalline,,,,,,,,,,,,,,,,,,,,,,,,,,,,,,,,,,,,,,,,,,,,,,,,,,,,,,,,,,,,,,,,,,,,,,,,,,,,,,,,,,,,,,,,,,,,,,,,,,,,,,,29,"[{'name': 'Temperature', 'scalars': [{'value': '23'}], 'units': '$^{\\circ}$C'}]",W m$^{-1}$ K$^{-1}$,,,,,,,,,,,,,,
2952,Y3AlxFe5-xO12,[{'name': 'NIST_SRD-30'}],['Yttrium aluminum iron garnet'],[{'name': 'Sintering'}],"[{'citation': 'Low Thermal Conductivity in Garnets, N.P. Padture and P.G. Klemens, Journal of the American Ceramic Society, Vol. 80 4, pp. 1018-1020 (1997), published by American Ceramic Society.'}]",,,,,,,,,,,,Y-Al-Fe-O,,,,,,,,,,,,,,,,,,,,,,,,,Polycrystalline,,,,,,,,,,,,,,,,,,,,,,,,,,,,,,,,,,,,,,,,,,,,,,,,,,,,,,,,,,,,,,,,,,,,,,,,,,,,,,,,,,,,,,,,,,,,,,,,,,,,,,,6.2,"[{'name': 'x of Alx', 'scalars': [{'value': '0'}, {'value': '0'}, {'value': '0'}, {'value': '0'}, {'value': '0'}, {'value': '0'}, {'value': '0'}, {'value': '0'}, {'value': '0'}, {'value': '0'}, {'value': '0'}, {'value': '0.7'}, {'value': '0.7'}, {'value': '0.7'}, {'value': '0.7'}, {'value': '0.7'}, {'value': '0.7'}, {'value': '0.7'}, {'value': '0.7'}, {'value': '0.7'}, {'value': '0.7'}, {'value': '0.7'}, {'value': '1.4'}, {'value': '1.4'}, {'value': '1.4'}, {'value': '1.4'}, {'value': '1.4'}, {'value': '1.4'}, {'value': '1.4'}, {'value': '1.4'}, {'value': '1.4'}, {'value': '1.4'}, {'value': '1.4'}, {'value': '5'}, {'value': '5'}, {'value': '5'}, {'value': '5'}, {'value': '5'}, {'value': '5'}, {'value': '5'}, {'value': '5'}, {'value': '5'}, {'value': '5'}, {'value': '5'}], 'units': 'formula units'}, {'name': 'Temperature', 'scalars': [{'value': '23'}, {'value': '100'}, {'value': '200'}, {'value': '300'}, {'value': '400'}, {'value': '500'}, {'value': '600'}, {'value': '700'}, {'value': '800'}, {'value': '900'}, {'value': '1000'}, {'value': '23'}, {'value': '100'}, {'value': '200'}, {'value': '300'}, {'value': '400'}, {'value': '500'}, {'value': '600'}, {'value': '700'}, {'value': '800'}, {'value': '900'}, {'value': '1000'}, {'value': '23'}, {'value': '100'}, {'value': '200'}, {'value': '300'}, {'value': '400'}, {'value': '500'}, {'value': '600'}, {'value': '700'}, {'value': '800'}, {'value': '900'}, {'value': '1000'}, {'value': '23'}, {'value': '100'}, {'value': '200'}, {'value': '300'}, {'value': '400'}, {'value': '500'}, {'value': '600'}, {'value': '700'}, {'value': '800'}, {'value': '900'}, {'value': '1000'}], 'units': '$^{\\circ}$C'}]",W m$^{-1}$ K$^{-1}$,,,,,,,,,,,,,,
2953,Si3N4,[{'name': 'NIST_SRD-30'}],['Silicon nitride'],,"[{'citation': 'Effects of Environment on the Mechanical Behavior of High-Performance Ceramics, G.A. Graves and N.L. Hecht, Report No. UDR-TR-94-136, pp. 1-138 (1995), published by University of Dayton Research Institute.'}]",,,,,,,,,,,,Si-N:Y,,,,,,,,,,,,,,,,,,,,,,,,,Polycrystalline,,,,,,,,,,,,,,,,,,,,,,,,,,,,,,,,,,,,,,,,,,,,,,,,,,,,15.7,"[{'name': 'Temperature', 'scalars': [{'value': '23'}], 'units': '$^{\\circ}$C'}]",,,GPa,,,,,,,,,Kyocera,,,,,,,,,,,,,,,,,,,,,,,,,,,,,,,,,,,,,,,,,,,,,,,,,,,,,,
2954,B4C,[{'name': 'NIST_SRD-30'}],['Boron carbide'],[{'name': 'Hot Pressing'}],"[{'citation': 'Influence of Porosity and Grain Size on Mechanical Properties of Hot Pressed Boron Carbide, A. D. Osipov, I. T. Ostapenko, and V. V. Slezov a. o., Poroshkovaya Metallurgiya (Metallurgy of Powders) 1, pp. 63-67 (1982).'}]",,,,,,,,,,,,B-C,,,,,,,,,,,,,,,,,,,,,,,,,Polycrystalline,,,,,,,,,,,,,,,,,,,,,,,,,440,"[{'name': 'Porosity', 'scalars': [{'value': '-'}, {'value': '-'}, {'value': '-'}, {'value': '-'}, {'value': '-'}, {'value': '-'}, {'value': '0.1'}, {'value': '3.5'}, {'value': '10'}, {'value': '20'}, {'value': '30'}, {'value': '39'}, {'value': '45'}], 'units': '%'}, {'name': 'Grain Size', 'scalars': [{'value': '5'}, {'value': '10'}, {'value': '20'}, {'value': '50'}, {'value': '100'}, {'value': '140'}, {'value': '-'}, {'value': '-'}, {'value': '-'}, {'value': '-'}, {'value': '-'}, {'value': '-'}, {'value': '-'}], 'units': '$\\mu$m'}]",,,MPa,,,,,,,,,,,,,,,,,,,,,,,,,,,,,,,,,,,,,,,,,,,,,,,,,,,,Bar,,,,,,,,,,,,,,,,,,,,,,,,,,,,,,,,,,,,,,
2955,MgO,[{'name': 'NIST_SRD-30'}],['Magnesia'],[{'name': 'Melt Processing'}],"[{'citation': 'Pressure Depedence of the Elastic Constants of Single-Crystalline Magnesium Oxide, Z.P. Chang and G.R. Barsch, Journal of Geophysical Research, Vol. 74 12, pp. 3291-3294 (1969), published by American Geophysical Union.'}]",,,,159.7,"[{'name': 'dB/dP', 'scalars': [{'value': '4.29', 'uncertainty': '0.08'}]}, {'name': 'Temperature', 'scalars': [{'value': '23'}], 'units': '$^{\\circ}$C'}]",,,GPa,,,,Mg-O,,,,,,,,,,,,,,,,,,,,,,,,,Single Crystal,,,,,,,,,,,,,,,,,,,,,,,,,,,,,,,,,,,,,,,,,,,,,,,,,,,,,,,,,,,,,,,,,Norton Company,,,,,,,,,,,,,,,,,,,,,,,,,,,,,,,,,,,,,,,,,,,,,,,,,,,,,,
2956,SiC.xAlN,[{'name': 'NIST_SRD-30'}],['Silicon carbide composite'],[{'name': 'Hot Pressing'}],"[{'citation': 'Microstructure-Property Relations of Hot-Pressed Silicon Carbide-Aluminum Nitride Compositions at Room and Elevated Temperatures, A.H. Lubis, N.L. Hecht, and G.A. Graves,Jr., Journal of the American Ceramic Society, Vol. 82 9, pp. 2481-2489 (1999), published by American Ceramic Society.'}]",3.081,"[{'name': 'Mole Fraction of AlN', 'scalars': [{'value': '0'}, {'value': '25'}, {'value': '50'}, {'value': '75'}, {'value': '100'}, {'value': '0'}, {'value': '25'}, {'value': '50'}, {'value': '75'}, {'value': '100'}], 'units': '%'}, {'name': 'Axis', 'scalars': [{'value': 'a'}, {'value': 'a'}, {'value': 'a'}, {'value': 'a'}, {'value': 'a'}, {'value': 'c'}, {'value': 'c'}, {'value': 'c'}, {'value': 'c'}, {'value': 'c'}]}]",$\AA$,,,,,,,,,Si-C:AlN,,,,,,,,,,,,,,,,,,,,,,,,,Polycrystalline,,,,,,,,,,,,,,,,,,,,,,,,,,,,,,,,,,,,,,,,,,,,,,,,,,,,,,,,,,,,,,,,,,,,,,,,,,,,,,,,,,,,,,,,,,,,,,,,,,,,,,,,,,,,,,,,,,,,,,,
2957,SiC,[{'name': 'NIST_SRD-30'}],['Silicon carbide'],[{'name': 'Sintering'}],"[{'citation': 'Elastic Properties and Microcracking Behavior of Particulate Titanium Diboride-Silicon Carbide Composites, M.J. Pan, P.A. Hoffman, D.J. Green, and J.R. Hellmann, Journal of the American Ceramic Society, Vol. 80 3, pp. 692-698 (1997), published by American Ceramic Society.'}]",,,,,,,,,,,,Si-C,,,,,,,,,,,,,,,,,,,,,,,,,Polycrystalline,,,,3.16,"[{'name': 'Volume Fraction of TiB2', 'scalars': [{'value': '0'}], 'units': '%'}]",,,g cm$^{-3}$,,,,,,,,,,,,,,,,,,,,,,,,,,,,,,,,,,,,,,,,,,,,,,,,,,,,,,,,,Carborundum Company,,,,,,,,,,,,,,,,,,,,,,,,,,,,,,,,,,,,,,,,,,,,,,,,,,,,,,
2958,C,[{'name': 'NIST_SRD-30'}],['Diamond (CVD)'],[{'name': 'Chemical Vapor Deposition'}],"[{'citation': 'Round Robin Thermal Conductivity Measurements on CVD Diamond, A. Feldman, Applications of Diamond Films and Related Materials, pp. 627-630 (1995), edited by A. Feldman,Y. Tzeng, W. Yarbrough,M. Yoshikawa,M. Murakawa, published by National Institute of Standards and Technology.'}]",,,,,,,,,,,,C,,,,,,,,,,,,,,,,,,,,,,,,,Polycrystalline,,,,,,,,,,,,,,,,,,,,,,,,,,,,,,,,,,,,,,,,,,,,,,,,,,,,,,,,,,,,,,,,,,,,,,,,,,,,,,,,,,,,,,,,,,,,,,,,,,,,,,,,,,8.8,"[{'name': 'Number of Values', 'scalars': [{'value': '8'}]}, {'name': 'Specimen Name', 'scalars': [{'value': 'LB-X'}]}]",cm$^{2}$ s$^{-1}$,,,,,,,,,,,
2959,Al2O3,[{'name': 'NIST_SRD-30'}],['Alumina'],[{'name': 'Hot Pressing'}],"[{'citation': 'Effect of Temperature on Toughness Curves in Alumina, H.H.K. Xu, C.P. Ostertag, and R.F. Krause, Jr., Journal of the American Ceramic Society, Vol. 78 1, pp. 260-262 (1995), published by American Ceramic Society.'}]",,,,,,,,,,,,Al-O,,,,,,,,,,,,,,,,,,,,,,,,,Polycrystalline,,,,,,,,,,,,,,,,,,,,,,,,,360,"[{'name': 'Indentation Crack Length', 'scalars': [{'value': '49'}, {'value': '99'}, {'value': '150'}, {'value': '200'}, {'value': '270'}, {'value': '330'}, {'value': '400'}, {'value': '85'}, {'value': '170'}, {'value': '310'}, {'value': '86'}, {'value': '160'}, {'value': '330'}, {'value': '96'}, {'value': '150'}, {'value': '310'}, {'value': '98'}, {'value': '160'}, {'value': '320'}], 'units': '$\\mu$m'}, {'name': 'Temperature', 'scalars': [{'value': '25'}, {'value': '25'}, {'value': '25'}, {'value': '25'}, {'value': '25'}, {'value': '25'}, {'value': '25'}, {'value': '400'}, {'value': '400'}, {'value': '400'}, {'value': '700'}, {'value': '700'}, {'value': '700'}, {'value': '1000'}, {'value': '1000'}, {'value': '1000'}, {'value': '1300'}, {'value': '1300'}, {'value': '1300'}], 'units': '$^{\\circ}$C'}]",,,MPa,,,,,,,,,,,,,,,,,,,,,,,,,,,,,,,,,,,,,,,,,,,,,,,,,,,,,,,,,,,,,,,,,,,,,,,,,,,,,,,,,,,,,,,,,,
2960,Al2O3.xZrO2,[{'name': 'NIST_SRD-30'}],['Alumina'],[{'name': 'Hot Pressing'}],"[{'citation': 'Fracture Toughness of Al2O3 with an Unstabilized ZrO2 Dis persed Phase, N. Claussen, Journal of the American Ceramic Society, Vol. 59 1, pp. 49-51 (1976), published by American Ceramic Society.'}]",,,,,,,,,,,,Al-O:ZrO,,,,,,,,,,,,,,,,,,,,,,,,,,,,,,,,,,,,,,,,,,,,,,,,,,,,,,,,,,6.0,"[{'name': 'Volume Fraction of ZrO2', 'scalars': [{'value': '5'}, {'value': '7'}, {'value': '10'}, {'value': '15'}, {'value': '20'}, {'value': '0'}, {'value': '2'}, {'value': '5'}, {'value': '7'}, {'value': '10'}, {'value': '12'}, {'value': '15'}, {'value': '20'}], 'units': '%'}, {'name': 'ZrO2Type', 'scalars': [{'value': 'ZrO2-I'}, {'value': 'ZrO2-I'}, {'value': 'ZrO2-I'}, {'value': 'ZrO2-I'}, {'value': 'ZrO2-I'}, {'value': 'ZrO2-II'}, {'value': 'ZrO2-II'}, {'value': 'ZrO2-II'}, {'value': 'ZrO2-II'}, {'value': 'ZrO2-II'}, {'value': 'ZrO2-II'}, {'value': 'ZrO2-II'}, {'value': 'ZrO2-II'}]}, {'name': 'Temperature', 'scalars': [{'value': '23'}], 'units': '$^{\\circ}$C'}]",,,MPa m$^{1/2}$,,,,,,,,,,,,,,,,,,,,,,,,,,,,,,,,,,,,,,,,,,,,,,,,,,,,,,,,,,,,,,,,,,,,,,,,,,,,,,,,,,
2961,Al2O3.xZrO2,[{'name': 'NIST_SRD-30'}],['Alumina composite'],[{'name': 'Sintering'}],"[{'citation': 'Creep Behaviour of Alumina, Zirconia and Zirconia-Toughened Alumina, J. Chevalier, C. Olagnon, G. Fantozzi, and H. Gros, Journal of the European Ceramic Society, Vol. 17, pp. 859-864 (1997), published by Elsevier Science Ltd..'}]",,,,,,,,,,,,Al-O:ZrO,,,,,,,,,,,,,,,760,"[{'name': 'Specimen', 'scalars': [{'value': 'A1-10Z1'}]}]",kJ mol$^{-1}$,,,,,,,,Polycrystalline,,,,,,,,,,,,,,,,,,,,,,,,,,,,,,,,,,,,,,,,,,,,,,,,,,,,,,,,,,,,,,,,,Desmarquest Co.,,,,,,,,,,,,,,,,,,,,,,,,,,,,,,,,,,,,,,,,,,,,,,,,,,,,,,
2962,AlN.xSiC.yY2O3,[{'name': 'NIST_SRD-30'}],['Aluminum nitride composite'],[{'name': 'Hot Pressing'}],"[{'citation': 'Mechanical Properties of Monolithic AlN and SiCw/AlN Composites, C.K. Unni and D.E. Gordon, Journal of Materials Science, Vol. 30, pp. 1173-1179 (1995), published by Chapman and Hall.'}]",,,,,,,,,,,,"Al-N:SiC,Y",,,,,,,,,,,,,,,,,,,,,,,,,,,,,,,,,,,,,,,,,,,,,,,,,,460,"[{'name': 'Density', 'scalars': [{'value': '3.18'}, {'value': '3.24'}, {'value': '3.26'}], 'units': 'g/cm$^{3}$'}, {'name': 'Temperature', 'scalars': [{'value': '23'}], 'units': '$^{\\circ}$C'}]",,,MPa,,,,,,,,,,,,,,,,,,,,,,,,,,,,,,,,,,,,,,,,,,,,,,,,,,,,,,,,,,,,,,,,,,,,,,,,,,,,,,,,,,,,,,,,,,
2963,Si3N4,[{'name': 'NIST_SRD-30'}],['Silicon nitride'],,"[{'citation': 'Effects of Environment on the Mechanical Behavior of High-Performance Ceramics, G.A. Graves and N.L. Hecht, Report No. UDR-TR-94-136, pp. 1-138 (1995), published by University of Dayton Research Institute.'}]",,,,,,,,,,,,"Si-N:SrO,Y",,,,,,,,,,,,,,,,,,,,,,,,,Polycrystalline,,,,,,,,,,,,,,,,,,,,,,,,,,,,,,,,,,,,,,,,,,,,,,,,,,,,,,,,,,,,,,,,,Garrett,,,,,,,,,,,,,,,,,,,,,,,,,,,,,,,,,,,,,,,,,,,,,,,,,,23,"[{'name': 'Temperature', 'scalars': [{'value': '1300'}, {'value': '20'}, {'value': '1300'}], 'units': '$^{\\circ}$C'}, {'name': 'Crosshead Speed', 'scalars': [{'value': '0.00004'}, {'value': '0.004'}, {'value': '0.004'}], 'units': 'cm/s'}, {'name': 'Test Type', 'scalars': [{'value': 'flexural'}]}]",,,
2964,SiC.xTiC,[{'name': 'NIST_SRD-30'}],['Silicon carbide composite'],[{'name': 'Hot Pressing'}],"[{'citation': 'In Situ-Toughened Silicon Carbide-Titanium Carbide Composites, K.S. Cho, Y.W. Kim, H.J. Choi, and J.G. Lee, Journal of the American Ceramic Society, Vol. 79 6, pp. 1711-1713 (1996), published by American Ceramic Society.'}]",,,,,,,,,,,,Si-C:TiC,,,,,,,,,,,,,,,,,,,,,,,,,Polycrystalline,,,,,,,,,,,,,,,,,,,,,,,,,,,,,,,,,6.0,"[{'name': 'Relative Density', 'scalars': [{'value': '99.4'}], 'units': '%'}, {'name': 'Specimen Number', 'scalars': [{'value': '5'}]}]",,,MPa m$^{1/2}$,,,,,,,,,,,,,,,,,,,,,,,,,,,,,,,,,,,,,,,,,,,,,,,,,,,,,,,,,,,,,,,,,,,,,,,,,,,,,,,,,,
2965,Si3N4.xY2O3.ySiO2.zMo2C,[{'name': 'NIST_SRD-30'}],['Silicon nitride composite'],[{'name': 'Sintering'}],"[{'citation': 'Ceramic Technology Project Data Base:  September 1992 Summary Report, B.L.P. Keyes, ORNL Report Number:  ORNL/M-2775, pp. 1-171 (1992), published by Oak Ridge National Laboratory.'}]",,,,,,,,,,,,Si-N:Mo,,,,,,,,,,,,,,,,,,,,,,,,,Polycrystalline,,,,,,,,,,,,,,,,,,,,,,,,,,,,,,,,,5.5,"[{'name': 'Temperature', 'scalars': [{'value': '23'}], 'units': '$^{\\circ}$C'}, {'name': 'Specimen Number', 'scalars': [{'value': 'A'}]}]",,,MPa m$^{1/2}$,,,,,,,,,,,,,,,,,,,,,,,,,,,,Ceradyne,,,,,,,,,,,,,,,,,,,,,,,,,,,,,,,,,,,,,,,,,,,,,,,,,,,,,,
2966,AlN.SiC,[{'name': 'NIST_SRD-30'}],['Aluminum nitride composite'],[{'name': 'Hot Pressing'}],"[{'citation': 'Fracture Toughness of Ceramics in the AlN-SiC System, R.N. Katz, S. Grendahl, K. Cho, I. Bar-On, and W. Rafaniello, Ceramic Engineering and Science Proceedings, Vol. 15, pp. 877-884 (1994), published by American Ceramic Society.'}]",,,,,,,,,,,,Al-N:SiC,,,,,,,,,,,,,,,,,,,,,,,,,Polycrystalline,,,,,,,,,,,,,,,,,,,,,,,,,,,,,,,,,,,,,,,,,,0.5,"[{'name': 'Phase', 'scalars': [{'value': 'AlN/SiC'}]}]",,,$\mu$m,,,,,,,,,,,,,,,,,,,,,,,,,,,,,,,,,,,,,,,,,,,,,,,,,,,,,,,,,,,,,,,,,,,,,,,,,
2967,TiB2,[{'name': 'NIST_SRD-30'}],['Titanium diboride'],,"[{'citation': 'Titanium Diboride, C. Mroz, American Ceramic Society Bulletin, Vol. 73 6, pp. 136-137 (1994), published by American Ceramic Society.'}]",,,,,,,,,,,,Ti-B,,,,,,,,,,,,,,,,,,,,,,,,,,,,,,,,,,,,,,,,,,,,,,,,,,,,,,,,,,6,"[{'name': 'Typical Range', 'scalars': [{'minimum': '5', 'maximum': '7'}], 'units': 'MPa m$^{1/2}$'}, {'name': 'Temperature', 'scalars': [{'value': '23'}], 'units': '$^{\\circ}$C'}]",,,MPa m$^{1/2}$,,,,,,,,,,,,,,,,,,,,,,,,,,,,,,,,,,,,,,,,,,,,,,,,,,,,,,,,,,,,,,,,,,,,,,,,,,,,,,,,,,
2968,SiC,[{'name': 'NIST_SRD-30'}],['Silicon carbide'],[{'name': 'Sintering'}],"[{'citation': 'Physical Property Measurements of High Temperature Composites, D.J. Green, J.R. Hellmann, and M.F. Modest, Projects Within the Center for Advanced Materials, pp. 71-90 (1990), edited by J.R. Hellmann and B.K. Kennedy, published by Center for Advanced Materials, Pennsylvania State University.'}]",,,,,,,,,,,,Si-C,Hexoloy SA,,,,,,,,,,,,,,,,,,,,,,,,Polycrystalline,,,,3.16,"[{'name': 'Temperature', 'scalars': [{'value': '23'}], 'units': '$^{\\circ}$C'}]",,,g cm$^{-3}$,,,,,,,,,,,,,,,,,,,,,,,,,,,,,,,,,,,,,,,,,,,,,,,,,,,,,,,,,Sohio Engineered Materials Co.,,,,,,,,,,,,,,,,,,,,,,,,,,,,,,,,,,,,,,,,,,,,,,,,,,,,,,
2969,HfO2.xEr2O3,[{'name': 'NIST_SRD-30'}],['Hafnia (cubic)'],[{'name': 'Sintering'}],"[{'citation': 'Elastic Properties of Stabilized HfO2 Compositions, S.L. Dole, O. Hunter,Jr., and F.W. Calderwood, Journal of the American Ceramic Society, Vol. 63 3, pp. 136-139 (1980), published by American Ceramic Society.'}]",,,,,,,,,,,,Hf-O:Er,,,,,,,,,,,,,,,,,,,,,,,,,Polycrystalline,,,,,,,,,,,,,,234,"[{'name': 'Volume Fraction of Porosity', 'scalars': [{'value': '0.026'}, {'value': '0.037'}, {'value': '0.040'}, {'value': '0.051'}, {'value': '0.075'}, {'value': '0.080'}, {'value': '0.081'}, {'value': '0.292'}, {'value': '0.365'}, {'value': '0.080'}, {'value': '0.080'}, {'value': '0.080'}, {'value': '0.080'}, {'value': '0.080'}, {'value': '0.080'}, {'value': '0.080'}, {'value': '0.080'}, {'value': '0.080'}, {'value': '0.080'}, {'value': '0.080'}, {'value': '0.080'}, {'value': '0.080'}, {'value': '0.080'}, {'value': '0.080'}]}, {'name': 'Temperature', 'scalars': [{'value': '23'}, {'value': '23'}, {'value': '23'}, {'value': '23'}, {'value': '23'}, {'value': '23'}, {'value': '23'}, {'value': '23'}, {'value': '23'}, {'value': '23'}, {'value': '130'}, {'value': '265'}, {'value': '380'}, {'value': '500'}, {'value': '600'}, {'value': '700'}, {'value': '800'}, {'value': '900'}, {'value': '1000'}, {'value': '1100'}, {'value': '1200'}, {'value': '1300'}, {'value': '1400'}, {'value': '1500'}], 'units': '$^{\\circ}$C'}]",,,GPa,,,,,,,,,,,,,,,,,,,,,,,,,,,,,,,,,,,,,,,,,,,,,,,,,,,,,,,,,,,,,,,,,,,,,,,,,,,,,,,,,,,,,,,,,,,,,,,,,,,,,
2970,B4C,[{'name': 'NIST_SRD-30'}],['Boron carbide'],,"[{'citation': 'Investigation of the Real Crystal Structure of Boron and Some of Its Compounds, G. V. Tsagareishvili, G. Sh. Darsavelidze, M. E. Antadze, and O. A. Tsagareishvili, Report N 393, Inventorial Number 0287.0 022480, pp. 1-142 (1986), edited by The Institute of Metallurgy of Georgian Academy of Sciences, published by Russian Scientific and Informatic Center.'}]",,,,,,,,,,,,B-C,,,,,,,,,,,,,,,,,,,,,,,,,Polycrystalline,,,,,,,,,,,,,,,,,,,,,,,,,,,,,,,,,,,,,,,,,,,,,,,,,,,,,,,,,,,,,,,,,,,,,,,,,,,,,,,,,,,,,,,,,,,,,,,,,,,,,,,,,,,,,5.65,"[{'name': 'Temperature Range', 'scalars': [{'minimum': '285', 'maximum': '1213'}], 'units': 'K'}]",x10$^{-6}$,,,,,,,,
2971,ZrO2.xCeO2,[{'name': 'NIST_SRD-30'}],['Zirconia (TZP)'],[{'name': 'Sintering'}],"[{'citation': 'Elastic Modulus and Fracture Toughness of CeO2-Containing Tetragonal Zirconia Polycrystals, Y. Kubota, M. Ashizuka, and H. Hokazono, Journal of the Ceramic Society of Japan, Vol. 102 2, pp. 175-179 (1994), published by Ceramic Society of Japan.'}]",,,,,,,,,,,,Zr-O:CeO,,,,,,,,,,,,,,,,,,,,,,,,,Polycrystalline,,,,,,,,,,,,,,,,,,,,,,,,,,,,,,,,,,,,,,,,,,,,,,,,,,,,,,,,,,,,,,,,,,,,,,,,,,,,,,,,,,,,,,,,,,6.71,"[{'name': 'Specimen', 'scalars': [{'value': 'I'}]}, {'name': 'Temperature', 'scalars': [{'value': '23'}], 'units': '$^{\\circ}$C'}, {'name': 'Mode', 'scalars': [{'value': 'Longitudinal'}, {'value': 'Shear'}]}]",km/s,,,,,,,,,,,,,,,,,,,,,,,,,,,
2972,SiC.xAlN,[{'name': 'NIST_SRD-30'}],['Silicon carbide'],[{'name': 'Hot Pressing'}],"[{'citation': 'Tensile Strength of Engineering Ceramics, Y. Fujisawa, K. Matsusue, and K. Takahara, Journal of the Society of Materials Science, Japan, Vol. 35, pp. 1112-1117 (1986), published by Kyoto: Nihon Zairyo Gakkai.'}]",,,,,,,,,,,,Si-C:AlN,,,,,,,,,,,,,,,,,,,,,,,,,Polycrystalline,,,,,,,,,,,,,,,,,,,,,,,,,,,,,,,,,,,,,,,,,,,,,,,,,,,,,,,,,,,,,,,,,,,,,,,,,,,,,,,,,,,,,,,,,,,,,,,,,,,,,,,,,,,,,,,,,,,6.4,"[{'name': 'Temperature', 'scalars': [{'value': '22'}], 'units': '$^{\\circ}$C'}]",,,
2973,Si3N4,[{'name': 'NIST_SRD-30'}],['Silicon nitride'],[{'name': 'Sintering'}],"[{'citation': 'Creep of Sintered Silicon Nitride, D. Chakraborty and A.K. Mukhopadhyay, Ceramics International, Vol. 15, pp. 237-245 (1989), published by Elsevier Applied Science.'}]",,,,,,,,,,,,Si-N,,,,,,,,,,,,,,,,,,,,,,,,,Polycrystalline,,,,,,,,,,,,,,,,,,,,,,,,,,,,,,,,,,,,,,,,,,1.4,"[{'name': 'Aspect Ratio', 'scalars': [{'value': '1.4', 'uncertainty': '0.4'}]}, {'name': 'Sample Number', 'scalars': [{'value': 'B'}]}]",,,$\mu$m,,,,,,,,,,,,,,,,,,,,,,,,,,,,,,,,,,,,,,,,,,,,,,,,,,,,,,,,,,,,,,,,,,,,,,,,,
2974,Si3N4,[{'name': 'NIST_SRD-30'}],['Silicon nitride'],,"[{'citation': 'Effects of Environment on the Mechanical Behavior of High-Performance Ceramics, G.A. Graves and N.L. Hecht, Report No. UDR-TR-94-136, pp. 1-138 (1995), published by University of Dayton Research Institute.'}]",,,,,,,,,,,,Si-N:Y,,,,,,,,,,,,,,,,,,,,,,,,,Polycrystalline,,,,,,,,,,,,,,,,,,,,,,,,,,,,,,,,,,,,,,,,,,,,,,,,,,,,15.9,"[{'name': 'Temperature', 'scalars': [{'value': '23'}], 'units': '$^{\\circ}$C'}]",,,GPa,,,,,,,,,Norton/TRW,,,,,,,,,,,,,,,,,,,,,,,,,,,,,,,,,,,,,,,,,,,,,,,,,,,,,,
2975,SiC,[{'name': 'NIST_SRD-30'}],['Silicon carbide'],[{'name': 'Hot Isostatic Pressing'}],"[{'citation': 'Effect of Hot Isostatic Pressing on the Properties of Sintered Alpha Silicon Carbide, G.K. Watson, T.J. Moore, and M.L. Millard, American Ceramic Society Bulletin, Vol. 64 9, pp. 1253-1256 (1985), published by American Ceramic Society.'}]",,,,,,,,,,,,Si-C,,,,,,,,,,,,,,,,,,,,,,,,,Polycrystalline,,,,,,,,,,,,,,,,,,,,,,,,,,,,,,,,,,,,,,,,,,,,,,,,,,,,,,,,,,,,,,,,,Carborundum Company,,,,,,,,,,,,,,,,,,,,,,,,,,,,,,,,,,,,,,,,,,,,,,,,,,6.4,"[{'name': 'HIPTemperature', 'scalars': [{'value': '-'}, {'value': '2200'}, {'value': '-'}, {'value': '2200'}, {'value': '-'}, {'value': '2200'}, {'value': '-'}, {'value': '2200'}], 'units': '$^{\\circ}$C'}, {'name': 'Test Temperature', 'scalars': [{'value': '22'}, {'value': '22'}, {'value': '22'}, {'value': '22'}, {'value': '1200'}, {'value': '1200'}, {'value': '1200'}, {'value': '1200'}], 'units': '$^{\\circ}$C'}, {'name': 'Lot Number', 'scalars': [{'value': '1'}, {'value': '1'}, {'value': '2'}, {'value': '2'}, {'value': '1'}, {'value': '1'}, {'value': '2'}, {'value': '2'}]}]",,,
2976,L2O3,[{'name': 'NIST_SRD-30'}],['Lutetium oxide'],[{'name': 'Sintering'}],"[{'citation': 'Porosity Dependence of Elastic Properties of Polycrystalline Cubic Lu2O3, O. Hunter,Jr. and G.E. Graddy,Jr., Journal of the American Ceramic Society, Vol. 59 1, pp. 82-82 (1976), published by American Ceramic Society.'}]",,,,,,,,,,,,Lu-O,,,,,,,,,,,,,,,,,,,,,,,,,Polycrystalline,,,,,,,,,,,,,,,,,,,,,,,,,,,,,,,,,,,,,,,,,,,,,,,,,,,,,,,,,,,,,,,,,,,,,,,,,,,,,,,,,,,,,71.0,"[{'name': 'Volume Fraction of Porosity', 'scalars': [{'value': '0.031'}, {'value': '0.037'}, {'value': '0.037'}, {'value': '0.040'}, {'value': '0.057'}, {'value': '0.077'}, {'value': '0.092'}, {'value': '0.094'}, {'value': '0.096'}, {'value': '0.109'}, {'value': '0.129'}, {'value': '0.183'}, {'value': '0.235'}, {'value': '0.285'}, {'value': '0.328'}]}]",GPa,,,,,,,,,,,,,,,,,,,,,,,,,,,,,,,,
2977,SiC,[{'name': 'NIST_SRD-30'}],['Silicon carbide'],[{'name': 'Hot Isostatic Pressing'}],"[{'citation': 'Weibull Characterization of Four Hipped/Posthipped Engineering Ceramics Between Room Temperature and 1500 °C, J. Kubler, Mechanische Charakterisierung von Hochleistungskeramik Festigkeitsunte, pp. 1-88 (1992), published by EMPA Swiss Federal Laboratories for Materials Testing and Research.'}]",,,,,,,,,,,,Si-C,,,,,,,,,,,,,,,,,,,,,,,,,Polycrystalline,,,,,,,,,,,,,,,,,,,,,,,,,,,,,,,,,,,,,,,,,,,,,,,,,,,,,,,,,,,,,,,,,,,,,,,,,,,,,,,,,,,,,,,,,,,,,,,,,,,,,,,,,,,,,,,,,,,9.41,"[{'name': 'Temperature', 'scalars': [{'value': '23'}], 'units': '$^{\\circ}$C'}]",,,
2978,ZrO2.xY2O3,[{'name': 'NIST_SRD-30'}],['Zirconia (TZP)'],[{'name': 'Hot Isostatic Pressing'}],"[{'citation': 'Evaluation of Japanese Yttria Tetragonal Zirconia Polycrystal (Y-TZP) Materials, J.J. Swab, Ceramic Engineering and Science Proceedings, Vol. 8 7, pp. 886-891 (1987), published by American Ceramic Society.'}]",,,,,,,,,,,,Zr-O:Y,,,,,,,,,,,,,,,,,,,,,,,,,Polycrystalline,,,,,,,,,,,,,,,,,,,,,,,,,,,,,,,,,,,,,,,,,,,,,,,,,,,,11.6,"[{'name': 'Oxidation Temperature', 'scalars': [{'value': '23'}, {'value': '1000'}, {'value': '1000'}], 'units': '$^{\\circ}$C'}, {'name': 'Oxidation Time', 'scalars': [{'value': '0'}, {'value': '100'}, {'value': '500'}], 'units': 'h'}, {'name': 'Test Temperature', 'scalars': [{'value': '23'}], 'units': '$^{\\circ}$C'}]",,,GPa,,,,,,,,,Koransha,,,,,,,,,,,,,,,,,,,,,,,,,,,,,,,,,,,,,,,,,,,,,,,,,,,,,,
2979,B4C,[{'name': 'NIST_SRD-30'}],['Boron carbide'],[{'name': 'Hot Pressing'}],"[{'citation': 'Mechanical Properties of Hot-Pressed B-B4C Materials, B. Champagne and R. Angers, Journal of the American Ceramic Society, Vol. 62, pp. 149-153 (1979), published by American Ceramic Society.'}]",5.601,"[{'name': 'Mass Fraction of B', 'scalars': [{'value': '0'}, {'value': '0'}, {'value': '1'}, {'value': '1'}, {'value': '5'}, {'value': '5'}, {'value': '10'}, {'value': '10'}, {'value': '15'}, {'value': '15'}], 'units': '%'}, {'name': 'Temperature', 'scalars': [{'value': '23'}], 'units': '$^{\\circ}$C'}, {'name': 'Axis', 'scalars': [{'value': 'a'}, {'value': 'c'}, {'value': 'a'}, {'value': 'c'}, {'value': 'a'}, {'value': 'c'}, {'value': 'a'}, {'value': 'c'}, {'value': 'a'}, {'value': 'c'}]}]",$\AA$,,,,,,,,,B-C,,,,,,,,,,,,,,,,,,,,,,,,,Polycrystalline,,,,,,,,,,,,,,,,,,,,,,,,,,,,,,,,,,,,,,,,,,,,,,,,,,,,,,,,,,,,,,,,,,,,,,,,,,,,,,,,,,,,,,,,,,,,,,,,,,,,,,,,,,,,,,,,,,,,,,,
2980,BeO,[{'name': 'NIST_SRD-30'}],['Beryllia'],[{'name': 'Flux Growth'}],"[{'citation': 'High-Temperature Creep of Some Single Crystal Oxides, G.S. Corman, Ceramic Engineering and Science Proceedings, Vol. 12 9, pp. 1745-1766 (1991), published by American Ceramic Society.'}]",,,,,,,,,,,,Be-O,,,,,,,,,,,,,,,,,,9800,,,"[{'name': 'Temperature', 'scalars': [{'value': '900'}, {'value': '850'}, {'value': '800'}, {'value': '800'}, {'value': '750'}, {'value': '700'}, {'value': '800'}, {'value': '750'}, {'value': '700'}, {'value': '650'}, {'value': '700'}, {'value': '650'}, {'value': '1850'}, {'value': '1750'}, {'value': '1650'}, {'value': '1850'}, {'value': '1750'}, {'value': '1750'}, {'value': '1650'}, {'value': '1750'}], 'units': '$^{\\circ}$C'}, {'name': 'Applied Stress', 'scalars': [{'value': '12.5'}, {'value': '12.5'}, {'value': '12.5'}, {'value': '25'}, {'value': '25'}, {'value': '25'}, {'value': '30'}, {'value': '50'}, {'value': '50'}, {'value': '50'}, {'value': '70'}, {'value': '70'}, {'value': '50'}, {'value': '50'}, {'value': '50'}, {'value': '70'}, {'value': '70'}, {'value': '100'}, {'value': '100'}, {'value': '140'}], 'units': 'MPa'}, {'name': 'Crystal Direction', 'scalars': [{'minimum': '1', 'maximum': '101'}, {'minimum': '1', 'maximum': '101'}, {'minimum': '1', 'maximum': '101'}, {'minimum': '1', 'maximum': '101'}, {'minimum': '1', 'maximum': '101'}, {'minimum': '1', 'maximum': '101'}, {'minimum': '1', 'maximum': '101'}, {'minimum': '1', 'maximum': '101'}, {'minimum': '1', 'maximum': '101'}, {'minimum': '1', 'maximum': '101'}, {'minimum': '1', 'maximum': '101'}, {'minimum': '1', 'maximum': '101'}, {'minimum': '1', 'maximum': '100'}, {'minimum': '1', 'maximum': '100'}, {'minimum': '1', 'maximum': '100'}, {'minimum': '1', 'maximum': '100'}, {'minimum': '1', 'maximum': '100'}, {'minimum': '1', 'maximum': '100'}, {'minimum': '1', 'maximum': '100'}, {'minimum': '1', 'maximum': '100'}]}]",10$^{-9}$ s$^{-1}$,,,Single Crystal,,,,,,,,,,,,,,,,,,,,,,,,,,,,,,,,,,,,,,,,,,,,,,,,,,,,,,,,,,,,,,,,,,,,,,,,,,,,,,,,,,,,,,,,,,,,,,,,,,,,,,,,,,,,,,,,,,,,,,,
2981,SiO2,[{'name': 'NIST_SRD-30'}],['Silica (fused)'],,"[{'citation': 'High Temperature-Elastic Moduli and Internal Dilational and Shear Frictions of Fused Quartz, M. Fukuhara and A. Sanpei, Japanese Journal of Applied Physics, Vol. 33, pp. 2890-2893 (1994), published by Publication Office, Japanese Journal of Applied Physics.'}]",,,,,,,,,,,,Si-O,T-1030,,,,,,,,,,,,,,,,,,,,,,,,Polycrystalline,,,,,,,,,,,,,,73.6,"[{'name': 'Temperature', 'scalars': [{'value': '300'}, {'value': '450'}, {'value': '600'}, {'value': '750'}, {'value': '900'}, {'value': '1050'}, {'value': '1200'}, {'value': '1350'}, {'value': '1500'}, {'value': '1650'}], 'units': 'K'}]",,,GPa,,,,,,,,,,,,,,,,,,,,,,,,,,,,,,,,,,,,,,,,,,,,,,,Toshiba Ceramics,,,,,,,,,,,,,,,,,,,,,,,,,,,,,,,,,,,,,,,,,,,,,,,,,,,,,,
2982,B4C,[{'name': 'NIST_SRD-30'}],['Boron carbide'],[{'name': 'Hot Pressing'}],"[{'citation': 'Complex Investigation of Hot-Pressed Boron Carbide, G.A. Gogotsi, Y.L. Groushevsky, O.B. Dashevskaya, Y.G. Gogotsi, and V.A. Lavrenko, Journal of the Less-Common Metals, Vol. 117, pp. 225-230 (1986), published by Elsevier Sequoia.'}]",,,,,,,,,,,,B-C,,,,,,,,,,,,,,,,,,,,,,,,,Polycrystalline,,,,2.51,"[{'name': 'Temperature', 'scalars': [{'value': '23'}], 'units': '$^{\\circ}$C'}]",,,g cm$^{-3}$,,,,,,,,,,,,,,,,,,,,,,,,,,,,,,,,,,,,,,,,,,,,,,,,,,,,,,,,,,,,,,,,,,,,,,,,,,,,,,,,,,,,,,,,,,,,,,,,,,,,,,,,,,,,,,,
