Repository: ckborg/DSW2018

# DSW2018

## Description
Investigation of a structural ceramics database (WebSCD) curated by the National Institute of Standards and Technology (NIST).
3-week project as part of the UC Berkeley Data Science workshop (DSW2018).
[WebSCD]("https://srdata.nist.gov/CeramicDataPortal/scd")

## Results at-a-glance

~4000 material entries

Most represented mechanical properties: Elastic modulus, flexural strength, fracture toughness.

## Team members
[Prabudhya Bhattacharyya]("http://physics.berkeley.edu/people/graduate-student/prabudhya-bhattacharyya")

[Chris Bronner]("https://chrisbronner.com/")

[Steve Drapcho]("https://www.linkedin.com/in/steven-drapcho-2b939b149/")

File: NIST_CeramicDataSet.csv (part 77 of 103)
2983,TiNx,[{'name': 'NIST_SRD-30'}],['Titanium nitride'],[{'name': 'Sputtering'}],"[{'citation': 'Youngs Modulus of TiN, TiC, ZrN and HfN, E. Torok, A.J. Perry, L. Chollet, and W.D. Sproul, Thin Solid Films, Vol. 153, pp. 37-43 (1987), published by Elsevier Sequoia.'}]",,,,,,,,,,,,Ti-N,,,,,,,,,,,,,,,,,,,,,,,,,Polycrystalline,,,,,,,,,,,,,,500,"[{'name': 'x', 'scalars': [{'value': '0.53'}, {'value': '0.76'}, {'value': '0.83'}, {'value': '0.94'}, {'value': '1.01'}, {'value': '1.04'}], 'units': 'formula units'}]",,,GPa,,,,,,,,,,,,,,,,,,,,,,,,,,,,,,,,,,,,,,,,,,,,,,,,,,,,,,,,,,,,,,,,,,,,,,,,,,,,,,,,,,,,,,,,,,,,,,,,,,,,,
2984,SiC,[{'name': 'NIST_SRD-30'}],['Silicon carbide'],[{'name': 'Sintering'}],"[{'citation': 'Summary of Results of the Effects of Environment on Mechanical Behavior of High-Performance Ceramics, D.E. McCullum, N.L. Hecth, L. Chuck, and S.M. Goodrich, Ceramic Engineering and Science Proceedings, Vol. 12 9, pp. 1886-1913 (1991), published by American Ceramic Society.'}]",,,,,,,,,,,,Si-C,Hexoloy SA,,,,,,,,,,,,,,,,,,,,,,,,Polycrystalline,,,,,,,,,,,,,,,,,,,,,,,,,402,"[{'name': 'Exposure Time at 1330 $^{\\circ}$C', 'scalars': [{'value': '0'}, {'value': '100'}, {'value': '500'}, {'value': '1000'}, {'value': '0'}, {'value': '0'}, {'value': '100'}, {'value': '500'}, {'value': '1000'}, {'value': '0'}], 'units': 'h'}, {'name': 'Measurement Temperature', 'scalars': [{'value': '20'}, {'value': '20'}, {'value': '20'}, {'value': '20'}, {'value': '1000'}, {'value': '1200'}, {'value': '1300'}, {'value': '1300'}, {'value': '1300'}, {'value': '1400'}], 'units': '$^{\\circ}$C'}]",,,MPa,,,,,,,,,,,,,,,,,,,,,,,,,,,,,,,,,,,,Carborundum Company,,,,,,,,,,,,,,,,,,,,,,,,,,,,,,,,,,,,,,,,,,,,,,,,,,,,,,
2985,Si3N4,[{'name': 'NIST_SRD-30'}],['Silicon nitride'],[{'name': 'Hot Pressing'}],"[{'citation': 'Short-Crack Toughness and Abrasive Machining of Silicon Nitride, H.H.K. Xu, S. Jahanmir, L.K. Ives, L.S. Job, and K.T. Ritchie, Journal of the American Ceramic Society, Vol. 79 12, pp. 3055-3064 (1996), published by American Ceramic Society.'}]",,,,,,,,,,,,Si-N,,,,,,,,,,,,,,,,,,,,,,,,,Polycrystalline,,,,,,,,,,,,,,,,,,,,,,,,,,,,,,,,,,,,,,,,,,,,,,,,,,,,18.4,"[{'name': 'Specimen Number', 'scalars': [{'value': '7'}, {'value': '8'}, {'value': '7'}, {'value': '8'}]}, {'name': 'Load', 'scalars': [{'value': '10'}, {'value': '10'}, {'value': '50'}, {'value': '50'}], 'units': 'N'}]",,,GPa,,,,,,,,,Commercial company,,,,,,,,,,,,,,,,,,,,,,,,,,,,,,,,,,,,,,,,,,,,,,,,,,,,,,
2986,ZrO2.xMgO,[{'name': 'NIST_SRD-30'}],['Zirconia (PSZ)'],,"[{'citation': 'Thermal Diffusivity and Conductivity of Dense Polycrystalline ZrO2 Ceramics: A Survey, D.P.H. Hasselman, L.F. Johnson, L.D. Bentsen, R. Syed, H.L. Lee, and M.V. Swain, American Ceramic Society Bulletin, Vol. 66 5, pp. 799-806 (1987), published by American Ceramic Society.'}]",,,,,,,,,,,,Zr-O:MgO,,,,,,,,,,,,,,,,,,,,,,,,,Polycrystalline,,,,,,,,,,,,,,,,,,,,,,,,,,,,,,,,,,,,,,,,,,,,,,,,,,,,,,,,,,,,,,,,,,,,,,,,ZrO2,"[{'name': 'Volume Fraction of Monoclinic', 'scalars': [{'value': '40'}, {'value': '0'}, {'value': '20'}, {'value': '15'}, {'value': '40'}, {'value': '15'}, {'value': '5'}, {'value': '15'}, {'value': '15'}, {'value': '30'}, {'value': '5'}, {'value': '0'}, {'value': '0'}], 'units': '%'}, {'name': 'Volume Fraction of Tetragonal', 'scalars': [{'value': '20'}, {'value': '50'}, {'value': '25'}, {'value': '25'}, {'value': '15'}, {'value': '35'}, {'value': '35'}, {'value': '30'}, {'value': '25'}, {'value': '15'}, {'value': '30'}, {'value': '15'}, {'value': '0'}], 'units': '%'}, {'name': 'Volume Fraction of Cubic', 'scalars': [{'value': '40'}, {'value': '50'}, {'value': '55'}, {'value': '60'}, {'value': '45'}, {'value': '50'}, {'value': '60'}, {'value': '55'}, {'value': '60'}, {'value': '55'}, {'value': '65'}, {'value': '85'}, {'value': '100'}], 'units': '%'}, {'name': 'Mass Fraction of Stabilizer', 'scalars': [{'value': '2.6'}, {'value': '2.7'}, {'value': '2.8'}, {'value': '3.0'}, {'value': '3.0'}, {'value': '3.3'}, {'value': '3.3'}, {'value': '3.3'}, {'value': '3.4'}, {'value': '3.4'}, {'value': '3.5'}, {'value': '3.9'}, {'value': '5.0'}], 'units': '%'}]",,,,,,,,,,,,,,,,,,,,,,,,,,,,,,,,,,,,,,,,,,,,,,
2987,ZrO2.xY2O3,[{'name': 'NIST_SRD-30'}],['Zirconia (cubic)'],[{'name': 'Crystal Growth'}],"[{'citation': 'Single-Crystal Elastic Constants of Yttria-Stabilized Zirconia in the Range 20 °C to 700 °C, H.M. Kandil, J.D. Greiner, and J.F. Smith, Journal of the American Ceramic Society, Vol. 67 5, pp. 341-346 (1984), published by American Ceramic Society.'}]",5.132,"[{'name': 'Axis', 'scalars': [{'value': 'a'}]}, {'name': 'Mole Fraction of Y2O3', 'scalars': [{'value': '8.13'}, {'value': '11.09'}, {'value': '12.08'}, {'value': '15.52'}, {'value': '17.88'}], 'units': '%'}]",$\AA$,,,,,,,,,Zr-O:Y,,,,,,,,,,,,,,,,,,,,,,,,,Single Crystal,,,,,,,,,,,,,,,,,,,,,,,,,,,,,,,,,,,,,,,,,,,,,,,,,,,,,,,,,,,,,,,,,,,,,,,,,,,,,,,,,,,,,,,,,,,,,,,,,,,,,,,,,,,,,,,,,,,,,,,
2988,Al2O3.xSiC,[{'name': 'NIST_SRD-30'}],['Alumina composite'],[{'name': 'Hot Pressing'}],"[{'citation': 'Strengthening and Toughening Mechanisms in Nanocomposite Ceramics, K. Niihara and A. Nakahira, Annales de Chimie  Science des Materiaux, Vol. 16 4, pp. 479-486 (1991), published by Masson.'}]",,,,,,,,,,,,Al-O:SiC,,,,,,,,,,,,,,,,,,,,,,,,,Polycrystalline,,,,,,,,,,,,,,,,,,,,,,,,,,,,,,,,,3.14,"[{'name': 'Volume Fraction of SiC', 'scalars': [{'value': '0.0'}, {'value': '5.1'}, {'value': '10.8'}, {'value': '17.2'}, {'value': '32.7'}], 'units': '%'}]",,,MPa m$^{1/2}$,,,,,,,,,,,,,,,,,,,,,,,,,,,,,,,,,,,,,,,,,,,,,,,,,,,,,,,,,,,,,,,,,,,,,,,,,,,,,,,,,,
2989,Si3N4,[{'name': 'NIST_SRD-30'}],['Silicon nitride'],[{'name': 'Hot Isostatic Pressing'}],"[{'citation': 'Unlubricated Sliding Friction and Wear of Various Si3N4 Pairs Between 22 °C and 1000 °C, A. Skopp, M. Woydt, and K.H. Habig, Tribology International, Vol. 23 3, pp. 189-199 (1990), published by Butterworth-Heinemann Ltd.'}]",,,,,,,,,,,,Si-N,FX-950,,,,,,,,,,,,,,,,,,,,,,,,Polycrystalline,,,,,,,,,,,,,,,,,,,,,,,,,,,,,,,,,,,,,,,,,,,,,,,,,,,,1725,"[{'name': 'Load', 'scalars': [{'value': '2'}, {'value': '5'}, {'value': '50'}], 'units': 'N'}, {'name': 'Temperature', 'scalars': [{'value': '22'}], 'units': '$^{\\circ}$C'}]",,,GPa,,,,,,,,,Toshiba,,,,,,,,,,,,,,,,,,,,,,,,,,,,,,,,,,,,,,,,,,,,,,,,,,,,,,
2990,AlN,[{'name': 'NIST_SRD-30'}],['Aluminum nitride'],[{'name': 'Sintering'}],"[{'citation': 'Sintering, Oxidation and Mechanical Properties of Hot Pressed Aluminium Nitride, P. Boch, J.C. Glandus, J. Jarrige, J.P. Lecompte, and J. Mexmain, Ceramics International, Vol. 8 1, pp. 34-40 (1982), published by Elsevier Applied Science.'}]",,,,,,,,,,,,Al-N,,,,,,,,,,,,,,,,,,,,,,,,,Polycrystalline,,,,,,,,,,,,,,315,"[{'name': 'Porosity', 'scalars': [{'value': '0'}, {'value': '10'}, {'value': '20'}], 'units': '%'}, {'name': 'Temperature', 'scalars': [{'value': '23'}], 'units': '$^{\\circ}$C'}]",,,GPa,,,,,,,,,,,,,,,,,,,,,,,,,,,,,,,,,,,,,,,,,,,,,,,,,,,,,,,,,,,,,,,,,,,,,,,,,,,,,,,,,,,,,,,,,,,,,,,,,,,,,
2991,ZrO2.xMgO,[{'name': 'NIST_SRD-30'}],['Zirconia (PSZ)'],,"[{'citation': 'Thermal Diffusivity and Conductivity of Dense Polycrystalline ZrO2 Ceramics: A Survey, D.P.H. Hasselman, L.F. Johnson, L.D. Bentsen, R. Syed, H.L. Lee, and M.V. Swain, American Ceramic Society Bulletin, Vol. 66 5, pp. 799-806 (1987), published by American Ceramic Society.'}]",,,,,,,,,,,,Zr-O:MgO,,,,,,,,,,,,,,,,,,,,,,,,,Polycrystalline,,,,,,,,,,,,,,,,,,,,,,,,,,,,,,,,,,,,,,,,,,,,,,,,,,,,,,,,,,,,,,,,,,,,,,,,,,,,,,,,,,,,,,,,,,,,,,,,,,,,,,,,,,0.01320,"[{'name': 'Mass Fraction of Stabilizer', 'scalars': [{'value': '2.6'}, {'value': '2.7'}, {'value': '2.8'}, {'value': '3.0'}, {'value': '3.0'}, {'value': '3.3'}, {'value': '3.3'}, {'value': '3.3'}, {'value': '3.4'}, {'value': '3.4'}, {'value': '3.5'}, {'value': '3.9'}, {'value': '5.0'}], 'units': '%'}]",cm$^{2}$ s$^{-1}$,,,,,,,,,,,
2992,MgO,[{'name': 'NIST_SRD-30'}],['Magnesia'],,"[{'citation': 'Melting Points, Crystallographic Transformation, and Thermodynamic Values, M.E. Schlesinger, Engineered Materials Handbook, Vol. 4, pp. 883-891 (1991), edited by S.J. Schneider, Jr., published by ASM International.'}]",,,,,,,,,,,,Mg-O,,,,,,,,,,,,,,,,,,,,,,,,,,,,,,,,,,,,,,,,,,,,,,,,,,,,,,,,,,,,,,,,,,,,,,,,,,,,,,,,,,,,,,,,,,,,,,2832,"[{'name': 'Latent Heatof Melting', 'scalars': [{'value': '77822'}], 'units': 'J/mol'}]",$^{\circ}$C,,,,,,,,,,,,,,,,,,,,,,,,,,,,,,,,,,,,,,,,,,,,,,,,
2993,ZrO2.xY2O3,[{'name': 'NIST_SRD-30'}],['Zirconia (TZP)'],,"[{'citation': 'Evaluation of Japanese Yttria Tetragonal Zirconia Polycrystal (Y-TZP) Materials, J.J. Swab, Ceramic Engineering and Science Proceedings, Vol. 8 7, pp. 886-891 (1987), published by American Ceramic Society.'}]",,,,,,,,,,,,Zr-O:Y,,,,,,,,,,,,,,,,,,,,,,,,,Polycrystalline,,,,,,,,,,,,,,,,,,,,,,,,,,,,,,,,,,,,,,,,,,,,,,,,,,,,,,,,,,,,,,,,,NGK,,,,,,,ZrO2,"[{'name': 'Volume Fraction Tetrag.+Cubic', 'scalars': [{'value': '68.8'}, {'value': '89.3'}, {'value': '78.7'}], 'units': '%'}, {'name': 'Volume Fraction Monoclinic', 'scalars': [{'value': '31.2'}, {'value': '10.7'}, {'value': '21.3'}], 'units': '%'}, {'name': 'Oxidation Temperature', 'scalars': [{'value': '23'}, {'value': '1000'}, {'value': '1000'}], 'units': '$^{\\circ}$C'}, {'name': 'Oxidation Time', 'scalars': [{'value': '0'}, {'value': '100'}, {'value': '500'}], 'units': 'h'}]",,,,,,,,,,,,,,,,,,,,,,,,,,,,,,,,,,,,,,,,,,,,,,
2994,Si3N4,[{'name': 'NIST_SRD-30'}],['Silicon nitride'],,"[{'citation': 'Engineering Properties of Nitrides, S. Hampshire, Engineered Materials Handbook, Vol. 4, pp. 812-820 (1991), edited by S.J. Schneider, Jr., published by ASM International.'}]",,,,,,,,,,,,Si-N,,,,,,,,,,,,,,,,,,,,,,,,,Polycrystalline,,,,,,,,,,,,,,,,,,,,,,,,,,,,,,,,,,,,,,,,,,,,,,,,,,,,,,,,,,,,,,,,,,,,,,,,,,0.23,"[{'name': 'Temperature', 'scalars': [{'value': '23'}], 'units': '$^{\\circ}$C'}, {'name': 'Material Type', 'scalars': [{'value': 'HIP-SN'}]}]",,,,,,,,,,,,,,,,,,,,,,,,,,,,,,,,,,,,,,,,,,,,
2995,Si3N4.yY2O3.zAl2O3,[{'name': 'NIST_SRD-30'}],['Silicon nitride'],[{'name': 'Sintering'}],"[{'citation': 'Microstructural Design of Silicon Nitride with Improved Fracture Toughness:  I, Effects of Grain Shape and Size, P.F. Becher, E.Y. Sun, K.P. Plucknett, K.B. Alexander, C.H. Hsueh, H.T. Lin, S.B. Waters,  C.G. Westmoreland, E.S. Kang, K. Hirao, and M.E. Brito, Journal of the American Ceramic Society, Vol. 81 11, pp. 2821-2830 (1998), published by American Ceramic Society.'}]",,,,,,,,,,,,Si-N:Al,,,,,,,,,,,,,,,,,,,,,,,,,Polycrystalline,,,,,,,,,,,,,,,,,,,,,,,,,,,,,,,,,,,,,,,,,,0.1,"[{'name': 'Frequency', 'scalars': [{'value': '9'}, {'value': '140'}, {'value': '181'}, {'value': '132'}, {'value': '50'}, {'value': '43'}, {'value': '48'}, {'value': '38'}, {'value': '44'}, {'value': '23'}, {'value': '31'}, {'value': '19'}, {'value': '11'}, {'value': '10'}, {'value': '2'}]}]",,,$\mu$m,,,,,,,,,,,,,,,,,,,,,,,,,,,,,,,,,,,,,,,,,,,,,,,,,,,,,,,,,,,,,,,,,,,,,,,,,
2996,C,[{'name': 'NIST_SRD-30'}],['Diamond (CVD)'],[{'name': 'Chemical Vapor Deposition'}],"[{'citation': 'Round Robin Thermal Conductivity Measurements on CVD Diamond, A. Feldman, Applications of Diamond Films and Related Materials, pp. 627-630 (1995), edited by A. Feldman,Y. Tzeng, W. Yarbrough,M. Yoshikawa,M. Murakawa, published by National Institute of Standards and Technology.'}]",,,,,,,,,,,,C,,,,,,,,,,,,,,,,,,,,,,,,,Polycrystalline,,,,,,,,,,,,,,,,,,,,,,,,,,,,,,,,,,,,,,,,,,,,,,,,,,,,,,,,,,,,,,,,,,,,,,,,,,,,,,,,,,,,,,,,,,,,,,,,,,,,,,,760,"[{'name': 'Number of Values', 'scalars': [{'value': '8'}]}, {'name': 'Specimen Name', 'scalars': [{'value': 'SQ-FB'}]}]",W m$^{-1}$ K$^{-1}$,,,,,,,,,,,,,,
2997,AlN.xY2O3.ySiO2,[{'name': 'NIST_SRD-30'}],['Aluminum nitride'],[{'name': 'Sintering'}],"[{'citation': 'Effect of Silica on the Thermal Conductivity of Aluminum Nitride, P.S. de Baranda, A.K. Knudsen, and E. Ruh, Journal of the American Ceramic Society, Vol. 76 7, pp. 1761-1771 (1993), published by American Ceramic Society.'}]",,,,,,,,,,,,Al-N:Y,,,,,,,,,,,,,,,,,,,,,,,,,Polycrystalline,,,,,,,,,,,,,,,,,,,,,,,,,,,,,,,,,,,,,,,,,,,,,,,,,,,,,,,,,,,,,,,,,,,,,,,,,,,,,,,,,,,,,,,,,,,,,,,,,,,,,,,133,"[{'name': 'Preparation Condition', 'scalars': [{'value': 'Air BBO'}, {'value': 'Air BBO'}, {'value': 'Air BBO'}, {'value': 'Air BBO'}, {'value': 'Air BBO'}, {'value': 'Air BBO'}, {'value': 'Air BBO'}, {'value': 'Air BBO'}, {'value': 'Air BBO'}, {'value': 'Air BBO'}, {'value': 'Air BBO'}, {'value': 'Air BBO'}, {'value': 'N2 BBO'}, {'value': 'N2 BBO'}, {'value': 'N2 BBO'}, {'value': 'N2 BBO'}, {'value': 'N2 BBO'}, {'value': 'N2 BBO'}, {'value': 'N2 BBO'}, {'value': 'N2 BBO'}, {'value': 'N2 BBO'}, {'value': 'N2 BBO'}, {'value': 'N2 BBO'}, {'value': 'N2 BBO'}, {'value': 'N2 BBO'}, {'value': 'N2 BBO'}, {'value': 'N2 BBO'}, {'value': 'N2 BBO'}, {'value': 'N2 BBO'}, {'value': 'N2 BBO'}, {'value': 'N2 BBO'}, {'value': 'N2 BBO'}, {'value': 'N2 BBO'}, {'value': 'N2 BBO'}, {'value': 'N2 BBO'}, {'value': 'N2 BBO'}, {'value': 'N2 BBO'}, {'value': 'N2 BBO'}, {'value': 'N2 BBO'}, {'value': 'N2 BBO'}, {'value': 'N2 BBO'}, {'value': 'N2 BBO'}, {'value': 'N2 BBO'}, {'value': 'N2 BBO'}, {'value': 'N2 BBO'}, {'value': 'N2 BBO'}, {'value': 'N2 BBO'}, {'value': 'N2 BBO'}]}, {'name': 'Mass Fraction of SiO2', 'scalars': [{'value': '0'}, {'value': '0.05'}, {'value': '0.10'}, {'value': '0.15'}, {'value': '0.2'}, {'value': '0.3'}, {'value': '0.5'}, {'value': '1.0'}, {'value': '1.5'}, {'value': '2.0'}, {'value': '5.0'}, {'value': '5.0'}, {'value': '0'}, {'value': '0.05'}, {'value': '0.10'}, {'value': '0.15'}, {'value': '0.2'}, {'value': '0.3'}, {'value': '0.5'}, {'value': '1.0'}, {'value': '1.5'}, {'value': '2.0'}, {'value': '5.0'}, {'value': '5.0'}, {'value': '0'}, {'value': '0'}, {'value': '0'}, {'value': '0'}, {'value': '0'}, {'value': '0'}, {'value': '1.0'}, {'value': '1.0'}, {'value': '1.0'}, {'value': '1.0'}, {'value': '1.0'}, {'value': '1.0'}, {'value': '2.0'}, {'value': '2.0'}, {'value': '2.0'}, {'value': '2.0'}, {'value': '2.0'}, {'value': '2.0'}, {'value': '5.0'}, {'value': '5.0'}, {'value': '5.0'}, {'value': '5.0'}, {'value': '5.0'}, {'value': '5.0'}], 'units': '%'}, {'name': 'Temperature', 'scalars': [{'value': '25'}, {'value': '25'}, {'value': '25'}, {'value': '25'}, {'value': '25'}, {'value': '25'}, {'value': '25'}, {'value': '25'}, {'value': '25'}, {'value': '25'}, {'value': '25'}, {'value': '25'}, {'value': '25'}, {'value': '25'}, {'value': '25'}, {'value': '25'}, {'value': '25'}, {'value': '25'}, {'value': '25'}, {'value': '25'}, {'value': '25'}, {'value': '25'}, {'value': '25'}, {'value': '25'}, {'value': '25'}, {'value': '100'}, {'value': '200'}, {'value': '300'}, {'value': '400'}, {'value': '500'}, {'value': '25'}, {'value': '100'}, {'value': '200'}, {'value': '300'}, {'value': '400'}, {'value': '500'}, {'value': '25'}, {'value': '100'}, {'value': '200'}, {'value': '300'}, {'value': '400'}, {'value': '500'}, {'value': '25'}, {'value': '100'}, {'value': '200'}, {'value': '300'}, {'value': '400'}, {'value': '500'}], 'units': '$^{\\circ}$C'}]",W m$^{-1}$ K$^{-1}$,,,,,,,,,,,,,,
2998,3Al2O3.2SiO2.xSialon,[{'name': 'NIST_SRD-30'}],['Mullite composite'],[{'name': 'Sintering'}],"[{'citation': 'Sintering, Hardness and Indentation Fracture Toughness (KIC) of Mullite and its Composite with 15 wt% X-Phase Sialon, C.C. Anya and A. Hendry, Journal of the European Ceramic Society, Vol. 13, pp. 247-256 (1994), published by Elsevier Science Limited.'}]",,,,,,,,,,,,Al-Si-O:sialon,,,,,,,,,,,,,,,,,,,,,,,,,Polycrystalline,,,,,,,,,,,,,,,,,,,,,,,,,,,,,,,,,3.4,"[{'name': 'Density', 'scalars': [{'value': '3.15'}, {'value': '3.11'}, {'value': '3.10'}, {'value': '3.12'}, {'value': '2.98'}], 'units': 'g/cm$^{3}$'}, {'name': 'Sintering Time', 'scalars': [{'value': '2'}, {'value': '2'}, {'value': '2'}, {'value': '2'}, {'value': '6'}], 'units': 'h'}, {'name': 'Sintering Temperature', 'scalars': [{'value': '1740'}, {'value': '1720'}, {'value': '1720'}, {'value': '1700'}, {'value': '1660'}], 'units': '$^{\\circ}$C'}, {'name': 'Compositionmullite/sialon', 'scalars': [{'value': '100/0'}, {'value': '100/0'}, {'value': '85/15'}, {'value': '85/15'}, {'value': '85/15'}], 'units': '%/%'}]",,,MPa m$^{1/2}$,,,,,,,,,,,,,,,,,,,,,,,,,,,,,,,,,,,,,,,,,,,,,,,,,,,,,,,,,,,,,,,,,,,,,,,,,,,,,,,,,,
2999,TiC,[{'name': 'NIST_SRD-30'}],['Titanium carbide'],[{'name': 'Hot Pressing'}],"[{'citation': 'High-Temperature Heat Contents of TiC and ZrC, L.S. Levinson, Journal of Chemical Physics, Vol. 42 8, pp. 2891-2892 (1965), published by American Institute of Physics.'}]",4.3270,"[{'name': 'Axis', 'scalars': [{'value': 'a'}]}]",$\AA$,,,,,,,,,Ti-C,,,,,,,,,,,,,,,,,,,,,,,,,Polycrystalline,,,,,,,,,,,,,,,,,,,,,,,,,,,,,,,,,,,,,,,,,,,,,,,,,,,,,,,,,,,,,,,,,,,,,,,,,,,,,,,,,,,,,,,,,,,,,,,,,,,,,,,,,,,,,,,,,,,,,,,
3000,Si3N4.xY2O3,[{'name': 'NIST_SRD-30'}],['Silicon nitride'],,"[{'citation': 'Ceramic Technology Project Data Base:  September 1992 Summary Report, B.L.P. Keyes, ORNL Report Number:  ORNL/M-2775, pp. 1-171 (1992), published by Oak Ridge National Laboratory.'}]",,,,,,,,,,,,Si-N:Y,NT-164,,,,,,,,,,,,,,,,,,,,,,,,Polycrystalline,,,,,,,,,,,,,,,,,,,,,,,,,,,,,,,,,,,,,,,,,,,,,,,,,,,,,,,,,,,,,,,,,Norton Company,,,,,,,,,,,,,,,,,,,,,,,,,,,,,,,,,700,"[{'name': 'Temperature', 'scalars': [{'value': '20'}, {'value': '1350'}, {'value': '20'}, {'value': '1350'}], 'units': '$^{\\circ}$C'}, {'name': 'Load Rate', 'scalars': [{'value': '0.0004'}, {'value': '0.0004'}, {'value': '0.000004'}, {'value': '0.000004'}], 'units': 'mm/s'}]",,,MPa,,,,,,,,,,,,,,,,,
3001,Si3N4.xCeO2.yTiC,[{'name': 'NIST_SRD-30'}],['Silicon nitride composite'],[{'name': 'Hot Pressing'}],"[{'citation': 'Effect of Silicon Carbide Whisker and Titanium Carbide Particulate Additions on the Friction and Wear Behavior of Silicon Nitride, C.R. Blanchard and R.A. Page, Journal of the American Ceramic Society, Vol. 73 11, pp. 3442-3452 (1990), published by American Ceramic Society.'}]",,,,,,,,,,,,Si-N:CeO,,,,,,,,,,,,,,,,,,,,,,,,,Polycrystalline,,,,,,,,,,,,,,,,,,,,,,,,,,,,,,,,,7.2,"[{'name': 'Temperature', 'scalars': [{'value': '23'}], 'units': '$^{\\circ}$C'}]",,,MPa m$^{1/2}$,,,,,,,,,,,,,,,,,,,,,,,,,,,,,,,,,,,,,,,,,,,,,,,,,,,,,,,,,,,,,,,,,,,,,,,,,,,,,,,,,,
3002,ZrO2.xY2O3,[{'name': 'NIST_SRD-30'}],['Zirconia (cubic)'],[{'name': 'Crystal Growth'}],"[{'citation': 'Single-Crystal Elastic Constants of Yttria-Stabilized Zirconia in the Range 20 °C to 700 °C, H.M. Kandil, J.D. Greiner, and J.F. Smith, Journal of the American Ceramic Society, Vol. 67 5, pp. 341-346 (1984), published by American Ceramic Society.'}]",,,,,,,,,,,,Zr-O:Y,,,,,,,,,,,,,,,,,,,,,,,,,Single Crystal,,,,6.011,"[{'name': 'Mole Fraction of Y2O3', 'scalars': [{'value': '8.13'}, {'value': '11.09'}, {'value': '12.08'}, {'value': '15.52'}, {'value': '17.88'}], 'units': '%'}, {'name': 'Density by X-ray method', 'scalars': [{'value': '6.014'}, {'value': '5.953'}, {'value': '5.944'}, {'value': '5.904'}, {'value': '5.861'}], 'units': 'g/cm$^{-3}$'}]",,,g cm$^{-3}$,,,,,,,,,,,,,,,,,,,,,,,,,,,,,,,,,,,,,,,,,,,,,,,,,,,,,,,,,,,,,,,,,,,,,,,,,,,,,,,,,,,,,,,,,,,,,,,,,,,,,,,,,,,,,,,
3003,SiC,[{'name': 'NIST_SRD-30'}],['Silicon carbide'],,"[{'citation': 'Effects of Environment on the Mechanical Behavior of High-Performance Ceramics, G.A. Graves and N.L. Hecht, Report No. UDR-TR-94-136, pp. 1-138 (1995), published by University of Dayton Research Institute.'}]",,,,,,,,,,,,Si-C,,,,,,,,,,,,,,,,,,,,,,,,,Polycrystalline,,,,,,,,,,,,,,,,,,,,,,,,,,,,,,,,,,,,,,,,,,,,,,,,,,,,,,,,,,,,,,,,,Morton Intl.,,,,,,,,,,,,,,,,,,,,,,,,,,,,,,,,,,,,,,,,,,,,,,,,,,5,"[{'name': 'Temperature', 'scalars': [{'value': '1000'}, {'value': '1200'}, {'value': '1400'}, {'value': '20'}, {'value': '1000'}, {'value': '1200'}, {'value': '1400'}], 'units': '$^{\\circ}$C'}, {'name': 'Crosshead Speed', 'scalars': [{'value': '0.00004'}, {'value': '0.00004'}, {'value': '0.00004'}, {'value': '0.004'}, {'value': '0.004'}, {'value': '0.004'}, {'value': '0.004'}], 'units': 'cm/s'}, {'name': 'Test Type', 'scalars': [{'value': 'flexural'}]}]",,,
3004,Si3N4,[{'name': 'NIST_SRD-30'}],['Silicon nitride'],[{'name': 'Sintering'}],"[{'citation': 'Burner Rig Hot Corrosion of Silicon Carbide and Silicon Nitride, D.S. Fox and J.L. Smialek, Journal of the American Ceramic Society, Vol. 73 2, pp. 303-311 (1990), published by American Ceramic Society.'}]",,,,,,,,,,,,Si-N,,,,,,,,,,,,,,,,,,,,,,,,,,,,,,,,,,,,,,,,,,,,,,,,,,668,"[{'name': 'Temperature', 'scalars': [{'value': '22'}], 'units': '$^{\\circ}$C'}, {'name': 'Corrosion Time', 'scalars': [{'value': '0'}, {'value': '40'}], 'units': 'h'}]",,,MPa,,,,,,,,,,,,,,,,,,,,,,,,,,,,,,,,,,,,GTE,,,,,,,,,,,,,,,,,,,,,,,,,,,,,,,,,,,,,,,,,,,,,,,,,,,,,,
3005,B4C,[{'name': 'NIST_SRD-30'}],['Boron carbide'],[{'name': 'Hot Pressing'}],"[{'citation': 'Influence of the Mode of Grinding on Structure and Physico- Mechanical Properties of Hot Pressed Boron Carbide, V. V. Kovalchuk, D. A. Kotlyar, V. M. Volkogon, R. G. Timchenko, and V. V. Lychko, Poroshkovaya Metallurgiya (Metallurgy of Powders) 12, pp. 67-70 (1988).'}]",,,,,,,,,,,,B-C,,,,,,,,,,,,,,,,,,,,,,,,,Polycrystalline,,,,,,,,,,,,,,,,,,,,,,,,,,,,,,,,,,,,,,,,,,,,,,,,,,,,,,,,,Fe,"[{'name': 'Mass Fraction', 'scalars': [{'value': '0.7'}], 'units': '%'}]",,,,,,,,,,,,,,,,,,,,,,,Bar,,,,,,,,,,,,,,,,,,,,,,,,,,,,,,,,,,,,,,
3006,B4C,[{'name': 'NIST_SRD-30'}],['Boron carbide'],,"[{'citation': 'Synthesis and Sinterability of Composite Powder of the TiB2-B4C System, H. Itoh, Y. Tsunekawa, S. Tago, and H. Iwahara, Journal of Alloys and Compounds, Vol. 191, pp. 191-195 (1993), published by Elsevier Science S.A..'}]",,,,,,,,,,,,B-C,,,,,,,,,,,,,,,,,,,,,,,,,Polycrystalline,,,,,,,,,,,,,,,,,,,,,,,,,,,,,,,,,,,,,,,,,,,,,,,,,,,,,,,,,,,,,,,,,,,,,,,,,,,,,,,,,,,,,,,,,,,,,,,,,,,,,,,,,,,,,4.5,"[{'name': 'Density', 'scalars': [{'value': '2.51'}], 'units': 'g cm$^{-3}$'}, {'name': 'Mole Fraction of B4C', 'scalars': [{'value': '100'}], 'units': '%'}]",x10$^{-6}$,,,,,,,,
3007,Si3N4,[{'name': 'NIST_SRD-30'}],['Silicon nitride'],[{'name': 'Hot Isostatic Pressing'}],"[{'citation': 'The Evaluation of Environmental Effects in Toughened Ceramics for Advanced Heat Engines Investigation of Selected SiC and Si3N4 Ceramics, N.L.Hecht, G.A.Graves, D.E.McCullum, A.P.Berens, S.Goodrich, J.D.Wolf, J.R.Hoenigman, P.Yaney, D.Grant, and S.Hilton, ORNL Report Number:  ORNL/Sub/84-00221/2, pp. 1-111 (1990), published by Oak Ridge National Laboratory.'}]",,,,,,,,,,,,Si-N,,,,,,,,,,,,,,,,,,,,,,,,,Polycrystalline,,,,,,,,,,,,,,,,,,,,,,,,,,,,,,,,,,,,,,,,,,,,,,,,,,,,,,,,,,,,,,,,,GTE,,,,,,,,,,,,,,,,,,,,,,,,,,,,,,,,,,,,,,,,,,,,4.0,"[{'name': 'Temperature', 'scalars': [{'value': '1390'}, {'value': '1475'}], 'units': '$^{\\circ}$C'}, {'name': 'Specimen Number', 'scalars': [{'value': '63'}]}]",x10$^{-6}$,,,,,,,,
3008,ZrO2.xY2O3,[{'name': 'NIST_SRD-30'}],['Zirconia (cubic)'],[{'name': 'Melt Processing'}],"[{'citation': 'High-Temperature Creep of Yttria-Stabilized Zirconia Single Crystals, J. Martinez-Fernandez, M. Jimenez-Melendo, A. Dominguez-Rodriguez, and A.H. Heuer, Journal of the American Ceramic Society, Vol. 73 8, pp. 2452-2456 (1990), published by American Ceramic Society.'}]",,,,,,,,,,,,Zr-O:Y,,,,,,,,,,,,,,,,,,10000,,,"[{'name': 'Applied Stress', 'scalars': [{'value': '100'}], 'units': 'MPa'}, {'name': 'Temperature', 'scalars': [{'value': '1563'}, {'value': '1557'}, {'value': '1517'}, {'value': '1517'}, {'value': '1517'}, {'value': '1501'}, {'value': '1501'}, {'value': '1466'}, {'value': '1457'}, {'value': '1451'}, {'value': '1439'}, {'value': '1436'}, {'value': '1410'}, {'value': '1410'}, {'value': '1410'}, {'value': '1399'}, {'value': '1399'}, {'value': '1390'}, {'value': '1387'}, {'value': '1390'}, {'value': '1382'}, {'value': '1382'}, {'value': '1346'}, {'value': '1346'}, {'value': '1297'}], 'units': '$^{\\circ}$C'}]",10$^{-9}$ s$^{-1}$,,,Single Crystal,,,,,,,,,,,,,,,,,,,,,,,,,,,,,,,,,,,,,,,,,,,,,,,,,,,,,,,,,,,,,,,,,,,,,,,,,,,,,,,,,,,,,,,,,,,,,,,,,,,,,,,,,,,,,,,,,,,,,,,
3009,SiC,[{'name': 'NIST_SRD-30'}],['Silicon carbide'],[{'name': 'Sintering'}],"[{'citation': 'Mechanism of Strength Degradation for Hot Corrosion of $\\alpha$-SiC, J.L. Smialek and N.S. Jacobson, Journal of the American Ceramic Society, Vol. 69 10, pp. 741-752 (1986), published by American Ceramic Society.'}]",,,,,,,,,,,,"Si-C:B,C",Hexoloy SA,,,,,,,,,,,,,,,,,,,,,,,,Polycrystalline,,,,,,,,,,,,,,,,,,,,,,,,,180,"[{'name': 'Pit Depth', 'scalars': [{'value': '250'}, {'value': '140'}, {'value': '59'}, {'value': '66'}, {'value': '82'}, {'value': '49'}, {'value': '59'}, {'value': '47'}, {'value': '40'}, {'value': '40'}, {'value': '35'}, {'value': '130'}, {'value': '66'}, {'value': '44'}, {'value': '32'}, {'value': '31'}, {'value': '23'}], 'units': '$\\mu$m'}, {'name': 'Environment', 'scalars': [{'value': 'Na2SO4/SO3'}, {'value': 'Na2SO4/SO3'}, {'value': 'Na2SO4/SO3'}, {'value': 'Na2SO4/SO3'}, {'value': 'Na2SO4/SO3'}, {'value': 'Na2SO4/SO3'}, {'value': 'Na2SO4/SO3'}, {'value': 'Na2SO4/air'}, {'value': 'Na2SO4/air'}, {'value': 'Na2SO4/air'}, {'value': 'Na2SO4/air'}, {'value': 'Na2CO3/CO2'}, {'value': 'Na2CO3/CO2'}, {'value': 'Na2CO3/CO2'}, {'value': 'Na2CO3/CO2'}, {'value': 'Na2CO3/CO2'}, {'value': 'Na2CO3/CO2'}]}]",,,MPa,,,,,,,,,,,,,,,,,,,,,,,,,,,,,,,,,,,,Sohio Engineered Materials Co.,,,,,,,,,,,,,,,,,,,,,,,,,,,,,,,,,,,,,,,,,,,,,,,,,,,,,,
3010,ZrO2,[{'name': 'NIST_SRD-30'}],['Zirconia (TZP)'],,"[{'citation': 'Effects of Environment on the Mechanical Behavior of High-Performance Ceramics, G.A. Graves and N.L. Hecht, Report No. UDR-TR-94-136, pp. 1-138 (1995), published by University of Dayton Research Institute.'}]",,,,,,,,,,,,Zr-O:Al,,,,,,,,,,,,,,,,,,,,,,,,,Polycrystalline,,,,,,,,,,,,,,,,,,,,,,,,,472,"[{'name': 'Temperature', 'scalars': [{'value': '25'}, {'value': '1050'}, {'value': '25'}, {'value': '250'}, {'value': '800'}, {'value': '1050'}, {'value': '25'}, {'value': '250'}, {'value': '800'}, {'value': '1050'}, {'value': '25'}, {'value': '250'}, {'value': '800'}, {'value': '1050'}], 'units': '$^{\\circ}$C'}, {'name': 'Crosshead Speed', 'scalars': [{'value': '0.00004'}, {'value': '0.00004'}, {'value': '0.0064'}, {'value': '0.0064'}, {'value': '0.0064'}, {'value': '0.0064'}, {'value': '0.00004'}, {'value': '0.00004'}, {'value': '0.00004'}, {'value': '0.00004'}, {'value': '0.0064'}, {'value': '0.0064'}, {'value': '0.0064'}, {'value': '0.0064'}], 'units': 'cm/s'}, {'name': 'Atmosphere', 'scalars': [{'value': 'Dry N2'}, {'value': 'Dry N2'}, {'value': 'Dry N2'}, {'value': 'Dry N2'}, {'value': 'Dry N2'}, {'value': 'Dry N2'}, {'value': '10% H2O'}, {'value': '10% H2O'}, {'value': '10% H2O'}, {'value': '10% H2O'}, {'value': '10% H2O'}, {'value': '10% H2O'}, {'value': '10% H2O'}, {'value': '10% H2O'}]}]",,,MPa,,,,,,,,,,,,,,,,,,,,,,,,,,,,,,,,,,,,"Ceramatec, Inc.",,,,,,,,,,,,,,,,,,,,,,,,,,,,,,,,,,,,,,,,,,,,,,,,,,,,,,
3011,Si3N4,[{'name': 'NIST_SRD-30'}],['Silicon nitride'],[{'name': 'Chemical Vapor Deposition'}],"[{'citation': 'Thermal Expansion of Chemically Vapor-Deposited Si3N4, K. Niihara and T. Hirai, Journal of the Ceramic Society of Japan, Vol. 94 1, pp. 146-148 (1986), published by Ceramic Society of Japan.'}]",,,,,,,,,,,,Si-N,,,,,,,,,,,,,,,,,,,,,,,,,Polycrystalline,,,,,,,,,,,,,,,,,,,,,,,,,,,,,,,,,,,,,,,,,,,,,,,,,,,,,,,,,,,,,,,,,,,,,,,,,,,,,,,,,,,,,,,,,,,,,,,,,,,,,,,,,,,,,2.82,"[{'name': 'Crystal Axis', 'scalars': [{'value': 'a'}, {'value': 'c'}, {'value': 'average'}]}, {'name': 'Temperature Range', 'scalars': [{'minimum': '20', 'maximum': '1000'}], 'units': '$^{\\circ}$C'}]",x10$^{-6}$,,,,,,,,
3012,SiC,[{'name': 'NIST_SRD-30'}],['Silicon carbide'],[{'name': 'Sintering'}],"[{'citation': 'Elevated-Temperature Fracture Resistance of a Sintered $\\alpha$-Silicon Carbide, A. Ghosh, M.G. Jenkins, K.W. White, A.S. Kobayashi, and R.C. Bradt, Journal of the American Ceramic Society, Vol. 72 2, pp. 242-247 (1989), published by American Ceramic Society.'}]",,,,,,,,,,,,Si-C,Hexoloy SA,,,,,,,,,,,,,,,,,,,,,,,,Polycrystalline,,,,,,,,,,,,,,,,,,,,,,,,,,,,,,,,,2.91,"[{'name': 'Temperature', 'scalars': [{'value': '20'}, {'value': '200'}, {'value': '400'}, {'value': '600'}, {'value': '800'}, {'value': '1000'}, {'value': '1200'}, {'value': '1400'}, {'value': '20'}, {'value': '200'}, {'value': '400'}, {'value': '600'}, {'value': '800'}, {'value': '1000'}, {'value': '1200'}, {'value': '1400'}, {'value': '20'}, {'value': '200'}, {'value': '400'}, {'value': '600'}, {'value': '800'}, {'value': '1000'}, {'value': '1200'}, {'value': '1400'}], 'units': '$^{\\circ}$C'}, {'name': 'Procedure', 'scalars': [{'value': 'CN'}, {'value': 'CN'}, {'value': 'CN'}, {'value': 'CN'}, {'value': 'CN'}, {'value': 'CN'}, {'value': 'CN'}, {'value': 'CN'}, {'value': 'SN'}, {'value': 'SN'}, {'value': 'SN'}, {'value': 'SN'}, {'value': 'SN'}, {'value': 'SN'}, {'value': 'SN'}, {'value': 'SN'}, {'value': 'CM'}, {'value': 'CM'}, {'value': 'CM'}, {'value': 'CM'}, {'value': 'CM'}, {'value': 'CM'}, {'value': 'CM'}, {'value': 'CM'}]}]",,,MPa m$^{1/2}$,,,,,,,,,,,,,,,,,,,,,,,,,,,,Carborundum Company,,,,,,,,,,,,,,,,,,,,,,,,,,,,,,,,,,,,,,,,,,,,,,,,,,,,,,
3013,BeO,[{'name': 'NIST_SRD-30'}],['Beryllia'],[{'name': 'Crystal Growth'}],"[{'citation': 'Multipole Analysis of X-ray Diffraction Data on BeO, G. Vidal-Valat, J.P. Vidal, K. Kurki-Suonio, and R. Kurki-Suonio, Acta Crystallographica A, Vol. 43, pp. 540-550 (1987), published by International Union of Crystallography.'}]",,,,,,,,,,,,Be-O,,,,,,,,,,,,,,,,,,,,,,,,,Single Crystal,,,,,,,,,,,,,,,,,,,,,,,,,,,,,,,,,,,,,,,,,,,,,,,,,,,,,,,,,,,,,,,,,,,,,,,,,,,,,,,,,,0.3333,"[{'name': 'Atom', 'scalars': [{'value': 'Be(1)'}, {'value': 'Be(1)'}, {'value': 'Be(1)'}, {'value': 'Be(2)'}, {'value': 'Be(2)'}, {'value': 'Be(2)'}, {'value': 'O(1)'}, {'value': 'O(1)'}, {'value': 'O(1)'}, {'value': 'O(2)'}, {'value': 'O(2)'}, {'value': 'O(2)'}]}, {'name': 'Coordinate', 'scalars': [{'value': 'x'}, {'value': 'y'}, {'value': 'z'}, {'value': 'x'}, {'value': 'y'}, {'value': 'z'}, {'value': 'x'}, {'value': 'y'}, {'value': 'z'}, {'value': 'x'}, {'value': 'y'}, {'value': 'z'}]}]",,,,,,,,,,,,,,,,,,,,,,,,,,,,,,,,,,,,
3014,Si3N4,[{'name': 'NIST_SRD-30'}],['Silicon nitride'],,"[{'citation': 'Engineering Properties of Nitrides, S. Hampshire, Engineered Materials Handbook, Vol. 4, pp. 812-820 (1991), edited by S.J. Schneider, Jr., published by ASM International.'}]",,,,,,,,,,,,Si-N,,,,,,,,,,,,,,,,,,,,,,,,,Polycrystalline,,,,,,,,,,,,,,,,,,,,,,,,,,,,,,,,,3.9,"[{'name': 'Temperature', 'scalars': [{'value': '23'}], 'units': '$^{\\circ}$C'}, {'name': 'Material Type', 'scalars': [{'value': 'HIP-RBSN'}]}]",,,MPa m$^{1/2}$,,,,,,,,,,,,,,,,,,,,,,,,,,,,,,,,,,,,,,,,,,,,,,,,,,,,,,,,,,,,,,,,,,,,,,,,,,,,,,,,,,
3015,TiB2,[{'name': 'NIST_SRD-30'}],['Titanium diboride'],[{'name': 'Floating zone'}],"[{'citation': 'Preparation of TiB2 Single Crystals by the Floating Zone Method, S. Otani and Y. Ishizawa, Journal of Crystal Growth, Vol. 140, pp. 451-453 (1994), published by Elsevier Science B.V..'}]",3.030,"[{'name': 'Temperature', 'scalars': [{'value': '23'}], 'units': '$^{\\circ}$C'}, {'name': 'Axis', 'scalars': [{'value': 'a'}, {'value': 'c'}]}]",$\AA$,,,,,,,,,Ti-B,,,,,,,,,,,,,,,,,,,,,,,,,Single Crystal,,,,,,,,,,,,,,,,,,,,,,,,,,,,,,,,,,,,,,,,,,,,,,,,,,,,,,,,,,,,,,,,,,,,,,,,,,,,,,,,,,,,,,,,,,,,,,,,,,,,,,,,,,,,,,,,,,,,,,,
3016,TiB2,[{'name': 'NIST_SRD-30'}],['Titanium diboride'],[{'name': 'Hot Pressing'}],"[{'citation': 'Structure-Property Correlations for TiB2-Based Ceramics Densified Using Active Liquid Metals, V.J. Tennery, C.B. Finch, C.S. Yust, and G.W. Clark, Science of Hard Materials, pp. 891-909 (1983), edited by R.K. Viswanadham, D.J. Rowcliffe, and J. Gurland, published by Plenum Press.'}]",,,,,,,,,,,,Ti-B,,,,,,,,,,,,,,,,,,,,,,,,,Polycrystalline,,,,,,,,,,,,,,,,,,,,,,,,,,,,,,,,,,,,,,,,,,,,,,,,,,,,,,,,,,,,,,,,,,,,,,,,,,,,,,,,,,,,,,,,,,,,,,,,,,,,,,,,,,0.339,"[{'name': 'Grain Size', 'scalars': [{'value': '12'}, {'value': '12'}, {'value': '12'}, {'value': '12'}, {'value': '12'}, {'value': '12'}, {'value': '12'}, {'value': '12'}, {'value': '12'}, {'value': '12'}, {'value': '8'}, {'value': '8'}, {'value': '8'}, {'value': '8'}, {'value': '8'}, {'value': '8'}, {'value': '8'}, {'value': '8'}, {'value': '8'}, {'value': '8'}, {'value': '8'}], 'units': '$\\mu$m'}, {'name': 'Density', 'scalars': [{'value': '4.46'}, {'value': '4.46'}, {'value': '4.46'}, {'value': '4.46'}, {'value': '4.46'}, {'value': '4.46'}, {'value': '4.46'}, {'value': '4.46'}, {'value': '4.46'}, {'value': '4.46'}, {'value': '4.56'}, {'value': '4.56'}, {'value': '4.56'}, {'value': '4.56'}, {'value': '4.56'}, {'value': '4.56'}, {'value': '4.56'}, {'value': '4.56'}, {'value': '4.56'}, {'value': '4.56'}, {'value': '4.56'}], 'units': 'g cm$^{-3}$'}, {'name': 'Temperature', 'scalars': [{'value': '23'}, {'value': '311'}, {'value': '404'}, {'value': '502'}, {'value': '608'}, {'value': '714'}, {'value': '797'}, {'value': '903'}, {'value': '1001'}, {'value': '1100'}, {'value': '23'}, {'value': '304'}, {'value': '403'}, {'value': '502'}, {'value': '609'}, {'value': '692'}, {'value': '797'}, {'value': '903'}, {'value': '1002'}, {'value': '1107'}, {'value': '1198'}], 'units': '$^{\\circ}$C'}]",cm$^{2}$ s$^{-1}$,,,,,,,,,,,
3017,Si3N4,[{'name': 'NIST_SRD-30'}],['Silicon nitride'],[{'name': 'Hot Pressing'}],"[{'citation': 'The Evaluation of Environmental Effects in Toughened Ceramics for Advanced Heat Engines Investigation of Selected SiC and Si3N4 Ceramics, N.L.Hecht, G.A.Graves, D.E.McCullum, A.P.Berens, S.Goodrich, J.D.Wolf, J.R.Hoenigman, P.Yaney, D.Grant, and S.Hilton, ORNL Report Number:  ORNL/Sub/84-00221/2, pp. 1-111 (1990), published by Oak Ridge National Laboratory.'}]",,,,,,,,,,,,Si-N,,,,,,,,,,,,,,,,,,,,,,,,,Polycrystalline,,,,,,,,,,,,,,,,,,,,,,,,,,,,,,,,,,,,,,,,,,,,,,,,,,,,,,,,,,,,,,,,,Norton/TRW,,,,,,,,,,,,,,,,,,,,,,,,,,,,,,,,,,,,,,,,,,,,3.4,"[{'name': 'Temperature', 'scalars': [{'value': '1460'}], 'units': '$^{\\circ}$C'}, {'name': 'Specimen Number', 'scalars': [{'value': 'Average'}]}]",x10$^{-6}$,,,,,,,,
3018,ZrO2,[{'name': 'NIST_SRD-30'}],['Zirconia'],,"[{'citation': 'Influence of Molding Methods on the Mechanical Strength of ZrO2 Ceramics, E. I. Akselrod, P. E. Volfson, and N. M. Chudnova a. o., Ogneupori (Refractories) 9, pp. 8-12 (1990).'}]",,,,,,,,,,,,Zr-O,,,,,,,,,,,,,,,,,,,,,,,,,Polycrystalline,,,,,,,,,,,,,,,,,,,,,,,,,,,,,,,,,,,,,,,,,,4,"[{'name': 'Temperature of Heat Treatment', 'scalars': [{'value': '1853'}, {'value': '1893'}, {'value': '1773'}, {'value': '1773'}], 'units': 'K'}, {'name': 'Ceramic Grade', 'scalars': [{'value': 'MgChSTs'}, {'value': '7U'}, {'value': 'TsI-6'}, {'value': 'TsI-6(+Al)'}]}]",,,$\mu$m,,,,,,,,,,,,,,,,,,,,,,,,,,,,,,,,,,,Bar,,,,,,,,,,,,,,,,,,,,,,,,,,,,,,,,,,,,,,
3019,TiB2,[{'name': 'NIST_SRD-30'}],['Titanium diboride'],[{'name': 'Hot Pressing'}],"[{'citation': 'Elastic Properties and Microcracking Behavior of Particulate Titanium Diboride-Silicon Carbide Composites, M.J. Pan, P.A. Hoffman, D.J. Green, and J.R. Hellmann, Journal of the American Ceramic Society, Vol. 80 3, pp. 692-698 (1997), published by American Ceramic Society.'}]",,,,,,,,,,,,Ti-B,,,,,,,,,,,,,,,,,,,,,,,,,Polycrystalline,,,,,,,,,,,,,,,,,,,,,,,,,,,,,,,,,,,,,,,,,,,,,,,,,,,,,,,,,,,,,,,,,,,,,,,,,,,,,,,,,,,,,259,"[{'name': 'Volume Fraction of TiB2', 'scalars': [{'value': '100'}], 'units': '%'}, {'name': 'Temperature', 'scalars': [{'value': '25'}, {'value': '100'}, {'value': '200'}, {'value': '300'}, {'value': '400'}, {'value': '500'}, {'value': '600'}, {'value': '700'}, {'value': '800'}, {'value': '900'}, {'value': '1000'}], 'units': '$^{\\circ}$C'}]",GPa,,,,,,,,,,,,,,,,,,,,,,,,,,,,,,,,
3020,MgAl2O4,[{'name': 'NIST_SRD-30'}],['Magnesium aluminate'],[{'name': 'Crystal Growth'}],"[{'citation': 'Fracture of Single Crystal MgAl2O4, R.L. Stewart and R.C. Bradt, Journal of Materials Science, Vol. 15, pp. 67-72 (1980), published by Chapman and Hall.'}]",,,,,,,,,,,,Mg-Al-O,,,,,,,,,,,,,,,,,,,,,,,,,Single Crystal,,,,,,,,,,,,,,,,,,,,,,,,,,,,,,,,,1.20,"[{'name': 'Indentation Plane', 'scalars': [{'value': '(100)'}, {'value': '(100)'}, {'value': '(100)'}, {'value': '(100)'}, {'value': '(100)'}, {'value': '(100)'}, {'value': '(100)'}, {'value': '(100)'}, {'value': '(110)'}, {'value': '(110)'}, {'value': '(110)'}, {'value': '(110)'}, {'value': '(110)'}, {'value': '(110)'}, {'value': '(110)'}, {'value': '(110)'}, {'value': '(111)'}, {'value': '(111)'}, {'value': '(111)'}, {'value': '(111)'}, {'value': '(111)'}, {'value': '(111)'}, {'value': '(111)'}, {'value': '(111)'}]}, {'name': 'Temperature', 'scalars': [{'value': '20'}, {'value': '200'}, {'value': '400'}, {'value': '600'}, {'value': '800'}, {'value': '1000'}, {'value': '1200'}, {'value': '1400'}, {'value': '20'}, {'value': '200'}, {'value': '400'}, {'value': '600'}, {'value': '800'}, {'value': '1000'}, {'value': '1200'}, {'value': '1400'}, {'value': '20'}, {'value': '200'}, {'value': '400'}, {'value': '600'}, {'value': '800'}, {'value': '1000'}, {'value': '1200'}, {'value': '1400'}], 'units': '$^{\\circ}$C'}]",,,MPa m$^{1/2}$,,,,,,,,,,,,,,,,,,,,,,,,,,,,Union Carbide,,,,,,,,,,,,,,,,,,,,,,,,,,,,,,,,,,,,,,,,,,,,,,,,,,,,,,
3021,TiO2,[{'name': 'NIST_SRD-30'}],['Titania (rutile)'],,"[{'citation': 'Heat Capacity and Entropy of Rutile (TiO2) and Nepheline (NaAlSiO4), D. de Ligny, P. Richet, E.F. Westrum,Jr., and J. Roux, Physics and Chemistry of Minerals, Vol. 29, pp. 267-272 (2002), published by Springer-Verlag.'}]",4.5936,"[{'name': 'Axis', 'scalars': [{'value': 'a'}, {'value': 'c'}]}]",$\AA$,,,,,,,,,Ti-O,,,,,,,,,,,,,,,,,,,,,,,,,Polycrystalline,,,,,,,,,,,,,,,,,,,,,,,,,,,,,,,,,,,,,,,,,,,,,,,,,,,,,,,,,,,,,,,,,Aldrich Chemical Co.,,,,,,,,,,,,,,,,,,,,,,,,,,,,,,,,,,,,,,,,,,,,,,,,,,,,,,
3022,BN,[{'name': 'NIST_SRD-30'}],['Boron nitride'],[{'name': 'Chemical Vapor Deposition'}],"[{'citation': 'Micromechanical Characterization of Chemically Vapor Deposited Ceramic Films, J.M. Grow and R.A. Levy, Journal of Materials Research, Vol. 9 8, pp. 2072-2078 (1994), published by Materials Research Society.'}]",,,,,,,,,,,,B-N,,,,,,,,,,,,,,,,,,,,,,,,,Polycrystalline,,,,,,,,,,,,,,102,"[{'name': 'Temperature', 'scalars': [{'value': '400'}, {'value': '478'}, {'value': '548'}, {'value': '649'}, {'value': '728'}, {'value': '786'}, {'value': '852'}], 'units': '$^{\\circ}$C'}, {'name': 'Precursor', 'scalars': [{'value': 'TEAB'}]}]",,,GPa,,,,,,,,,,,,,,,,,,,,,,,,,,,,,,,,,,,,,,,,,,,,,,,,,,,,,,,,,,,,,,,Thin Film,,,,,,,,,,,,,,,,,,,,,,,,,,,,,,,,,,,,,,
3023,ZrO2.xMgO,[{'name': 'NIST_SRD-30'}],['Zirconia (PSZ)'],,"[{'citation': 'Ceramic Technology Project Data Base:  September 1992 Summary Report, B.L.P. Keyes, ORNL Report Number:  ORNL/M-2775, pp. 1-171 (1992), published by Oak Ridge National Laboratory.'}]",,,,,,,,,,,,Zr-O:MgO,Mg-PSZ,,,,,,,,,,,,,,,,,,,,,,,,Polycrystalline,,,,,,,,,,,,,,,,,,,,,,,,,291,"[{'name': 'Temperature', 'scalars': [{'value': '25'}], 'units': '$^{\\circ}$C'}, {'name': 'Specimen Number', 'scalars': [{'value': 'B'}]}]",,,MPa,,,,,,,,,,,,,,,,,,,,,,,,,,,,,,,,,,,,"Zircoa, Inc.",,,,,,,,,,,,,,,,,,,,,,,,,,,,,,,,,,,,,,,,,,,,,,,,,,,,,,
