Repository: ckborg/DSW2018

# DSW2018

## Description
Investigation of a structural ceramics database (WebSCD) curated by the National Institute of Standards and Technology (NIST).
3-week project as part of the UC Berkeley Data Science workshop (DSW2018).
[WebSCD]("https://srdata.nist.gov/CeramicDataPortal/scd")

## Results at-a-glance

~4000 material entries

Most represented mechanical properties: Elastic modulus, flexural strength, fracture toughness.

## Team members
[Prabudhya Bhattacharyya]("http://physics.berkeley.edu/people/graduate-student/prabudhya-bhattacharyya")

[Chris Bronner]("https://chrisbronner.com/")

[Steve Drapcho]("https://www.linkedin.com/in/steven-drapcho-2b939b149/")

File: NIST_CeramicDataSet.csv (part 79 of 103)
3053,SiC,[{'name': 'NIST_SRD-30'}],['Silicon carbide'],[{'name': 'Sintering'}],"[{'citation': 'Elastic Properties and Microcracking Behavior of Particulate Titanium Diboride-Silicon Carbide Composites, M.J. Pan, P.A. Hoffman, D.J. Green, and J.R. Hellmann, Journal of the American Ceramic Society, Vol. 80 3, pp. 692-698 (1997), published by American Ceramic Society.'}]",,,,,,,,,,,,Si-C,,,,,,,,,,,,,,,,,,,,,,,,,Polycrystalline,,,,,,,,,,,,,,,,,,,,,,,,,,,,,,,,,,,,,,,,,,,,,,,,,,,,,,,,,,,,,,,,,Carborundum Company,,,,,,,,,,,,,1.6,"[{'name': 'Volume Fraction of TiB2', 'scalars': [{'value': '0'}], 'units': '%'}]",%,,,,,,,,,,,,,,,,,,,,,,,,,,,,,,,,,,,,,,,
3054,La1-xSrxGa1-yMgyO3-z,[{'name': 'NIST_SRD-30'}],['Lanthanum gallate'],[{'name': 'Sintering'}],"[{'citation': 'Mechanical Properties of Solid-State-Synthesized Strontium- and Magnesium-Doped Lanthanum Gallate, N.M. Sammes, FM. Keppeler, H. Nafe, and F. Aldinger, Journal of the American Ceramic Society, Vol. 81 12, pp. 3104-3108 (1998), published by American Ceramic Society.'}]",,,,,,,,,,,,La(Sr)-Ga(Mg)-O,,,,,,,,,,,,,,,,,,,,,,,,,Polycrystalline,,,,,,,,,,,,,,182,"[{'name': 'y of Mgy', 'scalars': [{'value': '0.10'}, {'value': '0.15'}, {'value': '0.20'}], 'units': 'formula units'}]",,,GPa,,,,,,,,,,,,,,,,,,,,,,,,,,,,,,,,,,,,,,,,,"InChI=1S/3C7H6O5.La/c3*8-4-1-3(7(11)12)2-5(9)6(4)10;/h3*1-2,8-10H,(H,11,12);/q;;;+3/p-3",,,,,,,,,,,,,,,,,,,,,,,,,[La+3].O=C([O-])C1=CC(O)=C(O)C(O)=C1.O=C([O-])C1=CC(O)=C(O)C(O)=C1.O=C([O-])C1=CC(O)=C(O)C(O)=C1,,,,,,,,,,,,,,,,,,,,,,,,,,,,,,,,,,,
3055,HfN,[{'name': 'NIST_SRD-30'}],['Hafnium nitride'],[{'name': 'Hot Isostatic Pressing'}],"[{'citation': 'Mechanical Properties and Oxidation Behaviour of HIPed Hafnium Nitride Ceramics, M. Desmaison-Brut, J. Montintin, F. Valin and M. Boncoeur, Journal of the European Ceramic Society, Vol. 13, pp. 379-386 (1994), published by Elsevier Science Limited.'}]",,,,,,,,,,,,Hf-N,,,,,,,,,,,,,,,,,,,,,,,,,Polycrystalline,,,,,,,,,,,,,,,,,,,,,,,,,344,"[{'name': 'Porosity', 'scalars': [{'value': '4.8'}, {'value': '5.3'}, {'value': '5.7'}, {'value': '10.9'}, {'value': '12.8'}, {'value': '14.3'}], 'units': '%'}]",,,MPa,,,,,,,,,,,,,,,,,,,,,,,,,,,,,,,,,,,,,,,,,,,,,,,,,,,,,,,,,,,,,,,,,,,,,,,,,,,,,,,,,,,,,,,,,,
3056,ZrO2.xY2O3.yAl2O3,[{'name': 'NIST_SRD-30'}],['Zirconia (TZP)'],,"[{'citation': 'Characterization Studies of Transformation-Toughened Ceramics, N.L. Hecht, S.M. Goodrich, D.E. McCullum, P.P. Yaney, S.D. Jang, and V.J. Tennery, American Ceramic Society Bulletin, Vol. 71 6, pp. 955-959 (1992), published by American Ceramic Society.'}]",,,,,,,,,,,,Zr-O:Al,YTZP-XS241,,,,,,,,,,,,,,,,,,,,,,,,,,,,5.4,"[{'name': 'Temperature', 'scalars': [{'value': '23'}], 'units': '$^{\\circ}$C'}]",,,g cm$^{-3}$,,,,,,,,,,,,,,,,,,,,,,,,,,,,,,,,,,,,,,,,,,,,,,,,,,,,,,,,,"Ceramatec, Inc.",,,,,,,,,,,,,,,,,,,,,,,,,,,,,,,,,,,,,,,,,,,,,,,,,,,,,,
3057,SiC.xTiB2,[{'name': 'NIST_SRD-30'}],['Silicon carbide composite'],[{'name': 'Hot Pressing'}],"[{'citation': 'Effects of Additive Amount on Microstructure and Fracture Toughness of SiC-TiB2 Composites, K.S. Cho, H.J. Choi, J.G. Lee, and Y.W. Kim, Ceramics International, Vol. 24, pp. 299-305 (1998), published by Elsevier Science Ltd..'}]",,,,,,,,,,,,Si-C:TiB,,,,,,,,,,,,,,,,,,,,,,,,,Polycrystalline,,,,,,,,,,,,,,,,,,,,,,,,,,,,,,,,,4.2,"[{'name': 'Annealing Time at 1950 $^{\\circ}$C', 'scalars': [{'value': '0'}, {'value': '2'}, {'value': '6'}, {'value': '12'}], 'units': 'h'}, {'name': 'Specimen Number', 'scalars': [{'value': 'ST1'}]}]",,,MPa m$^{1/2}$,,,,,,,,,,,,,,,,,,,,,,,,,,,,,,,,,,,,,,,,,,,,,,,,,,,,,,,,,,,,,,,,,,,,,,,,,,,,,,,,,,
3058,SiC,[{'name': 'NIST_SRD-30'}],['Silicon carbide'],[{'name': 'Crystal Growth'}],"[{'citation': 'Thermal Conductivity of Pure and Impure Silicon, Silicon Carbide, and Diamond, G.A. Slack, Journal of Applied Physics, Vol. 35 12, pp. 3460-3466 (1964), published by American Institute of Physics.'}]",,,,,,,,,,,,Si-C,,,,,,,,,,,,,,,,,,,,,,,,,Single Crystal,,,,,,,,,,,,,,,,,,,,,,,,,,,,,,,,,,,,,,,,,,,,,,,,,,,,,,,,,,,,,,,,,,,,,,,,,,,,,,,,,,,,,,,,,,10,"[{'name': 'Temperature', 'scalars': [{'value': '296'}], 'units': 'K'}]",km/s,,,,,,,,,,,,,,,,,,,,,,,,,,,
3059,TaB,[{'name': 'NIST_SRD-30'}],['Tantalum boride'],,"[{'citation': 'High-Temperature Thermodynamic Properties of Some Refractory Borides, R. Mezaki, E.W. Tilleux, D.W. Barnes, and J.L. Margrave, Thermodynamics of Nuclear Materials, pp. 775-788 (1962), published by International Atomic Energy Agency, Vienna.'}]",,,,,,,,,,,,Ta-B,,,,,,,,,,,,,,,,,,,,,,,,,Polycrystalline,,,,,,,,,,,,,,,,,,,,,,,,,,,,,,,,,,,,,,,,,,,,,,,,,,,,,,,,,,,,,,,,,,,,,,,,,,,,,,,,,,,,,,,,,,,,,,,247,"[{'name': 'Temperature', 'scalars': [{'value': '298.16'}, {'value': '300'}, {'value': '400'}, {'value': '500'}, {'value': '600'}, {'value': '700'}, {'value': '800'}, {'value': '900'}, {'value': '1000'}, {'value': '1100'}, {'value': '1200'}], 'units': 'K'}, {'name': 'Molar Heat Capacity', 'scalars': [{'value': '47.28'}, {'value': '47.32'}, {'value': '45.15'}, {'value': '45.69'}, {'value': '47.28'}, {'value': '49.37'}, {'value': '51.71'}, {'value': '54.22'}, {'value': '56.82'}, {'value': '59.50'}, {'value': '62.22'}], 'units': 'J mol$^{-1}$ K$^{-1}$'}]",J kg$^{-1}$ K$^{-1}$,,,,,,,,,,,,,,,,,,,,,,
3060,C,[{'name': 'NIST_SRD-30'}],['Diamond (CVD)'],[{'name': 'Chemical Vapor Deposition'}],"[{'citation': 'Round Robin Thermal Conductivity Measurements on CVD Diamond, A. Feldman, Applications of Diamond Films and Related Materials, pp. 627-630 (1995), edited by A. Feldman,Y. Tzeng, W. Yarbrough,M. Yoshikawa,M. Murakawa, published by National Institute of Standards and Technology.'}]",,,,,,,,,,,,C,,,,,,,,,,,,,,,,,,,,,,,,,Polycrystalline,,,,,,,,,,,,,,,,,,,,,,,,,,,,,,,,,,,,,,,,,,,,,,,,,,,,,,,,,,,,,,,,,,,,,,,,,,,,,,,,,,,,,,,,,,,,,,,,,,,,,,,1460,"[{'name': 'Number of Values', 'scalars': [{'value': '8'}]}, {'name': 'Specimen Name', 'scalars': [{'value': 'LB-T'}]}]",W m$^{-1}$ K$^{-1}$,,,,,,,,,,,,,,
3061,Si3N4.xLa2O3.yY2O3,[{'name': 'NIST_SRD-30'}],['Silicon nitride composite'],,"[{'citation': 'Ceramic Technology Project Data Base:  September 1992 Summary Report, B.L.P. Keyes, ORNL Report Number:  ORNL/M-2775, pp. 1-171 (1992), published by Oak Ridge National Laboratory.'}]",,,,,,,,,,,,Si-N:La,,,,,,,,,,,,,,,,,,,,,,,,,Polycrystalline,,,,2.91,"[{'name': 'Temperature', 'scalars': [{'value': '23'}], 'units': '$^{\\circ}$C'}, {'name': 'Specimen Number', 'scalars': [{'value': 'A'}]}]",,,g cm$^{-3}$,,,,,,,,,,,,,,,,,,,,,,,,,,,,,,,,,,,,,,,,,,,,,,,,,,,,,,,,,,,,,,,,,,,,,,,,,,,,,,,,,,,,,,,,,,,,,,,,,,,,,,,,,,,,,,,
3062,Si2N2O,[{'name': 'NIST_SRD-30'}],['Silicon oxynitride'],,"[{'citation': 'Engineering Properties of Nitrides, S. Hampshire, Engineered Materials Handbook, Vol. 4, pp. 812-820 (1991), edited by S.J. Schneider, Jr., published by ASM International.'}]",,,,,,,,,,,,Si-O-N,,,,,,,,,,,,,,,,,,,,,,,,,Polycrystalline,,,,2.90,"[{'name': 'Temperature', 'scalars': [{'value': '23'}], 'units': '$^{\\circ}$C'}, {'name': 'Material Type', 'scalars': [{'value': 'Si2N2O'}]}]",,,g cm$^{-3}$,,,,,,,,,,,,,,,,,,,,,,,,,,,,,,,,,,,,,,,,,,,,,,,,,,,,,,,,,,,,,,,,,,,,,,,,,,,,,,,,,,,,,,,,,,,,,,,,,,,,,,,,,,,,,,,
3063,MgAl2O4,[{'name': 'NIST_SRD-30'}],['Magnesium aluminate'],[{'name': 'Sintering'}],"[{'citation': 'High-Temperature Mechanical Behavior of Stoichiometric Magnesium Spinel, C. Baudin, R. Martinez, and P. Pena, Journal of the American Ceramic Society, Vol. 78 7, pp. 1857-1862 (1995), published by American Ceramic Society.'}]",,,,,,,,,,,,Mg-Al-O,,,,,,,,,,,,,,,,,,,,,,,,,Polycrystalline,,,,,,,,,,,,,,,,,,,,,,,,,176,"[{'name': 'Temperature', 'scalars': [{'value': '23'}, {'value': '800'}, {'value': '1000'}, {'value': '1100'}, {'value': '1200'}, {'value': '1300'}], 'units': '$^{\\circ}$C'}]",,,MPa,,,,,,,,,,,,,,,,,,,,,,,,,,,,,,,,,,,,,,,,,,,,,,,,,,,,,,,,,,,,,,,,,,,,,,,,,,,,,,,,,,,,,,,,,,
3064,Si3N4.xSc2O3,[{'name': 'NIST_SRD-30'}],['Silicon nitride'],[{'name': 'Sintering'}],"[{'citation': 'Youngs Modulus, Strength and Fracture Toughness as a Function of Density of In Situ Toughened Silicon Nitride with 4 wt% Scandia, S.R. Choi, W.A. Sanders, J.A. Salem, and V. Tikare, Journal of Materials Science Letters, Vol. 14, pp. 276-278 (1995), published by Chapman and Hall.'}]",,,,,,,,,,,,Si-N:Sc,,,,,,,,,,,,,,,,,,,,,,,,,Polycrystalline,,,,,,,,,,,,,,292,"[{'name': 'Density', 'scalars': [{'value': '3.104'}, {'value': '3.102'}, {'value': '3.117'}, {'value': '3.117'}, {'value': '3.120'}, {'value': '3.122'}, {'value': '3.126'}, {'value': '3.127'}, {'value': '3.136'}, {'value': '3.129'}, {'value': '3.133'}, {'value': '3.135'}, {'value': '3.137'}, {'value': '3.134'}, {'value': '3.137'}, {'value': '3.140'}, {'value': '3.149'}, {'value': '3.142'}, {'value': '3.159'}, {'value': '3.167'}, {'value': '3.169'}], 'units': 'g/cm$^{3}$'}]",,,GPa,,,,,,,,,,,,,,,,,,,,,,,,,,,,,,,,,,,,,,,,,,,,,,,,,,,,,,,,,,,,,,,,,,,,,,,,,,,,,,,,,,,,,,,,,,,,,,,,,,,,,
3065,Si3N4.xAl2O3.yY2O3,[{'name': 'NIST_SRD-30'}],['Silicon nitride'],[{'name': 'Sintering'}],"[{'citation': 'Microstructure and Mechanical Properties of Al2O3, Si3N4, SiC, and ZrO2(PSZ) Ceramics for Slurry Valves, H. Matsui, M. Kawai, T. Takae, K. Hashimoto, S. Takato, and H. Jinno, Journal of the Society of Materials Science, Japan, Vol. 35, pp. 41-47 (1986), published by Kyoto: Nihon Zairyo Gakkai.'}]",,,,,,,,,,,,Si-N:Al,,,,,,,,,,,,,,,,,,,,,,,,,Polycrystalline,,,,,,,,,,,,,,,,,,,,,,,,,,,,,,,,,,,,,,,,,,,,,,,,,,,,12.8,"[{'name': 'Temperature', 'scalars': [{'value': '23'}, {'value': '89'}, {'value': '194'}, {'value': '289'}, {'value': '394'}, {'value': '488'}, {'value': '604'}, {'value': '298'}, {'value': '795'}], 'units': '$^{\\circ}$C'}]",,,GPa,,,,,,,,,,,,,,,,,,,,,,,,,,,,,,,,,,,,,,,,,,,,,,,,,,,,,,,,,,,,,,,
3066,ZrO2.xCeO2,[{'name': 'NIST_SRD-30'}],['Zirconia (TZP)'],[{'name': 'Sintering'}],"[{'citation': 'Mechanical Property Characterization of a 9 mol% Ce-TZP Ceramic Material - I. Flexural Response, G.A. Gogotsi, V.P. Zavada, and M.V. Swain, Journal of the European Ceramic Society, Vol. 15, pp. 1185-1192 (1995), published by Elsevier Science Ltd..'}]",,,,,,,,,,,,Zr-O:CeO,,,,,,,,,,,,,,,,,,,,,,,,,Polycrystalline,,,,,,,,,,,,,,,,,,,,,,,,,451,"[{'name': 'Temperature', 'scalars': [{'value': '23'}], 'units': '$^{\\circ}$C'}, {'name': 'Mean Grain Size', 'scalars': [{'value': '1.14'}, {'value': '1.62'}, {'value': '2.22'}, {'value': '3.00'}], 'units': '$\\mu$m'}, {'name': 'Specimen Density', 'scalars': [{'value': '5.68'}, {'value': '6.00'}, {'value': '6.07'}, {'value': '6.01'}], 'units': 'g/cm$^{3}$'}]",,,MPa,,,,,,,,,,,,,,,,,,,,,,,,,,,,,,,,,,,,,,,,,,,,,,,,,,,,,,,,,,,,,,,,,,,,,,,,,,,,,,,,,,,,,,,,,,
3067,TiCxN1-x,[{'name': 'NIST_SRD-30'}],['Titanium nitride composite'],[{'name': 'Chemical Vapor Deposition'}],"[{'citation': 'Thermal Expansion of Whiskers of Ti(C,N) Solid Solutions, K. Wokulska, Journal of Alloys and Compounds, Vol. 264, pp. 223-227 (1998), published by Elsevier Science S.A..'}]",4.23909,"[{'name': 'Axis', 'scalars': [{'value': 'a'}]}, {'name': 'x of TiCxN1-x', 'scalars': [{'value': '0.00'}, {'value': '0.02'}, {'value': '0.03'}, {'value': '0.03'}, {'value': '0.055'}, {'value': '0.067'}, {'value': '0.08'}, {'value': '0.087'}, {'value': '0.09'}, {'value': '0.95'}, {'value': '0.96'}, {'value': '0.98'}, {'value': '1.00'}], 'units': 'formula units'}]",$\AA$,,,,,,,,,Ti-N:C,,,,,,,,,,,,,,,,,,,,,,,,,Single Crystal,,,,,,,,,,,,,,,,,,,,,,,,,,,,,,,,,,,,,,,,,,,,,,,,,,,,,,,,,,,,,,,,,,,,,,,,,,,,,,,,,,,,,,,,,,,,,,,,,,,,,,,,,,,,,,,,,,,,,,,
3068,Si6-xAlxOxN8-x,[{'name': 'NIST_SRD-30'}],['Sialon'],[{'name': 'Sintering'}],"[{'citation': 'Sialon Ceramics Made with Mixtures of Y2O3-Nd2O3 as Sintering Aids, P.O. Kall and T. Ekstrom, Journal of the European Ceramic Society, Vol. 6, pp. 119-127 (1990), published by Elsevier Science Limited.'}]",,,,,,,,,,,,Si-Al-O-N:Nd,,,,,,,,,,,,,,,,,,,,,,,,,Polycrystalline,,,,,,,,,,,,,,,,,,,,,,,,,,,,,,,,,,,,,,,,,,,,,,,,,,,,12.7,"[{'name': 'Mole Fraction of Nd2O3', 'scalars': [{'value': '0'}, {'value': '50'}, {'value': '100'}], 'units': '%'}, {'name': 'Mole Fraction of Y2O3', 'scalars': [{'value': '100'}, {'value': '50'}, {'value': '0'}], 'units': '%'}, {'name': 'Sintering Temperature', 'scalars': [{'value': '1825'}], 'units': '$^{\\circ}$C'}, {'name': 'Sample Number', 'scalars': [{'value': '1'}]}]",,,GPa,,,,,,,,,,,,,,,,,,,,,,,,,,,,,,,,,,,,,,,,,,,,,,,,,,,,,,,,,,,,,,,
3069,SrZrO3,[{'name': 'NIST_SRD-30'}],['Strontium zirconate'],[{'name': 'Solid State Reaction'}],"[{'citation': 'Enthalpy and Specific Heat of Strontium and Barium Zirconates at High Temperatures, V.A. Levitskii, D.S. Tsagareishvili, and G.G. Gvelesiani, High Temperature, Vol. 14 1, pp. 69-72 (1976).'}]",,,,,,,,,,,,Sr-Zr-O,,,,,,,,,,,,,,,,,,,,,,,,,Polycrystalline,,,,,,,,,,,,,,,,,,,,,,,,,,,,,,,,,,,,,,,,,,,,,,,,,,,,,,,,,,,,,,,,,,,,,,,,,,,,,,,,,,,,,,,,,,,,,,,455.8,"[{'name': 'Phase', 'scalars': [{'value': 'tetragonal'}]}, {'name': 'Temperature', 'scalars': [{'value': '298.15'}, {'value': '400'}, {'value': '500'}, {'value': '600'}, {'value': '700'}, {'value': '800'}, {'value': '900'}, {'value': '1000'}, {'value': '1100'}, {'value': '1200'}, {'value': '1300'}, {'value': '1400'}, {'value': '1500'}, {'value': '1600'}], 'units': 'K'}, {'name': 'Molar Heat Capacity', 'scalars': [{'value': '103.4'}, {'value': '114.2'}, {'value': '119.4'}, {'value': '122.5'}, {'value': '124.6'}, {'value': '126.1'}, {'value': '127.4'}, {'value': '128.4'}, {'value': '129.4'}, {'value': '130.2'}, {'value': '131.0'}, {'value': '131.8'}, {'value': '132.5'}, {'value': '133.2'}], 'units': 'J mol$^{-1}$ K$^{-1}$'}]",J kg$^{-1}$ K$^{-1}$,,,,,,,,,,,,,,,,,,,,,,
3070,MgO,[{'name': 'NIST_SRD-30'}],['Magnesia'],[{'name': 'Crystal Growth'}],"[{'citation': 'Measured Elastic Moduli of Single-Crystal MgO up to 1800 K, D.G. Isaak, O.L. Anderson, and T. Goto, Physics and Chemistry of Minerals, Vol. 16, pp. 704-713 (1989), published by Springer-Verlag.'}]",,,,,,,,,,,,Mg-O,,,,,,,,,,,,,,,,,,,,,,,,,Single Crystal,945,"[{'name': 'Temperature', 'scalars': [{'value': '300'}, {'value': '400'}, {'value': '500'}, {'value': '600'}, {'value': '700'}, {'value': '800'}, {'value': '900'}, {'value': '1000'}, {'value': '1100'}, {'value': '1200'}, {'value': '1300'}, {'value': '1400'}, {'value': '1500'}, {'value': '1600'}, {'value': '1700'}, {'value': '1800'}], 'units': 'K'}]",K,,,,,,,,,,,,,,,,,,,,,,,,,,,,,,,,,,,,,,,,,,,,,,,,,,,,,,,,,,,,,,Tateho Company,,,,,,,,,,,,,,,,,,,,,,,,,,,,,,,,,,,,,,,,,,,,,,,,,,,,,,
3071,4MgO.(4+x)Al2O3.(10-y)SiO2.zR,[{'name': 'NIST_SRD-30'}],['Cordierite'],[{'name': 'Crystal Growth'}],"[{'citation': 'Thermal Expansions and Chemical Modifications of Cordierite, D.L. Evans, G.R. Fischer, J.E. Geiger, and F.W. Martin, Journal of the American Ceramic Society, Vol. 63 11, pp. 629-634 (1980), published by American Ceramic Society.'}]",9.784,"[{'name': 'Sample Number', 'scalars': [{'value': 'A'}, {'value': 'A'}, {'value': 'B'}, {'value': 'B'}, {'value': 'C'}, {'value': 'C'}, {'value': 'D'}, {'value': 'D'}]}, {'name': 'Axis', 'scalars': [{'value': 'a'}, {'value': 'c'}, {'value': 'a'}, {'value': 'c'}, {'value': 'a'}, {'value': 'c'}, {'value': 'a'}, {'value': 'c'}]}]",$\AA$,,,,,,,,,Mg-Al-Si-O,,,,,,,,,,,,,,,,,,,,,,,,,Polycrystalline,,,,,,,,,,,,,,,,,,,,,,,,,,,,,,,,,,,,,,,,,,,,,,,,,,,,,,,,,,,,,,,,,,,,,,,,,,,,,,,,,,,,,,,,,,,,,,,,,,,,,,,,,,,,,,,,,,,,,,,
3072,SiC,[{'name': 'NIST_SRD-30'}],['Silicon carbide'],,"[{'citation': 'Oxidation Resistance Evaluation of Silicon Carbide Ceramics with Various Additives, M. Maeda, K. Nakamura, and M. Yamada, Journal of the American Ceramic Society, Vol. 72 3, pp. 512-514 (1989), published by American Ceramic Society.'}]",,,,,,,,,,,,Si-C,,,,,,,,,,,,,,,,,,,,,,,,,Polycrystalline,,,,3.036,"[{'name': 'Porosity', 'scalars': [{'value': '0.112'}], 'units': '%'}, {'name': 'Sample Number', 'scalars': [{'value': 'C'}]}]",,,g cm$^{-3}$,,,,,,,,,,,,,,,,,,,,,,,,,,,,,,,,,,,,,,,,,,,,,,,,,,,,,,,,,,,,,,,,,,,,,,,,,,,,,,,,,,,,,,,,,,,,,,,,,,,,,,,,,,,,,,,
3073,ZrO2.xCeO2.yAl2O3,[{'name': 'NIST_SRD-30'}],['Zirconia (TZP)'],,"[{'citation': 'Characterization Studies of Transformation-Toughened Ceramics, N.L. Hecht, S.M. Goodrich, D.E. McCullum, P.P. Yaney, S.D. Jang, and V.J. Tennery, American Ceramic Society Bulletin, Vol. 71 6, pp. 955-959 (1992), published by American Ceramic Society.'}]",,,,,,,,,,,,Zr-O:Al,CTZP,,,,,,,,,,,,,,,,,,,,,,,,,,,,,,,,,,,,,,,,,,,,,,,,,,,,,,,,,,,,,,,,,,,,,,,,,,,,8.5,"[{'name': 'Temperature', 'scalars': [{'value': '23'}], 'units': '$^{\\circ}$C'}]",,,GPa,,,,,,,,,"Ceramatec, Inc.",,,,,,,,,,,,,,,,,,,,,,,,,,,,,,,,,,,,,,,,,,,,,,,,,,,,,,
3074,ZrO2,[{'name': 'NIST_SRD-30'}],['Zirconia'],,"[{'citation': 'Engineering Properties of Zirconia, R. Stevens, Engineered Materials Handbook, Vol. 4, pp. 775-786 (1991), edited by S.J. Schneider, Jr., published by ASM International.'}]",,,,,,,,,,,,Zr-O,,1.8,"[{'name': 'Temperature', 'scalars': [{'value': '25'}], 'units': '$^{\\circ}$C'}, {'name': 'Phase', 'scalars': [{'value': 'PSZ(3 wt% MgO)'}]}]",,,GPa,,,,,,,,,,,,,,,,,,,Polycrystalline,,,,,,,,,,,,,,,,,,,,,,,,,,,,,,,,,,,,,,,,,,,,,,,,,,,,,,,,,,,,,,,,,,,,,,,,,,,,,,,,,,,,,,,,,,,,,,,,,,,,,,,,,,,,,,,,,,,,,,,
3075,C,[{'name': 'NIST_SRD-30'}],['Diamond (CVD)'],[{'name': 'Chemical Vapor Deposition'}],"[{'citation': 'Fracture Strength Measurement of Filament Assisted CVD Polycrystalline Diamond Films, G.F. Cardinale and C.J. Robinson, Journal of Materials Research, Vol. 7 6, pp. 1432-1437 (1992), published by Materials Research Society.'}]",,,,,,,,,,,,C,,,,,,,,,,,,,,,,,,,,,,,,,Polycrystalline,,,,,,,,,,,,,,,,,,,,,,,,,880,"[{'name': 'Aperture Radius', 'scalars': [{'value': '0.95'}], 'units': 'cm'}, {'name': 'Sample Thickness', 'scalars': [{'value': '12'}], 'units': '$\\mu$m'}, {'name': 'Grain Size', 'scalars': [{'value': '5.2'}], 'units': '$\\mu$m'}, {'name': 'Group/Sample Numbers', 'scalars': [{'value': 'II/Average'}]}]",,,MPa,,,,,,,,,,,,,,,,,,,,,,,,,,,,,,,,,,,,,,,,,,,,,,,,,,,,,,,,,,,,,,,,,,,,,,,,,,,,,,,,,,,,,,,,,,
3076,TiB2.xSi3N4,[{'name': 'NIST_SRD-30'}],['Titanium diboride'],[{'name': 'Hot Pressing'}],"[{'citation': 'Densification and Mechanical Properties of Titanium Diboride with Silicon Nitride as a Sintering Aid, J.H. Park, Y.H. Koh, H.E. Kim, C.S. Hwang, and E.S. Kang, Journal of the American Ceramic Society, Vol. 82 11, pp. 3037-3042 (1999), published by American Ceramic Society.'}]",,,,,,,,,,,,Ti-B:Si,,,,,,,,,,,,,,,,,,,,,,,,,Polycrystalline,,,,,,,,,,,,,,,,,,,,,,,,,,,,,,,,,,,,,,,,,,7.1,"[{'name': 'Mass Fraction of Si3N4', 'scalars': [{'value': '0.0'}, {'value': '2.5'}, {'value': '5.0'}, {'value': '10.0'}], 'units': '%'}, {'name': 'Relative Density', 'scalars': [{'value': '90.4'}, {'value': '99.4'}, {'value': '98.3'}, {'value': '97.6'}]}]",,,$\mu$m,,,,,,,,,,,,,,,,,,,,,,,,,,,,,,,,,,,,,,,,,,,,,,,,,,,,,,,,,,,,,,,,,,,,,,,,,
3077,C,[{'name': 'NIST_SRD-30'}],['Diamond (CVD)'],[{'name': 'Chemical Vapor Deposition'}],"[{'citation': 'Tribology of Diamond-Like Carbon Sliding Against Itself, Silicon Nitride, and Steel, K. Jia, Y.Q. Li, T.E. Fischer, and B. Gallois, Journal of Materials Research, Vol. 10 6, pp. 1403-1410 (1995), published by Materials Research Society.'}]",,,,,,,,,,,,C,,,,,,,,,,,,,,,,,,,,,,,,,Polycrystalline,,,,,,,,,,,,,,,,,,,,,,,,,,,,,,,,,,,,,,,,,,,,,,,,,,,,18,"[{'name': 'Temperature', 'scalars': [{'value': '23'}], 'units': '$^{\\circ}$C'}]",,,GPa,,,,,,,,,,,,,,,,,,,,,,,,,,,,,,,,,,,,,,,,,,,,,,,,,,,,,,,,,,,,,,,
3078,Si3N4.xY2O3.yAl2O3.zTiN,[{'name': 'NIST_SRD-30'}],['Silicon nitride composite'],[{'name': 'Hot Pressing'}],"[{'citation': 'Microstructure, Chemical Aspects, and Mechanical Properties of TiB2/Si3N4 and TiN/Si3N4 Composites, J.L. Huang, S.Y. Chen, and M.T. Lee, Journal of Materials Research, Vol. 9 9, pp. 2349-2354 (1994), published by Materials Research Society.'}]",,,,,,,,,,,,Si-N:Al,,,,,,,,,,,,,,,,,,,,,,,,,Polycrystalline,,,,,,,,,,,,,,,,,,,,,,,,,572,"[{'name': 'Temperature', 'scalars': [{'value': '23'}], 'units': '$^{\\circ}$C'}]",,,MPa,,,,,,,,,,,,,,,,,,,,,,,,,,,,,,,,,,,,,,,,,,,,,,,,,,,,,,,,,,,,,,,,,,,,,,,,,,,,,,,,,,,,,,,,,,
3079,Al2O3,[{'name': 'NIST_SRD-30'}],['Alumina'],[{'name': 'Sintering'}],"[{'citation': 'High-Temperature Elastic Properties of Polycrystalline MgO and Al2O3, N. Soga and O.L. Anderson, Journal of the American Ceramic Society, Vol. 49 7, pp. 355-359 (1966), published by American Ceramic Society.'}]",,,,,,,,,,,,Al-O,,,,,,,,,,,,,,,,,,,,,,,,,Polycrystalline,,,,,,,,,,,,,,,,,,,,,,,,,,,,,,,,,,,,,,,,,,,,,,,,,,,,,,,,,,,,,,,,,General Electric Company,,,,,,,,,,,,,,,,,,,,162,"[{'name': 'Temperature', 'scalars': [{'value': '300'}, {'value': '400'}, {'value': '500'}, {'value': '600'}, {'value': '700'}, {'value': '800'}, {'value': '900'}, {'value': '1000'}, {'value': '1100'}, {'value': '1200'}, {'value': '1300'}, {'value': '1400'}], 'units': 'K'}]",GPa,,,,,,,,,,,,,,,,,,,,,,,,,,,,,,,,
3080,ZrB2,[{'name': 'NIST_SRD-30'}],['Zirconium diboride'],[{'name': 'Hot Pressing'}],"[{'citation': 'Elastic Properties of Polycrystalline TiB2, ZrB2, and HfB2 from Room Temperature to 1300 K, D.E. Wiley, W.R. Manning, and O. Hunter,Jr., Journal of the Less-Common Metals, Vol. 18, pp. 149-157 (1969), published by Elsevier Sequoia.'}]",,,,,,,,,,,,Zr-B,,,,,,,,,,,,,,,,,,,,,,,,,Polycrystalline,,,,5.826,"[{'name': 'Specimen Number', 'scalars': [{'value': '7'}]}]",,,g cm$^{-3}$,,,,,,,,,,,,,,,,,,,,,,,,,,,,,,,,,,,,,,,,,,,,,,,,,,,,,,,,,Carborundum Company,,,,,,,,,,,,,,,,,,,,,,,,,,,,,,,,,,,,,,,,,,,,,,,,,,,,,,
3081,Si6-xAlxOxN8-x,[{'name': 'NIST_SRD-30'}],['Sialon'],[{'name': 'Sintering'}],"[{'citation': 'Sliding Friction of Ceramics:  Mechanical Action of the Wear Debris, J. Denape and J. Lamon, Journal of Materials Science, Vol. 25, pp. 3592-3604 (1990), published by Chapman and Hall.'}]",,,,,,,,,,,,Si-Al-O-N,,,,,,,,,,,,,,,,,,,,,,,,,Polycrystalline,,,,,,,,,,,,,,,,,,,,,,,,,,,,,,,,,,,,,,,,,,,,,,,,,,,,,,,,,,,,,,-4.44,"[{'name': 'Sliding Speed', 'scalars': [{'value': '0.10'}, {'value': '0.25'}, {'value': '0.50'}, {'value': '1.0'}, {'value': '2.0'}, {'value': '4.0'}], 'units': 'm/s'}]",mm$^{3}$ m$^{-1}$ N$^{-1}$,Ceramiques et Composites,,,,,,,,,,,,,,,,,,,,,,,,,,,,,,,,,,,,,,,,,,,,,,,,,,,,,,
3082,Si3N4,[{'name': 'NIST_SRD-30'}],['Silicon nitride'],,"[{'citation': 'Effects of Environment on the Mechanical Behavior of High-Performance Ceramics, G.A. Graves and N.L. Hecht, Report No. UDR-TR-94-136, pp. 1-138 (1995), published by University of Dayton Research Institute.'}]",,,,,,,,,,,,Si-N:Y,,,,,,,,,,,,,,,,,,,,,,,,,Polycrystalline,,,,,,,,,,,,,,,,,,,,,,,,,,,,,,,,,5.7,"[{'name': 'Temperature', 'scalars': [{'value': '23'}], 'units': '$^{\\circ}$C'}]",,,MPa m$^{1/2}$,,,,,,,,,,,,,,,,,,,,,,,,,,,,Kyocera,,,,,,,,,,,,,,,,,,,,,,,,,,,,,,,,,,,,,,,,,,,,,,,,,,,,,,
3083,Si3N4,[{'name': 'NIST_SRD-30'}],['Silicon nitride'],,"[{'citation': 'Effects of Environment on the Mechanical Behavior of High-Performance Ceramics, G.A. Graves and N.L. Hecht, Report No. UDR-TR-94-136, pp. 1-138 (1995), published by University of Dayton Research Institute.'}]",,,,,,,,,,,,Si-N:Al,,,,,,,,,,,,,,,,,,,,,,,,,Polycrystalline,,,,,,,,,,,,,,,,,,,,,,,,,,,,,,,,,,,,,,,,,,,,,,,,,,,,,,,,,,,,,,,,,Howmet,,,,,,,,,,,,,,,,,,,,,,,,,,,,,,,,,,,,,,,,,,,,,,,,,,11,"[{'name': 'Temperature', 'scalars': [{'value': '20'}], 'units': '$^{\\circ}$C'}, {'name': 'Crosshead Speed', 'scalars': [{'value': '0.004'}], 'units': 'cm/s'}, {'name': 'Test Type', 'scalars': [{'value': 'flexural'}]}]",,,
3084,ZrO2,[{'name': 'NIST_SRD-30'}],['Zirconia (TZP)'],,"[{'citation': 'Effects of Environment on the Mechanical Behavior of High-Performance Ceramics, G.A. Graves and N.L. Hecht, Report No. UDR-TR-94-136, pp. 1-138 (1995), published by University of Dayton Research Institute.'}]",,,,,,,,,,,,Zr-O:Al,,,,,,,,,,,,,,,,,,,,,,,,,Polycrystalline,,,,,,,,,,,,,,,,,,,,,,,,,,,,,,,,,,,,,,,,,,,,,,,,,,,,8.5,"[{'name': 'Temperature', 'scalars': [{'value': '23'}], 'units': '$^{\\circ}$C'}]",,,GPa,,,,,,,,,"Ceramatec, Inc.",,,,,,,,,,,,,,,,,,,,,,,,,,,,,,,,,,,,,,,,,,,,,,,,,,,,,,
3085,Si3N4,[{'name': 'NIST_SRD-30'}],['Silicon nitride'],[{'name': 'Hot Pressing'}],"[{'citation': 'Part 1: An Introduction for the Engineer and Designer, R. Morrell, Handbook of Properties of Technical and Engineering Ceramics, Vol. 1, pp. 73-91 (1985), published by Her Majestys Stationery Office (London).'}]",,,,,,,,,,,,Si-N:MgO,,,,,,,,,,,,,,,,,,,,,,,,,Polycrystalline,,,,,,,,,,,,,,,,,,,,,,,,,,,,,,,,,,,,,,,,,,,,,,,,,,,,,,,,,,,,,,,,,,,,,,,,,,,,,,,,,,,,,,,,,,,,,,,680,"[{'name': 'Temperature', 'scalars': [{'value': '25'}, {'value': '100'}, {'value': '500'}, {'value': '1000'}], 'units': '$^{\\circ}$C'}]",J kg$^{-1}$ K$^{-1}$,,,,,,,,,,,,,,,,,,,,,,
3086,AlN,[{'name': 'NIST_SRD-30'}],['Aluminum nitride'],,"[{'citation': 'Engineering Properties of Nitrides, S. Hampshire, Engineered Materials Handbook, Vol. 4, pp. 812-820 (1991), edited by S.J. Schneider, Jr., published by ASM International.'}]",,,,,,,,,,,,Al-N,,,,,,,,,,,,,,,,,,,,,,,,,Polycrystalline,,,,,,,,,,,,,,,,,,,,,,,,,302,"[{'name': 'Temperature', 'scalars': [{'value': '23'}], 'units': '$^{\\circ}$C'}, {'name': 'Material Type', 'scalars': [{'value': 'AlN'}]}]",,,MPa,,,,,,,,,,,,,,,,,,,,,,,,,,,,,,,,,,,,,,,,,,,,,,,,,,,,,,,,,,,,,,,,,,,,,,,,,,,,,,,,,,,,,,,,,,
3087,SiC,[{'name': 'NIST_SRD-30'}],['Silicon carbide'],[{'name': 'Sintering'}],"[{'citation': 'Sliding Friction of Ceramics:  Mechanical Action of the Wear Debris, J. Denape and J. Lamon, Journal of Materials Science, Vol. 25, pp. 3592-3604 (1990), published by Chapman and Hall.'}]",,,,,,,,,,,,Si-C,,,,,,,,,,,,,,,,,,,,,,,,,Polycrystalline,,,,,,,,,,,,,,,,,,,,,,,,,,,,,,,,,,,,,,,,,,,,,,,,,,,,,,,,,,,,,,,,,Ceramiques et Composites,,,,,,,,,0.16,"[{'name': 'Temperature', 'scalars': [{'value': '23'}], 'units': '$^{\\circ}$C'}]",,,,,,,,,,,,,,,,,,,,,,,,,,,,,,,,,,,,,,,,,,,,
3088,Al2O3.xSiO2,[{'name': 'NIST_SRD-30'}],['Alumina composite'],,"[{'citation': 'Ceramic Oxide Fibers:  Building Blocks for New Applications, T.L. Tompkins, Ceramic Industry, Vol. 144 4, pp. 45-50 (1995), published by Business News Publishing Co..'}]",,,,,,,,,,,,Al-O:SiO,Nextel 720,,,,,,,,,,,,,,,,,0.10,,,"[{'name': 'Applied Stress', 'scalars': [{'value': '280'}, {'value': '570'}, {'value': '280'}, {'value': '70'}, {'value': '140'}], 'units': 'MPa'}, {'name': 'Temperature', 'scalars': [{'value': '982'}, {'value': '982'}, {'value': '1100'}, {'value': '1200'}, {'value': '1200'}], 'units': '$^{\\circ}$C'}]",10$^{-9}$ s$^{-1}$,,,Polycrystalline,,,,,,,,,,,,,,,,,,,,,,,,,,,,,,,,,,,,,,,,,,,,,,,,,,,,,,,,,,,,,,,,,3M Company,,,,,,,,,,,,,,,,,,,,,,,,,,,,,,,,,,,,,,,,,,,,,,,,,,,,,,
3089,SiC.xTiB2,[{'name': 'NIST_SRD-30'}],['Silicon carbide composite'],[{'name': 'Sintering'}],"[{'citation': 'Microstructure and Material Properties of SiC-TiB2 Particulate Composites, C.H. McMurtry, W.D.G. Boecker, S.G. Seshadri, J.S. Zanghi, and J.E. Garnier, American Ceramic Society Bulletin, Vol. 66 2, pp. 325-329 (1987), published by American Ceramic Society.'}]",,,,,,,,,,,,Si-C:TiB,,,,,,,,,,,,,,,,,,,,,,,,,Polycrystalline,,,,,,,,,,,,,,,,,,,,,,,,,,,,,,,,,8,"[{'name': 'Temperature', 'scalars': [{'value': '23'}], 'units': '$^{\\circ}$C'}]",,,MPa m$^{1/2}$,,,,,,,,,,,,,,,,,,,,,,,,,,,,Sohio Engineered Materials Co.,,,,,,,,,,,,,,,,,,,,,,,,,,,,,,,,,,,,,,,,,,,,,,,,,,,,,,
3090,B4C,[{'name': 'NIST_SRD-30'}],['Boron carbide'],[{'name': 'Hot Pressing'}],"[{'citation': 'Complex Investigation of Hot-Pressed Boron Carbide, G.A. Gogotsi, Y.L. Groushevsky, O.B. Dashevskaya, Y.G. Gogotsi, and V.A. Lavrenko, Journal of the Less-Common Metals, Vol. 117, pp. 225-230 (1986), published by Elsevier Sequoia.'}]",,,,,,,,,,,,B-C,,,,,,,,,,,,,,,,,,,,,,,,,Polycrystalline,,,,,,,,,,,,,,460,"[{'name': 'Temperature', 'scalars': [{'value': '23'}], 'units': '$^{\\circ}$C'}]",,,GPa,,,,,,,,,,,,,,,,,,,,,,,,,,,,,,,,,,,,,,,,,,,,,,,,,,,,,,,,,,,,,,,,,,,,,,,,,,,,,,,,,,,,,,,,,,,,,,,,,,,,,
3091,Al2O3.xMo,[{'name': 'NIST_SRD-30'}],['Alumina composite'],[{'name': 'Hot Pressing'}],"[{'citation': 'Fabrication and Mechanical Behaviour of Al2O3/Mo Nanocomposites, M. Nawa, T. Sekino, and K. Niihara, Journal of Materials Science, Vol. 29, pp. 3185-3192 (1994), published by Chapman and Hall.'}]",,,,,,,,,,,,Al-O:Mo,,,,,,,,,,,,,,,,,,,,,,,,,Polycrystalline,,,,,,,,,,,,,,,,,,,,,,,,,,,,,,,,,,,,,,,,,,,,,,,,,,,,18.4,"[{'name': 'Volume Fraction of Mo', 'scalars': [{'value': '0'}, {'value': '5'}, {'value': '7.5'}, {'value': '10'}, {'value': '15'}, {'value': '20'}, {'value': '0'}, {'value': '5'}, {'value': '7.5'}, {'value': '10'}, {'value': '15'}, {'value': '20'}, {'value': '0'}, {'value': '5'}, {'value': '7.5'}, {'value': '10'}, {'value': '15'}, {'value': '20'}, {'value': '7.5'}, {'value': '10'}, {'value': '15'}, {'value': '20'}], 'units': '%'}, {'name': 'Hot Pressing Temperature', 'scalars': [{'value': '1400'}, {'value': '1400'}, {'value': '1400'}, {'value': '1400'}, {'value': '1400'}, {'value': '1400'}, {'value': '1500'}, {'value': '1500'}, {'value': '1500'}, {'value': '1500'}, {'value': '1500'}, {'value': '1500'}, {'value': '1600'}, {'value': '1600'}, {'value': '1600'}, {'value': '1600'}, {'value': '1600'}, {'value': '1600'}, {'value': '1700'}, {'value': '1700'}, {'value': '1700'}, {'value': '1700'}], 'units': '$^{\\circ}$C'}]",,,GPa,,,,,,,,,,,,,,,,,,,,,,,,,,,,,,,,,,,,,,,,,,,,,,,,,,,,,,,,,,,,,,,
3092,3Al2O3.2SiO2,[{'name': 'NIST_SRD-30'}],['Mullite'],[{'name': 'Hot Pressing'}],"[{'citation': 'Creep of Hot-Pressed SiC Whisker Reinforced Mullite, R.D. Nixon, S. Chevacharoenkul, R.F. Davis, and T.N. Tiegs, Ceramic Transactions, Vol. 6, pp. 579-603 (1990), edited by S. Somiya, R.F. Davis, and J.A. Pask, published by American Ceramic Society.'}]",,,,,,,,,,,,Al-Si-O,,,,,,,,,,,,,,,357,"[{'name': 'Applied Stress', 'scalars': [{'value': '100'}], 'units': 'MPa'}, {'name': 'Temperature Range', 'scalars': [{'minimum': '1520', 'maximum': '1560'}, {'minimum': '1580', 'maximum': '1620'}, {'minimum': '1640', 'maximum': '1700'}], 'units': 'K'}, {'name': 'Sample Number', 'scalars': [{'value': 'M1'}]}]",kJ mol$^{-1}$,,,,,,,,Polycrystalline,,,,,,,,,,,,,,,,,,,,,,,,,,,,,,,,,,,,,,,,,,,,,,,,,,,,,,,,,,,,,,,,,,,,,,,,,,,,,,,,,,,,,,,,,,,,,,,,,,,,,,,,,,,,,,,,,,,,,,,
3093,ZrO2.xMgO,[{'name': 'NIST_SRD-30'}],['Zirconia (PSZ)'],,"[{'citation': 'Characterization Studies of Transformation-Toughened Ceramics, N.L. Hecht, S.M. Goodrich, D.E. McCullum, P.P. Yaney, S.D. Jang, and V.J. Tennery, American Ceramic Society Bulletin, Vol. 71 6, pp. 955-959 (1992), published by American Ceramic Society.'}]",,,,,,,,,,,,Zr-O:MgO,MS-PSZ,,,,,,,,,,,,,,,,,,,,,,,,,,,,,,,,,,,,,,,,,,,,,,,,,,,,,,,,,,,,,,,,,,,,,,,,,,,,,,,,,,,,,,,,,"Nilcra Ceramics, Inc.",,,,,,,,,,,,,,,,,,,,,,,,,,,,,,,,,,,,,,,,,,,,10.3,"[{'name': 'Temperature', 'scalars': [{'value': '23'}], 'units': '$^{\\circ}$C'}]",x10$^{-6}$,,,,,,,,
3094,Al2O3.xZrO2,[{'name': 'NIST_SRD-30'}],['Alumina composite'],,"[{'citation': 'Characterization Studies of Transformation-Toughened Ceramics, N.L. Hecht, S.M. Goodrich, D.E. McCullum, P.P. Yaney, S.D. Jang, and V.J. Tennery, American Ceramic Society Bulletin, Vol. 71 6, pp. 955-959 (1992), published by American Ceramic Society.'}]",,,,,,,,,,,,Al-O:ZrO,DTA-AZ301,,,,,,,,,,,,,,,,,,,,,,,,,,,,4.2,"[{'name': 'Temperature', 'scalars': [{'value': '23'}], 'units': '$^{\\circ}$C'}]",,,g cm$^{-3}$,,,,,,,,,,,,,,,,,,,,,,,,,,,,,,,,,,,,,,,,,,,,,,,,,,,,,,,,,Kyocera,,,,,,,,,,,,,,,,,,,,,,,,,,,,,,,,,,,,,,,,,,,,,,,,,,,,,,
3095,SiO2,[{'name': 'NIST_SRD-30'}],['Silica (fused)'],,"[{'citation': 'Measurement of Elastic Constants at Low Temperatures by Means of Ultrasonic Waves -  Data for Silicon and Germanium Single Crystals, and for Fused Silica, H.J. McSkimin, Journal of Applied Physics, Vol. 24 8, pp. 988-997 (1953), published by American Institute of Physics.'}]",,,,34.46,"[{'name': 'Temperature', 'scalars': [{'value': '-200'}, {'value': '-175'}, {'value': '-150'}, {'value': '-125'}, {'value': '-100'}, {'value': '-75'}, {'value': '-50'}, {'value': '-25'}, {'value': '0'}, {'value': '25'}, {'value': '50'}], 'units': '$^{\\circ}$C'}]",,,GPa,,,,Si-O,,,,,,,,,,,,,,,,,,,,,,,,,Polycrystalline,,,,,,,,,,,,,,,,,,,,,,,,,,,,,,,,,,,,,,,,,,,,,,,,,,,,,,,,,,,,,,,,,Nieder Company,,,,,,,,,,,,,,,,,,,,,,,,,,,,,,,,,,,,,,,,,,,,,,,,,,,,,,
3096,BN,[{'name': 'NIST_SRD-30'}],['Boron nitride (cubic)'],[{'name': 'Hot Pressing'}],"[{'citation': 'Mechanical Properties of Polycrystalline Translucent Cubic Boron Nitride as Characterized by the Vickers Indentation Method, T. Taniguchi, M. Akaishi, and S. Yamaoka, Journal of the American Ceramic Society, Vol. 79 2, pp. 547-549 (1996), published by American Ceramic Society.'}]",,,,,,,,,,,,B-N,,,,,,,,,,,,,,,,,,,,,,,,,Polycrystalline,,,,,,,,,,,,,,,,,,,,,,,,,,,,,,,,,,,,,,,,,,3,"[{'name': 'Grain Size Range', 'scalars': [{'minimum': '2', 'maximum': '5'}], 'units': '$\\mu$m'}]",,,$\mu$m,,,,,,,,,,,,,,,,,,,,,,,,,,,,,,,,,,,,,,,,,,,,,,,,,,,,,,,,,,,,,,,,,,,,,,,,,
3097,ZrO2.wY2O3.x$\gamma$-Al2O3,[{'name': 'NIST_SRD-30'}],['Zirconia composite'],[{'name': 'Sintering'}],"[{'citation': 'Influence of $\\alpha$-Al2O3 and Na-$\\beta$-Al2O3 Additions on the Strength of Y2O3·Partially-Stabilized ZrO2, G.R. Liu, X.N. Huang, and P.S. Nicholson, American Ceramic Society Bulletin, Vol. 71 1, pp. 110-115 (1992), published by American Ceramic Society.'}]",,,,,,,,,,,,Zr-O:Al,,,,,,,,,,,,,,,,,,,,,,,,,,,,,,,,,,,,,,,,,,,,,,,,,,,,,,,,,,,,,,,,,,,,,,,,,,,,,,,,,,,,,,,,,,,,,,,,,ZrO2,"[{'name': 'Mole Fraction of Phase', 'scalars': [{'value': '(100-x)$\\cdot$0.975'}, {'value': '(100-x)$\\cdot$0.025'}, {'value': 'x'}]}]",,,,,,,,,,,,,,,,,,,,,,,,,,,,,,,,,,,,,,,,,,,,,,
3098,Si3N4.xY2O3.ySrO.zSiO2,[{'name': 'NIST_SRD-30'}],['Silicon nitride composite'],,"[{'citation': 'Ceramic Technology Project Data Base:  September 1992 Summary Report, B.L.P. Keyes, ORNL Report Number:  ORNL/M-2775, pp. 1-171 (1992), published by Oak Ridge National Laboratory.'}]",,,,,,,,,,,,Si-N:SiO,,,,,,,,,,,,,,,,,,,,,,,,,Polycrystalline,,,,3.12,"[{'name': 'Temperature', 'scalars': [{'value': '23'}], 'units': '$^{\\circ}$C'}, {'name': 'Specimen Number', 'scalars': [{'value': 'B'}]}]",,,g cm$^{-3}$,,,,,,,,,,,,,,,,,,,,,,,,,,,,,,,,,,,,,,,,,,,,,,,,,,,,,,,,,,,,,,,,,,,,,,,,,,,,,,,,,,,,,,,,,,,,,,,,,,,,,,,,,,,,,,,
3099,3Al2O3.2SiO2,[{'name': 'NIST_SRD-30'}],['Mullite'],,"[{'citation': 'Microstructure and Bending Strength of Highly Pure Mullite Ceramics, M. Mizuno, M. Shiraishi, and H. Saito, Ceramic Transactions, Vol. 6, pp. 413-424 (1990), edited by S. Somiya, R. F. Davis, and J.A. Pask, published by American Ceramic Society.'}]",,,,,,,,,,,,Al-Si-O,,,,,,,,,,,,,,,,,,,,,,,,,Polycrystalline,,,,,,,,,,,,,,,,,,,,,,,,,277,"[{'name': 'Process Time', 'scalars': [{'value': '1'}, {'value': '1'}, {'value': '1'}, {'value': '1'}, {'value': '1'}, {'value': '1'}, {'value': '3'}, {'value': '5'}, {'value': '10'}, {'value': '1'}, {'value': '3'}, {'value': '5'}, {'value': '10'}, {'value': '1'}, {'value': '3'}, {'value': '3'}], 'units': 'h'}, {'name': 'Process Temperature', 'scalars': [{'value': '1550'}, {'value': '1575'}, {'value': '1600'}, {'value': '1650'}, {'value': '1700'}, {'value': '1630'}, {'value': '1630'}, {'value': '1630'}, {'value': '1630'}, {'value': '1650'}, {'value': '1650'}, {'value': '1650'}, {'value': '1650'}, {'value': '1670'}, {'value': '1670'}, {'value': '1690'}], 'units': '$^{\\circ}$C'}, {'name': 'Process Condition', 'scalars': [{'value': 'hot pressed'}, {'value': 'hot pressed'}, {'value': 'hot pressed'}, {'value': 'hot pressed'}, {'value': 'hot pressed'}, {'value': 'sintered'}, {'value': 'sintered'}, {'value': 'sintered'}, {'value': 'sintered'}, {'value': 'sintered'}, {'value': 'sintered'}, {'value': 'sintered'}, {'value': 'sintered'}, {'value': 'sintered'}, {'value': 'sintered'}, {'value': 'sintered'}]}]",,,MPa,,,,,,,,,,,,,,,,,,,,,,,,,,,,,,,,,,,,,,,,,,,,,,,,,,,,,,,,,,,,,,,,,,,,,,,,,,,,,,,,,,,,,,,,,,
3100,B4C,[{'name': 'NIST_SRD-30'}],['Boron carbide'],,"[{'citation': 'Engineering Properties of Carbides, P.T.B. Shaffer, Engineered Materials Handbook, Vol. 4, pp. 804-811 (1991), edited by S.J. Schneider, Jr., published by ASM International.'}]",,,,,,,,,,,,B-C,,,,,,,,,,,,,,,,,,,,,,,,,Polycrystalline,,,,,,,,,,,,,,,,,,,,,,,,,,,,,,,,,,,,,,,,,,,,,,,,,,,,,,,,,,,,,,,,,,,,,,,,,,,,,,,,,,,,,186,"[{'name': 'Temperature', 'scalars': [{'value': '23'}], 'units': '$^{\\circ}$C'}]",GPa,,,,,,,,,,,,,,,,,,,,,,,,,,,,,,,,
3101,HfO2,[{'name': 'NIST_SRD-30'}],['Hafnia'],,"[{'citation': 'Axial Thermal Exapnsion of ZrO2 and HfO2 in the Range Room Temperature to 1400 °C, R.N. Patil and E.C. Subbarao, Journal of Applied Crystallography, Vol. 2, pp. 281-288 (1969), published by International Union of Crystallography.'}]",,,,,,,,,99.148,"[{'name': 'Temperature', 'scalars': [{'value': '30'}, {'value': '210'}, {'value': '394'}, {'value': '594'}, {'value': '800'}, {'value': '1001'}, {'value': '1183'}, {'value': '1400'}], 'units': '$^{\\circ}$C'}]",$^{\circ}$ (degree,Hf-O,,,,,,,,,,,,,,,,,,,,,,,,,Polycrystalline,,,,,,,,,,,,,,,,,,,,,,,,,,,,,,,,,,,,,,,,,,,,,,,,,,,,,,,,,,,,,,,,,Wah Chang Corporation,,,,,,,,,,,,,,,,,,,,,,,,,,,,,,,,,,,,,,,,,,,,,,,,,,,,,,
3102,SiC,[{'name': 'NIST_SRD-30'}],['Silicon carbide'],,"[{'citation': 'Engineering Properties of Carbides, P.T.B. Shaffer, Engineered Materials Handbook, Vol. 4, pp. 804-811 (1991), edited by S.J. Schneider, Jr., published by ASM International.'}]",,,,,,,,,,,,Si-C,,,,,,,,,,,,,,,,,,,,,,,,,Polycrystalline,,,,,,,,,,,,,,,,,,,,,,,,,,,,,,,,,,,,,,,,,,,,,,,,,,,,,,,,,,,,,,,,,,,,,,,,,,,,,,,,,,,,,162,"[{'name': 'Temperature', 'scalars': [{'value': '23'}], 'units': '$^{\\circ}$C'}, {'name': 'Type', 'scalars': [{'value': 'Reaction Bonded'}]}]",GPa,,,,,,,,,,,,,,,,,,,,,,,,,,,,,,,,
3103,GaN,[{'name': 'NIST_SRD-30'}],['Gallium nitride'],,"[{'citation': 'Crystal Structure Refinement of AlN and GaN, H. Schulz and K.H. Thiemann, Solid State Communications, Vol. 23, pp. 815-819 (1977), published by Pergamon Press.'}]",3.190,"[{'name': 'Temperature', 'scalars': [{'value': '23'}], 'units': '$^{\\circ}$C'}, {'name': 'Axis', 'scalars': [{'value': 'a'}, {'value': 'c'}]}]",$\AA$,,,,,,,,,Ga-N,,,,,,,,,,,,,,,,,,,,,,,,,Single Crystal,,,,,,,,,,,,,,,,,,,,,,,,,,,,,,,,,,,,,,,,,,,,,,,,,,,,,,,,,,,,,,,,,,,,,,,,,,,,,,,,,,,,,,,,,,,,,,,,,,,,,,,,,,,,,,,,,,,,,,,
3104,MgO,[{'name': 'NIST_SRD-30'}],['Magnesia'],[{'name': 'Crystal Growth'}],"[{'citation': 'The Thermal Expansions of Thoria, Periclase, and Diamond, B.J. Skinner, American Mineralogist, Vol. 42, pp. 39-55 (1957), published by Mineralogical Society of America.'}]",4.21130,"[{'name': 'Axis', 'scalars': [{'value': 'a'}]}, {'name': 'Temperature', 'scalars': [{'value': '10.5'}, {'value': '21.0'}, {'value': '25.0'}, {'value': '46.5'}, {'value': '76.5'}, {'value': '131.0'}, {'value': '229.5'}, {'value': '320.6'}, {'value': '404.2'}, {'value': '512.0'}, {'value': '601.8'}, {'value': '703.1'}], 'units': '$^{\\circ}$C'}]",$\AA$,,,,,,,,,Mg-O,,,,,,,,,,,,,,,,,,,,,,,,,Single Crystal,,,,,,,,,,,,,,,,,,,,,,,,,,,,,,,,,,,,,,,,,,,,,,,,,,,,,,,,,,,,,,,,,Norton Company,,,,,,,,,,,,,,,,,,,,,,,,,,,,,,,,,,,,,,,,,,,,,,,,,,,,,,
3105,SiC,[{'name': 'NIST_SRD-30'}],['Silicon carbide'],[{'name': 'Sintering'}],"[{'citation': 'Microstructure and Material Properties of SiC-TiB2 Particulate Composites, C.H. McMurtry, W.D.G. Boecker, S.G. Seshadri, J.S. Zanghi, and J.E. Garnier, American Ceramic Society Bulletin, Vol. 66 2, pp. 325-329 (1987), published by American Ceramic Society.'}]",,,,,,,,,,,,Si-C,,,,,,,,,,,,,,,,,,,,,,,,,Polycrystalline,,,,,,,,,,,,,,,,,,,,,,,,,360,"[{'name': 'Temperature', 'scalars': [{'value': '23'}, {'value': '600'}, {'value': '800'}, {'value': '1000'}, {'value': '1200'}], 'units': '$^{\\circ}$C'}]",,,MPa,,,,,,,,,,,,,,,,,,,,,,,,,,,,,,,,,,,,Sohio Engineered Materials Co.,,,,,,,,,,,,,,,,,,,,,,,,,,,,,,,,,,,,,,,,,,,,,,,,,,,,,,
