Repository: ckborg/DSW2018

# DSW2018

## Description
Investigation of a structural ceramics database (WebSCD) curated by the National Institute of Standards and Technology (NIST).
3-week project as part of the UC Berkeley Data Science workshop (DSW2018).
[WebSCD]("https://srdata.nist.gov/CeramicDataPortal/scd")

## Results at-a-glance

~4000 material entries

Most represented mechanical properties: Elastic modulus, flexural strength, fracture toughness.

## Team members
[Prabudhya Bhattacharyya]("http://physics.berkeley.edu/people/graduate-student/prabudhya-bhattacharyya")

[Chris Bronner]("https://chrisbronner.com/")

[Steve Drapcho]("https://www.linkedin.com/in/steven-drapcho-2b939b149/")

File: NIST_CeramicDataSet.csv (part 80 of 103)
3106,C,[{'name': 'NIST_SRD-30'}],['Diamond (CVD)'],[{'name': 'Chemical Vapor Deposition'}],"[{'citation': 'Round Robin Thermal Conductivity Measurements on CVD Diamond, A. Feldman, Applications of Diamond Films and Related Materials, pp. 627-630 (1995), edited by A. Feldman,Y. Tzeng, W. Yarbrough,M. Yoshikawa,M. Murakawa, published by National Institute of Standards and Technology.'}]",,,,,,,,,,,,C,,,,,,,,,,,,,,,,,,,,,,,,,Polycrystalline,,,,,,,,,,,,,,,,,,,,,,,,,,,,,,,,,,,,,,,,,,,,,,,,,,,,,,,,,,,,,,,,,,,,,,,,,,,,,,,,,,,,,,,,,,,,,,,,,,,,,,,1490,"[{'name': 'Number of Values', 'scalars': [{'value': '8'}]}, {'name': 'Specimen Name', 'scalars': [{'value': 'SQ-X'}]}]",W m$^{-1}$ K$^{-1}$,,,,,,,,,,,,,,
3107,BeO,[{'name': 'NIST_SRD-30'}],['Beryllia'],[{'name': 'Hot Pressing'}],"[{'citation': 'Mechanical Behaviour of Polycrystalline BeO, Al2O3, and AlN at High Pressure, H.C. Heard and C.F. Cline, Journal of Materials Science, Vol. 15, pp. 1889-1897 (1980), published by Chapman and Hall.'}]",,,,,,,,,,,,Be-O,,1.0,"[{'name': 'Uniaxial Stress Applied', 'scalars': [{'value': '0'}, {'value': '0.1'}, {'value': '0.2'}, {'value': '0.3'}, {'value': '0.5'}, {'value': '1.0'}], 'units': 'MPa'}]",,,GPa,,,,,,,,,,,,,,,,,,,Polycrystalline,,,,,,,,,,,,,,,,,,,,,,,,,,,,,,,,,,,,,,,,,,,,,,,,,,,,,,,,,,,,,,,,,,,,,,,,,,,,,,,,,,,,,,,,,,,,,,,,,,,,,,,,,,,,,,,,,,,,,,,
3108,xAl2O3.ySiO2,[{'name': 'NIST_SRD-30'}],['Mullite'],[{'name': 'Sintering'}],"[{'citation': 'High Temperature Mechanical Properties of Mullite Ceramics, H. Ohnishi, K. Maeda, T. Nakamura, and T.K. Kawanami, Ceramic Transactions, Vol. 6, pp. 605-612 (1990), edited by S. Somiya, R.F. Davis, and J.A. Pask, published by American Ceramic Society.'}]",,,,,,,,,,,,Al-Si-O,,,,,,,,,,,,,,,,,,,,,,,,,Polycrystalline,,,,,,,,,,,,,,,,,,,,,,,,,,,,,,,,,,,,,,,,,,1.0,"[{'name': 'Mass Fraction of Al2O3', 'scalars': [{'value': '68'}, {'value': '70'}, {'value': '72'}, {'value': '73'}, {'value': '74'}, {'value': '75'}, {'value': '76'}, {'value': '68'}, {'value': '70'}, {'value': '72'}, {'value': '73'}, {'value': '74'}, {'value': '75'}, {'value': '76'}], 'units': '%'}, {'name': 'Sintering Temperature', 'scalars': [{'value': '1600'}, {'value': '1600'}, {'value': '1600'}, {'value': '1600'}, {'value': '1600'}, {'value': '1600'}, {'value': '1600'}, {'value': '1700'}, {'value': '1700'}, {'value': '1700'}, {'value': '1700'}, {'value': '1700'}, {'value': '1700'}, {'value': '1700'}], 'units': '$^{\\circ}$C'}]",,,$\mu$m,,,,,,,,,,,,,,,,,,,,,,,,,,,,,,,,,,,,,,,,,,,,,,,,,,,,,,,,,,,,,,,,,,,,,,,,,
3109,SiC.xB4C,[{'name': 'NIST_SRD-30'}],['Silicon carbide'],[{'name': 'Sintering'}],"[{'citation': 'Microstructure and Mechanical Properties of Al2O3, Si3N4, SiC, and ZrO2(PSZ) Ceramics for Slurry Valves, H. Matsui, M. Kawai, T. Takae, K. Hashimoto, S. Takato, and H. Jinno, Journal of the Society of Materials Science, Japan, Vol. 35, pp. 41-47 (1986), published by Kyoto: Nihon Zairyo Gakkai.'}]",,,,,,,,,,,,Si-C:B,,,,,,,,,,,,,,,,,,,,,,,,,Polycrystalline,,,,,,,,,,,,,,,,,,,,,,,,,,,,,,,,,,,,,,,,,,,,,,,,,,,,,,,,,,,,,,,,,,,,,,,,,,,,,,,,,,,,,,,,B4C,"[{'name': 'Amount of Element', 'scalars': [{'value': 'x'}], 'units': 'formula units'}]",,,,,,,,,,,,,,,,,,,,,,,,,,,,,,
3110,Si6-xAlxOxN8-x,[{'name': 'NIST_SRD-30'}],['Sialon'],[{'name': 'Sintering'}],"[{'citation': 'Mechanical Properties of Sialon, C.R.M. Silva, F.C.L. Melo, O.M. Macedo Silva, Materials Science and Engineering A, Vol. 209, pp. 175-179 (1996), published by Elsevier Sequoia.'}]",,,,,,,,,,,,Si-Al-O-N,,,,,,,,,,,,,,,,,,,,,,,,,Polycrystalline,,,,,,,,,,,,,,,,,,,,,,,,,,,,,,,,,,,,,,,,,,,,,,,,,,,,7.9,"[{'name': 'Sample Number', 'scalars': [{'value': '1'}, {'value': '2'}, {'value': '3'}, {'value': '4'}, {'value': '5'}, {'value': '6'}]}, {'name': 'Relative Density', 'scalars': [{'value': '85'}, {'value': '92'}, {'value': '90'}, {'value': '98'}, {'value': '98'}, {'value': '98'}], 'units': '%'}]",,,GPa,,,,,,,,,,,,,,,,,,,,,,,,,,,,,,,,,,,,,,,,,,,,,,,,,,,,,,,,,,,,,,,
3111,BaZrO3,[{'name': 'NIST_SRD-30'}],['Barium zirconate'],[{'name': 'Sintering'}],"[{'citation': 'Dense Polycrystalline BaZrO3 Substrates for YBa2Cu3O7-x Melt Processing, D. Dierickx, I. Houben, J. Lapin, F. Delannay, O. Van Der Biest, Journal of Materials Science Letters, Vol. 15, pp. 1573-1576 (1996), published by Chapman and Hall.'}]",,,,,,,,,,,,Ba-Zr-O,,,,,,,,,,,,,,,,,,,,,,,,,Polycrystalline,,,,,,,,,,,,,,,,,,,,,,,,,,,,,,,,,,,,,,,,,,,,,,,,,,,,7.5,"[{'name': 'Compaction Pressure', 'scalars': [{'value': '1000'}, {'value': '800'}, {'value': '600'}], 'units': 'MPa'}, {'name': 'Sintering Time', 'scalars': [{'value': '4'}], 'units': 'h'}, {'name': 'Final Density', 'scalars': [{'value': '6.05', 'uncertainty': '0.04'}, {'value': '6.09', 'uncertainty': '0.04'}, {'value': '6.12', 'uncertainty': '0.04'}], 'units': 'g cm$^{-3}$'}]",,,GPa,,,,,,,,,,,,,,,,,,,,,,,,,,,,,,,,,,,,,,,,,,,,,,,,,,,,,,,,,,,,,,,
3112,SiC,[{'name': 'NIST_SRD-30'}],['Silicon carbide'],,"[{'citation': 'Engineering Properties of Carbides, P.T.B. Shaffer, Engineered Materials Handbook, Vol. 4, pp. 804-811 (1991), edited by S.J. Schneider, Jr., published by ASM International.'}]",,,,,,,,,,,,Si-C,,,,,,,,,,,,,,,,,,,,,,,,,Polycrystalline,,,,,,,,,,,,,,,,,,,,,,,,,,,,,,,,,,,,,,,,,,,,,,,,,,,,,,,,,,,,,,,,,,,,,,,,,,,,,,,,,,,,,,,,,,,,,,,,,,,,,,,125.6,"[{'name': 'Temperature', 'scalars': [{'value': '23'}, {'value': '200'}, {'value': '400'}, {'value': '100'}, {'value': '1000'}, {'value': '100'}, {'value': '1000'}], 'units': '$^{\\circ}$C'}, {'name': 'Type', 'scalars': [{'value': 'Sintered'}, {'value': 'Sintered'}, {'value': 'Sintered'}, {'value': 'Hot pressed'}, {'value': 'Hot pressed'}, {'value': 'CVD'}, {'value': 'CVD'}]}]",W m$^{-1}$ K$^{-1}$,,,,,,,,,,,,,,
3113,SiC,[{'name': 'NIST_SRD-30'}],['Silicon carbide'],,"[{'citation': 'Effects of Environment on the Mechanical Behavior of High-Performance Ceramics, G.A. Graves and N.L. Hecht, Report No. UDR-TR-94-136, pp. 1-138 (1995), published by University of Dayton Research Institute.'}]",,,,,,,,,,,,Si-C:TiB,,,,,,,,,,,,,,,,,,,,,,,,,Polycrystalline,,,,,,,,,,,,,,,,,,,,,,,,,,,,,,,,,,,,,,,,,,,,,,,,,,,,,,,,,,,,,,,,,Carborundum Company,,,,,,,,,,,,,,,,,,,,,,,,,,,,,,,,,,,,,,,,,,,,,,,,,,8,"[{'name': 'Temperature', 'scalars': [{'value': '1000'}, {'value': '1200'}, {'value': '1000'}, {'value': '1200'}], 'units': '$^{\\circ}$C'}, {'name': 'Crosshead Speed', 'scalars': [{'value': '0.00004'}, {'value': '0.00004'}, {'value': '0.004'}, {'value': '0.004'}], 'units': 'cm/s'}, {'name': 'Test Type', 'scalars': [{'value': 'flexural'}]}]",,,
3114,ZrB2,[{'name': 'NIST_SRD-30'}],['Zirconium diboride'],[{'name': 'Hot Pressing'}],"[{'citation': 'Elastic Properties of Polycrystalline TiB2, ZrB2, and HfB2 from Room Temperature to 1300 K, D.E. Wiley, W.R. Manning, and O. Hunter,Jr., Journal of the Less-Common Metals, Vol. 18, pp. 149-157 (1969), published by Elsevier Sequoia.'}]",,,,,,,,,,,,Zr-B,,,,,,,,,,,,,,,,,,,,,,,,,Polycrystalline,,,,5.81,"[{'name': 'Specimen Number', 'scalars': [{'value': 'Average'}]}]",,,g cm$^{-3}$,,,,,,,,,,,,,,,,,,,,,,,,,,,,,,,,,,,,,,,,,,,,,,,,,,,,,,,,,Carborundum Company,,,,,,,,,,,,,,,,,,,,,,,,,,,,,,,,,,,,,,,,,,,,,,,,,,,,,,
3115,SiC.xTiC,[{'name': 'NIST_SRD-30'}],['Silicon carbide composite'],[{'name': 'Hot Isostatic Pressing'}],"[{'citation': 'Microstructure and Mechanical Properties of Hot-Pressed SiC-TiC Composites, H. Endo, M. Ueki, and H. Kubo, Journal of Materials Science, Vol. 26, pp. 3769-3774 (1991), published by Chapman and Hall.'}]",,,,,,,,,,,,Si-C:TiC,,,,,,,,,,,,,,,,,,,,,,,,,Polycrystalline,,,,,,,,,,,,,,,,,,,,,,,,,,,,,,,,,,,,,,,,,,,,,,,,,,,,28,"[{'name': 'Mass Fraction of TiC', 'scalars': [{'value': '0'}, {'value': '10'}, {'value': '30'}, {'value': '50'}, {'value': '70'}, {'value': '90'}, {'value': '100'}], 'units': '%'}]",,,GPa,,,,,,,,,,,,,,,,,,,,,,,,,,,,,,,,,,,,,,,,,,,,,,,,,,,,,,,,,,,,,,,
3116,Si3N4,[{'name': 'NIST_SRD-30'}],['Silicon nitride'],,"[{'citation': 'Engineering Properties of Nitrides, S. Hampshire, Engineered Materials Handbook, Vol. 4, pp. 812-820 (1991), edited by S.J. Schneider, Jr., published by ASM International.'}]",,,,,,,,,,,,Si-N,,,,,,,,,,,,,,,,,,,,,,,,,Polycrystalline,,,,,,,,,,,,,,,,,,,,,,,,,,,,,,,,,,,,,,,,,,,,,,,,,,,,,,,,,,,,,,,,,,,,,,,,,,0.20,"[{'name': 'Temperature', 'scalars': [{'value': '23'}], 'units': '$^{\\circ}$C'}, {'name': 'Material Type', 'scalars': [{'value': 'RBSN'}]}]",,,,,,,,,,,,,,,,,,,,,,,,,,,,,,,,,,,,,,,,,,,,
3117,Al2O3,[{'name': 'NIST_SRD-30'}],['Alumina'],[{'name': 'Sintering'}],"[{'citation': 'Effect of Yttrium and Lanthanum on the Tensile Creep Behavior of Aluminum Oxide, J. Cho, M.P. Harmer, H.M. Chan, J.M. Rickman, and A.M. Thompson, Journal of the American Ceramic Society, Vol. 80 4, pp. 1013-1017 (1997), published by American Ceramic Society.'}]",,,,,,,,,,,,Al-O,,,,,,,,,,,,,,,,,,9400,,,"[{'name': 'Temperature', 'scalars': [{'value': '1350'}, {'value': '1325'}, {'value': '1300'}, {'value': '1275'}, {'value': '1250'}, {'value': '1225'}, {'value': '1200'}], 'units': '$^{\\circ}$C'}]",10$^{-9}$ s$^{-1}$,,,Polycrystalline,,,,,,,,,,,,,,,,,,,,,,,,,,,,,,,,,,,,,,,,,,,,,,,,,,,,,,,,,,,,,,,,,,,,,,,,,,,,,,,,,,,,,,,,,,,,,,,,,,,,,,,,,,,,,,,,,,,,,,,
3118,L2O3,[{'name': 'NIST_SRD-30'}],['Lutetium oxide'],[{'name': 'Sintering'}],"[{'citation': 'Elastic Properties of Polycrystalline Thulium Oxide and Lutetium Oxide from 20 °C to 1000 °C, W.R. Manning and O. Hunter,Jr., Journal of the American Ceramic Society, Vol. 53 5, pp. 279-280 (1970), published by American Ceramic Society.'}]",,,,,,,,,,,,Lu-O,,,,,,,,,,,,,,,,,,,,,,,,,Polycrystalline,,,,,,,,,,,,,,,,,,,,,,,,,,,,,,,,,,,,,,,,,,,,,,,,,,,,,,,,,,,,,,,,,,,,,,,,,,,,,,,,,,,,,69.2,"[{'name': 'Temperature', 'scalars': [{'value': '20'}, {'value': '82'}, {'value': '146'}, {'value': '227'}, {'value': '308'}, {'value': '372'}, {'value': '435'}, {'value': '517'}, {'value': '584'}, {'value': '625'}, {'value': '700'}, {'value': '783'}, {'value': '837'}, {'value': '883'}, {'value': '937'}, {'value': '996'}], 'units': '$^{\\circ}$C'}]",GPa,,,,,,,,,,,,,,,,,,,,,,,,,,,,,,,,
3119,B4C,[{'name': 'NIST_SRD-30'}],['Boron carbide'],[{'name': 'Hot Pressing'}],"[{'citation': 'The Elastic Modulus and Fracture of Boron Carbide, G.W. Hollenberg and G. Walther, Journal of the American Ceramic Society, Vol. 63, pp. 610-613 (1980), published by American Ceramic Society.'}]",,,,,,,,,,,,B-C,,,,,,,,,,,,,,,,,,,,,,,,,Polycrystalline,,,,,,,,,,,,,,,,,,,,,,,,,,,,,,4.6,"[{'name': 'Temperature', 'scalars': [{'value': '26'}, {'value': '508'}, {'value': '801'}, {'value': '1209'}], 'units': '$^{\\circ}$C'}]",J m$^{-2}$,,,,,,,,,,,,,,,,,,,,,,,,,,,,,,,,,,,,,,,,,,,,,,,,,,,,,,,,,,,,,,,,,,,,,,,,,,,,,,,,,,,,,,,
3120,Al6Si2O13.xZrO2,[{'name': 'NIST_SRD-30'}],['Mullite composite'],[{'name': 'Sintering'}],"[{'citation': 'Thermal Conductivity of Mullite-Zirconia Composites, T.M. Kyaw, Y. Okamoto, and K. Hayashi, Journal of the Ceramic Society of Japan, Vol. 103 12, pp. 1289-1292 (1995), published by Ceramic Society of Japan.'}]",,,,,,,,,,,,Al-Si-O:ZrO,,,,,,,,,,,,,,,,,,,,,,,,,Polycrystalline,,,,,,,,,,,,,,,,,,,,,,,,,,,,,,,,,,,,,,,,,,1.76,"[{'name': 'Volume Fraction of ZrO2', 'scalars': [{'value': '0'}, {'value': '10'}, {'value': '15'}, {'value': '20'}, {'value': '25'}, {'value': '30'}, {'value': '50'}, {'value': '70'}, {'value': '85'}, {'value': '10'}, {'value': '15'}, {'value': '20'}, {'value': '25'}, {'value': '30'}, {'value': '50'}, {'value': '70'}, {'value': '85'}, {'value': '100'}], 'units': '%'}, {'name': 'Sintering Temperature', 'scalars': [{'value': '1650'}, {'value': '1610'}, {'value': '1610'}, {'value': '1610'}, {'value': '1610'}, {'value': '1610'}, {'value': '1610'}, {'value': '1400'}, {'value': '1400'}, {'value': '1610'}, {'value': '1610'}, {'value': '1610'}, {'value': '1610'}, {'value': '1610'}, {'value': '1610'}, {'value': '1400'}, {'value': '1400'}, {'value': '1400'}], 'units': '$^{\\circ}$C'}, {'name': 'Volume Fraction of m-ZrO2', 'scalars': [{'value': '0'}, {'value': '26'}, {'value': '52'}, {'value': '69'}, {'value': '78'}, {'value': '81'}, {'value': '85'}, {'value': '0'}, {'value': '0'}, {'value': '26'}, {'value': '52'}, {'value': '69'}, {'value': '78'}, {'value': '81'}, {'value': '85'}, {'value': '0'}, {'value': '0'}, {'value': '0'}], 'units': '%'}, {'name': 'Species', 'scalars': [{'value': 'Mullite'}, {'value': 'Mullite'}, {'value': 'Mullite'}, {'value': 'Mullite'}, {'value': 'Mullite'}, {'value': 'Mullite'}, {'value': 'Mullite'}, {'value': 'Mullite'}, {'value': 'Mullite'}, {'value': 'ZrO2'}, {'value': 'ZrO2'}, {'value': 'ZrO2'}, {'value': 'ZrO2'}, {'value': 'ZrO2'}, {'value': 'ZrO2'}, {'value': 'ZrO2'}, {'value': 'ZrO2'}, {'value': 'ZrO2'}]}]",,,$\mu$m,,,,,,,,,,,,,,,,,,,,,,,,,,,,,,,,,,,,,,,,,,,,,,,,,,,,,,,,,,,,,,,,,,,,,,,,,
3121,MgO,[{'name': 'NIST_SRD-30'}],['Magnesia'],[{'name': 'Hot Pressing'}],"[{'citation': 'High-Temperature Elastic Properties of Polycrystalline MgO and Al2O3, N. Soga and O.L. Anderson, Journal of the American Ceramic Society, Vol. 49 7, pp. 355-359 (1966), published by American Ceramic Society.'}]",,,,,,,,,,,,Mg-O,,,,,,,,,,,,,,,,,,,,,,,,,Polycrystalline,,,,,,,,,,,,,,309,"[{'name': 'Temperature', 'scalars': [{'value': '300'}, {'value': '400'}, {'value': '500'}, {'value': '600'}, {'value': '700'}, {'value': '800'}, {'value': '900'}, {'value': '1000'}, {'value': '1100'}], 'units': 'K'}]",,,GPa,,,,,,,,,,,,,,,,,,,,,,,,,,,,,,,,,,,,,,,,,,,,,,,Avco Co.,,,,,,,,,,,,,,,,,,,,,,,,,,,,,,,,,,,,,,,,,,,,,,,,,,,,,,
3122,3Al2O3.2SiO2,[{'name': 'NIST_SRD-30'}],['Mullite'],[{'name': 'Sintering'}],"[{'citation': 'Mechanical Properties of Mullite Materials, M.I. Osendi and C. Baudin, Journal of the European Ceramic Society, Vol. 16, pp. 217-224 (1996), published by Elsevier Science Ltd..'}]",,,,,,,,,,,,Al-Si-O,,,,,,,,,,,,,,,,,,,,,,,,,Polycrystalline,,,,,,,,,,,,,,,,,,,,,,,,,,,,,,,,,,,,,,,,,,1.2,"[{'name': 'Specimen', 'scalars': [{'value': 'MS0'}, {'value': 'MB0'}]}]",,,$\mu$m,,,,,,,,,,,,,,,,,,,,,,,,,,,,,,,,,,,,,,,,,,,,,,,,,,,,,,,,,,,,,,,,,,,,,,,,,
3123,WC.xCo,[{'name': 'NIST_SRD-30'}],['Tungsten carbide'],,"[{'citation': 'Engineering Properties of Carbides, P.T.B. Shaffer, Engineered Materials Handbook, Vol. 4, pp. 804-811 (1991), edited by S.J. Schneider, Jr., published by ASM International.'}]",,,,,,,,,,,,W-C,,,,,,,,,,,,,,,,,,,,,,,,,Polycrystalline,,,,,,,,,,,,,,641,"[{'name': 'Temperature', 'scalars': [{'value': '23'}], 'units': '$^{\\circ}$C'}, {'name': 'Type', 'scalars': [{'value': '97WC-3Co'}, {'value': '94WC-6Co'}, {'value': '90WC-10Co'}, {'value': '84WC-16Co'}, {'value': '75WC-25Co'}]}]",,,GPa,,,,,,,,,,,,,,,,,,,,,,,,,,,,,,,,,,,,,,,,,,,,,,,,,,,,,,,,,,,,,,,,,,,,,,,,,,,,,,,,,,,,,,,,,,,,,,,,,,,,,
3124,TiN,[{'name': 'NIST_SRD-30'}],['Titanium nitride'],[{'name': 'Hot Pressing'}],"[{'citation': 'Physical-Mechanical Properties of Nanostructured Titanium Nitride, R.A. Andrievski, Nano Structured Materials, Vol. 9, pp. 607-610 (1997), published by Elsevier Science Ltd.'}]",,,,,,,,,,,,Ti-N,,,,,,,,,,,,,,,,,,,,,,,,,Polycrystalline,,,,,,,,,,,,,,179,"[{'name': 'Powder Particle Size', 'scalars': [{'value': '80'}, {'value': '80'}, {'value': '80'}, {'value': '80'}, {'value': '80'}, {'value': '80'}, {'value': '70'}, {'value': '70'}, {'value': '70'}, {'value': '70'}, {'value': '70'}, {'value': '70'}, {'value': '18'}, {'value': '18'}], 'units': 'nm'}, {'name': 'Relative Density', 'scalars': [{'value': '0.834'}, {'value': '0.889'}, {'value': '0.950'}, {'value': '0.961'}, {'value': '0.972'}, {'value': '0.985'}, {'value': '0.962'}, {'value': '0.965'}, {'value': '0.966'}, {'value': '0.968'}, {'value': '0.970'}, {'value': '0.979'}, {'value': '0.914'}, {'value': '0.917'}], 'units': '%'}]",,,GPa,,,,,,,,,,,,,,,,,,,,,,,,,,,,,,,,,,,,,,,,,,,,,,,,,,,,,,,,,,,,,,,,,,,,,,,,,,,,,,,,,,,,,,,,,,,,,,,,,,,,,
3125,SiC,[{'name': 'NIST_SRD-30'}],['Silicon carbide'],[{'name': 'Reaction Bonding'}],"[{'citation': 'Performance Verification of New, Low-Cost Ceramics, R.E. Tressler, Projects Within the Center for Advanced Materials, pp. 124-163 (1987), edited by J.R. Hellmann and B.K. Kennedy, published by Center for Advanced Materials, Pennsylvania State University.'}]",,,,,,,,,,,,Si-C,NC-430,,,,,,,,,,,,,,,,,,,,,,,,Polycrystalline,,,,,,,,,,,,,,,,,,,,,,,,,,,,,,,,,3.7,"[{'name': 'Temperature', 'scalars': [{'value': '22'}, {'value': '1300'}], 'units': '$^{\\circ}$C'}]",,,MPa m$^{1/2}$,,,,,,,,,,,,,,,,,,,,,,,,,,,,Norton Company,,,,,,,,,,,,,,,,Bar,,,,,,,,,,,,,,,,,,,,,,,,,,,,,,,,,,,,,,
3126,B4C,[{'name': 'NIST_SRD-30'}],['Boron carbide'],,"[{'citation': 'Investigation of Some Electrophysical Properties of Pyzolytic, V. S. Neshpor, V. P. Nikitin, and V. V. Rabotnov, Poroshkovaya Metallurgiya (Metallurgy of Powders) 11, pp. 62-68 (1968).'}]",,,,,,,,,,,,B-C,,,,,,,,,,,,,,,,,,,,,,,,,Polycrystalline,,,,,,,,,,,,,,,,,,,,,,,,,,,,,,,,,,,,,,,,,,,,,,,,,,,,,,,,,,,,,,,,,,,,,,,,,,,,,,,,,Plate,,,,,,,,,,,,,,,,,,,,,,18,"[{'name': 'Temperature', 'scalars': [{'value': '293'}], 'units': 'K'}]",W m$^{-1}$ K$^{-1}$,,,,,,,,,,,,,,
3127,MgO,[{'name': 'NIST_SRD-30'}],['Magnesia'],[{'name': 'Hot Pressing'}],"[{'citation': 'Elastic Behavior of MgO Matrix Composites, K.R. Janowski and R.C. Rossi, Journal of the American Ceramic Society, Vol. 50 11, pp. 599-603 (1967), published by American Ceramic Society.'}]",,,,,,,,,,,,Mg-O,,,,,,,,,,,,,,,,,,,,,,,,,Polycrystalline,,,,,,,,,,,,,,292.2,"[{'name': 'Mode', 'scalars': [{'value': 'transverse'}, {'value': 'transverse'}, {'value': 'transverse'}, {'value': 'transverse'}, {'value': 'transverse'}, {'value': 'transverse'}, {'value': 'transverse'}, {'value': 'transverse'}, {'value': 'transverse'}, {'value': 'transverse'}, {'value': 'transverse'}, {'value': 'transverse'}, {'value': 'longitudinal'}, {'value': 'longitudinal'}, {'value': 'longitudinal'}, {'value': 'longitudinal'}, {'value': 'longitudinal'}, {'value': 'longitudinal'}, {'value': 'longitudinal'}, {'value': 'longitudinal'}, {'value': 'longitudinal'}, {'value': 'longitudinal'}, {'value': 'longitudinal'}, {'value': 'longitudinal'}, {'value': 'longitudinal'}, {'value': 'longitudinal'}, {'value': 'longitudinal'}, {'value': 'longitudinal'}, {'value': 'longitudinal'}, {'value': 'longitudinal'}, {'value': 'longitudinal'}, {'value': 'longitudinal'}, {'value': 'longitudinal'}]}, {'name': 'Volume Fraction of Porosity', 'scalars': [{'value': '1.0'}, {'value': '1.9'}, {'value': '2.1'}, {'value': '2.4'}, {'value': '2.2'}, {'value': '2.3'}, {'value': '2.6'}, {'value': '2.6'}, {'value': '4.6'}, {'value': '4.8'}, {'value': '10.4'}, {'value': '11.4'}, {'value': '0.0'}, {'value': '0.1'}, {'value': '0.2'}, {'value': '0.4'}, {'value': '0.4'}, {'value': '1.1'}, {'value': '1.3'}, {'value': '1.9'}, {'value': '2.0'}, {'value': '2.1'}, {'value': '2.3'}, {'value': '2.4'}, {'value': '2.5'}, {'value': '2.5'}, {'value': '2.6'}, {'value': '4.4'}, {'value': '4.8'}, {'value': '5.0'}, {'value': '5.1'}, {'value': '10.9'}, {'value': '11.2'}], 'units': '%'}]",,,GPa,,,,,,,,,,,,,,,,,,,,,,,,,,,,,,,,,,,,,,,,,,,,,,,,,,,,,,,,,,,,,,,,,,,,,,,,,,,,,,,,,,,,,,,,,,,,,,,,,,,,,
3128,ZrO2.xMgO,[{'name': 'NIST_SRD-30'}],['Zirconia (PSZ)'],[{'name': 'Sintering'}],"[{'citation': 'Creep Behaviour of Alumina, Zirconia and Zirconia-Toughened Alumina, J. Chevalier, C. Olagnon, G. Fantozzi, and H. Gros, Journal of the European Ceramic Society, Vol. 17, pp. 859-864 (1997), published by Elsevier Science Ltd..'}]",,,,,,,,,,,,Zr-O:MgO,,,,,,,,,,,,,,,,,,,,,,,,,Polycrystalline,,,,,,,,,,,,,,,,,,,,,,,,,,,,,,,,,,,,,,,,,,50,"[{'name': 'Specimen', 'scalars': [{'value': 'Z1'}, {'value': 'Z5'}, {'value': 'ZFME'}]}, {'name': 'Phase Component', 'scalars': [{'value': 'ZrO2'}]}]",,,$\mu$m,,,,,,,,,,,,,,,,,,,Desmarquest Co.,,,,,,,,,,,,,,,,,,,,,,,,,,,,,,,,,,,,,,,,,,,,,,,,,,,,,,
3129,Si3N4,[{'name': 'NIST_SRD-30'}],['Silicon nitride'],,"[{'citation': 'Engineering Properties of Nitrides, S. Hampshire, Engineered Materials Handbook, Vol. 4, pp. 812-820 (1991), edited by S.J. Schneider, Jr., published by ASM International.'}]",,,,,,,,,,,,Si-N,,,,,,,,,,,,,,,,,,,,,,,,,Polycrystalline,,,,,,,,,,,,,,185,"[{'name': 'Temperature', 'scalars': [{'value': '23'}], 'units': '$^{\\circ}$C'}, {'name': 'Material Type', 'scalars': [{'value': 'RBSN'}]}]",,,GPa,,,,,,,,,,,,,,,,,,,,,,,,,,,,,,,,,,,,,,,,,,,,,,,,,,,,,,,,,,,,,,,,,,,,,,,,,,,,,,,,,,,,,,,,,,,,,,,,,,,,,
3130,MgAl2O4,[{'name': 'NIST_SRD-30'}],['Magnesium aluminate'],[{'name': 'Crystal Growth'}],"[{'citation': 'Knoop Microhardness Anisotropy of Single-Crystal Stoichiometric MgAl2O4 Spinel, Y. Akimune and R.C. Bradt, Journal of the American Ceramic Society, Vol. 70 4, pp. C-84-C-86 (1987), published by American Ceramic Society.'}]",,,,,,,,,,,,Mg-Al-O,,,,,,,,,,,,,,,,,,,,,,,,,Single Crystal,,,,,,,,,,,,,,,,,,,,,,,,,,,,,,,,,,,,,,,,,,,,,,,,,,,,17.6,"[{'name': 'Indentation Plane', 'scalars': [{'value': '(100)'}, {'value': '(100)'}, {'value': '(100)'}, {'value': '(100)'}, {'value': '(100)'}, {'value': '(100)'}, {'value': '(100)'}, {'value': '(100)'}, {'value': '(100)'}, {'value': '(111)'}, {'value': '(111)'}, {'value': '(111)'}, {'value': '(111)'}, {'value': '(111)'}, {'value': '(111)'}]}, {'name': 'Reference Direction', 'scalars': [{'value': '001'}, {'value': '001'}, {'value': '001'}, {'value': '001'}, {'value': '001'}, {'value': '001'}, {'value': '001'}, {'value': '001'}, {'value': '001'}, {'minimum': '-1', 'maximum': '12'}, {'minimum': '-1', 'maximum': '12'}, {'minimum': '-1', 'maximum': '12'}, {'minimum': '-1', 'maximum': '12'}, {'minimum': '-1', 'maximum': '12'}, {'minimum': '-1', 'maximum': '12'}]}, {'name': 'Angle from Reference', 'scalars': [{'value': '0.00'}, {'value': '11.25'}, {'value': '22.50'}, {'value': '33.75'}, {'value': '45.00'}, {'value': '56.25'}, {'value': '67.50'}, {'value': '78.75'}, {'value': '90.00'}, {'value': '0'}, {'value': '30'}, {'value': '60'}, {'value': '75'}, {'value': '105'}, {'value': '120'}], 'units': 'degrees'}]",,,GPa,,,,,,,,,Union Carbide,,,,,,,,,,,,,,,,,,,,,,,,,,,,,,,,,,,,,,,,,,,,,,,,,,,,,,
3131,B4C,[{'name': 'NIST_SRD-30'}],['Boron carbide'],[{'name': 'Hot Pressing'}],"[{'citation': 'High Temperature Fracture of Boron Carbide:  Experiments and Simple Theoretical Models, G. De With, Journal of Materials Science, Vol. 19, pp. 457-466 (1984), published by Chapman and Hall.'}]",,,,,,,,,,,,B-C,Tetrabor,,,,,,,,,,,,,,,,,,,,,,,,Polycrystalline,,,,,,,,,,,,,,,,,,,,,,,,,,,,,,,,,3.7,"[{'name': 'Temperature', 'scalars': [{'value': '330'}, {'value': '900'}, {'value': '1300'}, {'value': '1500'}], 'units': 'K'}]",,,MPa m$^{1/2}$,,,,,,,,,,,,,,,,,,,,,,,,,,,,ESK,,,,,,,,,,,,,,,,,,,,,,,,,,,,,,,,,,,,,,,,,,,,,,,,,,,,,,
3132,Si3N4,[{'name': 'NIST_SRD-30'}],['Silicon nitride'],[{'name': 'Sintering'}],"[{'citation': 'Formation and Characteristics of Silicon Nitride-Lithium Aluminum Silicate Ceramics:  Part II, Mechanical and Thermal Properties, D.J. Kim, P. Greil, and G. Petzow, Advanced Ceramic Materials, Vol. 2 4, pp. 822-826 (1987), published by American Ceramic Society.'}]",,,,,,,,,,,,Si-N,,,,,,,,,,,,,,,,,,,,,,,,,Polycrystalline,,,,,,,,,,,,,,,,,,,,,,,,,,,,,,,,,,,,,,,,,,,,,,,,,,,,14.25,"[{'name': 'Devitrified', 'scalars': [{'value': 'No'}, {'value': 'Yes'}]}]",,,GPa,,,,,,,,,,,,,,,,,,,,,,,,,,,,,,,,,,,,,,,,,,,,,,,,,,,,,,,,,,,,,,,
3133,0.5SiO2.(0.5-x)Al2O3.xE2O3,[{'name': 'NIST_SRD-30'}],['Silica composite'],[{'name': 'Melt Processing'}],"[{'citation': 'Physical Properties and Structure of Silica-Alumina-Europium Oxide Glasses, S. Tanabe, N. Soga, K. Hirao, and T. Hanada, Journal of the American Ceramic Society, Vol. 73 6, pp. 1733-1736 (1990), published by American Ceramic Society.'}]",,,,,,,,,,,,Al-Si-O:Eu,,,,,,,,,,,,,,,,,,,,,,,,,Noncrystalline,,,,,,,,,,,,,,118,"[{'name': 'Mole Fraction of Eu2O3', 'scalars': [{'value': '0.15'}, {'value': '0.19'}, {'value': '0.20'}, {'value': '0.25'}, {'value': '0.30'}]}, {'name': 'Density', 'scalars': [{'value': '3.89'}, {'value': '4.16'}, {'value': '4.35'}, {'value': '4.59'}, {'value': '5.02'}], 'units': 'g/cm$^{3}$'}]",,,GPa,,,,,,,,,,,,,,,,,,,,,,,,,,,,,,,,,,,,,,,,,,,,,,,,,,,,,,,,,,,,,,,,,,,,,,,,,,,,,,,,,,,,,,,,,,,,,,,,,,,,,
3134,Al2O3,[{'name': 'NIST_SRD-30'}],['Alumina'],,"[{'citation': 'Ceramic Oxide Fibers:  Building Blocks for New Applications, T.L. Tompkins, Ceramic Industry, Vol. 144 4, pp. 45-50 (1995), published by Business News Publishing Co..'}]",,,,,,,,,,,,Al-O,Nextel 610,,,,,,,,,,,,,,,,,,,,,,,,Polycrystalline,,,,3.88,"[{'name': 'Temperature', 'scalars': [{'value': '23'}], 'units': '$^{\\circ}$C'}]",,,g cm$^{-3}$,,,,,,,,,,,,,,,,,,,,,,,,,,,,,,,,,,,,,,,,,,,,,,,,,,,,,,,,,3M Company,,,,,,,,,,,,,,,,,,,,,,,,,,,,,,,,,,,,,,,,,,,,,,,,,,,,,,
3135,HfC,[{'name': 'NIST_SRD-30'}],['Hafnium carbide'],[{'name': 'Floating zone'}],"[{'citation': 'Oxidation of Single Crystals of Hafnium Carbide in a Temperature Range of 600 °C to 900 °C, S. Shimada, K. Nakajima, and M. Inagaki, Journal of the American Ceramic Society, Vol. 80 7, pp. 1749-1756 (1997), published by American Ceramic Society.'}]",,,,,,,,,,,,Hf-C,,,,,,,260,"[{'name': 'Process', 'scalars': [{'value': 'oxidation'}]}, {'name': 'Temperature Range', 'scalars': [{'maximum': '700'}, {'minimum': '700'}], 'units': '$^{\\circ}$C'}]",kJ/mol,,,,,,,,,,,,,,,,Polycrystalline,,,,,,,,,,,,,,,,,,,,,,,,,,,,,,,,,,,,,,,,,,,,,,,,,,,,,,,,,,,,,,,,,,,,,,,,,,,,,,,,,,,,,,,,,,,,,,,,,,,,,,,,,,,,,,,,,,,,,,,
3136,SiO2,[{'name': 'NIST_SRD-30'}],['Silica (fused)'],,"[{'citation': 'Measurement of Elastic Constants at Low Temperatures by Means of Ultrasonic Waves -  Data for Silicon and Germanium Single Crystals, and for Fused Silica, H.J. McSkimin, Journal of Applied Physics, Vol. 24 8, pp. 988-997 (1953), published by American Institute of Physics.'}]",,,,,,,,,,,,Si-O,,,,,,,,,,,,,,,,,,,,,,,,,Polycrystalline,,,,,,,,,,,,,,,,,,,,,,,,,,,,,,,,,,,,,,,,,,,,,,,,,,,,,,,,,,,,,,,,,Nieder Company,,,,,,,,,,,,,,,,,,,,,,,,,5.832,"[{'name': 'Mode', 'scalars': [{'value': 'Longitudinal'}, {'value': 'Longitudinal'}, {'value': 'Longitudinal'}, {'value': 'Longitudinal'}, {'value': 'Longitudinal'}, {'value': 'Longitudinal'}, {'value': 'Longitudinal'}, {'value': 'Longitudinal'}, {'value': 'Longitudinal'}, {'value': 'Longitudinal'}, {'value': 'Longitudinal'}, {'value': 'Longitudinal'}, {'value': 'Longitudinal'}, {'value': 'Longitudinal'}, {'value': 'Longitudinal'}, {'value': 'Longitudinal'}, {'value': 'Longitudinal'}, {'value': 'Longitudinal'}, {'value': 'Longitudinal'}, {'value': 'Shear'}, {'value': 'Shear'}, {'value': 'Shear'}, {'value': 'Shear'}, {'value': 'Shear'}, {'value': 'Shear'}, {'value': 'Shear'}, {'value': 'Shear'}, {'value': 'Shear'}, {'value': 'Shear'}, {'value': 'Shear'}, {'value': 'Shear'}, {'value': 'Shear'}, {'value': 'Shear'}]}, {'name': 'Temperature', 'scalars': [{'value': '-196'}, {'value': '-181'}, {'value': '-171'}, {'value': '-158'}, {'value': '-150'}, {'value': '-124'}, {'value': '-112'}, {'value': '-94'}, {'value': '-84'}, {'value': '-73'}, {'value': '-79'}, {'value': '-62'}, {'value': '-50'}, {'value': '-34'}, {'value': '-21'}, {'value': '-4'}, {'value': '8'}, {'value': '24'}, {'value': '26'}, {'value': '-197'}, {'value': '-177'}, {'value': '-162'}, {'value': '-157'}, {'value': '-135'}, {'value': '-120'}, {'value': '-99'}, {'value': '-80'}, {'value': '-195'}, {'value': '-76'}, {'value': '-76'}, {'value': '-44'}, {'value': '1'}, {'value': '30'}], 'units': '$^{\\circ}$C'}]",km/s,,,,,,,,,,,,,,,,,,,,,,,,,,,
3137,SiC,[{'name': 'NIST_SRD-30'}],['Silicon carbide'],[{'name': 'Reaction Bonding'}],"[{'citation': 'Test Methodology for Tubular Components, J.C. Conway, J.J. Mecholsky, and S.M. Widerhorn, Projects Within the Center for Advanced Materials, pp. 135-151 (1988), edited by J.R. Hellmann and B.K. Kennedy, published by Center for Advanced Materials, Pennsylvania State University.'}]",,,,,,,,,,,,Si-C,SCRB210,,,,,,,,,,,,,,,,,,,,,,,,Polycrystalline,,,,,,,,,,,,,,,,,,,,,,,,,,,,,,,,,,,,,,,,,,,,,,,,,,,,,,,,,,,,,,,,,Coors Porcelain Company,,,,,,,,,,,,,,,,,,,,,,,,,,,,,,,,,,,,,,,,,,,,,,,,,,7.2,"[{'name': 'Temperature', 'scalars': [{'value': '22'}, {'value': '800'}, {'value': '1000'}, {'value': '1200'}, {'value': '1300'}, {'value': '1400'}], 'units': '$^{\\circ}$C'}]",,,
3138,C,[{'name': 'NIST_SRD-30'}],['Diamond (CVD)'],[{'name': 'Chemical Vapor Deposition'}],"[{'citation': 'Combined Surface Characterization and Tribological (Friction and Wear) Studies of CVD Diamond Films, S.S. Perry, J.W. Ager,III and G.A. Somorjai, Journal of Materials Research, Vol. 8 10, pp. 2577-2586 (1993), published by Materials Research Society.'}]",,,,,,,,,,,,C,,,,,,,,,,,,,,,,,,,,,,,,,Polycrystalline,,,,,,,,,,,,,,,,,,,,,,,,,,,,,,,,,,,,,,0.17,"[{'name': 'Load', 'scalars': [{'value': '0.27'}, {'value': '0.38'}, {'value': '0.51'}, {'value': '0.07'}, {'value': '0.12'}, {'value': '0.17'}, {'value': '0.22'}, {'value': '0.27'}, {'value': '0.32'}, {'value': '0.36'}], 'units': 'N'}, {'name': 'Environment', 'scalars': [{'value': 'air'}, {'value': 'air'}, {'value': 'air'}, {'value': 'vacuum'}, {'value': 'vacuum'}, {'value': 'vacuum'}, {'value': 'vacuum'}, {'value': 'vacuum'}, {'value': 'vacuum'}, {'value': 'vacuum'}]}]",,,,,,,,,,,,,,,,,,,,,,,,,,,,,,,,,,,,,,,,,,,,,,,,,,,,,,,,,,,,,,,,,,,,,,,,,,,,,,,,
3139,Si6-xAlxOxN8-x,[{'name': 'NIST_SRD-30'}],['Sialon'],[{'name': 'Hot Pressing'}],"[{'citation': 'Thermal Diffusivity of Four Si-Al-O-N Compositions, F.F. Lange, H.J. Siebeneck, and D.P.H. Hasselman, Journal of the American Ceramic Society, Vol. 59 9, pp. 454-455 (1976), published by American Ceramic Society.'}]",,,,,,,,,,,,Si-Al-O-N,,,,,,,,,,,,,,,,,,,,,,,,,Polycrystalline,,,,3.14,"[{'name': 'Mole Fraction of Al2O3', 'scalars': [{'value': '25.5'}, {'value': '37.0'}, {'value': '47.8'}, {'value': '57.8'}], 'units': '%'}]",,,g cm$^{-3}$,,,,,,,,,,,,,,,,,,,,,,,,,,,,,,,,,,,,,,,,,,,,,,,,,,,,,,,,,,,,,,,,,,,,,,,,,,,,,,,,,,,,,,,,,,,,,,,,,,,,,,,,,,,,,,,
3140,(1-x)Al2O3.xAlN,[{'name': 'NIST_SRD-30'}],['Aluminum oxynitride (ALON)'],[{'name': 'Hot Pressing'}],"[{'citation': 'Thermal Expansion of Sintered Oxynitrides in the System AlN-Al2O3, T. Sakai and A. Watanabe, American Ceramic Society Bulletin, Vol. 59 8, pp. 853-853 (1980), published by American Ceramic Society.'}]",,,,,,,,,,,,Al-O-N,,,,,,,,,,,,,,,,,,,,,,,,,Polycrystalline,,,,,,,,,,,,,,,,,,,,,,,,,,,,,,,,,,,,,,,,,,,,,,,,,,,,,,,,,,,,,,,,,,,,,,,,,,,,,,,,,,,,,,,,,,,,,,,,,,,,,,,,,,,,,5.61,"[{'name': 'Mole Fraction of AlN', 'scalars': [{'value': '97.5'}, {'value': '94.9'}, {'value': '91.3'}, {'value': '87.4'}, {'value': '83.2'}, {'value': '33.3'}], 'units': '%'}, {'name': 'Hot Pressing Temperature', 'scalars': [{'value': '2000'}, {'value': '1900'}, {'value': '1900'}, {'value': '1900'}, {'value': '2000'}, {'value': '1800'}], 'units': '$^{\\circ}$C'}, {'name': 'Density', 'scalars': [{'value': '3.25'}, {'value': '3.24'}, {'value': '3.28'}, {'value': '3.30'}, {'value': '3.29'}, {'value': '3.65'}], 'units': 'g/cm$^{3}$'}, {'name': 'Dominant Crystal Plane', 'scalars': [{'value': 'AlN'}, {'value': 'AlN'}, {'value': 'AlN + polytype'}, {'value': 'AlN + polytype'}, {'value': 'Polytype (27R)'}, {'value': 'Spinel'}]}]",x10$^{-6}$,,,,,,,,
3141,ZrO2.xY2O3,[{'name': 'NIST_SRD-30'}],['Zirconia (TZP)'],[{'name': 'Sintering'}],"[{'citation': 'Porosity-Dependence of Elastic Moduli and Hardness of 3Y-TZP Ceramics, J. Luo and R. Stevens, Ceramics International, Vol. 25, pp. 281-286 (1999), published by Elsevier Science Ltd..'}]",,,,,,,,,,,,Zr-O:Y,,,,,,,,,,,,,,,,,,,,,,,,,Polycrystalline,,,,,,,,,,,,,,,,,,,,,,,,,,,,,,,,,,,,,,,,,,,,,,,,,,,,11.9,"[{'name': 'Volume Fraction of Porosity', 'scalars': [{'value': '0.00'}, {'value': '0.003'}, {'value': '0.004'}, {'value': '0.01'}, {'value': '0.03'}, {'value': '0.054'}, {'value': '0.054'}, {'value': '0.065'}, {'value': '0.07'}, {'value': '0.09'}, {'value': '0.17'}, {'value': '0.23'}, {'value': '0.31'}, {'value': '0.38'}]}]",,,GPa,,,,,,,,,,,,,,,,,,,,,,,,,,,,,,,,,,,,,,,,,,,,,,,,,,,,,,,,,,,,,,,
3142,Si3N4,[{'name': 'NIST_SRD-30'}],['Silicon nitride'],[{'name': 'Hot Isostatic Pressing'}],"[{'citation': 'Corrosion of Silicon Nitride Ceramics in Aqueous Hydrogen Chloride Solutions, T. Sato, Y. Tokunaga, T. Endo, M. Shimada, K. Komeya, M. Komatsu, and T. Kameda, Journal of the American Ceramic Society, Vol. 71 12, pp. 1074-1079 (1988), published by American Ceramic Society.'}]",,,,,,,,,,,,Si-N,,,,,,,,,,,,,,,,,,,,,,,,,Polycrystalline,,,,,,,,,,,,,,,,,,,,,,,,,,,,,,,,,,,,,,,,,,,,,,,,,,,,6.7,"[{'name': 'Sample Number', 'scalars': [{'value': 'SN-0'}]}]",,,GPa,,,,,,,,,,,,,,,,,,,,,,,,,,,,,,,,,,,,,,,,,,,,,,,,,,,,,,,,,,,,,,,
3143,ZrO2.xY2O3,[{'name': 'NIST_SRD-30'}],['Zirconia (PSZ)'],[{'name': 'Melt Processing'}],"[{'citation': 'Strength and Fracture Toughness of Zirconia Crystals, G.A. Gogotsi, E.E. Lomonova, and V.G. Pejchev, Journal of the European Ceramic Society, Vol. 11, pp. 123-132 (1993), published by Elsevier Science Limited.'}]",,,,,,,,,,,,Zr-O:Y,,,,,,,,,,,,,,,,,,,,,,,,,Single Crystal,,,,,,,,,,,,,,,,,,,,,,,,,862,"[{'name': 'Temperature', 'scalars': [{'value': '23'}, {'value': '23'}, {'value': '-140'}, {'value': '20'}, {'value': '800'}, {'value': '1000'}, {'value': '1400'}], 'units': '$^{\\circ}$C'}, {'name': 'Test Type', 'scalars': [{'value': '3-point'}, {'value': '4-point'}, {'value': '4-point'}, {'value': '4-point'}, {'value': '4-point'}, {'value': '4-point'}, {'value': '4-point'}]}, {'name': 'Specimen Number', 'scalars': [{'value': 'SC-3a'}]}]",,,MPa,,,,,,,,,,,,,,,,,,,,,,,,,,,,,,,,,,,,,,,,,,,,,,,,,,,,,,,,,,,,,,,,,,,,,,,,,,,,,,,,,,,,,,,,,,
3144,Si3N4.xAl2O3.yY2O3,[{'name': 'NIST_SRD-30'}],['Silicon nitride'],[{'name': 'Sintering'}],"[{'citation': 'Strength Characterization of Yttria/Alumina-Doped Sintered Silicon Nitride, R.K. Govila, International Journal of High Technology Ceramics, Vol. 3, pp. 179-197 (1987), published by Elsevier Applied Science.'}]",,,,,,,,,,,,Si-N:Al,,,,,,,,,,,,,,,,,,,,,,,,,Polycrystalline,,,,,,,,,,,,,,,,,,,,,,,,,,,,,,,,,,,,,,,,,,,,,,,,,,,,,,,,,,,,,,,,,Ford Scientific Laboratory,,,,,,,,,,,,,,,,,,,,,,,,,,,,,,,,,,,,,,,,,,,,,,,,,,,,899,"[{'name': 'Temperature', 'scalars': [{'value': '20'}], 'units': '$^{\\circ}$C'}, {'name': 'Sample Number', 'scalars': [{'value': 'A42'}]}]",MPa
3145,3Al2O3.2SiO2,[{'name': 'NIST_SRD-30'}],['Mullite'],[{'name': 'Sintering'}],"[{'citation': 'Creep of Hot-Pressed SiC Whisker Reinforced Mullite, R.D. Nixon, S. Chevacharoenkul, R.F. Davis, and T.N. Tiegs, Ceramic Transactions, Vol. 6, pp. 579-603 (1990), edited by S. Somiya, R.F. Davis, and J.A. Pask, published by American Ceramic Society.'}]",,,,,,,,,,,,Al-Si-O,,,,,,,,,,,,,,,,,,,,,,,,,Polycrystalline,,,,,,,,,,,,,,,,,,,,,,,,,,,,,,,,,,,,,,,,,,,,,,,,,,,,,,,,,,,,,,,,,,,,,,,,Al2O3,"[{'name': 'Volume Fraction of Phase', 'scalars': [{'value': '3'}, {'value': '2'}], 'units': '%'}]",,,,,,,,,,,,,,,,,,,,,,,,,,,,,,,,,,,,,,,,,,,,,,
3146,TiB2.xNi,[{'name': 'NIST_SRD-30'}],['Titanium diboride'],[{'name': 'Hot Pressing'}],"[{'citation': 'Effect of Microstructure on the Properties of TiB2 Ceramics, M.K. Ferber, P.F. Becher, and C.B. Finch, Journal of the American Ceramic Society, Vol. 66, pp. C-2-C-4 (1983), published by American Ceramic Society.'}]",,,,,,,,,,,,Ti-B:Ni,,,,,,,,,,,,,,,,,,,,,,,,,Polycrystalline,,,,,,,,,,,,,,,,,,,,,,,,,110,"[{'name': 'Sample Number', 'scalars': [{'value': 'T100B'}]}]",,,MPa,,,,,,,,,,,,,,,,,,,,,,,,,,,,,,,,,,,,,,,,,,,,,,,,,,,,,,,,,,,,,,,,,,,,,,,,,,,,,,,,,,,,,,,,,,
3147,Y3Al5O12,[{'name': 'NIST_SRD-30'}],['Yttrium aluminum garnet (YAG)'],[{'name': 'Crystal Growth'}],"[{'citation': 'High Temperature Fracture Toughness of Single Crystal Yttrium-Aluminium Garnet, W.R. Blumenthal and S.T. Taylor, Acta Materialia, Vol. 45 7, pp. 3071-3078 (1997), published by Acta Metallurgica Inc..'}]",,,,,,,,,,,,Y-Al-O,,,,,,,,,,,,,,,,,,,,,,,,,Single Crystal,,,,,,,,,,,,,,,,,,,,,,,,,,,,,,,,,1.02,"[{'name': 'Annealing Time at 1600 $^{\\circ}$C', 'scalars': [{'value': '0'}, {'value': '0'}, {'value': '0'}, {'value': '0'}, {'value': '0'}, {'value': '0'}, {'value': '0'}, {'value': '0'}, {'value': '0'}, {'value': '30'}, {'value': '30'}, {'value': '30'}, {'value': '30'}], 'units': 'min'}, {'name': 'Fracture Plane', 'scalars': [{'value': '{112}'}, {'value': '{112}'}, {'value': '{112}'}, {'value': '{112}'}, {'value': '{112}'}, {'value': '{112}'}, {'value': '{110}'}, {'value': '{110}'}, {'value': '{110}'}, {'value': '{110}'}, {'value': '{112}'}, {'value': '{112}'}, {'value': '{112}'}]}, {'name': 'Temperature', 'scalars': [{'value': '23'}, {'value': '23'}, {'value': '23'}, {'value': '1300'}, {'value': '1500'}, {'value': '1600'}, {'value': '1400'}, {'value': '1600'}, {'value': '1650'}, {'value': '23'}, {'value': '1400'}, {'value': '1500'}, {'value': '1700'}], 'units': '$^{\\circ}$C'}]",,,MPa m$^{1/2}$,,,,,,,,,,,,,,,,,,,,,,,,,,,,Union Carbide,,,,,,,,,,,,,,,,,,,,,,,,,,,,,,,,,,,,,,,,,,,,,,,,,,,,,,
3148,B4C.xSiC,[{'name': 'NIST_SRD-30'}],['Boron carbide composite'],[{'name': 'Hot Pressing'}],"[{'citation': 'Mechanical Properties of B4C-SiC Whisker Composite Ceramics, N. Tamari, H. Kobayashi, T. Tanaka, I. Kondoh, and S. Kose, International Journal of Thermophysics, Vol. 98 10, pp. 1159-1163 (1990), published by Ceramic Society of Japan.'}]",,,,,,,,,,,,B-C:SiC,,,,,,,,,,,,,,,,,,,,,,,,,Polycrystalline,,,,2.39,"[{'name': 'Sintering Temperature', 'scalars': [{'value': '2000'}, {'value': '2000'}, {'value': '2000'}, {'value': '2000'}, {'value': '2100'}, {'value': '2100'}, {'value': '2100'}, {'value': '2100'}, {'value': '2200'}, {'value': '2200'}, {'value': '2200'}, {'value': '2200'}], 'units': '$^{\\circ}$C'}, {'name': 'Volume Fraction of SiC', 'scalars': [{'value': '0'}, {'value': '10'}, {'value': '20'}, {'value': '30'}, {'value': '0'}, {'value': '10'}, {'value': '20'}, {'value': '30'}, {'value': '0'}, {'value': '10'}, {'value': '20'}, {'value': '30'}], 'units': '%'}, {'name': 'Relative Density', 'scalars': [{'value': '94.8'}, {'value': '91'}, {'value': '89.1'}, {'value': '87.7'}, {'value': '98.8'}, {'value': '99.7'}, {'value': '99.1'}, {'value': '99.6'}, {'value': '99.6'}, {'value': '99.8'}, {'value': '100'}, {'value': '100'}], 'units': '%'}]",,,g cm$^{-3}$,,,,,,,,,,,,,,,,,,,,,,,,,,,,,,,,,,,,,,,,,,,,,,,,,,,,,,,,,,,,,,,,,,,,,,,,,,,,,,,,,,,,,,,,,,,,,,,,,,,,,,,,,,,,,,,
3149,SiO2,[{'name': 'NIST_SRD-30'}],['Silica (vitreous)'],,"[{'citation': 'Temperature Dependence of Elastic Constants of Vitreous Silica, S. Spinner, Journal of the American Ceramic Society, Vol. 45 8, pp. 394-397 (1962), published by American Ceramic Society.'}]",,,,,,,,,,,,Si-O,,,,,,,,,,,,,,,,,,,,,,,,,Noncrystalline,,,,2.2030,"[{'name': 'Source', 'scalars': [{'value': 'A'}, {'value': 'A'}, {'value': 'C'}, {'value': 'C'}, {'value': 'G'}, {'value': 'G'}, {'value': 'X'}]}, {'name': 'Specimen', 'scalars': [{'value': 'c'}, {'value': 'd'}, {'value': 'a'}, {'value': 'b'}, {'value': 'e'}, {'value': 'f'}, {'value': '1'}]}, {'name': 'Temperature', 'scalars': [{'value': '23'}], 'units': '$^{\\circ}$C'}]",,,g cm$^{-3}$,,,,,,,,,,,,,,,,,,,,,,,,,,,,,,,,,,,,,,,,,,,,,,,,,,,,,,,,,,,,,,,,,,,,,,,,,,,,,,,,,,,,,,,,,,,,,,,,,,,,,,,,,,,,,,,
3150,Si3N4.xY2O3.yAl2O3,[{'name': 'NIST_SRD-30'}],['Silicon nitride'],[{'name': 'Sintering'}],"[{'citation': 'Fracture Mechanism Maps for Advanced Structural Ceramics Part 2: Sintered silicon nitride, G.D. Quinn and W.R. Braue, Journal of Materials Science, Vol. 25, pp. 4377-4392 (1990), published by Chapman and Hall.'}]",,,,,,,,,,,,Si-N:Al,SNW-1000,,,,,,,,,,,,,,,,,,,,,,,,Polycrystalline,,,,,,,,,,,,,,,,,,,,,,,,,,,,,,,,,,,,,,,,,,,,,,,,,,,,,,,,,,,,,,,,,GTE,,,,,,,,,,,,,,,,,,,,,,,,,,,,,,,,,,,,,,,,,,,,,,,,,,,,614,"[{'name': 'Temperature', 'scalars': [{'value': '23'}], 'units': '$^{\\circ}$C'}]",MPa
