Repository: ckborg/DSW2018

# DSW2018

## Description
Investigation of a structural ceramics database (WebSCD) curated by the National Institute of Standards and Technology (NIST).
3-week project as part of the UC Berkeley Data Science workshop (DSW2018).
[WebSCD]("https://srdata.nist.gov/CeramicDataPortal/scd")

## Results at-a-glance

~4000 material entries

Most represented mechanical properties: Elastic modulus, flexural strength, fracture toughness.

## Team members
[Prabudhya Bhattacharyya]("http://physics.berkeley.edu/people/graduate-student/prabudhya-bhattacharyya")

[Chris Bronner]("https://chrisbronner.com/")

[Steve Drapcho]("https://www.linkedin.com/in/steven-drapcho-2b939b149/")

File: NIST_CeramicDataSet.csv (part 81 of 103)
3151,3Al2O3.2SiO2,[{'name': 'NIST_SRD-30'}],['Mullite'],[{'name': 'Hot Pressing'}],"[{'citation': 'High-Temperature Mechanical Properties of Mullite Under Compression, P.C. Dokko, J.A. Pask, and K.S. Mazdiyasni, Journal of the American Ceramic Society, Vol. 60 3, pp. 150-155 (1977), published by American Ceramic Society.'}]",,,,,,,,,,,,Al-Si-O,,,,,,,,,,,,,,,,,,,1.0,"[{'name': 'Test Temperature', 'scalars': [{'value': '1400'}], 'units': '$^{\\circ}$C'}, {'name': 'Annealing Time', 'scalars': [{'value': '-'}, {'value': '100'}], 'units': 'h'}, {'name': 'Annealing Temperature', 'scalars': [{'value': '-'}, {'value': '1600'}], 'units': '$^{\\circ}$C'}]",,,,,Polycrystalline,,,,,,,,,,,,,,,,,,,,,,,,,,,,,,,,,,,,,,,,,,,,,,,,,,,,,,,,,,,,,,,,,,,,,,,,,,,,,,,,,,,,,,,,,,,,,,,,,,,,,,,,,,,,,,,,,,,,,,,
3152,SiC,[{'name': 'NIST_SRD-30'}],['Silicon carbide'],,"[{'citation': 'Oxidation Resistance Evaluation of Silicon Carbide Ceramics with Various Additives, M. Maeda, K. Nakamura, and M. Yamada, Journal of the American Ceramic Society, Vol. 72 3, pp. 512-514 (1989), published by American Ceramic Society.'}]",,,,,,,,,,,,Si-C,,,,,,,,,,0.0005,"[{'name': 'Oxidation Time', 'scalars': [{'value': '80'}, {'value': '100'}, {'value': '100'}, {'value': '100'}, {'value': '100'}, {'value': '100'}, {'value': '100'}, {'value': '100'}], 'units': 'h'}, {'name': 'Volume Fraction of Water Vapor', 'scalars': [{'value': '0'}, {'value': '1'}, {'value': '3'}, {'value': '5'}, {'value': '10'}, {'value': '20'}, {'value': '30'}, {'value': '40'}], 'units': '%'}, {'name': 'Sample Number', 'scalars': [{'value': 'B'}]}]",mg cm$^{-2}$ h$^{-1}$,,,,,,,,,,,,,Polycrystalline,,,,,,,,,,,,,,,,,,,,,,,,,,,,,,,,,,,,,,,,,,,,,,,,,,,,,,,,,,,,,,,,,,,,,,,,,,,,,,,,,,,,,,,,,,,,,,,,,,,,,,,,,,,,,,,,,,,,,,,
3153,Si3N4.xLa2O3.ySrO.zSiO2,[{'name': 'NIST_SRD-30'}],['Silicon nitride composite'],,"[{'citation': 'Ceramic Technology Project Data Base:  September 1992 Summary Report, B.L.P. Keyes, ORNL Report Number:  ORNL/M-2775, pp. 1-171 (1992), published by Oak Ridge National Laboratory.'}]",,,,,,,,,,,,Si-N:La,,,,,,,,,,,,,,,,,,,,,,,,,Polycrystalline,,,,3.31,"[{'name': 'Temperature', 'scalars': [{'value': '23'}], 'units': '$^{\\circ}$C'}, {'name': 'Specimen Number', 'scalars': [{'value': 'C'}]}]",,,g cm$^{-3}$,,,,,,,,,,,,,,,,,,,,,,,,,,,,,,,,,,,,,,,,,,,,,,,,,,,,,,,,,,,,,,,,,,,,,,,,,,,,,,,,,,,,,,,,,,,,,,,,,,,,,,,,,,,,,,,
3154,Si3N4,[{'name': 'NIST_SRD-30'}],['Silicon nitride'],[{'name': 'Sintering'}],"[{'citation': 'Comparison of Tension, Compression, and Flexure Creep for Alumina and Silicon Nitride Ceramics, M.K. Ferber, M.G. Jenkins, and V.J. Tennery, Ceramic Engineering and Science Proceedings, Vol. 11 7, pp. 1028-1045 (1990), published by American Ceramic Society.'}]",,,,,,,,,,,,Si-N,SN-220M,,,,,,,,,,,,,,,,,19,,,"[{'name': 'Applied Stress', 'scalars': [{'value': '20'}, {'value': '25'}, {'value': '32'}, {'value': '62'}, {'value': '77'}, {'value': '100'}, {'value': '61'}, {'value': '120'}], 'units': 'MPa'}, {'name': 'Stress Mode', 'scalars': [{'value': 'tension'}, {'value': 'tension'}, {'value': 'tension'}, {'value': 'flexure'}, {'value': 'flexure'}, {'value': 'flexure'}, {'value': 'compression'}, {'value': 'compression'}]}, {'name': 'Temperature', 'scalars': [{'value': '1200'}], 'units': '$^{\\circ}$C'}]",10$^{-9}$ s$^{-1}$,,,Polycrystalline,,,,,,,,,,,,,,,,,,,,,,,,,,,,,,,,,,,,,,,,,,,,,,,,,,,,,,,,,,,,,,,,,Kyocera,,,,,,,,,,,,,,,,,,,,,,,,,,,,,,,,,,,,,,,,,,,,,,,,,,,,,,
3155,ZrO2.xY2O3,[{'name': 'NIST_SRD-30'}],['Zirconia (TZP)'],,"[{'citation': 'Evaluation of Japanese Yttria Tetragonal Zirconia Polycrystal (Y-TZP) Materials, J.J. Swab, Ceramic Engineering and Science Proceedings, Vol. 8 7, pp. 886-891 (1987), published by American Ceramic Society.'}]",,,,,,,,,,,,Zr-O:Y,,,,,,,,,,,,,,,,,,,,,,,,,Polycrystalline,,,,,,,,,,,,,,200,"[{'name': 'Oxidation Temperature', 'scalars': [{'value': '23'}, {'value': '1000'}, {'value': '1000'}], 'units': '$^{\\circ}$C'}, {'name': 'Oxidation Time', 'scalars': [{'value': '0'}, {'value': '100'}, {'value': '500'}], 'units': 'h'}, {'name': 'Test Temperature', 'scalars': [{'value': '23'}], 'units': '$^{\\circ}$C'}]",,,GPa,,,,,,,,,,,,,,,,,,,,,,,,,,,,,,,,,,,,,,,,,,,,,,,Toshiba,,,,,,,,,,,,,,,,,,,,,,,,,,,,,,,,,,,,,,,,,,,,,,,,,,,,,,
3156,3Al2O3.2SiO2,[{'name': 'NIST_SRD-30'}],['Mullite'],[{'name': 'Hot Pressing'}],"[{'citation': 'Elastic Properties of Mullite, H. Ledbetter, S. Kim, D. Balzar, S. Crudele, and W. Kriven, Journal of the American Ceramic Society, Vol. 81 4, pp. 1025-1028 (1998), published by American Ceramic Society.'}]",,,,,,,,,,,,Al-Si-O,,,,,,,,,,,,,,,,,,,,,,,,,Polycrystalline,,,,,,,,,,,,,,228.43,"[{'name': 'Temperature', 'scalars': [{'value': '260'}, {'value': '265'}, {'value': '270'}, {'value': '275'}, {'value': '280'}, {'value': '285'}, {'value': '290'}, {'value': '295'}], 'units': 'K'}, {'name': 'Void-free Elastic Modulus', 'scalars': [{'value': '-'}, {'value': '-'}, {'value': '-'}, {'value': '-'}, {'value': '-'}, {'value': '-'}, {'value': '-'}, {'value': '229.1'}], 'units': 'GPa'}]",,,GPa,,,,,,,,,,,,,,,,,,,,,,,,,,,,,,,,,,,,,,,,,,,,,,,,,,,,,,,,,,,,,,,,,,,,,,,,,,,,,,,,,,,,,,,,,,,,,,,,,,,,,
3157,B4C,[{'name': 'NIST_SRD-30'}],['Boron carbide'],[{'name': 'Hot Pressing'}],"[{'citation': 'Porosity Dependence of Wear and Other Mechanical Properties of Fine-Grain Al2O3 and B4C, C.C. Wu and R.W. Rice, Ceramic Engineering and Science Proceedings, Vol. 6, pp. 977-993 (1985), published by American Ceramic Society.'}]",,,,,,,,,,,,B-C,,,,,,,,,,,,,,,,,,,,,,,,,Polycrystalline,,,,,,,,,,,,,,425,"[{'name': 'Volume Fraction of Porosity', 'scalars': [{'value': '0.021'}, {'value': '0.061'}, {'value': '0.084'}, {'value': '0.145'}]}]",,,GPa,,,,,,,,,,,,,,,,,,,,,,,,,,,,,,,,,,,,,,,,,,,,,,,,,,,,,,,,,,,,,,,,,,,,,,,,,,,,,,,,,,,,,,,,,,,,,,,,,,,,,
3158,3Al2O3.2SiO2,[{'name': 'NIST_SRD-30'}],['Mullite'],[{'name': 'Hot Pressing'}],"[{'citation': 'High-Temperature Mechanical Properties of Mullite Under Compression, P.C. Dokko, J.A. Pask, and K.S. Mazdiyasni, Journal of the American Ceramic Society, Vol. 60 3, pp. 150-155 (1977), published by American Ceramic Society.'}]",,,,,,,,,,,,Al-Si-O,,784,"[{'name': 'Test Temperature', 'scalars': [{'value': '1400'}, {'value': '1500'}, {'value': '1500'}, {'value': '1500'}], 'units': '$^{\\circ}$C'}, {'name': 'Annealing Time', 'scalars': [{'value': '-'}, {'value': '-'}, {'value': '100'}, {'value': '100'}], 'units': 'h'}, {'name': 'Annealing Temperature', 'scalars': [{'value': '-'}, {'value': '-'}, {'value': '1500'}, {'value': '1600'}], 'units': '$^{\\circ}$C'}]",,,GPa,,,,,,,,,,,,,,,,,,,Polycrystalline,,,,,,,,,,,,,,,,,,,,,,,,,,,,,,,,,,,,,,,,,,,,,,,,,,,,,,,,,,,,,,,,,,,,,,,,,,,,,,,,,,,,,,,,,,,,,,,,,,,,,,,,,,,,,,,,,,,,,,,
3159,B4C,[{'name': 'NIST_SRD-30'}],['Boron carbide'],[{'name': 'Hot Pressing'}],"[{'citation': 'High Temperature Fracture of Boron Carbide:  Experiments and Simple Theoretical Models, G. De With, Journal of Materials Science, Vol. 19, pp. 457-466 (1984), published by Chapman and Hall.'}]",,,,,,,,,,,,B-C,Tetrabor,,,,,,,,,,,,,,,,,,,,,,,,Polycrystalline,,,,,,,,,,,,,,,,,,,,,,,,,,,,,,11.8,"[{'name': 'Temperature', 'scalars': [{'value': '23'}], 'units': '$^{\\circ}$C'}]",J m$^{-2}$,,,,,,,,,,,,,,,,,,,,,,,,,,,,,,,,,ESK,,,,,,,,,,,,,,,,,,,,,,,,,,,,,,,,,,,,,,,,,,,,,,,,,,,,,,
3160,CaZrO3,[{'name': 'NIST_SRD-30'}],['Calcium zirconate'],,"[{'citation': 'Heat Capacities and Enthalpy Increments of the Metazirconates of Calcium, Strontium and Barium, M.E. Huntelaar, E.H.P. Cordfunke, and R.R. van der Laan, Thermochimica Acta, Vol. 274, pp. 101-111 (1996), published by Elsevier Science B.V..'}]",,,,,,,,,,,,Ca-Zr-O,,,,,,,,,,,,,,,,,,,,,,,,,Polycrystalline,,,,,,,,,,,,,,,,,,,,,,,,,,,,,,,,,,,,,,,,,,,,,,,,,,,,,,,,,,,,,,,,,,,,,,,,,,,,,,,,,,,,,,,,,,,,,,,559,"[{'name': 'Temperature', 'scalars': [{'value': '300'}, {'value': '320'}, {'value': '340'}, {'value': '360'}, {'value': '380'}, {'value': '400'}, {'value': '420'}, {'value': '440'}, {'value': '460'}, {'value': '480'}, {'value': '500'}, {'value': '520'}, {'value': '540'}, {'value': '560'}, {'value': '580'}, {'value': '600'}, {'value': '620'}, {'value': '640'}, {'value': '660'}, {'value': '680'}, {'value': '700'}, {'value': '720'}, {'value': '740'}, {'value': '760'}, {'value': '780'}, {'value': '800'}, {'value': '820'}, {'value': '840'}, {'value': '845'}, {'value': '850'}, {'value': '900'}, {'value': '950'}, {'value': '1000'}, {'value': '1050'}, {'value': '1100'}, {'value': '1150'}, {'value': '1200'}, {'value': '1250'}, {'value': '1300'}, {'value': '1350'}, {'value': '1400'}, {'value': '1450'}, {'value': '1500'}, {'value': '1550'}, {'value': '1600'}, {'value': '1650'}, {'value': '1700'}, {'value': '1750'}, {'value': '1800'}, {'value': '1850'}, {'value': '1900'}, {'value': '1950'}, {'value': '2000'}], 'units': 'K'}, {'name': 'Molar Heat Capacity', 'scalars': [{'value': '100.2'}, {'value': '102.6'}, {'value': '104.7'}, {'value': '106.5'}, {'value': '108.1'}, {'value': '109.6'}, {'value': '110.9'}, {'value': '112.1'}, {'value': '113.2'}, {'value': '114.3'}, {'value': '115.3'}, {'value': '116.2'}, {'value': '117.1'}, {'value': '117.9'}, {'value': '118.7'}, {'value': '119.5'}, {'value': '120.2'}, {'value': '121.0'}, {'value': '121.7'}, {'value': '122.3'}, {'value': '123.0'}, {'value': '123.7'}, {'value': '124.3'}, {'value': '124.9'}, {'value': '125.5'}, {'value': '126.2'}, {'value': '126.8'}, {'value': '127.3'}, {'value': '127.5'}, {'value': '127.6'}, {'value': '129.0'}, {'value': '130.1'}, {'value': '131.0'}, {'value': '131.9'}, {'value': '132.6'}, {'value': '133.2'}, {'value': '133.8'}, {'value': '134.2'}, {'value': '134.7'}, {'value': '135.1'}, {'value': '135.4'}, {'value': '135.7'}, {'value': '136.0'}, {'value': '136.2'}, {'value': '136.5'}, {'value': '136.7'}, {'value': '136.9'}, {'value': '137.0'}, {'value': '137.2'}, {'value': '137.3'}, {'value': '137.5'}, {'value': '137.6'}, {'value': '137.7'}], 'units': 'J$\\cdot$mol$^{-1}$$\\cdot$K$^{-1}$'}]",J kg$^{-1}$ K$^{-1}$,,,,,,,,,,,,,,,,,,,,,,
3161,Al2O3.xSiO2,[{'name': 'NIST_SRD-30'}],['Alumina composite'],,"[{'citation': 'Ceramic Oxide Fibers:  Building Blocks for New Applications, T.L. Tompkins, Ceramic Industry, Vol. 144 4, pp. 45-50 (1995), published by Business News Publishing Co..'}]",,,,,,,,,,,,Al-O:SiO,Nextel 550,,,,,,,,,,,,,,,,,,,,,,,,Polycrystalline,,,,,,,,,,,,,,,,,,,,,,,,,,,,,,,,,,,,,,,,,,,,,,,,,,,,,,,,,,,,,,,,,3M Company,,,,,,,,,,,,,,,,,,,,,,,,,,,,,,,,,2000,"[{'name': 'Temperature', 'scalars': [{'value': '23'}], 'units': '$^{\\circ}$C'}]",,,MPa,,,,,,,,,,,,,,,,,
3162,Si3N4.xY2O3.ySrO,[{'name': 'NIST_SRD-30'}],['Silicon nitride'],[{'name': 'Hot Pressing'}],"[{'citation': 'Ceramic Technology Project Data Base:  September 1992 Summary Report, B.L.P. Keyes, ORNL Report Number:  ORNL/M-2775, pp. 1-171 (1992), published by Oak Ridge National Laboratory.'}]",,,,,,,,,,,,"Si-N:SrO,Y",,,,,,,,,,,,,,,,,,,,,,,,,Polycrystalline,,,,,,,,,,,,,,,,,,,,,,,,,1044,"[{'name': 'Temperature', 'scalars': [{'value': '23'}], 'units': '$^{\\circ}$C'}, {'name': 'Specimen Number', 'scalars': [{'value': 'C'}]}]",,,MPa,,,,,,,,,,,,,,,,,,,,,,,,,,,,,,,,,,,,,,,,,,,,,,,,,,,,,,,,,,,,,,,,,,,,,,,,,,,,,,,,,,,,,,,,,,
3163,Si3N4.xY2O3.yBaO.zSiO2,[{'name': 'NIST_SRD-30'}],['Silicon nitride composite'],,"[{'citation': 'Ceramic Technology Project Data Base:  September 1992 Summary Report, B.L.P. Keyes, ORNL Report Number:  ORNL/M-2775, pp. 1-171 (1992), published by Oak Ridge National Laboratory.'}]",,,,,,,,,,,,"Si-N:BaO,SiO,Y",,,,,,,,,,,,,,,,,,,,,,,,,Polycrystalline,,,,2.55,"[{'name': 'Temperature', 'scalars': [{'value': '23'}], 'units': '$^{\\circ}$C'}, {'name': 'Specimen Number', 'scalars': [{'value': 'A'}]}]",,,g cm$^{-3}$,,,,,,,,,,,,,,,,,,,,,,,,,,,,,,,,,,,,,,,,,,,,,,,,,,,,,,,,,,,,,,,,,,,,,,,,,,,,,,,,,,,,,,,,,,,,,,,,,,,,,,,,,,,,,,,
3164,Si5.23Al0.77O0.77N7.23,[{'name': 'NIST_SRD-30'}],['Sialon'],[{'name': 'Hot Pressing'}],"[{'citation': 'Improved Analysis for Flexural Creep with Application to Sialon Ceramics, C.F. Chen and T. Chuang, Journal of the American Ceramic Society, Vol. 73 8, pp. 2366-2373 (1990), published by American Ceramic Society.'}]",,,,,,,,,,,,Si-Al-O-N,,,,,,,,,,,,,,,,,,,13.8,"[{'name': 'Temperature', 'scalars': [{'value': '1170'}], 'units': '$^{\\circ}$C'}, {'name': 'Stress Mode', 'scalars': [{'value': 'tension'}, {'value': 'compression'}]}]",,,,,Polycrystalline,,,,,,,,,,,,,,,,,,,,,,,,,,,,,,,,,,,,,,,,,,,,,,,,,,,,,,,,,,,,,,,,,,,,,,,,,,,,,,,,,,,,,,,,,,,,,,,,,,,,,,,,,,,,,,,,,,,,,,,
3165,HfC,[{'name': 'NIST_SRD-30'}],['Hafnium carbide'],[{'name': 'Sintering'}],"[{'citation': 'Heat Capacities of HfB2.035 and HfC0.968 from 5 to 350 K, E.F. Westrum,Jr. and G. Feick, Journal of Chemical Thermodynamics, Vol. 9, pp. 293-299 (1977), published by Academic Press Ltd..'}]",,,,,,,,,,,,Hf-C,,,,,,,,,,,,,,,,,,,,,,,,,Polycrystalline,,,,,,,,,,,,,,,,,,,,,,,,,,,,,,,,,,,,,,,,,,,,,,,,,,,,,,,,,,,,,,,,,,,,,,,,,,,,,,,,,,,,,,,,,,,,,,,0.037,"[{'name': 'Series Number', 'scalars': [{'value': 'I'}]}, {'name': 'Temperature', 'scalars': [{'value': '5.09'}, {'value': '6.39'}, {'value': '7.16'}, {'value': '8.50'}, {'value': '9.50'}, {'value': '10.50'}, {'value': '12.09'}, {'value': '13.25'}, {'value': '14.59'}, {'value': '16.15'}, {'value': '17.89'}, {'value': '19.75'}, {'value': '21.75'}, {'value': '23.81'}, {'value': '26.36'}, {'value': '29.03'}, {'value': '31.88'}, {'value': '34.91'}, {'value': '38.29'}, {'value': '42.24'}, {'value': '46.93'}, {'value': '52.22'}, {'value': '57.97'}, {'value': '63.77'}, {'value': '69.85'}, {'value': '77.17'}, {'value': '85.67'}, {'value': '94.77'}, {'value': '95.28'}, {'value': '102.52'}, {'value': '111.39'}, {'value': '120.68'}, {'value': '129.96'}, {'value': '139.20'}, {'value': '148.56'}, {'value': '157.91'}, {'value': '167.14'}, {'value': '176.27'}, {'value': '185.46'}, {'value': '194.79'}, {'value': '203.96'}, {'value': '212.90'}, {'value': '221.97'}, {'value': '231.05'}, {'value': '240.11'}, {'value': '249.28'}, {'value': '258.53'}, {'value': '267.88'}, {'value': '277.07'}, {'value': '286.20'}, {'value': '295.35'}, {'value': '304.47'}, {'value': '313.47'}, {'value': '322.37'}, {'value': '331.16'}, {'value': '339.68'}, {'value': '346.90'}, {'value': '350.00'}], 'units': 'K'}, {'name': 'Molar Heat Capacity', 'scalars': [{'value': '0.0071'}, {'value': '0.011'}, {'value': '0.015'}, {'value': '0.022'}, {'value': '0.029'}, {'value': '0.039'}, {'value': '0.0598'}, {'value': '0.0812'}, {'value': '0.111'}, {'value': '0.144'}, {'value': '0.212'}, {'value': '0.301'}, {'value': '0.4519'}, {'value': '0.6289'}, {'value': '0.9155'}, {'value': '1.300'}, {'value': '1.801'}, {'value': '2.417'}, {'value': '3.187'}, {'value': '4.179'}, {'value': '5.4246'}, {'value': '6.849'}, {'value': '8.364'}, {'value': '9.858'}, {'value': '11.27'}, {'value': '12.85'}, {'value': '14.55'}, {'value': '16.09'}, {'value': '16.17'}, {'value': '17.29'}, {'value': '18.61'}, {'value': '19.92'}, {'value': '21.18'}, {'value': '22.41'}, {'value': '23.58'}, {'value': '24.74'}, {'value': '25.83'}, {'value': '26.88'}, {'value': '27.90'}, {'value': '28.88'}, {'value': '29.82'}, {'value': '30.71'}, {'value': '31.56'}, {'value': '32.38'}, {'value': '33.17'}, {'value': '33.91'}, {'value': '34.65'}, {'value': '35.39'}, {'value': '35.97'}, {'value': '36.66'}, {'value': '37.19'}, {'value': '37.79'}, {'value': '38.28'}, {'value': '38.74'}, {'value': '39.20'}, {'value': '39.19'}, {'value': '39.99'}, {'value': '40.12'}], 'units': 'J mol$^{-1}$ K$^{-1}$'}]",J kg$^{-1}$ K$^{-1}$,,,,,,,,,,,,,,,,,,,,,,
3166,SiC.xTiB2,[{'name': 'NIST_SRD-30'}],['Silicon carbide composite'],[{'name': 'Hot Pressing'}],"[{'citation': 'Effects of Additive Amount on Microstructure and Fracture Toughness of SiC-TiB2 Composites, K.S. Cho, H.J. Choi, J.G. Lee, and Y.W. Kim, Ceramics International, Vol. 24, pp. 299-305 (1998), published by Elsevier Science Ltd..'}]",,,,,,,,,,,,Si-C:TiB,,,,,,,,,,,,,,,,,,,,,,,,,Polycrystalline,,,,3.744,"[{'name': 'Annealing Time at 1950 $^{\\circ}$C', 'scalars': [{'value': '0'}, {'value': '2'}, {'value': '6'}, {'value': '12'}], 'units': 'h'}, {'name': 'Relative Density', 'scalars': [{'value': '98.1'}, {'value': '97.2'}, {'value': '95.9'}, {'value': '94.7'}], 'units': '%'}, {'name': 'Specimen Number', 'scalars': [{'value': 'ST3'}]}]",,,g cm$^{-3}$,,,,,,,,,,,,,,,,,,,,,,,,,,,,,,,,,,,,,,,,,,,,,,,,,,,,,,,,,,,,,,,,,,,,,,,,,,,,,,,,,,,,,,,,,,,,,,,,,,,,,,,,,,,,,,,
3167,AlN.xSiC,[{'name': 'NIST_SRD-30'}],['Aluminum nitride composite'],[{'name': 'Sintering'}],"[{'citation': 'Elevated Temperature Mechanical Properties of SiC-AlN Particulate Composites, S.A. Mariano, D. Friel, and I. Bar-On, Ceramic Engineering and Science Proceedings, Vol. 14, pp. 1077-1088 (1993), published by American Ceramic Society.'}]",,,,,,,,,,,,Al-N:SiC,,,,,,,,,,,,,,,,,,,,,,,,,Polycrystalline,,,,,,,,,,,,,,,,,,,,,,,,,477,"[{'name': 'Mass Fraction of SiC', 'scalars': [{'value': '15'}, {'value': '15'}, {'value': '15'}, {'value': '45'}, {'value': '45'}, {'value': '45'}, {'value': '45'}], 'units': '%'}, {'name': 'Temperature', 'scalars': [{'value': '25'}, {'value': '700'}, {'value': '900'}, {'value': '25'}, {'value': '600'}, {'value': '800'}, {'value': '900'}], 'units': '$^{\\circ}$C'}]",,,MPa,,,,,,,,,,,,,,,,,,,,,,,,,,,,,,,,,,,,Cercom,,,,,,,,,,,,,,,,,,,,,,,,,,,,,,,,,,,,,,,,,,,,,,,,,,,,,,
3168,Si3N4,[{'name': 'NIST_SRD-30'}],['Silicon nitride'],,"[{'citation': 'Engineering Properties of Nitrides, S. Hampshire, Engineered Materials Handbook, Vol. 4, pp. 812-820 (1991), edited by S.J. Schneider, Jr., published by ASM International.'}]",,,,,,,,,,,,Si-N,,,,,,,,,,,,,,,,,,,,,,,,,Polycrystalline,,,,,,,,,,,,,,320,"[{'name': 'Temperature', 'scalars': [{'value': '23'}], 'units': '$^{\\circ}$C'}, {'name': 'Material Type', 'scalars': [{'value': 'HIP-RBSN'}]}]",,,GPa,,,,,,,,,,,,,,,,,,,,,,,,,,,,,,,,,,,,,,,,,,,,,,,,,,,,,,,,,,,,,,,,,,,,,,,,,,,,,,,,,,,,,,,,,,,,,,,,,,,,,
3169,Si3N4.xMgO,[{'name': 'NIST_SRD-30'}],['Silicon nitride'],[{'name': 'Hot Pressing'}],"[{'citation': 'Property Screening and Evaluation of Ceramic Turbine Materials, D.C. Larsen and J.W. Adams, AFWAL Contract Report TR-83-4141 (1984), published by National Technical Information Service.'}]",,,,,,,,,,,,Si-N:MgO,NC-132,,,,,,,,,,,,,,,,,,,,,,,,Polycrystalline,,,,,,,,,,,,,,,,,,,,,,,,,710,"[{'name': 'Temperature', 'scalars': [{'value': '23'}], 'units': '$^{\\circ}$C'}]",,,MPa,,,,,,,,,,,,,,,,,,,,,,,,,,,,,,,,,,,,Norton Company,,,,,,,,,,,,,,,,,,,,,,,,,,,,,,,,,,,,,,,,,,,,,,,,,,,,,,
3170,MgO,[{'name': 'NIST_SRD-30'}],['Magnesia'],[{'name': 'Crystal Growth'}],"[{'citation': 'Vickers Hardness Measurement of Ion Implanted MgO, Y. Aoki, D.M. Ruck, D. Vogt, K. Leible, I. Khubeis, and O. Meyer, Nuclear Instruments and Methods in Physics Research B, Vol. 91, pp. 247-251 (1994), published by Elsevier Science B.V..'}]",,,,,,,,,,,,Mg-O,,,,,,,,,,,,,,,,,,,,,,,,,Single Crystal,,,,,,,,,,,,,,,,,,,,,,,,,,,,,,,,,,,,,,,,,,,,,,,,,,,,8.9,"[{'name': 'Indentation Depth', 'scalars': [{'value': '0.05'}, {'value': '0.10'}, {'value': '0.15'}, {'value': '0.25'}, {'value': '0.05'}, {'value': '0.10'}, {'value': '0.15'}, {'value': '0.25'}, {'value': '0.05'}, {'value': '0.10'}, {'value': '0.15'}, {'value': '0.25'}, {'value': '0.05'}, {'value': '0.10'}, {'value': '0.15'}, {'value': '0.25'}, {'value': '0.05'}, {'value': '0.10'}, {'value': '0.15'}, {'value': '0.25'}, {'value': '0.05'}, {'value': '0.10'}, {'value': '0.15'}, {'value': '0.25'}, {'value': '0.05'}, {'value': '0.10'}, {'value': '0.15'}, {'value': '0.25'}, {'value': '0.05'}, {'value': '0.10'}, {'value': '0.15'}, {'value': '0.25'}, {'value': '0.05'}, {'value': '0.10'}, {'value': '0.15'}, {'value': '0.25'}, {'value': '0.05'}, {'value': '0.10'}, {'value': '0.15'}, {'value': '0.25'}, {'value': '0.05'}, {'value': '0.10'}, {'value': '0.15'}, {'value': '0.25'}, {'value': '0.05'}, {'value': '0.10'}, {'value': '0.15'}, {'value': '0.25'}], 'units': '$\\mu$m'}, {'name': 'Ion Flux Density', 'scalars': [{'value': '-'}, {'value': '-'}, {'value': '-'}, {'value': '-'}, {'value': '1'}, {'value': '1'}, {'value': '1'}, {'value': '1'}, {'value': '10'}, {'value': '10'}, {'value': '10'}, {'value': '10'}, {'value': '60'}, {'value': '60'}, {'value': '60'}, {'value': '60'}, {'value': '76'}, {'value': '76'}, {'value': '76'}, {'value': '76'}, {'value': '1'}, {'value': '1'}, {'value': '1'}, {'value': '1'}, {'value': '10'}, {'value': '10'}, {'value': '10'}, {'value': '10'}, {'value': '60'}, {'value': '60'}, {'value': '60'}, {'value': '60'}, {'value': '100'}, {'value': '100'}, {'value': '100'}, {'value': '100'}, {'value': '1'}, {'value': '1'}, {'value': '1'}, {'value': '1'}, {'value': '10'}, {'value': '10'}, {'value': '10'}, {'value': '10'}, {'value': '60'}, {'value': '60'}, {'value': '60'}, {'value': '60'}], 'units': '1015 cm$^{-2}$'}, {'name': 'Ion Energy', 'scalars': [{'value': '-'}, {'value': '-'}, {'value': '-'}, {'value': '-'}, {'value': '130'}, {'value': '130'}, {'value': '130'}, {'value': '130'}, {'value': '130'}, {'value': '130'}, {'value': '130'}, {'value': '130'}, {'value': '130'}, {'value': '130'}, {'value': '130'}, {'value': '130'}, {'value': '200'}, {'value': '200'}, {'value': '200'}, {'value': '200'}, {'value': '1800'}, {'value': '1800'}, {'value': '1800'}, {'value': '1800'}, {'value': '1800'}, {'value': '1800'}, {'value': '1800'}, {'value': '1800'}, {'value': '1800'}, {'value': '1800'}, {'value': '1800'}, {'value': '1800'}, {'value': '150'}, {'value': '150'}, {'value': '150'}, {'value': '150'}, {'value': '400'}, {'value': '400'}, {'value': '400'}, {'value': '400'}, {'value': '400'}, {'value': '400'}, {'value': '400'}, {'value': '400'}, {'value': '400'}, {'value': '400'}, {'value': '400'}, {'value': '400'}], 'units': 'ke V'}, {'name': 'Implanted Ion', 'scalars': [{'value': 'None'}, {'value': 'None'}, {'value': 'None'}, {'value': 'None'}, {'value': 'Ar'}, {'value': 'Ar'}, {'value': 'Ar'}, {'value': 'Ar'}, {'value': 'Ar'}, {'value': 'Ar'}, {'value': 'Ar'}, {'value': 'Ar'}, {'value': 'Ar'}, {'value': 'Ar'}, {'value': 'Ar'}, {'value': 'Ar'}, {'value': 'Ar'}, {'value': 'Ar'}, {'value': 'Ar'}, {'value': 'Ar'}, {'value': 'Ar'}, {'value': 'Ar'}, {'value': 'Ar'}, {'value': 'Ar'}, {'value': 'Ar'}, {'value': 'Ar'}, {'value': 'Ar'}, {'value': 'Ar'}, {'value': 'Ar'}, {'value': 'Ar'}, {'value': 'Ar'}, {'value': 'Ar'}, {'value': 'Xe'}, {'value': 'Xe'}, {'value': 'Xe'}, {'value': 'Xe'}, {'value': 'Xe'}, {'value': 'Xe'}, {'value': 'Xe'}, {'value': 'Xe'}, {'value': 'Xe'}, {'value': 'Xe'}, {'value': 'Xe'}, {'value': 'Xe'}, {'value': 'Xe'}, {'value': 'Xe'}, {'value': 'Xe'}, {'value': 'Xe'}]}]",,,GPa,,,,,,,,,Nakazumi Crystal Laboratory,,,,,,,,,,,,,,,,,,,,,,,,,,,,,,,,,,,,,,,,,,,,,,,,,,,,,,
3171,BN,[{'name': 'NIST_SRD-30'}],['Boron nitride (cubic)'],,"[{'citation': 'Engineering Properties of Nitrides, S. Hampshire, Engineered Materials Handbook, Vol. 4, pp. 812-820 (1991), edited by S.J. Schneider, Jr., published by ASM International.'}]",,,,,,,,,,,,B-N,,,,,,,,,,,,,,,,,,,,,,,,,Polycrystalline,,,,3.48,"[{'name': 'Temperature', 'scalars': [{'value': '23'}], 'units': '$^{\\circ}$C'}, {'name': 'Material Type', 'scalars': [{'value': 'BN'}]}]",,,g cm$^{-3}$,,,,,,,,,,,,,,,,,,,,,,,,,,,,,,,,,,,,,,,,,,,,,,,,,,,,,,,,,,,,,,,,,,,,,,,,,,,,,,,,,,,,,,,,,,,,,,,,,,,,,,,,,,,,,,,
3172,C,[{'name': 'NIST_SRD-30'}],['Diamond (CVD)'],[{'name': 'Chemical Vapor Deposition'}],"[{'citation': 'Thermal Properties of Bulk Polycrystalline CVD Diamond, C.J.H. Wort, C.G. Sweeney, M.A. Copper, G.A. Scarsbrook, and R.S. Sussmann, Diamond and Related Materials, Vol. 3, pp. 1158-1167 (1994), published by Elsevier Science S.A..'}]",,,,,,,,,,,,C,,,,,,,,,,,,,,,,,,,,,,,,,Polycrystalline,,,,,,,,,,,,,,,,,,,,,,,,,,,,,,,,,,,,,,,,,,,,,,,,,,,,,,,,,,,,,,,,,,,,,,,,,,,,,,,,,,,,,,,,,,,,,,,,,,,,,,,,,,,,,1.0,"[{'name': 'Temperature', 'scalars': [{'value': '296'}], 'units': 'K'}]",x10$^{-6}$,,,,,,,,
3173,ZrO2.xMgO,[{'name': 'NIST_SRD-30'}],['Zirconia (PSZ)'],[{'name': 'Sintering'}],"[{'citation': 'Influence of Temperature on Elastic Modulus and Strength of MgO-Partially Stabilized Zirconia (Mg-PSZ), Y. Kubota, M. Ashizuka, E. Ishida, and T. Mitamura, Journal of the Ceramic Society of Japan, Vol. 102 8, pp. 708-712 (1994), published by Ceramic Society of Japan.'}]",,,,,,,,,,,,Zr-O:MgO,,,,,,,,,,,,,,,,,,,,,,,,,Polycrystalline,,,,,,,,,,,,,,,,,,,,,,,,,534,"[{'name': 'Temperature', 'scalars': [{'value': '19'}, {'value': '190'}, {'value': '390'}, {'value': '590'}, {'value': '790'}, {'value': '1000'}, {'value': '190'}, {'value': '390'}, {'value': '600'}, {'value': '800'}, {'value': '19'}, {'value': '190'}, {'value': '400'}, {'value': '490'}, {'value': '580'}, {'value': '690'}, {'value': '790'}, {'value': '880'}, {'value': '990'}, {'value': '200'}, {'value': '410'}, {'value': '450'}, {'value': '500'}, {'value': '550'}, {'value': '590'}, {'value': '650'}, {'value': '750'}, {'value': '890'}, {'value': '20'}, {'value': '200'}, {'value': '410'}, {'value': '600'}, {'value': '690'}, {'value': '800'}, {'value': '910'}, {'value': '1000'}, {'value': '210'}, {'value': '410'}, {'value': '520'}, {'value': '600'}, {'value': '700'}, {'value': '810'}, {'value': '920'}], 'units': '$^{\\circ}$C'}, {'name': 'Temperature Cycle', 'scalars': [{'value': 'Heating'}, {'value': 'Heating'}, {'value': 'Heating'}, {'value': 'Heating'}, {'value': 'Heating'}, {'value': 'Heating'}, {'value': 'Cooling'}, {'value': 'Cooling'}, {'value': 'Cooling'}, {'value': 'Cooling'}, {'value': 'Heating'}, {'value': 'Heating'}, {'value': 'Heating'}, {'value': 'Heating'}, {'value': 'Heating'}, {'value': 'Heating'}, {'value': 'Heating'}, {'value': 'Heating'}, {'value': 'Heating'}, {'value': 'Cooling'}, {'value': 'Cooling'}, {'value': 'Cooling'}, {'value': 'Cooling'}, {'value': 'Cooling'}, {'value': 'Cooling'}, {'value': 'Cooling'}, {'value': 'Cooling'}, {'value': 'Cooling'}, {'value': 'Heating'}, {'value': 'Heating'}, {'value': 'Heating'}, {'value': 'Heating'}, {'value': 'Heating'}, {'value': 'Heating'}, {'value': 'Heating'}, {'value': 'Heating'}, {'value': 'Cooling'}, {'value': 'Cooling'}, {'value': 'Cooling'}, {'value': 'Cooling'}, {'value': 'Cooling'}, {'value': 'Cooling'}, {'value': 'Cooling'}]}, {'name': 'Annealing Time', 'scalars': [{'value': '0'}, {'value': '0'}, {'value': '0'}, {'value': '0'}, {'value': '0'}, {'value': '0'}, {'value': '0'}, {'value': '0'}, {'value': '0'}, {'value': '0'}, {'value': '2'}, {'value': '2'}, {'value': '2'}, {'value': '2'}, {'value': '2'}, {'value': '2'}, {'value': '2'}, {'value': '2'}, {'value': '2'}, {'value': '2'}, {'value': '2'}, {'value': '2'}, {'value': '2'}, {'value': '2'}, {'value': '2'}, {'value': '2'}, {'value': '2'}, {'value': '2'}, {'value': '8'}, {'value': '8'}, {'value': '8'}, {'value': '8'}, {'value': '8'}, {'value': '8'}, {'value': '8'}, {'value': '8'}, {'value': '8'}, {'value': '8'}, {'value': '8'}, {'value': '8'}, {'value': '8'}, {'value': '8'}, {'value': '8'}], 'units': 'h'}]",,,MPa,,,,,,,,,,,,,,,,,,,,,,,,,,,,,,,,,,,,,,,,,,,,,,,,,,,,,,,,,,,,,,,,,,,,,,,,,,,,,,,,,,,,,,,,,,
3174,Si3N4.xCeO2.yTiC,[{'name': 'NIST_SRD-30'}],['Silicon nitride composite'],[{'name': 'Hot Pressing'}],"[{'citation': 'Effect of Silicon Carbide Whisker and Titanium Carbide Particulate Additions on the Friction and Wear Behavior of Silicon Nitride, C.R. Blanchard and R.A. Page, Journal of the American Ceramic Society, Vol. 73 11, pp. 3442-3452 (1990), published by American Ceramic Society.'}]",,,,,,,,,,,,Si-N:CeO,,,,,,,,,,,,,,,,,,,,,,,,,Polycrystalline,,,,,,,,,,,,,,,,,,,,,,,,,,,,,,,,,,,,,,,,,,,,,,,,,,,,22.8,"[{'name': 'Temperature', 'scalars': [{'value': '23'}], 'units': '$^{\\circ}$C'}]",,,GPa,,,,,,,,,,,,,,,,,,,,,,,,,,,,,,,,,,,,,,,,,,,,,,,,,,,,,,,,,,,,,,,
3175,HfB2,[{'name': 'NIST_SRD-30'}],['Hafnium diboride'],[{'name': 'Hot Pressing'}],"[{'citation': 'Elastic Properties of Polycrystalline TiB2, ZrB2, and HfB2 from Room Temperature to 1300 K, D.E. Wiley, W.R. Manning, and O. Hunter,Jr., Journal of the Less-Common Metals, Vol. 18, pp. 149-157 (1969), published by Elsevier Sequoia.'}]",,,,,,,,,,,,Hf-B,,,,,,,,,,,,,,,,,,,,,,,,,Polycrystalline,,,,10.620,"[{'name': 'Specimen Number', 'scalars': [{'value': '3'}]}]",,,g cm$^{-3}$,,,,,,,,,,,,,,,,,,,,,,,,,,,,,,,,,,,,,,,,,,,,,,,,,,,,,,,,,Carborundum Company,,,,,,,,,,,,,,,,,,,,,,,,,,,,,,,,,,,,,,,,,,,,,,,,,,,,,,
3176,Si3N4,[{'name': 'NIST_SRD-30'}],['Silicon nitride'],[{'name': 'Hot Pressing'}],"[{'citation': 'Fracture Mechanism Maps for Advanced Structural Ceramics Part I  Methodology and Hot-Pressed Silicon Nitride Results, G.D. Quinn, Journal of Materials Science, Vol. 25, pp. 4361-4376 (1990), published by Chapman and Hall.'}]",,,,,,,,,,,,Si-N,NC-132,,,,,,,,,,,,,,,,,,,,,,,,Polycrystalline,,,,,,,,,,,,,,,,,,,,,,,,,760,"[{'name': 'Time tofailure', 'scalars': [{'value': '0.0010'}, {'value': '0.0025'}, {'value': '0.013'}, {'value': '0.057'}, {'value': '0.65'}, {'value': '1.9'}, {'value': '330'}, {'value': '0.0010'}, {'value': '0.0017'}, {'value': '0.0032'}, {'value': '0.0057'}, {'value': '0.016'}, {'value': '0.16'}, {'value': '0.30'}, {'value': '3.9'}, {'value': '5.6'}, {'value': '9.3'}, {'value': '18'}, {'value': '60'}, {'value': '550'}, {'value': '0.0011'}, {'value': '0.0050'}, {'value': '0.0076'}, {'value': '0.028'}, {'value': '0.046'}, {'value': '0.066'}, {'value': '0.17'}, {'value': '0.43'}, {'value': '0.75'}, {'value': '2.2'}, {'value': '4.5'}, {'value': '6.1'}, {'value': '12'}, {'value': '19'}, {'value': '130'}, {'value': '160'}, {'value': '0.0023'}, {'value': '0.0038'}, {'value': '0.0095'}, {'value': '0.018'}, {'value': '0.037'}, {'value': '0.077'}, {'value': '0.37'}, {'value': '0.61'}, {'value': '1.6'}, {'value': '3.0'}, {'value': '13'}, {'value': '22'}, {'value': '94'}, {'value': '160'}, {'value': '0.0017'}, {'value': '0.0038'}, {'value': '0.0063'}, {'value': '0.0090'}, {'value': '0.038'}, {'value': '0.089'}, {'value': '0.28'}, {'value': '0.43'}, {'value': '2.0'}, {'value': '3.2'}, {'value': '5.0'}], 'units': 'h'}, {'name': 'Temperature', 'scalars': [{'value': '1000'}, {'value': '1000'}, {'value': '1000'}, {'value': '1000'}, {'value': '1000'}, {'value': '1000'}, {'value': '1000'}, {'value': '1100'}, {'value': '1100'}, {'value': '1100'}, {'value': '1100'}, {'value': '1100'}, {'value': '1100'}, {'value': '1100'}, {'value': '1100'}, {'value': '1100'}, {'value': '1100'}, {'value': '1100'}, {'value': '1100'}, {'value': '1100'}, {'value': '1200'}, {'value': '1200'}, {'value': '1200'}, {'value': '1200'}, {'value': '1200'}, {'value': '1200'}, {'value': '1200'}, {'value': '1200'}, {'value': '1200'}, {'value': '1200'}, {'value': '1200'}, {'value': '1200'}, {'value': '1200'}, {'value': '1200'}, {'value': '1200'}, {'value': '1200'}, {'value': '1300'}, {'value': '1300'}, {'value': '1300'}, {'value': '1300'}, {'value': '1300'}, {'value': '1300'}, {'value': '1300'}, {'value': '1300'}, {'value': '1300'}, {'value': '1300'}, {'value': '1300'}, {'value': '1300'}, {'value': '1300'}, {'value': '1300'}, {'value': '1400'}, {'value': '1400'}, {'value': '1400'}, {'value': '1400'}, {'value': '1400'}, {'value': '1400'}, {'value': '1400'}, {'value': '1400'}, {'value': '1400'}, {'value': '1400'}, {'value': '1400'}], 'units': '$^{\\circ}$C'}]",,,MPa,,,,,,,,,,,,,,,,,,,,,,,,,,,,,,,,,,,,Norton Company,,,,,,,,,,,,,,,,,,,,,,,,,,,,,,,,,,,,,,,,,,,,,,,,,,,,,,
3177,Si3N4,[{'name': 'NIST_SRD-30'}],['Silicon nitride'],[{'name': 'Hot Isostatic Pressing'}],"[{'citation': 'Hot Isostatic Press Sintering and Properties of Silicon Nitride without Additives, I. Tanaka, G. Pezzotti, T. Okamoto, and Y. Miyamoto, Journal of the American Ceramic Society, Vol. 72 9, pp. 1656-1660 (1989), published by American Ceramic Society.'}]",,,,,,,,,,,,Si-N,,,,,,,,,,,,,,,,,,,,,,,,,Polycrystalline,,,,,,,,,,,,,,312.2,"[{'name': 'Temperature', 'scalars': [{'value': '22'}, {'value': '100'}, {'value': '200'}, {'value': '300'}, {'value': '400'}, {'value': '500'}, {'value': '600'}, {'value': '700'}, {'value': '800'}, {'value': '900'}], 'units': '$^{\\circ}$C'}]",,,GPa,,,,,,,,,,,,,,,,,,,,,,,,,,,,,,,,,,,,,,,,,,,,,,,,,,,,,,,,,,,,,,,,,,,,,,,,,,,,,,,,,,,,,,,,,,,,,,,,,,,,,
3178,Al2O3.xSiO2,[{'name': 'NIST_SRD-30'}],['Mullite'],,"[{'citation': 'Sintering and Mechanical Properties of Mullite Derived Via Spray Pyrolysis, S. Kanzaki and H. Tabata, Ceramic Transactions, Vol. 6, pp. 339-351 (1990), edited by S. Somiya, R.F. Davis, and J.A. Pask, published by American Ceramic Society.'}]",,,,,,,,,,,,Al-Si-O,,,,,,,,,,,,,,,,,,,,,,,,,Polycrystalline,,,,,,,,,,,,,,,,,,,,,,,,,269,"[{'name': 'Al2O3Mass Fraction', 'scalars': [{'value': '60'}, {'value': '64'}, {'value': '66'}, {'value': '68'}, {'value': '70'}, {'value': '72'}, {'value': '74'}, {'value': '75'}, {'value': '78'}, {'value': '60'}, {'value': '64'}, {'value': '66'}, {'value': '68'}, {'value': '70'}, {'value': '72'}, {'value': '74'}, {'value': '75'}, {'value': '78'}], 'units': '%'}, {'name': 'Temperature', 'scalars': [{'value': '23'}, {'value': '23'}, {'value': '23'}, {'value': '23'}, {'value': '23'}, {'value': '23'}, {'value': '23'}, {'value': '23'}, {'value': '23'}, {'value': '1300'}, {'value': '1300'}, {'value': '1300'}, {'value': '1300'}, {'value': '1300'}, {'value': '1300'}, {'value': '1300'}, {'value': '1300'}, {'value': '1300'}], 'units': '$^{\\circ}$C'}]",,,MPa,,,,,,,,,,,,,,,,,,,,,,,,,,,,,,,,,,,,,,,,,,,,,,,,,,,,,,,,,,,,,,,,,,,,,,,,,,,,,,,,,,,,,,,,,,
3179,TiB2.xNi,[{'name': 'NIST_SRD-30'}],['Titanium diboride'],[{'name': 'Hot Pressing'}],"[{'citation': 'Effect of Microstructure on the Properties of TiB2 Ceramics, M.K. Ferber, P.F. Becher, and C.B. Finch, Journal of the American Ceramic Society, Vol. 66, pp. C-2-C-4 (1983), published by American Ceramic Society.'}]",,,,,,,,,,,,Ti-B:Ni,,,,,,,,,,,,,,,,,,,,,,,,,Polycrystalline,,,,,,,,,,,,,,,,,,,,,,,,,,,,,,,,,,,,,,,,,,,,,,,,,,,,,,,,,,,,,,,,,,,,,,,,,,0.150,"[{'name': 'Sample Number', 'scalars': [{'value': 'NT90K'}]}]",,,,,,,,,,,,,,,,,,,,,,,,,,,,,,,,,,,,,,,,,,,,
3180,SiC,[{'name': 'NIST_SRD-30'}],['Silicon carbide'],[{'name': 'Reaction Bonding'}],"[{'citation': 'Mechanical Response of High Performance Silicon Carbide, E.H. Kraft and G.I. Dooher, Conference on Mechanical Behavior of Materials, pp. 1-6 (1976), published by Carborundum Company, Research and Development Division.'}]",,,,,,,,,,,,Si-C,,,,,,,,,,,,,,,,,,,,,,,,,Polycrystalline,,,,,,,,,,,,,,,,,,,,,,,,,,,,,,,,,,,,,,,,,,,,,,,,,,,,,,,,,,,,,,,,,Carborundum Company,,,,,,,,,,,,,,,,,,,,,,,,,,,,,,,,,,,,,,82.4,"[{'name': 'Temperature', 'scalars': [{'value': '20'}, {'value': '600'}], 'units': '$^{\\circ}$C'}]",W m$^{-1}$ K$^{-1}$,,,,,,,,,,,,,,
3181,Al2O3.xSiO2.yB2O3,[{'name': 'NIST_SRD-30'}],['Alumina composite'],,"[{'citation': 'Ceramic Oxide Fibers:  Building Blocks for New Applications, T.L. Tompkins, Ceramic Industry, Vol. 144 4, pp. 45-50 (1995), published by Business News Publishing Co..'}]",,,,,,,,,,,,Al-O:B,Nextel 440,,,,,,,,,,,,,,,,,,,,,,,,Polycrystalline,,,,3.05,"[{'name': 'Temperature', 'scalars': [{'value': '23'}], 'units': '$^{\\circ}$C'}]",,,g cm$^{-3}$,,,,,,,,,,,,,,,,,,,,,,,,,,,,,,,,,,,,,,,,,,,,,,,,,,,,,,,,,3M Company,,,,,,,,,,,,,,,,,,,,,,,,,,,,,,,,,,,,,,,,,,,,,,,,,,,,,,
3182,Si3N4,[{'name': 'NIST_SRD-30'}],['Silicon nitride'],[{'name': 'Sintering'}],"[{'citation': 'Formation and Characteristics of Silicon Nitride-Lithium Aluminum Silicate Ceramics:  Part II, Mechanical and Thermal Properties, D.J. Kim, P. Greil, and G. Petzow, Advanced Ceramic Materials, Vol. 2 4, pp. 822-826 (1987), published by American Ceramic Society.'}]",,,,,,,,,,,,Si-N,,,,,,,,,,,,,,,,,,,,,,,,,Polycrystalline,,,,,,,,,,,,,,,,,,,,,,,,,,,,,,,,,,,,,,,,,,,,,,,,,,,,14.20,"[{'name': 'Devitrified', 'scalars': [{'value': 'No'}, {'value': 'Yes'}]}]",,,GPa,,,,,,,,,,,,,,,,,,,,,,,,,,,,,,,,,,,,,,,,,,,,,,,,,,,,,,,,,,,,,,,
3183,Si3N4,[{'name': 'NIST_SRD-30'}],['Silicon nitride'],[{'name': 'Hot Pressing'}],"[{'citation': 'The Evaluation of Environmental Effects in Toughened Ceramics for Advanced Heat Engines Investigation of Selected SiC and Si3N4 Ceramics, N.L.Hecht, G.A.Graves, D.E.McCullum, A.P.Berens, S.Goodrich, J.D.Wolf, J.R.Hoenigman, P.Yaney, D.Grant, and S.Hilton, ORNL Report Number:  ORNL/Sub/84-00221/2, pp. 1-111 (1990), published by Oak Ridge National Laboratory.'}]",,,,,,,,,,,,Si-N,,,,,,,,,,,,,,,,,,,1.2,"[{'name': 'Range', 'scalars': [{'minimum': '0.5', 'maximum': '2.3'}]}, {'name': 'Temperature', 'scalars': [{'value': '23'}], 'units': '$^{\\circ}$C'}]",,,,,Polycrystalline,,,,,,,,,,,,,,,,,,,,,,,,,,,,,,,,,,,,,,,,,,,,,,,,,,,,,,,,,,,,,,,,,,,,,,,,,,,,,,,,,,,,,,,,,,,,,,,,,,,,,,,,,,,,,,,,,,,,,,,
3184,Si3N4.xAl2O3.yY2O3,[{'name': 'NIST_SRD-30'}],['Silicon nitride'],[{'name': 'Sintering'}],"[{'citation': 'Pressureless Sintering of Si3N4 with Y2O3 and Al2O3, T. Hayashi, H. Munakata, H. Suzuki, and H. Saito, Journal of Materials Science, Vol. 21, pp. 3501-3508 (1986), published by Chapman and Hall.'}]",,,,,,,,,,,,Si-N:Al,,,,,,,,,,,,,,,,,,,,,,,,,Polycrystalline,,,,,,,,,,,,,,,,,,,,,,,,,235,"[{'name': 'Temperature', 'scalars': [{'value': '22'}], 'units': '$^{\\circ}$C'}, {'name': 'Mass Fraction of Al2O3', 'scalars': [{'value': '1.9'}, {'value': '3.7'}, {'value': '5.0'}, {'value': '6.2'}, {'value': '4.3'}, {'value': '8.6'}, {'value': '11.0'}, {'value': '13.5'}], 'units': '%'}, {'name': 'Mass Fraction of Y2O3', 'scalars': [{'value': '8.2'}, {'value': '16.3'}, {'value': '15.0'}, {'value': '13.8'}, {'value': '5.7'}, {'value': '11.4'}, {'value': '9.0'}, {'value': '6.5'}], 'units': '%'}]",,,MPa,,,,,,,,,,,,,,,,,,,,,,,,,,,,,,,,,,,,,,,,,,,,,,,,,,,,Bar,,,,,,,,,,,,,,,,,,,,,,,,,,,,,,,,,,,,,,
3185,Si3N4.xAl2O3.yY2O3,[{'name': 'NIST_SRD-30'}],['Silicon nitride composite'],[{'name': 'Sintering'}],"[{'citation': 'Effect of Relative Humidity on Repetitive Impact Behavior of Machined Silicon Nitride, S.R. Srinivasan and P.J. Blau, Journal of the American Ceramic Society, Vol. 77 3, pp. 683-688 (1994), published by American Ceramic Society.'}]",,,,,,,,,,,,Si-N:Al,SN-220M,,,,,,,,,,,,,,,,,,,,,,,,Polycrystalline,,,,,,,,,,,,,,,,,,,,,,,,,,,,,,,,,,,,,,,,,,,,,,,,,,,,,,,,,,,,,,,,,Kyocera,,,,,,,,,,,,,,,,,,,,,,,,,,,,,,,,,,,,,,,,,,,,3.1,"[{'name': 'Temperature', 'scalars': [{'value': '23'}], 'units': '$^{\\circ}$C'}]",x10$^{-6}$,,,,,,,,
3186,Si3N4.xAl2O3.yY2O3,[{'name': 'NIST_SRD-30'}],['Silicon nitride'],[{'name': 'Sintering'}],"[{'citation': 'Microstructure and Mechanical Properties of Al2O3, Si3N4, SiC, and ZrO2(PSZ) Ceramics for Slurry Valves, H. Matsui, M. Kawai, T. Takae, K. Hashimoto, S. Takato, and H. Jinno, Journal of the Society of Materials Science, Japan, Vol. 35, pp. 41-47 (1986), published by Kyoto: Nihon Zairyo Gakkai.'}]",,,,,,,,,,,,Si-N:Al,,,,,,,,,,,,,,,,,,,,,,,,,Polycrystalline,,,,,,,,,,,,,,290,"[{'name': 'Temperature', 'scalars': [{'value': '23'}], 'units': '$^{\\circ}$C'}]",,,GPa,,,,,,,,,,,,,,,,,,,,,,,,,,,,,,,,,,,,,,,,,,,,,,,,,,,,,,,,,,,,,,,,,,,,,,,,,,,,,,,,,,,,,,,,,,,,,,,,,,,,,
3187,SiC.xAlN,[{'name': 'NIST_SRD-30'}],['Silicon carbide composite'],[{'name': 'Hot Pressing'}],"[{'citation': 'Microstructure-Property Relations of Hot-Pressed Silicon Carbide-Aluminum Nitride Compositions at Room and Elevated Temperatures, A.H. Lubis, N.L. Hecht, and G.A. Graves,Jr., Journal of the American Ceramic Society, Vol. 82 9, pp. 2481-2489 (1999), published by American Ceramic Society.'}]",,,,,,,,,,,,Si-C:AlN,,,,,,,,,,,,,,,,,,,,,,,,,Polycrystalline,,,,,,,,,,,,,,,,,,,,,,,,,,,,,,,,,,,,,,,,,,,,,,,,,,,,21.4,"[{'name': 'Mole Fraction of AlN', 'scalars': [{'value': '0'}, {'value': '10'}, {'value': '25'}, {'value': '50'}, {'value': '75'}, {'value': '90'}, {'value': '100'}], 'units': '%'}]",,,GPa,,,,,,,,,,,,,,,,,,,,,,,,,,,,,,,,,,,,,,,,,,,,,,,,,,,,,,,,,,,,,,,
