Repository: ckborg/DSW2018

# DSW2018

## Description
Investigation of a structural ceramics database (WebSCD) curated by the National Institute of Standards and Technology (NIST).
3-week project as part of the UC Berkeley Data Science workshop (DSW2018).
[WebSCD]("https://srdata.nist.gov/CeramicDataPortal/scd")

## Results at-a-glance

~4000 material entries

Most represented mechanical properties: Elastic modulus, flexural strength, fracture toughness.

## Team members
[Prabudhya Bhattacharyya]("http://physics.berkeley.edu/people/graduate-student/prabudhya-bhattacharyya")

[Chris Bronner]("https://chrisbronner.com/")

[Steve Drapcho]("https://www.linkedin.com/in/steven-drapcho-2b939b149/")

File: NIST_CeramicDataSet.csv (part 82 of 103)
3188,Si3N4,[{'name': 'NIST_SRD-30'}],['Silicon nitride'],[{'name': 'Sintering'}],"[{'citation': 'Unlubricated Sliding Friction and Wear of Various Si3N4 Pairs Between 22 °C and 1000 °C, A. Skopp, M. Woydt, and K.H. Habig, Tribology International, Vol. 23 3, pp. 189-199 (1990), published by Butterworth-Heinemann Ltd.'}]",,,,,,,,,,,,Si-N,ND200,,,,,,,,,,,,,,,,,,,,,,,,Polycrystalline,,,,,,,,,,,,,,,,,,,,,,,,,,,,,,,,,,,,,,,,,,,,,,,,,,,,,,,,,,,,,,,,,Feldmuhle AG,,,,,,,,,,,,,,,,,,,,,,,,,,,,,,,,,,,,,,,,,,,,3.4,"[{'name': 'Temperature Range', 'scalars': [{'minimum': '22', 'maximum': '1000'}], 'units': '$^{\\circ}$C'}]",x10$^{-6}$,,,,,,,,
3189,Si3N4.xCeO2,[{'name': 'NIST_SRD-30'}],['Silicon nitride'],[{'name': 'Hot Pressing'}],"[{'citation': 'Effect of Silicon Carbide Whisker and Titanium Carbide Particulate Additions on the Friction and Wear Behavior of Silicon Nitride, C.R. Blanchard and R.A. Page, Journal of the American Ceramic Society, Vol. 73 11, pp. 3442-3452 (1990), published by American Ceramic Society.'}]",,,,,,,,,,,,Si-N:CeO,,,,,,,,,,,,,,,,,,,,,,,,,Polycrystalline,,,,,,,,,,,,,,,,,,,,,,,,,,,,,,,,,,,,,,,,,,,,,,,,,,,,,,,,,,,,,,,,,,,,,,,,,,,,,,,,,,,,,,,,CeO2,"[{'name': 'Sintering Aid Mass Fraction', 'scalars': [{'value': '6'}], 'units': '%'}]",,,,,,,,,,,,,,,,,,,,,,,,,,,,,,
3190,Si3N4.xY2O3,[{'name': 'NIST_SRD-30'}],['Silicon nitride'],[{'name': 'Sintering'}],"[{'citation': 'The Measurement of Sliding Friction and Wear of Ceramics at High Temperature, M.G. Gee, C.S. Matharu, E.A. Almond, and T.S. Eyre, Wear, Vol. 138, pp. 169-187 (1990), published by Elsevier Science S.A..'}]",,,,,,,,,,,,Si-N:Y,,,,,,,,,,,,,,,,,,,,,,,,,Polycrystalline,,,,,,,,,,,,,,,,,,,,,,,,,,,,,,,,,,,,,,0.42,"[{'name': 'Test Duration', 'scalars': [{'value': '23'}, {'value': '11'}, {'value': '11'}, {'value': '11'}, {'value': '3'}], 'units': 'ks'}, {'name': 'Temperature', 'scalars': [{'value': '23'}, {'value': '300'}, {'value': '600'}, {'value': '900'}, {'value': '1180'}], 'units': '$^{\\circ}$C'}, {'name': 'Environment', 'scalars': [{'value': 'air'}]}]",,,,,,,,,,,,,,,,,,,,,,,,,,,,,,,,,,,,,,,,,,,,,,,,,,,,,,,,,,,,,,,,,,,,,,,,,,,,,,,,
3191,Al2O3,[{'name': 'NIST_SRD-30'}],['Alumina'],[{'name': 'Sintering'}],"[{'citation': 'Elastic Properties, Hardness and Indentation Fracture Toughness of $\\beta$-Sialons, J. Piekarczyk, J. Lis, and J. Bialoskorski, Key Engineering Materials, Vol. 89, pp. 541-546 (1994), published by Trans Tech Publications, Switzerland.'}]",,,,,,,,,,,,Al-O,,,,,,,,,,,,,,,,,,,,,,,,,Polycrystalline,,,,3.98,"[{'name': 'x of Alx', 'scalars': [{'value': '-'}], 'units': 'formula units'}, {'name': 'Volume Fraction of Porosity', 'scalars': [{'value': '0.2'}], 'units': '%'}]",,,g cm$^{-3}$,,,,,,,,,,,,,,,,,,,,,,,,,,,,,,,,,,,,,,,,,,,,,,,,,,,,,,,,,,,,,,,,,,,,,,,,,,,,,,,,,,,,,,,,,,,,,,,,,,,,,,,,,,,,,,,
3192,ZrO2.xY2O3,[{'name': 'NIST_SRD-30'}],['Zirconia (TZP)'],[{'name': 'Sintering'}],"[{'citation': 'Evaluation of Japanese Yttria Tetragonal Zirconia Polycrystal (Y-TZP) Materials, J.J. Swab, Ceramic Engineering and Science Proceedings, Vol. 8 7, pp. 886-891 (1987), published by American Ceramic Society.'}]",,,,,,,,,,,,Zr-O:Y,,,,,,,,,,,,,,,,,,,,,,,,,Polycrystalline,,,,5.966,"[{'name': 'Oxidation Temperature', 'scalars': [{'value': '23'}, {'value': '200'}, {'value': '1000'}, {'value': '1000'}], 'units': '$^{\\circ}$C'}, {'name': 'Oxidation Time', 'scalars': [{'value': '0'}, {'value': '50'}, {'value': '100'}, {'value': '500'}], 'units': 'h'}, {'name': 'Test Temperature', 'scalars': [{'value': '23'}], 'units': '$^{\\circ}$C'}]",,,g cm$^{-3}$,,,,,,,,,,,,,,,,,,,,,,,,,,,,,,,,,,,,,,,,,,,,,,,,,,,,,,,,,Koransha,,,,,,,,,,,,,,,,,,,,,,,,,,,,,,,,,,,,,,,,,,,,,,,,,,,,,,
3193,Al2O3,[{'name': 'NIST_SRD-30'}],['Alumina'],[{'name': 'Sintering'}],"[{'citation': 'Ceramic Wear Maps:  SiC Whisker Reinforced Alumina, S.W. Lee, S.M. Hsu, and R.G. Munro, Tribology of Composite Materials, pp. 35-41 (1990), edited by P.K. Rohatgi, P.J. Blau, and C.S. Yust, published by ASM International.'}]",,,,,,,,,,,,Al-O,,,,,,,,,,,,,,,,,,,,,,,,,Polycrystalline,,,,,,,,,,,,,,,,,,,,,,,,,,,,,,,,,,,,,,,,,,6,"[{'name': 'Grain Size Range', 'scalars': [{'minimum': '2', 'maximum': '10'}], 'units': '$\\mu$m'}]",,,$\mu$m,,,,,,,,,,,,,,,,,,,,,,,,,,,,,,,,,,,,,,,,,,,,,,,,,,,,,,,,,,,,,,,,,,,,,,,,,
3194,TiB2,[{'name': 'NIST_SRD-30'}],['Titanium diboride'],[{'name': 'Sintering'}],"[{'citation': 'High-Temperature Thermal Expansion of Certain Group IV and Group V Diborides, F.G. Keihn and E.J. Keplin, Journal of the American Ceramic Society, Vol. 50 12, pp. 81-84 (1967), published by American Ceramic Society.'}]",,,,,,,,,,,,Ti-B,,,,,,,,,,,,,,,,,,,,,,,,,Polycrystalline,,,,,,,,,,,,,,,,,,,,,,,,,,,,,,,,,,,,,,,,,,,,,,,,,,,,,,,,,,,,,,,,,,,,,,,,,,,,,,,,,,,,,,,,,,,,,,,,,,,,,,,,,,,,,6.63,"[{'name': 'Temperature Range', 'scalars': [{'minimum': '25', 'maximum': '750'}, {'minimum': '754', 'maximum': '2041'}, {'minimum': '25', 'maximum': '750'}, {'minimum': '754', 'maximum': '2041'}], 'units': '$^{\\circ}$C'}, {'name': 'Temperature Range', 'scalars': [{'minimum': '298', 'maximum': '1023'}, {'minimum': '1027', 'maximum': '2314'}, {'minimum': '298', 'maximum': '1023'}, {'minimum': '1027', 'maximum': '2314'}], 'units': 'K'}, {'name': 'Axis', 'scalars': [{'value': 'a'}, {'value': 'a'}, {'value': 'c'}, {'value': 'c'}]}]",x10$^{-6}$,,,,,,,,
3195,SiC,[{'name': 'NIST_SRD-30'}],['Silicon carbide'],[{'name': 'Sintering'}],"[{'citation': 'Material Properties of a Sintered $\\alpha$-SiC, R.G. Munro, Journal of Physical and Chemical Reference Data, Vol. 26 5, pp. 1195-1203 (1997), published by American Chemical Society.'}]",,,,,,,,,,,,Si-C,,,,,,,,,,,,,,,,,,,,,,,,,Polycrystalline,,,,,,,,,,,,,,,,,,,,,,,,,,,,,,,,,,,,,,,,,,,,,,,,,,,,,,,,,,,,,,,,,,,,,,,,,,,,,,,,,,,,,,,,,,,,,,,715 (5%),"[{'name': 'Temperature', 'scalars': [{'value': '20'}, {'value': '500'}, {'value': '1000'}, {'value': '1200'}, {'value': '1400'}, {'value': '1500'}], 'units': '$^{\\circ}$C'}]",J kg$^{-1}$ K$^{-1}$,,,,,,,,,,,,,,,,,,,,,,
3196,MgO,[{'name': 'NIST_SRD-30'}],['Magnesia'],[{'name': 'Crystal Growth'}],"[{'citation': 'The Coefficient of Thermal Expansion of Magnesium Oxide, M.A. Durand, Physics, Vol. 7, pp. 297-298 (1936), published by American Institute of Physics, Inc..'}]",,,,,,,,,,,,Mg-O,,,,,,,,,,,,,,,,,,,,,,,,,Single Crystal,,,,,,,,,,,,,,,,,,,,,,,,,,,,,,,,,,,,,,,,,,,,,,,,,,,,,,,,,,,,,,,,,Norton Company,,,,,,,,,,,,,,,,,,,,,,,,,,,,,,,,,,,,,,,,,,,,4.25,"[{'name': 'Temperature', 'scalars': [{'value': '0'}, {'value': '85'}, {'value': '150'}, {'value': '160'}, {'value': '170'}, {'value': '180'}, {'value': '190'}, {'value': '200'}, {'value': '210'}, {'value': '220'}, {'value': '230'}, {'value': '240'}, {'value': '250'}, {'value': '260'}, {'value': '270'}, {'value': '280'}, {'value': '290'}, {'value': '300'}, {'value': '310'}, {'value': '320'}, {'value': '330'}, {'value': '340'}, {'value': '350'}, {'value': '360'}, {'value': '370'}, {'value': '380'}, {'value': '390'}, {'value': '400'}, {'value': '410'}, {'value': '420'}, {'value': '430'}, {'value': '440'}, {'value': '450'}, {'value': '460'}, {'value': '470'}, {'value': '480'}, {'value': '523'}, {'value': '573'}, {'value': '623'}, {'value': '673'}, {'value': '723'}, {'value': '773'}, {'value': '823'}, {'value': '873'}, {'value': '923'}, {'value': '973'}, {'value': '1023'}, {'value': '1073'}, {'value': '1123'}, {'value': '1173'}, {'value': '1223'}, {'value': '1273'}], 'units': 'K'}, {'name': 'Temperature', 'scalars': [{'value': '-273'}, {'value': '-188'}, {'value': '-123'}, {'value': '-113'}, {'value': '-103'}, {'value': '-93'}, {'value': '-83'}, {'value': '-73'}, {'value': '-63'}, {'value': '-53'}, {'value': '-43'}, {'value': '-33'}, {'value': '-23'}, {'value': '-13'}, {'value': '-3'}, {'value': '7'}, {'value': '17'}, {'value': '27'}, {'value': '37'}, {'value': '47'}, {'value': '57'}, {'value': '67'}, {'value': '77'}, {'value': '87'}, {'value': '97'}, {'value': '107'}, {'value': '117'}, {'value': '127'}, {'value': '137'}, {'value': '147'}, {'value': '157'}, {'value': '167'}, {'value': '177'}, {'value': '187'}, {'value': '197'}, {'value': '207'}, {'value': '250'}, {'value': '300'}, {'value': '350'}, {'value': '400'}, {'value': '450'}, {'value': '500'}, {'value': '550'}, {'value': '600'}, {'value': '650'}, {'value': '700'}, {'value': '750'}, {'value': '800'}, {'value': '850'}, {'value': '900'}, {'value': '950'}, {'value': '1000'}], 'units': '$^{\\circ}$C'}]",x10$^{-6}$,,,,,,,,
3197,ZrB2,[{'name': 'NIST_SRD-30'}],['Zirconium diboride'],[{'name': 'Hot Pressing'}],"[{'citation': 'Elastic Properties of Polycrystalline TiB2, ZrB2, and HfB2 from Room Temperature to 1300 K, D.E. Wiley, W.R. Manning, and O. Hunter,Jr., Journal of the Less-Common Metals, Vol. 18, pp. 149-157 (1969), published by Elsevier Sequoia.'}]",,,,,,,,,,,,Zr-B,,,,,,,,,,,,,,,,,,,,,,,,,Polycrystalline,,,,,,,,,,,,,,,,,,,,,,,,,,,,,,,,,,,,,,,,,,,,,,,,,,,,,,,,,,,,,,,,,Carborundum Company,,,,,,,,,0.109,"[{'name': 'Temperature', 'scalars': [{'value': '23'}, {'value': '59'}, {'value': '122'}, {'value': '157'}, {'value': '207'}, {'value': '270'}, {'value': '326'}, {'value': '369'}, {'value': '418'}, {'value': '454'}, {'value': '503'}, {'value': '588'}, {'value': '651'}, {'value': '715'}, {'value': '736'}, {'value': '757'}, {'value': '813'}, {'value': '834'}, {'value': '855'}, {'value': '933'}, {'value': '982'}, {'value': '1018'}], 'units': '$^{\\circ}$C'}]",,,,,,,,,,,,,,,,,,,,,,,,,,,,,,,,,,,,,,,,,,,,
3198,Si3N4.xMgO.yY2O3,[{'name': 'NIST_SRD-30'}],['Silicon nitride'],[{'name': 'Sintering'}],"[{'citation': 'Effect of Surface Condition on the Flexural Strength of Sintered Silicon Nitride, J.E.O. Ovri and T.J. Davies, Journal of Materials Science Letters, Vol. 6, pp. 849-850 (1987), published by Chapman and Hall.'}]",,,,,,,,,,,,"Si-N:MgO,Y",,,,,,,,,,,,,,,,,,,,,,,,,Polycrystalline,,,,,,,,,,,,,,,,,,,,,,,,,,,,,,,,,,,,,,,,,,,,,,,,,,,,,,,,,,,,,,,,,,,,,,,,,,,,,,,,,Bar,,,,,,,,,,,,,,,,,,,,,,,,,,,,,,,,,,9.5,"[{'name': 'Temperature', 'scalars': [{'value': '23'}], 'units': '$^{\\circ}$C'}, {'name': 'Diamond Lapped', 'scalars': [{'value': 'no'}, {'value': 'yes'}]}]",,,
3199,B4C,[{'name': 'NIST_SRD-30'}],['Boron carbide'],,"[{'citation': 'Synthesis and Sinterability of Composite Powder of the TiB2-B4C System, H. Itoh, Y. Tsunekawa, S. Tago, and H. Iwahara, Journal of Alloys and Compounds, Vol. 191, pp. 191-195 (1993), published by Elsevier Science S.A..'}]",,,,,,,,,,,,B-C,,,,,,,,,,,,,,,,,,,,,,,,,Polycrystalline,,,,2.51,"[{'name': 'Mole Fraction of B4C', 'scalars': [{'value': '100'}], 'units': '%'}]",,,g cm$^{-3}$,,,,,,,,,,,,,,,,,,,,,,,,,,,,,,,,,,,,,,,,,,,,,,,,,,,,,,,,,,,,,,,,,,,,,,,,,,,,,,,,,,,,,,,,,,,,,,,,,,,,,,,,,,,,,,,
3200,ZrO2,[{'name': 'NIST_SRD-30'}],['Zirconia'],,"[{'citation': 'Monoclinic Crystal Structures of ZrO2 and HfO2 Refined from X-ray Powder Diffraction Data, R.E. Hann, P.R. Suitch, and J.L. Pentecost, Journal of the American Ceramic Society, Vol. 68 10, pp. C-285-C-286 (1985), published by American Ceramic Society.'}]",,,,,,,,,99.194,"[{'name': 'Cell Angle', 'scalars': [{'value': '(beta)'}]}]",$^{\circ}$ (degree,Zr-O,,,,,,,,,,,,,,,,,,,,,,,,,,,,,,,,,,,,,,,,,,,,,,,,,,,,,,,,,,,,,,,,,,,,,,,,,,,,,,,,,,,,,,,,,,"Magnesium Electron, Inc.",,,,,,,,,,,,,,,,Powder,,,,,,,,,,,,,,,,,,,,,,,,,,,,,,,,,,,,,,
3201,Al2O3,[{'name': 'NIST_SRD-30'}],['Alumina'],[{'name': 'Sintering'}],"[{'citation': 'Elastic Properties, Hardness and Indentation Fracture Toughness of $\\beta$-Sialons, J. Piekarczyk, J. Lis, and J. Bialoskorski, Key Engineering Materials, Vol. 89, pp. 541-546 (1994), published by Trans Tech Publications, Switzerland.'}]",,,,,,,,,,,,Al-O,,,,,,,,,,,,,,,,,,,,,,,,,Polycrystalline,,,,,,,,,,,,,,,,,,,,,,,,,,,,,,90.3,"[{'name': 'x of Alx', 'scalars': [{'value': '-'}], 'units': 'formula units'}, {'name': 'H/ERatio', 'scalars': [{'value': '0.040'}]}]",J m$^{-2}$,,,,,,,,,,,,,,,,,,,,,,,,,,,,,,,,,,,,,,,,,,,,,,,,,,,,,,,,,,,,,,,,,,,,,,,,,,,,,,,,,,,,,,,
3202,3Al2O3.2SiO2,[{'name': 'NIST_SRD-30'}],['Mullite'],[{'name': 'Sintering'}],"[{'citation': 'Fracture Mechanisms in a Stoichiometric 3Al2O32SiO2 Mullite, C. Baudin, Journal of Materials Science, Vol. 32, pp. 2077-2086 (1997), published by Chapman and Hall.'}]",,,,,,,,,,,,Al-Si-O,,,,,,,,,,,,,,,,,,,,,,,,,Polycrystalline,,,,,,,,,,,,,,,,,,,,,,,,,,,,,,,,,2.3,"[{'name': 'Temperature', 'scalars': [{'value': '20'}, {'value': '800'}, {'value': '1000'}, {'value': '1200'}, {'value': '1300'}, {'value': '1400'}], 'units': '$^{\\circ}$C'}]",,,MPa m$^{1/2}$,,,,,,,,,,,,,,,,,,,,,,,,,,,,,,,,,,,,,,,,,,,,,,,,,,,,,,,,,,,,,,,,,,,,,,,,,,,,,,,,,,
3203,SiC.xTiB2,[{'name': 'NIST_SRD-30'}],['Silicon carbide composite'],[{'name': 'Sintering'}],"[{'citation': 'Microstructure and Material Properties of SiC-TiB2 Particulate Composites, C.H. McMurtry, W.D.G. Boecker, S.G. Seshadri, J.S. Zanghi, and J.E. Garnier, American Ceramic Society Bulletin, Vol. 66 2, pp. 325-329 (1987), published by American Ceramic Society.'}]",,,,,,,,,,,,Si-C:TiB,,,,,,,,,,,,,,,,,,,,,,,,,Polycrystalline,,,,,,,,,,,,,,,,,,,,,,,,,480,"[{'name': 'Temperature', 'scalars': [{'value': '23'}, {'value': '600'}, {'value': '800'}, {'value': '1000'}, {'value': '1200'}], 'units': '$^{\\circ}$C'}]",,,MPa,,,,,,,,,,,,,,,,,,,,,,,,,,,,,,,,,,,,Sohio Engineered Materials Co.,,,,,,,,,,,,,,,,,,,,,,,,,,,,,,,,,,,,,,,,,,,,,,,,,,,,,,
3204,ZrO2.xY2O3,[{'name': 'NIST_SRD-30'}],['Zirconia (TZP)'],[{'name': 'Sintering'}],"[{'citation': 'The Effects of Notch Width on the SENB Toughness for Oxide Ceramics, J. Wang, W.M. Rainforth, T. Wadsworth, and R. Stevens, Journal of the European Ceramic Society, Vol. 10, pp. 21-31 (1992), published by Elsevier Science Limited.'}]",,,,,,,,,,,,Zr-O:Y,,,,,,,,,,,,,,,,,,,,,,,,,Polycrystalline,,,,,,,,,,,,,,,,,,,,,,,,,,,,,,,,,,,,,,,,,,,,,,,,,,,,,,,,,,,,,,,,,,,,,,,,ZrO2,"[{'name': 'Mole Fraction of Phase', 'scalars': [{'value': '97.5'}, {'value': '2.5'}], 'units': '%'}, {'name': 'Grain Size', 'scalars': [{'value': '1.4'}, {'value': '-'}], 'units': '$\\mu$m'}, {'name': 'Specimen Number', 'scalars': [{'value': 'II'}]}]",,,,,,,,,,,,,,,,,,,,,,,,,,,,,,,,,,,,,,,,,,,,,,
3205,AlN,[{'name': 'NIST_SRD-30'}],['Aluminum nitride'],[{'name': 'Hot Pressing'}],"[{'citation': 'Elastic Properties of SiC, AlN, and their Solid Solutions and Particulate Composites, R. Ruh, A. Zangvil, and J. Barlowe, American Ceramic Society Bulletin, Vol. 64 10, pp. 1368-1373 (1985), published by American Ceramic Society.'}]",,,,,,,,,,,,Al-N,,,,,,,,,,,,,,,,,,,,,,,,,Polycrystalline,,,,,,,,,,,,,,321,"[{'name': 'Composition SiC/AlN', 'scalars': [{'value': '0/100'}], 'units': '% / %'}, {'name': 'Grain Size', 'scalars': [{'minimum': '2', 'maximum': '10'}, {'minimum': '2', 'maximum': '20'}, {'minimum': '2', 'maximum': '10'}, {'minimum': '2', 'maximum': '20'}, {'minimum': '2', 'maximum': '6'}, {'minimum': '5', 'maximum': '75'}, {'minimum': '1', 'maximum': '20'}, {'minimum': '2', 'maximum': '4'}, {'minimum': '2', 'maximum': '20'}, {'minimum': '5', 'maximum': '120'}, {'minimum': '20', 'maximum': '120'}, {'minimum': '1', 'maximum': '4'}, {'minimum': '2', 'maximum': '20'}, {'minimum': '2', 'maximum': '20'}, {'minimum': '10', 'maximum': '125'}], 'units': '$\\mu$m'}, {'name': 'Pore Size', 'scalars': [{'minimum': '2', 'maximum': '10'}, {'minimum': '1', 'maximum': '3'}, {'minimum': '1', 'maximum': '20'}, {'minimum': '1', 'maximum': '20'}, {'minimum': '2', 'maximum': '8'}, {'minimum': '5', 'maximum': '50'}, {'minimum': '1', 'maximum': '5'}, {'minimum': '2', 'maximum': '6'}, {'minimum': '2', 'maximum': '10'}, {'minimum': '5', 'maximum': '120'}, {'minimum': '5', 'maximum': '120'}, {'minimum': '1', 'maximum': '10'}, {'minimum': '2', 'maximum': '20'}, {'minimum': '2', 'maximum': '20'}, {'minimum': '3', 'maximum': '250'}], 'units': '$\\mu$m'}, {'name': 'Volume Fraction of Porosity', 'scalars': [{'value': '0.005'}, {'value': '0.017'}, {'value': '0.041'}, {'value': '0.047'}, {'value': '0.054'}, {'value': '0.056'}, {'value': '0.060'}, {'value': '0.105'}, {'value': '0.129'}, {'value': '0.132'}, {'value': '0.140'}, {'value': '0.161'}, {'value': '0.184'}, {'value': '0.212'}, {'value': '0.239'}]}]",,,GPa,,,,,,,,,,,,,,,,,,,,,,,,,,,,,,,,,,,,,,,,,,,,,,,,,,,,,,,,,,,,,,,,,,,,,,,,,,,,,,,,,,,,,,,,,,,,,,,,,,,,,
3206,SiC.xB4C,[{'name': 'NIST_SRD-30'}],['Silicon carbide'],[{'name': 'Sintering'}],"[{'citation': 'Microstructure and Mechanical Properties of Al2O3, Si3N4, SiC, and ZrO2(PSZ) Ceramics for Slurry Valves, H. Matsui, M. Kawai, T. Takae, K. Hashimoto, S. Takato, and H. Jinno, Journal of the Society of Materials Science, Japan, Vol. 35, pp. 41-47 (1986), published by Kyoto: Nihon Zairyo Gakkai.'}]",,,,,,,,,,,,Si-C:B,,,,,,,,,,,,,,,,,,,,,,,,,Polycrystalline,,,,3.1,"[{'name': 'Temperature', 'scalars': [{'value': '23'}], 'units': '$^{\\circ}$C'}]",,,g cm$^{-3}$,,,,,,,,,,,,,,,,,,,,,,,,,,,,,,,,,,,,,,,,,,,,,,,,,,,,,,,,,,,,,,,,,,,,,,,,,,,,,,,,,,,,,,,,,,,,,,,,,,,,,,,,,,,,,,,
3207,Si3N4.yY2O3.zAl2O3,[{'name': 'NIST_SRD-30'}],['Silicon nitride'],[{'name': 'Hot Pressing'}],"[{'citation': 'Microstructural Design of Silicon Nitride with Improved Fracture Toughness:  I, Effects of Grain Shape and Size, P.F. Becher, E.Y. Sun, K.P. Plucknett, K.B. Alexander, C.H. Hsueh, H.T. Lin, S.B. Waters,  C.G. Westmoreland, E.S. Kang, K. Hirao, and M.E. Brito, Journal of the American Ceramic Society, Vol. 81 11, pp. 2821-2830 (1998), published by American Ceramic Society.'}]",,,,,,,,,,,,Si-N:Al,,,,,,,,,,,,,,,,,,,,,,,,,Polycrystalline,,,,,,,,,,,,,,,,,,,,,,,,,,,,,,,,,,,,,,,,,,0.1,"[{'name': 'Frequency', 'scalars': [{'value': '192'}, {'value': '322'}, {'value': '97'}, {'value': '49'}, {'value': '66'}, {'value': '86'}, {'value': '137'}, {'value': '134'}, {'value': '106'}, {'value': '47'}, {'value': '36'}, {'value': '16'}, {'value': '13'}, {'value': '8'}, {'value': '5'}]}]",,,$\mu$m,,,,,,,,,,,,,,,,,,,,,,,,,,,,,,,,,,,,,,,,,,,,,,,,,,,,,,,,,,,,,,,,,,,,,,,,,
3208,Si3N4.yY2O3.zAl2O3,[{'name': 'NIST_SRD-30'}],['Silicon nitride'],[{'name': 'Sintering'}],"[{'citation': 'Microstructural Design of Silicon Nitride with Improved Fracture Toughness:  I, Effects of Grain Shape and Size, P.F. Becher, E.Y. Sun, K.P. Plucknett, K.B. Alexander, C.H. Hsueh, H.T. Lin, S.B. Waters,  C.G. Westmoreland, E.S. Kang, K. Hirao, and M.E. Brito, Journal of the American Ceramic Society, Vol. 81 11, pp. 2821-2830 (1998), published by American Ceramic Society.'}]",,,,,,,,,,,,Si-N:Al,,,,,,,,,,,,,,,,,,,,,,,,,Polycrystalline,,,,,,,,,,,,,,,,,,,,,,,,,,,,,,,,,,,,,,,,,,0.1,"[{'name': 'Frequency', 'scalars': [{'value': '156'}, {'value': '528'}, {'value': '150'}, {'value': '27'}, {'value': '26'}, {'value': '35'}, {'value': '63'}, {'value': '91'}, {'value': '76'}, {'value': '133'}, {'value': '127'}, {'value': '94'}, {'value': '32'}, {'value': '55'}, {'value': '50'}, {'value': '26'}, {'value': '11'}, {'value': '6'}, {'value': '10'}]}]",,,$\mu$m,,,,,,,,,,,,,,,,,,,,,,,,,,,,,,,,,,,,,,,,,,,,,,,,,,,,,,,,,,,,,,,,,,,,,,,,,
3209,Si3N4.xAl2O3.ySiO2.zYb2O3,[{'name': 'NIST_SRD-30'}],['Silicon nitride composite'],,"[{'citation': 'Ceramic Technology Project Data Base:  September 1992 Summary Report, B.L.P. Keyes, ORNL Report Number:  ORNL/M-2775, pp. 1-171 (1992), published by Oak Ridge National Laboratory.'}]",,,,,,,,,,,,Si-N:Al,,,,,,,,,,,,,,,,,,,,,,,,,Polycrystalline,,,,,,,,,,,,,,,,,,,,,,,,,872,"[{'name': 'Temperature', 'scalars': [{'value': '23'}], 'units': '$^{\\circ}$C'}, {'name': 'Specimen Number', 'scalars': [{'value': 'A'}]}]",,,MPa,,,,,,,,,,,,,,,,,,,,,,,,,,,,,,,,,,,,,,,,,,,,,,,,,,,,,,,,,,,,,,,,,,,,,,,,,,,,,,,,,,,,,,,,,,
3210,ZrO2.xMgO,[{'name': 'NIST_SRD-30'}],['Zirconia (PSZ)'],[{'name': 'Sintering'}],"[{'citation': 'Influence of Temperature on Elastic Modulus and Strength of MgO-Partially Stabilized Zirconia (Mg-PSZ), Y. Kubota, M. Ashizuka, E. Ishida, and T. Mitamura, Journal of the Ceramic Society of Japan, Vol. 102 8, pp. 708-712 (1994), published by Ceramic Society of Japan.'}]",5.0775,"[{'name': 'Phase', 'scalars': [{'value': 'Cubic'}, {'value': 'Cubic'}, {'value': 'Cubic'}, {'value': 'Tetragonal'}, {'value': 'Tetragonal'}, {'value': 'Monoclinic'}, {'value': 'Monoclinic'}, {'value': 'Monoclinic'}, {'value': 'Monoclinic'}, {'value': 'Monoclinic'}, {'value': 'Monoclinic'}, {'value': 'Monoclinic'}, {'value': 'Monoclinic'}, {'value': 'Monoclinic'}]}, {'name': 'Annealing Time', 'scalars': [{'value': '0'}, {'value': '2'}, {'value': '8'}, {'value': '0'}, {'value': '0'}, {'value': '0'}, {'value': '0'}, {'value': '0'}, {'value': '2'}, {'value': '2'}, {'value': '2'}, {'value': '8'}, {'value': '8'}, {'value': '8'}], 'units': 'h'}, {'name': 'Temperature', 'scalars': [{'value': '23'}], 'units': '$^{\\circ}$C'}, {'name': 'Axis', 'scalars': [{'value': 'a'}, {'value': 'a'}, {'value': 'a'}, {'value': 'a'}, {'value': 'c'}, {'value': 'a'}, {'value': 'b'}, {'value': 'c'}, {'value': 'a'}, {'value': 'b'}, {'value': 'c'}, {'value': 'a'}, {'value': 'b'}, {'value': 'c'}]}]",$\AA$,,,,,,,,,Zr-O:MgO,,,,,,,,,,,,,,,,,,,,,,,,,Polycrystalline,,,,,,,,,,,,,,,,,,,,,,,,,,,,,,,,,,,,,,,,,,,,,,,,,,,,,,,,,,,,,,,,,,,,,,,,,,,,,,,,,,,,,,,,,,,,,,,,,,,,,,,,,,,,,,,,,,,,,,,
3211,TiB2.xB4C.yFe,[{'name': 'NIST_SRD-30'}],['Titanium diboride composite'],[{'name': 'Hot Pressing'}],"[{'citation': 'Improvements in Mechanical Properties of TiB2 by the Dis persion of B4C Particles, E.S. Kang and C.H. Kim, Journal of Materials Science, Vol. 25, pp. 580-584 (1990), published by Chapman and Hall.'}]",,,,,,,,,,,,Ti-B:B,,,,,,,,,,,,,,,,,,,,,,,,,Polycrystalline,,,,,,,,,,,,,,,,,,,,,,,,,,,,,,,,,,,,,,,,,,,,,,,,,,,,,,,,,O,"[{'name': 'Mass Fraction of Impurity', 'scalars': [{'value': '0.46'}, {'value': '0.43'}, {'value': '0.38'}], 'units': '%'}]",,,,,,,,,,,,,,,,,,,,,,,,,,,,,,,,,,,,,,,,,,,,,,,,,,,,,,,,,,,,,
3212,Si3N4.yY2O3.zAl2O3,[{'name': 'NIST_SRD-30'}],['Silicon nitride'],[{'name': 'Sintering'}],"[{'citation': 'Microstructural Design of Silicon Nitride with Improved Fracture Toughness:  I, Effects of Grain Shape and Size, P.F. Becher, E.Y. Sun, K.P. Plucknett, K.B. Alexander, C.H. Hsueh, H.T. Lin, S.B. Waters,  C.G. Westmoreland, E.S. Kang, K. Hirao, and M.E. Brito, Journal of the American Ceramic Society, Vol. 81 11, pp. 2821-2830 (1998), published by American Ceramic Society.'}]",,,,,,,,,,,,Si-N:Al,,,,,,,,,,,,,,,,,,,,,,,,,Polycrystalline,,,,,,,,,,,,,,,,,,,,,,,,,,,,,,,,,,,,,,,,,,0.2,"[{'name': 'Frequency', 'scalars': [{'value': '5'}, {'value': '145'}, {'value': '264'}, {'value': '257'}, {'value': '180'}, {'value': '142'}, {'value': '78'}, {'value': '56'}, {'value': '42'}, {'value': '30'}, {'value': '27'}, {'value': '15'}, {'value': '8'}, {'value': '12'}, {'value': '5'}, {'value': '5'}]}]",,,$\mu$m,,,,,,,,,,,,,,,,,,,NKK Corp.,,,,,,,,,,,,,,,,,,,,,,,,,,,,,,,,,,,,,,,,,,,,,,,,,,,,,,
3213,Al2O3,[{'name': 'NIST_SRD-30'}],['Alumina'],[{'name': 'Sintering'}],"[{'citation': 'Corrosion of Aluminum Oxide in Acids and Caustic Solutions, W. Genthe and H. Hausner, Berichte der Deutshen Keramischen Gesellschaft, Vol. 67 1, pp. 6-10 (1990), published by Deutsche Keramische Gesellschaft e.V..'}]",,,,,,,,,,,,Al-O,,,,,,,,,,0.22,"[{'name': 'Exposure Time', 'scalars': [{'value': '71'}, {'value': '122'}, {'value': '167'}], 'units': 'h'}, {'name': 'Exposure Temperature', 'scalars': [{'value': '85'}], 'units': '$^{\\circ}$C'}, {'name': 'Acid', 'scalars': [{'value': 'HF'}]}, {'name': 'Sample Number', 'scalars': [{'value': 'A-S 3.0'}]}]",mg cm$^{-2}$ h$^{-1}$,,,,,,,,,,,,,Polycrystalline,,,,,,,,,,,,,,,,,,,,,,,,,,,,,,,,,,,,,,,,,,,,,,,,,,,,,,,,,,,,,,,,,,,,,,,,,,,,,,,,,,,,,,,,,,,,,,,,,,,,,,,,,,,,,,,,,,,,,,,
3214,AlN.xBN,[{'name': 'NIST_SRD-30'}],['Aluminum nitride composite'],[{'name': 'Hot Pressing'}],"[{'citation': 'Hot-Pressed BN-AlN Ceramic Composites with High Thermal Conductivity - Part II, T. Kanai, A. Ando, and K. Tanemoto, Japanese Journal of Applied Physics, Vol. 31 5A, pp. 1426-1427 (1992), published by Publication Office, Japanese Journal of Applied Physics.'}]",,,,,,,,,,,,Al-N:BN,,,,,,,,,,,,,,,,,,,,,,,,,Polycrystalline,,,,,,,,,,,,,,,,,,,,,,,,,,,,,,,,,3.9,"[{'name': 'Angle from Hot Press Axis', 'scalars': [{'value': '90'}, {'value': '90'}, {'value': '90'}, {'value': '-'}], 'units': 'degrees'}, {'name': 'Mass Fraction of BN', 'scalars': [{'value': '50'}, {'value': '40'}, {'value': '30'}, {'value': '0'}], 'units': '%'}]",,,MPa m$^{1/2}$,,,,,,,,,,,,,,,,,,,,,,,,,,,,,,,,,,,,,,,,,,,,,,,,,,,,,,,,,,,,,,,,,,,,,,,,,,,,,,,,,,
3215,Al4+2xSi2-2xO10-x,[{'name': 'NIST_SRD-30'}],['Mullite'],,"[{'citation': 'Structure Refinement of Mullite by the Rietveld Method and a New Method for Estimation of Chemical Composition, T. Ban and K. Okada, Journal of the American Ceramic Society, Vol. 75 1, pp. 227-230 (1992), published by American Ceramic Society.'}]",,,,,,,,,,,,Al-Si-O,,,,,,,,,,,,,,,,,,,,,,,,,Polycrystalline,,,,,,,,,,,,,,,,,,,,,,,,,,,,,,,,,,,,,,,,,,,,,,,,,,,,,,,,,,,,,,,,,,,,,,,,,,,,,,,,,,0.0,"[{'name': 'Temperature', 'scalars': [{'value': '23'}], 'units': '$^{\\circ}$C'}, {'name': 'Atom : Coord.', 'scalars': [{'value': 'Al(1) : x'}, {'value': 'Al(1) : y'}, {'value': 'Al(1) : z'}, {'value': 'Al(T) : x'}, {'value': 'Al(T) : y'}, {'value': 'Al(T) : z'}, {'value': 'Si(T) : x'}, {'value': 'Si(T) : y'}, {'value': 'Si(T) : z'}, {'value': 'Al(2) : x'}, {'value': 'Al(2) : y'}, {'value': 'Al(2) : z'}, {'value': 'O(1) : x'}, {'value': 'O(1) : y'}, {'value': 'O(1) : z'}, {'value': 'O(2) : x'}, {'value': 'O(2) : y'}, {'value': 'O(2) : z'}, {'value': 'O(3) : x'}, {'value': 'O(3) : y'}, {'value': 'O(3) : z'}, {'value': 'O(4) : x'}, {'value': 'O(4) : y'}, {'value': 'O(4) : z'}]}, {'name': 'Occupancy', 'scalars': [{'value': '1'}, {'value': '1'}, {'value': '1'}, {'value': '0.5'}, {'value': '0.5'}, {'value': '0.5'}, {'value': '0.313'}, {'value': '0.313'}, {'value': '0.313'}, {'value': '0.187'}, {'value': '0.187'}, {'value': '0.187'}, {'value': '1'}, {'value': '1'}, {'value': '1'}, {'value': '1'}, {'value': '1'}, {'value': '1'}, {'value': '0.439', 'uncertainty': '0.006'}, {'value': '0.439', 'uncertainty': '0.006'}, {'value': '0.439', 'uncertainty': '0.006'}, {'value': '0.187'}, {'value': '0.187'}, {'value': '0.187'}]}, {'name': 'Specimen Number', 'scalars': [{'value': 'SP1000.1'}]}]",,,,,,,,,,,,,,,,,,,,,,,,,,,,,,,,,,,,
3216,ZrO2.xMgO,[{'name': 'NIST_SRD-30'}],['Zirconia (PSZ)'],,"[{'citation': 'Characterization Studies of Transformation-Toughened Ceramics, N.L. Hecht, S.M. Goodrich, D.E. McCullum, P.P. Yaney, S.D. Jang, and V.J. Tennery, American Ceramic Society Bulletin, Vol. 71 6, pp. 955-959 (1992), published by American Ceramic Society.'}]",,,,,,,,,,,,Zr-O:MgO,MS-PSZ,,,,,,,,,,,,,,,,,,,,,,,,,,,,5.7,"[{'name': 'Temperature', 'scalars': [{'value': '23'}], 'units': '$^{\\circ}$C'}]",,,g cm$^{-3}$,,,,,,,,,,,,,,,,,,,,,,,,,,,,,,,,,,,,,,,,,,,,,,,,,,,,,,,,,"Nilcra Ceramics, Inc.",,,,,,,,,,,,,,,,,,,,,,,,,,,,,,,,,,,,,,,,,,,,,,,,,,,,,,
3217,ThO2,[{'name': 'NIST_SRD-30'}],['Thoria'],[{'name': 'Sintering'}],"[{'citation': 'Rigidity Modulus of Some Pure Oxide Bodies, E. Ryshkewitch, Journal of the American Ceramic Society, Vol. 34 10, pp. 322-326 (1951), published by American Ceramic Society.'}]",,,,,,,,,,,,Th-O,,,,,,,,,,,,,,,,,,,,,,,,,Polycrystalline,,,,,,,,,,,,,,,,,,,,,,,,,,,,,,,,,,,,,,,,,,,,,,,,,,,,,,,,,,,,,,,,,,,,,,,,,,0.17,"[{'name': 'Temperature', 'scalars': [{'value': '20'}], 'units': '$^{\\circ}$C'}, {'name': 'Specimen Number', 'scalars': [{'value': '1'}]}]",,,,,,,,,,,,,,,,,,,,,,,,,,,,,,,,,,,,,,,,,,,,
3218,Al4+2xSi2-2xO10-x,[{'name': 'NIST_SRD-30'}],['Mullite'],,"[{'citation': 'Structure Refinement of Mullite by the Rietveld Method and a New Method for Estimation of Chemical Composition, T. Ban and K. Okada, Journal of the American Ceramic Society, Vol. 75 1, pp. 227-230 (1992), published by American Ceramic Society.'}]",,,,,,,,,,,,Al-Si-O,,,,,,,,,,,,,,,,,,,,,,,,,Polycrystalline,,,,,,,,,,,,,,,,,,,,,,,,,,,,,,,,,,,,,,,,,,,,,,,,,,,,,,,,,,,,,,,,,,,,,,,,,,,,,,,,,,0.0,"[{'name': 'Temperature', 'scalars': [{'value': '23'}], 'units': '$^{\\circ}$C'}, {'name': 'Atom : Coord.', 'scalars': [{'value': 'Al(1) : x'}, {'value': 'Al(1) : y'}, {'value': 'Al(1) : z'}, {'value': 'Al(T) : x'}, {'value': 'Al(T) : y'}, {'value': 'Al(T) : z'}, {'value': 'Si(T) : x'}, {'value': 'Si(T) : y'}, {'value': 'Si(T) : z'}, {'value': 'Al(2) : x'}, {'value': 'Al(2) : y'}, {'value': 'Al(2) : z'}, {'value': 'O(1) : x'}, {'value': 'O(1) : y'}, {'value': 'O(1) : z'}, {'value': 'O(2) : x'}, {'value': 'O(2) : y'}, {'value': 'O(2) : z'}, {'value': 'O(3) : x'}, {'value': 'O(3) : y'}, {'value': 'O(3) : z'}, {'value': 'O(4) : x'}, {'value': 'O(4) : y'}, {'value': 'O(4) : z'}]}, {'name': 'Occupancy', 'scalars': [{'value': '1'}, {'value': '1'}, {'value': '1'}, {'value': '0.5'}, {'value': '0.5'}, {'value': '0.5'}, {'value': '0.36'}, {'value': '0.36'}, {'value': '0.36'}, {'value': '0.14'}, {'value': '0.14'}, {'value': '0.14'}, {'value': '1'}, {'value': '1'}, {'value': '1'}, {'value': '1'}, {'value': '1'}, {'value': '1'}, {'value': '0.580', 'uncertainty': '0.004'}, {'value': '0.580', 'uncertainty': '0.004'}, {'value': '0.580', 'uncertainty': '0.004'}, {'value': '0.14'}, {'value': '0.14'}, {'value': '0.14'}]}, {'name': 'Specimen Number', 'scalars': [{'value': 'SH1600.1'}]}]",,,,,,,,,,,,,,,,,,,,,,,,,,,,,,,,,,,,
3219,TiB2.xFe,[{'name': 'NIST_SRD-30'}],['Titanium diboride'],[{'name': 'Hot Pressing'}],"[{'citation': 'Temperature Dependence of the Youngs modulus of the Composite TiB2-Fe, R.A. Andrievski and B.U. Asanov, Journal of Materials Science Letters, Vol. 10, pp. 147-148 (1991), published by Chapman and Hall.'}]",,,,,,,,,,,,Ti-B:Fe,,,,,,,,,,,,,,,,,,,,,,,,,Polycrystalline,,,,,,,,,,,,,,,,,,,,,,,,,,,,,,,,,,,,,,,,,,,,,,,,,,,,,,,,,,,,,,,,,,,,,,,,,,0.12,"[{'name': 'Volume Fraction of Fe', 'scalars': [{'value': '0'}, {'value': '28'}], 'units': '%'}, {'name': 'Temperature', 'scalars': [{'value': '20'}], 'units': '$^{\\circ}$C'}]",,,,,,,,,,,,,,,,,,,,,,,,,,,,,,,,,,,,,,,,,,,,
3220,Al2O3,[{'name': 'NIST_SRD-30'}],['Alumina'],,"[{'citation': 'Pressure Derivatives of the Sound Velocities of Polycrystalline Alumina, E. Schreiber and O.L. Anderson, Journal of the American Ceramic Society, Vol. 49, pp. 184-190 (1966), published by American Ceramic Society.'}]",,,,,,,,,,,,Al-O,Lucalox,,,,,,,,,,,,,,,,,,,,,,,,Polycrystalline,,,,,,,,,,,,,,,,,,,,,,,,,,,,,,,,,,,,,,,,,,,,,,,,,,,,,,,,,,,,,,,,,General Electric Company,,,,,,,,,,,,,,,,,,,,,,,,,6.3730,"[{'name': 'Mode', 'scalars': [{'value': 'shear'}, {'value': 'longitudinal'}]}, {'name': 'Temperature', 'scalars': [{'value': '25'}], 'units': '$^{\\circ}$C'}, {'name': 'dv/dP', 'scalars': [{'value': '0.02207'}, {'value': '0.05175'}], 'units': 'km/(s$\\cdot$GPa'}]",km/s,,,,,,,,,,,,,,,,,,,,,,,,,,,
3221,Si6-xAlxOxN8-x,[{'name': 'NIST_SRD-30'}],['Sialon'],[{'name': 'Hot Isostatic Pressing'}],"[{'citation': 'Dense Single-Phase $\\beta$-Sialon Ceramics by Glass-Encapsulated Hot Isostatic Pressing, T. Ekstrom, P.O. Kall, M. Nygren, and P.O. Olsson, Journal of Materials Science, Vol. 24, pp. 1853-1862 (1989), published by Chapman and Hall.'}]",,,,,,,,,,,,Si-Al-O-N,,,,,,,,,,,,,,,,,,,,,,,,,Polycrystalline,,,,3.175,"[{'name': 'x of Alx', 'scalars': [{'value': '0.25'}, {'value': '0.35'}, {'value': '0.50'}, {'value': '0.75'}, {'value': '1.50'}, {'value': '2.00'}, {'value': '3.00'}, {'value': '4.00'}, {'value': '4.20'}, {'value': '4.50'}, {'value': '0.25'}, {'value': '0.35'}, {'value': '0.50'}, {'value': '0.75'}, {'value': '1.50'}, {'value': '2.00'}, {'value': '3.00'}, {'value': '4.00'}, {'value': '4.20'}, {'value': '4.50'}], 'units': 'formula units'}, {'name': 'Mass Fraction of Y2O3', 'scalars': [{'value': '0'}, {'value': '0'}, {'value': '0'}, {'value': '0'}, {'value': '0'}, {'value': '0'}, {'value': '0'}, {'value': '0'}, {'value': '0'}, {'value': '0'}, {'value': '1'}, {'value': '1'}, {'value': '1'}, {'value': '1'}, {'value': '1'}, {'value': '1'}, {'value': '1'}, {'value': '1'}, {'value': '1'}, {'value': '1'}], 'units': '%'}]",,,g cm$^{-3}$,,,,,,,,,,,,,,,,,,,,,,,,,,,,,,,,,,,,,,,,,,,,,,,,,,,,,,,,,,,,,,,,,,,,,,,,,,,,,,,,,,,,,,,,,,,,,,,,,,,,,,,,,,,,,,,
3222,MgO,[{'name': 'NIST_SRD-30'}],['Magnesia'],[{'name': 'Hot Pressing'}],"[{'citation': 'High-Temperature Elastic Properties of Polycrystalline MgO and Al2O3, N. Soga and O.L. Anderson, Journal of the American Ceramic Society, Vol. 49 7, pp. 355-359 (1966), published by American Ceramic Society.'}]",,,,,,,,,,,,Mg-O,,,,,,,,,,,,,,,,,,,,,,,,,Polycrystalline,,,,,,,,,,,,,,,,,,,,,,,,,,,,,,,,,,,,,,,,,,,,,,,,,,,,,,,,,,,,,,,,,Avco Co.,,,,,,,,,,,,,,,,,,,,130,"[{'name': 'Temperature', 'scalars': [{'value': '300'}, {'value': '400'}, {'value': '500'}, {'value': '600'}, {'value': '700'}, {'value': '800'}, {'value': '900'}, {'value': '1000'}, {'value': '1100'}], 'units': 'K'}]",GPa,,,,,,,,,,,,,,,,,,,,,,,,,,,,,,,,
3223,Si3N4,[{'name': 'NIST_SRD-30'}],['Silicon nitride'],[{'name': 'Hot Isostatic Pressing'}],"[{'citation': 'The Evaluation of Environmental Effects in Toughened Ceramics for Advanced Heat Engines Investigation of Selected SiC and Si3N4 Ceramics, N.L.Hecht, G.A.Graves, D.E.McCullum, A.P.Berens, S.Goodrich, J.D.Wolf, J.R.Hoenigman, P.Yaney, D.Grant, and S.Hilton, ORNL Report Number:  ORNL/Sub/84-00221/2, pp. 1-111 (1990), published by Oak Ridge National Laboratory.'}]",,,,,,,,,,,,Si-N,,,,,,,,,,,,,,,,,,,,,,,,,Polycrystalline,,,,,,,,,,,,,,,,,,,,,,,,,,,,,,,,,,,,,,,,,,,,,,,,,,,,,,,,,,,,,,,,,GTE,,,,,,,,,,,,,,,,,,,,,,,,,,,,,,,,,,,,,,,,,,,,4.2,"[{'name': 'Temperature', 'scalars': [{'value': '1450'}, {'value': '1480'}], 'units': '$^{\\circ}$C'}, {'name': 'Specimen Number', 'scalars': [{'value': '32'}]}]",x10$^{-6}$,,,,,,,,
3224,AlN,[{'name': 'NIST_SRD-30'}],['Aluminum nitride'],[{'name': 'Crystal Growth'}],"[{'citation': 'The Melting Parameters of High-Temperature Nonmetallic Nitrides, A.V. Kostanovsky and A.V. Kirillin, International Journal of Thermophysics, Vol. 17 2, pp. 507-513 (1996), published by Plenum Publishing Corporation.'}]",,,,,,,,,,,,Al-N,,,,,,,,,,,,,,,,,,,,,,,,,Polycrystalline,,,,,,,,,,,,,,,,,,,,,,,,,,,,,,,,,,,,,,,,,,,,,,,,,,,,,,,,,,,,,,,,,,,,,2752,"[{'name': 'Melting Point Temperature', 'scalars': [{'value': '3025'}], 'units': 'K'}]",$^{\circ}$C,,,,,,,,,,,,,,,,,,,,,,,,,,,,,,,,,,,,,,,,,,,,,,,,
3225,Si3N4.xY2O3.yAl2O3,[{'name': 'NIST_SRD-30'}],['Silicon nitride'],[{'name': 'Hot Pressing'}],"[{'citation': 'Fracture and Intermediate Temperature Instability in Yttria-Doped Hot-Pressed Silicon Nitrides, R.K. Govila, American Ceramic Society Bulletin, Vol. 65 9, pp. 1287-1292 (1986), published by American Ceramic Society.'}]",,,,,,,,,,,,Si-N:Al,,,,,,,,,,,,,,,,,,,,,,,,,Polycrystalline,,,,,,,,,,,,,,,,,,,,,,,,,,,,,,,,,,,,,,,,,,,,,,,,,,,,,,,,,,,,,,,,,,,,,,,,,,,,,,,,,Disk,,,,,,,,,,,,,,,,,,,,,,,,,,,,,,,,,,12,"[{'name': 'Temperature', 'scalars': [{'value': '20'}, {'value': '400'}, {'value': '500'}, {'value': '600'}, {'value': '700'}, {'value': '800'}, {'value': '1000'}], 'units': '$^{\\circ}$C'}]",,,
3226,TiB2,[{'name': 'NIST_SRD-30'}],['Titanium diboride'],[{'name': 'Sintering'}],"[{'citation': 'Material Properties of Titanium Diboride, R. G. Munro, Journal of Research of the National Institute of Standards and Technology, Vol. 105 5, pp. 709-720 (2000), published by National Institute of Standards and Technology.'}]",,,,,,,,,,,,Ti-B,,,,,,,,,,,,,,,,,,,,,,,,,Polycrystalline,,,,,,,,,,,,,,,,,,,,,,,,,,,,,,,,,,,,,,,,,,,,,,,,,,,,,,,,,,,,,,,,,,,,,,,,,,0.108,"[{'name': 'Temperature', 'scalars': [{'value': '20'}, {'value': '500'}, {'value': '1000'}], 'units': '$^{\\circ}$C'}]",,,,,,,,,,,,,,,,,,,,,,,,,,,,,,,,,,,,,,,,,,,,
3227,Al2O3,[{'name': 'NIST_SRD-30'}],['Alumina'],,"[{'citation': 'Creep of Polycrystalline Al2O3 Ceramics at High Temperatures, V. S. Bakunov and D. N. Poluboyarinov, Ogneupori (Refractories) 1, pp. 39-46 (1967).'}]",,,,,,,,,,,,Al-O,,,,,,,,,,,,,,,,,,,,,,,,,Polycrystalline,,,,,,,,,,,,,,,,,,,,,,,,,216,"[{'name': 'Temperature', 'scalars': [{'value': '293'}, {'value': '293'}, {'value': '293'}, {'value': '293'}, {'value': '1873'}, {'value': '293'}, {'value': '293'}, {'value': '293'}, {'value': '293'}, {'value': '293'}, {'value': '1873'}, {'value': '293'}, {'value': '293'}, {'value': '293'}, {'value': '1873'}, {'value': '293'}, {'value': '293'}, {'value': '293'}], 'units': 'K'}, {'name': 'Bend Test Type', 'scalars': [{'value': '3'}, {'value': '4'}, {'value': '3'}, {'value': '3'}, {'value': '3'}, {'value': '4'}, {'value': '3'}, {'value': '4'}, {'value': '3'}, {'value': '3'}, {'value': '3'}, {'value': '4'}, {'value': '3'}, {'value': '3'}, {'value': '3'}, {'value': '4'}, {'value': '3'}, {'value': '4'}], 'units': '3 or 4'}, {'name': 'Material Label', 'scalars': [{'value': 'A-1'}, {'value': 'A-1'}, {'value': 'A-2'}, {'value': 'A-2'}, {'value': 'A-2'}, {'value': 'A-2'}, {'value': 'A-3'}, {'value': 'A-3'}, {'value': 'A-M'}, {'value': 'A-M'}, {'value': 'A-M'}, {'value': 'A-M'}, {'value': 'A-T1'}, {'value': 'A-T1'}, {'value': 'A-T1'}, {'value': 'A-T1'}, {'value': 'A-T2'}, {'value': 'A-T2'}]}]",,,MPa,,,,,,,,,,,,,,,,,,,,,,,,,,,,,,,,,,,,,,,,,,,,,,,,,,,,Bar,,,,,,,,,,,,,,,,,,,,,,,,,,,,,,,,,,,,,,
3228,B4C.xZrO2,[{'name': 'NIST_SRD-30'}],['Boron carbide'],[{'name': 'Hot Pressing'}],"[{'citation': 'Reaction Sintering and Mechanical Properties of B4C with Addition of ZrO2, H.W. Kim, Y.H. Koh, and H.E. Kim, Journal of Materials Research, Vol. 15 11, pp. 2431-2436 (2000), published by Materials Research Society.'}]",,,,,,,,,,,,B-C,,,,,,,,,,,,,,,,,,,,,,,,,Polycrystalline,,,,,,,,,,,,,,432,"[{'name': 'Relative Density', 'scalars': [{'value': '0.85'}, {'value': '0.945'}, {'value': '0.985'}, {'value': '0.99'}, {'value': '0.99'}, {'value': '0.99'}]}, {'name': 'Volume Fraction of ZrO2', 'scalars': [{'value': '0.00'}, {'value': '0.01'}, {'value': '0.025'}, {'value': '0.05'}, {'value': '0.10'}, {'value': '0.20'}]}]",,,GPa,,,,,,,,,,,,,,,,,,,,,,,,,,,,,,,,,,,,,,,,,,,,,,,,,,,,,,,,,,,,,,,,,,,,,,,,,,,,,,,,,,,,,,,,,,,,,,,,,,,,,
3229,TiB2,[{'name': 'NIST_SRD-30'}],['Titanium diboride'],[{'name': 'Hot Isostatic Pressing'}],"[{'citation': 'Densification of Titanium Diboride by Hot Isostatic Pressing and Production of Near-Net-Shape Components, J. Besson, F. Valin, P. Lointier, and M. Boncoeur, Journal of Materials Engineering and Performance, Vol. 1 5, pp. 637-649 (1992), published by ASM International.'}]",,,,,,,,,,,,Ti-B,,,,,,,,,,,,,,,,,,,,,,,,,Polycrystalline,,,,,,,,,,,,,,,,,,,,,,,,,,,,,,,,,5.0,"[{'name': 'Powder', 'scalars': [{'value': 'A'}]}, {'name': 'Temperature', 'scalars': [{'value': '25'}, {'value': '600'}], 'units': '$^{\\circ}$C'}]",,,MPa m$^{1/2}$,,,,,,,,,,,,,,,,,,,,,,,,,,,,,,,,,,,,,,,,,,,,,,,,,,,,,,,,,,,,,,,,,,,,,,,,,,,,,,,,,,
