Repository: ckborg/DSW2018

# DSW2018

## Description
Investigation of a structural ceramics database (WebSCD) curated by the National Institute of Standards and Technology (NIST).
3-week project as part of the UC Berkeley Data Science workshop (DSW2018).
[WebSCD]("https://srdata.nist.gov/CeramicDataPortal/scd")

## Results at-a-glance

~4000 material entries

Most represented mechanical properties: Elastic modulus, flexural strength, fracture toughness.

## Team members
[Prabudhya Bhattacharyya]("http://physics.berkeley.edu/people/graduate-student/prabudhya-bhattacharyya")

[Chris Bronner]("https://chrisbronner.com/")

[Steve Drapcho]("https://www.linkedin.com/in/steven-drapcho-2b939b149/")

File: NIST_CeramicDataSet.csv (part 83 of 103)
3230,B4C,[{'name': 'NIST_SRD-30'}],['Boron carbide'],,"[{'citation': 'The Specific Heats at Low Temperatures of Crystalline Boric Oxide, Boron Carbide, and Silicon Carbide, K.K. Kelley, Journal of the American Chemical Society, Vol. 63, pp. 1137-1139 (1941), published by American Chemical Society.'}]",,,,,,,,,,,,B-C,,,,,,,,,,,,,,,,,,,,,,,,,Polycrystalline,,,,,,,,,,,,,,,,,,,,,,,,,,,,,,,,,,,,,,,,,,,,,,,,,,,,,,,,,,,,,,,,,Norton Company,,,,,,,,,,,,,,,,,,,,,,,,,,,,,,12.26,"[{'name': 'Temperature', 'scalars': [{'value': '54.5'}, {'value': '58.5'}, {'value': '62.3'}, {'value': '66.2'}, {'value': '70.6'}, {'value': '75.0'}, {'value': '80.1'}, {'value': '83.6'}, {'value': '92.1'}, {'value': '102.0'}, {'value': '112.7'}, {'value': '122.7'}, {'value': '133.0'}, {'value': '143.4'}, {'value': '153.5'}, {'value': '163.6'}, {'value': '174.1'}, {'value': '184.3'}, {'value': '194.0'}, {'value': '204.1'}, {'value': '214.0'}, {'value': '224.3'}, {'value': '234.5'}, {'value': '244.7'}, {'value': '254.8'}, {'value': '264.9'}, {'value': '275.3'}, {'value': '284.5'}, {'value': '294.3'}], 'units': 'K'}, {'name': 'Molar Heat Capacity', 'scalars': [{'value': '0.678'}, {'value': '0.916'}, {'value': '1.163'}, {'value': '1.468'}, {'value': '1.807'}, {'value': '2.188'}, {'value': '2.669'}, {'value': '3.033'}, {'value': '4.033'}, {'value': '5.359'}, {'value': '7.082'}, {'value': '8.890'}, {'value': '11.01'}, {'value': '13.26'}, {'value': '15.55'}, {'value': '18.02'}, {'value': '20.66'}, {'value': '23.29'}, {'value': '25.78'}, {'value': '28.54'}, {'value': '31.25'}, {'value': '33.99'}, {'value': '36.75'}, {'value': '39.42'}, {'value': '42.04'}, {'value': '44.59'}, {'value': '47.40'}, {'value': '49.57'}, {'value': '51.71'}], 'units': 'J mol$^{-1}$ K$^{-1}$'}]",J kg$^{-1}$ K$^{-1}$,,,,,,,,,,,,,,,,,,,,,,
3231,TaB2,[{'name': 'NIST_SRD-30'}],['Tantalum diboride'],,"[{'citation': 'Melting Points, Crystallographic Transformation, and Thermodynamic Values, M.E. Schlesinger, Engineered Materials Handbook, Vol. 4, pp. 883-891 (1991), edited by S.J. Schneider, Jr., published by ASM International.'}]",,,,,,,,,,,,Ta-B,,,,,,,,,,,,,,,,,,,,,,,,,,,,,,,,,,,,,,,,,,,,,,,,,,,,,,,,,,,,,,,,,,,,,,,,,,,,,,,,,,,,,,,,,,,,,,3136,"[{'name': 'Latent Heatof Melting', 'scalars': [{'value': '83680'}], 'units': 'J/mol'}]",$^{\circ}$C,,,,,,,,,,,,,,,,,,,,,,,,,,,,,,,,,,,,,,,,,,,,,,,,
3232,VB2,[{'name': 'NIST_SRD-30'}],['Vanadium diboride'],,"[{'citation': 'Engineering Properties of Borides, R.A. Cutler, Engineered Materials Handbook, Vol. 4, pp. 787-803 (1991), edited by S.J. Schneider, Jr., published by ASM International.'}]",,,,,,,,,,,,V-B,,,,,,,,,,,,,,,,,,,,,,,,,,,,,,,,,,,,,,,,,,,,,,,,,,,,,,,,,,,,,,,,,,,,,,,,,,,,,,,,,,,,,,,,,,,,,,,,,,,,,,,,,,,,,,,,,,,,,,,,,,,,,,,,42.3,"[{'name': 'Temperature', 'scalars': [{'value': '27'}, {'value': '1027'}, {'value': '2027'}], 'units': '$^{\\circ}$C'}]",W m$^{-1}$ K$^{-1}$,,,,,,,,,,,,,,
3233,BN,[{'name': 'NIST_SRD-30'}],['Boron nitride'],[{'name': 'Crystal Growth'}],"[{'citation': 'Thermodynamic Characteristics of Cubic Boron Nitride at 298-930 K, V.L. Solozhenko, I.Ya. Chaikovskaya, A.N. Sokolov, and A.A. Shulzhenko, Russian Journal of Physical Chemistry, Vol. 61 3, pp. 412-414 (1987).'}]",,,,,,,,,,,,B-N,,,,,,,,,,,,,,,,,,,,,,,,,Single Crystal,,,,,,,,,,,,,,,,,,,,,,,,,,,,,,,,,,,,,,,,,,,,,,,,,,,,,,,,,,,,,,,,,,,,,,,,,,,,,,,,,,,,,,,,,,,,,,,644.0,"[{'name': 'Temperature', 'scalars': [{'value': '300'}, {'value': '350'}, {'value': '400'}, {'value': '450'}, {'value': '500'}, {'value': '550'}, {'value': '600'}, {'value': '650'}, {'value': '700'}, {'value': '750'}, {'value': '800'}, {'value': '850'}, {'value': '900'}, {'value': '950'}], 'units': 'K'}, {'name': 'Molar Heat Capacity', 'scalars': [{'value': '15.98'}, {'value': '20.92'}, {'value': '24.82'}, {'value': '28.10'}, {'value': '30.97'}, {'value': '33.56'}, {'value': '35.93'}, {'value': '38.14'}, {'value': '40.21'}, {'value': '42.17'}, {'value': '44.03'}, {'value': '45.80'}, {'value': '47.49'}, {'value': '49.10'}], 'units': 'J mol$^{-1}$ K$^{-1}$'}]",J kg$^{-1}$ K$^{-1}$,,,,,,,,,,,,,,,,,,,,,,
3234,ZrO2.xY2O3,[{'name': 'NIST_SRD-30'}],['Zirconia (cubic)'],[{'name': 'Melt Processing'}],"[{'citation': 'Deformation Mechanisms for High-Temperature Creep of High Yttria Content Stabilized Zirconia Single Crystals, D. Gomez-Garcia, J. Martinez-Fernandez, A. Dominguez-Rodriguez, P. Eveno, and J. Castaing, Acta Materialia, Vol. 44 3, pp. 991-999 (1996), published by Acta Metallurgica Inc..'}]",,,,,,,,,,,,Zr-O:Y,,,,,,,,,,,,,,,,,,41000,,,"[{'name': 'Mole Fraction of Y2O3', 'scalars': [{'value': '21.0'}, {'value': '21.0'}, {'value': '21.0'}, {'value': '21.0'}, {'value': '21.0'}, {'value': '21.0'}, {'value': '21.0'}, {'value': '21.0'}, {'value': '21.0'}, {'value': '21.0'}, {'value': '21.0'}, {'value': '21.0'}, {'value': '21.0'}, {'value': '21.0'}, {'value': '21.0'}, {'value': '21.0'}, {'value': '21.0'}, {'value': '21.0'}, {'value': '21.0'}, {'value': '21.0'}, {'value': '21.0'}, {'value': '21.0'}, {'value': '9.4'}, {'value': '9.4'}, {'value': '9.4'}, {'value': '9.4'}, {'value': '9.4'}, {'value': '9.4'}, {'value': '9.4'}, {'value': '9.4'}, {'value': '9.4'}, {'value': '9.4'}, {'value': '9.4'}, {'value': '9.4'}, {'value': '9.4'}, {'value': '9.4'}, {'value': '9.4'}, {'value': '9.4'}, {'value': '9.4'}, {'value': '9.4'}, {'value': '9.4'}, {'value': '9.4'}, {'value': '9.4'}, {'value': '9.4'}], 'units': '%'}, {'name': 'Applied Stress', 'scalars': [{'value': '100'}], 'units': 'MPa'}, {'name': 'Temperature', 'scalars': [{'value': '1775'}, {'value': '1653'}, {'value': '1653'}, {'value': '1653'}, {'value': '1653'}, {'value': '1604'}, {'value': '1601'}, {'value': '1555'}, {'value': '1551'}, {'value': '1528'}, {'value': '1514'}, {'value': '1505'}, {'value': '1505'}, {'value': '1476'}, {'value': '1454'}, {'value': '1451'}, {'value': '1454'}, {'value': '1400'}, {'value': '1403'}, {'value': '1400'}, {'value': '1400'}, {'value': '1400'}, {'value': '1688'}, {'value': '1688'}, {'value': '1555'}, {'value': '1514'}, {'value': '1514'}, {'value': '1501'}, {'value': '1457'}, {'value': '1448'}, {'value': '1442'}, {'value': '1436'}, {'value': '1409'}, {'value': '1409'}, {'value': '1412'}, {'value': '1394'}, {'value': '1394'}, {'value': '1389'}, {'value': '1389'}, {'value': '1377'}, {'value': '1377'}, {'value': '1344'}, {'value': '1344'}, {'value': '1297'}], 'units': '$^{\\circ}$C'}]",10$^{-9}$ s$^{-1}$,,,Single Crystal,,,,,,,,,,,,,,,,,,,,,,,,,,,,,,,,,,,,,,,,,,,,,,,,,,,,,,,,,,,,,,,,,CERES Corp.,,,,,,,,,,,,,,,,,,,,,,,,,,,,,,,,,,,,,,,,,,,,,,,,,,,,,,
3235,SrZrO3,[{'name': 'NIST_SRD-30'}],['Strontium zirconate'],,"[{'citation': 'Thermal Expansion of SrZrO3 and BaZrO3 Perovskites, Y. Zhao and D.J. Weidner, Physics and Chemistry of Minerals, Vol. 18, pp. 294-301 (1991), published by Springer-Verlag.'}]",5.7957,"[{'name': 'Space Group', 'scalars': [{'value': 'Pbnm'}, {'value': 'Pbnm'}, {'value': 'Pbnm'}, {'value': 'Pbnm'}, {'value': 'Pbnm'}, {'value': 'Pbnm'}, {'value': 'Pbnm'}, {'value': 'Pbnm'}, {'value': 'Pbnm'}, {'value': 'Pbnm'}, {'value': 'Pbnm'}, {'value': 'Pbnm'}, {'value': 'Pbnm'}, {'value': 'Pbnm'}, {'value': 'Pbnm'}, {'value': 'Pbnm'}, {'value': 'Pbnm'}, {'value': 'Pbnm'}, {'value': 'Pbnm'}, {'value': 'Pbnm'}, {'value': 'Pbnm'}, {'value': 'Pbnm'}, {'value': 'Pbnm'}, {'value': 'Pbnm'}, {'value': 'Cmcm'}, {'value': 'Cmcm'}, {'value': 'Cmcm'}, {'value': 'Cmcm'}, {'value': 'Cmcm'}, {'value': 'Cmcm'}, {'value': 'Cmcm'}, {'value': 'Cmcm'}, {'value': 'Cmcm'}, {'value': 'I4/mcm'}, {'value': 'I4/mcm'}, {'value': 'I4/mcm'}, {'value': 'I4/mcm'}, {'value': 'I4/mcm'}, {'value': 'I4/mcm'}, {'value': 'I4/mcm'}, {'value': 'I4/mcm'}, {'value': 'Pm-3m'}]}, {'name': 'Formula units per Cell', 'scalars': [{'value': '4'}, {'value': '4'}, {'value': '4'}, {'value': '4'}, {'value': '4'}, {'value': '4'}, {'value': '4'}, {'value': '4'}, {'value': '4'}, {'value': '4'}, {'value': '4'}, {'value': '4'}, {'value': '4'}, {'value': '4'}, {'value': '4'}, {'value': '4'}, {'value': '4'}, {'value': '4'}, {'value': '4'}, {'value': '4'}, {'value': '4'}, {'value': '4'}, {'value': '4'}, {'value': '4'}, {'value': '8'}, {'value': '8'}, {'value': '8'}, {'value': '8'}, {'value': '8'}, {'value': '8'}, {'value': '8'}, {'value': '8'}, {'value': '8'}, {'value': '4'}, {'value': '4'}, {'value': '4'}, {'value': '4'}, {'value': '4'}, {'value': '4'}, {'value': '4'}, {'value': '4'}, {'value': '1'}], 'units': 'Z'}, {'name': 'Axis', 'scalars': [{'value': 'a'}, {'value': 'a'}, {'value': 'a'}, {'value': 'a'}, {'value': 'a'}, {'value': 'a'}, {'value': 'a'}, {'value': 'a'}, {'value': 'b'}, {'value': 'b'}, {'value': 'b'}, {'value': 'b'}, {'value': 'b'}, {'value': 'b'}, {'value': 'b'}, {'value': 'b'}, {'value': 'c'}, {'value': 'c'}, {'value': 'c'}, {'value': 'c'}, {'value': 'c'}, {'value': 'c'}, {'value': 'c'}, {'value': 'c'}, {'value': 'a'}, {'value': 'a'}, {'value': 'a'}, {'value': 'b'}, {'value': 'b'}, {'value': 'b'}, {'value': 'c'}, {'value': 'c'}, {'value': 'c'}, {'value': 'a'}, {'value': 'a'}, {'value': 'a'}, {'value': 'a'}, {'value': 'c'}, {'value': 'c'}, {'value': 'c'}, {'value': 'c'}, {'value': 'a'}]}, {'name': 'Temperature', 'scalars': [{'value': '16'}, {'value': '100'}, {'value': '200'}, {'value': '300'}, {'value': '400'}, {'value': '500'}, {'value': '600'}, {'value': '700'}, {'value': '16'}, {'value': '100'}, {'value': '200'}, {'value': '300'}, {'value': '400'}, {'value': '500'}, {'value': '600'}, {'value': '700'}, {'value': '16'}, {'value': '100'}, {'value': '200'}, {'value': '300'}, {'value': '400'}, {'value': '500'}, {'value': '600'}, {'value': '700'}, {'value': '750'}, {'value': '800'}, {'value': '850'}, {'value': '750'}, {'value': '800'}, {'value': '850'}, {'value': '750'}, {'value': '800'}, {'value': '850'}, {'value': '900'}, {'value': '950'}, {'value': '1000'}, {'value': '1100'}, {'value': '900'}, {'value': '950'}, {'value': '1000'}, {'value': '1100'}, {'value': '1200'}], 'units': '$^{\\circ}$C'}]",$\AA$,,,,,,,,,Sr-Zr-O,,,,,,,,,,,,,,,,,,,,,,,,,Polycrystalline,,,,,,,,,,,,,,,,,,,,,,,,,,,,,,,,,,,,,,,,,,,,,,,,,,,,,,,,,,,,,,,,,,,,,,,,,,,,,,,,,,,,,,,,,,,,,,,,,,,,,,,,,,,,,,,,,,,,,,,
3236,Si2N2O,[{'name': 'NIST_SRD-30'}],['Silicon oxynitride'],[{'name': 'Reaction Sintering'}],"[{'citation': 'Effect of Additives on Some Properties of Silicon Oxynitride Ceramics, M. Ohashi, S. Kanzaki, and H. Tabata, Journal of Materials Science, Vol. 26, pp. 2608-2614 (1991), published by Chapman and Hall.'}]",,,,,,,,,,,,Si-O-N,,,,,,,,,,,,,,,,,,,,,,,,,Polycrystalline,,,,2.87,"[{'name': 'Mole Fraction of Additive', 'scalars': [{'value': '2.0'}, {'value': '3.0'}, {'value': '1.5'}, {'value': '1.0'}, {'value': '1.5'}, {'value': '1.5'}, {'value': '1.0'}, {'value': '1.5'}, {'value': '1.5'}, {'value': '1.0'}, {'value': '1.5'}, {'value': '1.5'}, {'value': '0.5'}, {'value': '1.0'}, {'value': '2.0'}, {'value': '3.0'}, {'value': '5.0'}, {'value': '2.5'}, {'value': '5.0'}, {'value': '7.5'}, {'value': '10.0'}, {'value': '20.0'}, {'value': '30.0'}, {'value': '50.0'}, {'value': '2.0'}, {'value': '3.0'}, {'value': '5.0'}, {'value': '10.0'}, {'value': '30.0'}, {'value': '50.0'}, {'value': '3.0'}, {'value': '10.0'}, {'value': '50.0'}], 'units': '%'}, {'name': 'Additive', 'scalars': [{'value': 'CeO2'}, {'value': 'CeO2'}, {'value': 'Nd2O3'}, {'value': 'Sm2O3'}, {'value': 'Sm2O3'}, {'value': 'Gd2O3'}, {'value': 'Dy2O3'}, {'value': 'Dy2O3'}, {'value': 'Er2O3'}, {'value': 'Yb2O3'}, {'value': 'Yb2O3'}, {'value': 'Y2O3'}, {'value': 'MgO'}, {'value': 'MgO'}, {'value': 'MgO'}, {'value': 'MgO'}, {'value': 'MgO'}, {'value': 'Al2O3'}, {'value': 'Al2O3'}, {'value': 'Al2O3'}, {'value': 'Al2O3'}, {'value': 'Al2O3'}, {'value': 'Al2O3'}, {'value': 'Al2O3'}, {'value': 'ZrO2'}, {'value': 'ZrO2'}, {'value': 'ZrO2'}, {'value': 'ZrO2'}, {'value': 'ZrO2'}, {'value': 'ZrO2'}, {'value': 'ZrO2+Y2O3'}, {'value': 'ZrO2+Y2O3'}, {'value': 'ZrO2+Y2O3'}]}]",,,g cm$^{-3}$,,,,,,,,,,,,,,,,,,,,,,,,,,,,,,,,,,,,,,,,,,,,,,,,,,,,,,,,,,,,,,,,,,,,,,,,,,,,,,,,,,,,,,,,,,,,,,,,,,,,,,,,,,,,,,,
3237,Si3N4,[{'name': 'NIST_SRD-30'}],['Silicon nitride'],[{'name': 'Sintering'}],"[{'citation': 'Effect of Grinding on Strength and Surface Integrity of Silicon Nitride:  Part I, S. Jahanmir, T.J. Strakna, G.D. Quinn, H. Liang, R.L. Allor, and R.D. West, NIST Special Publication 847:Machining of Advanced Materials, pp. 263-277 (1993), edited by S. Jahanmir, published by National Institute of Standards and Technology.'}]",,,,,,,,,,,,Si-N:Al,,,,,,,,,,,,,,,,,,,,,,,,,Polycrystalline,,,,,,,,,,,,,,,,,,,,,,,,,,,,,,,,,,,,,,,,,,,,,,,30,"[{'name': 'Down Feed', 'scalars': [{'value': '0.0025'}, {'value': '0.0127'}, {'value': '0.2540'}], 'units': 'mm/pass'}, {'name': 'Cross Feed', 'scalars': [{'value': '1.58'}, {'value': '0.381'}, {'value': '0.381'}], 'units': 'mm/pass'}, {'name': 'Table Speed', 'scalars': [{'value': '7.62'}, {'value': '12.2'}, {'value': '6.10'}], 'units': 'm/min'}, {'name': 'Wheel Surface Speed', 'scalars': [{'value': '28'}], 'units': 'm/s'}]",mm$^{3}$/min,,,,,,,,,,,,,,,,Ceradyne,,,,,,,,,,,,,,,,,,,,,,,,,,,,,,,,,,,,,,,,,,,,,,,,,,,,,,
3238,SiC,[{'name': 'NIST_SRD-30'}],['Silicon carbide'],[{'name': 'Sintering'}],"[{'citation': 'Investigation of Selected Si3N4 and SiC Ceramics, N.L. Hecht, D.E. McCullum, and G.A. Graves, Ceramic Materials and Components for Engines, pp. 806-816 (1988), edited by V.J. Tennery, published by American Ceramic Society.'}]",,,,,,,,,,,,Si-C,Hexoloy SA,,,,,,,,,,,,,,,,,,,,,,,,Polycrystalline,,,,3.17,"[{'name': 'Temperature', 'scalars': [{'value': '25'}], 'units': '$^{\\circ}$C'}]",,,g cm$^{-3}$,,,,,,,,,,,,,,,,,,,,,,,,,,,,,,,,,,,,,,,,,,,,,,,,,,,,,,,,,Sohio Engineered Materials Co.,,,,,,,,,,,,,,,,,,,,,,,,,,,,,,,,,,,,,,,,,,,,,,,,,,,,,,
3239,C,[{'name': 'NIST_SRD-30'}],['Diamond'],,"[{'citation': 'Engineering Properties of Diamond and Graphite, P.D. Ownby and R.W. Stewart, Engineered Materials Handbook, Vol. 4, pp. 821-834 (1991), edited by S.J. Schneider, Jr., published by ASM International.'}]",,,,,,,,,,,,C,,,,,,,,,,,,,,,,,,,,,,,,,,,,,,,,,,,,,,,,,,,,,,,,,,,,,,,,,,,,,,,,,,,,,,,,,,,,,,,,,,,,,,,,,,,,,,,,,,,,,,,,,,,,,,,,,,,,,,,,,,,25,"[{'name': 'Type', 'scalars': [{'value': 'Natural'}, {'value': 'Synthetic'}, {'value': 'Polycrystal'}]}]","['32.4', '32.4', '1.50']","['16.4', '21.6', '0.34']",MPa,,,,,,,,,,,,,,,,,
3240,Si3N4,[{'name': 'NIST_SRD-30'}],['Silicon nitride'],[{'name': 'Hot Isostatic Pressing'}],"[{'citation': 'Short-Crack Toughness and Abrasive Machining of Silicon Nitride, H.H.K. Xu, S. Jahanmir, L.K. Ives, L.S. Job, and K.T. Ritchie, Journal of the American Ceramic Society, Vol. 79 12, pp. 3055-3064 (1996), published by American Ceramic Society.'}]",,,,,,,,,,,,Si-N,,,,,,,,,,,,,,,,,,,,,,,,,Polycrystalline,,,,,,,,,,,,,,,,,,,,,,,,,,,,,,,,,,,,,,,,,,0.6,"[{'name': 'Aspect Ratio', 'scalars': [{'value': '1.5'}]}, {'name': 'Specimen Number', 'scalars': [{'value': '3'}]}]",,,$\mu$m,,,,,,,,,,,,,,,,,,,Commercial company,,,,,,,,,,,,,,,,,,,,,,,,,,,,,,,,,,,,,,,,,,,,,,,,,,,,,,
3241,Si3N4,[{'name': 'NIST_SRD-30'}],['Silicon nitride'],[{'name': 'Sintering'}],"[{'citation': 'Elastic Properties, Hardness and Indentation Fracture Toughness of $\\beta$-Sialons, J. Piekarczyk, J. Lis, and J. Bialoskorski, Key Engineering Materials, Vol. 89, pp. 541-546 (1994), published by Trans Tech Publications, Switzerland.'}]",,,,,,,,,,,,Si-N,,,,,,,,,,,,,,,,,,,,,,,,,Polycrystalline,,,,,,,,,,,,,,293,"[{'name': 'x of Alx', 'scalars': [{'value': '-'}], 'units': 'formula units'}]",,,GPa,,,,,,,,,,,,,,,,,,,,,,,,,,,,,,,,,,,,,,,,,,,,,,,,,,,,,,,,,,,,,,,,,,,,,,,,,,,,,,,,,,,,,,,,,,,,,,,,,,,,,
3242,SiC.xTiB2,[{'name': 'NIST_SRD-30'}],['Silicon carbide composite'],[{'name': 'Hot Pressing'}],"[{'citation': 'Mechanical Properties and Oxidation Behavior of a Hot- Pressed SiC-15-vol%-TiB2 Composite, M.A. Janney, American Ceramic Society Bulletin, Vol. 66 2, pp. 322-324 (1987), published by American Ceramic Society.'}]",,,,,,,,,,,,Si-C:TiB,,,,,,,,,,,,,,,,,,,,,,,,,Polycrystalline,,,,,,,,,,,,,,,,,,,,,,,,,379,"[{'name': 'Oxidation Temperature', 'scalars': [{'value': '-'}, {'value': '-'}, {'value': '1000'}, {'value': '1200'}, {'value': '1400'}], 'units': '$^{\\circ}$C'}, {'name': 'Volume Fraction of TiB2', 'scalars': [{'value': '0'}, {'value': '15'}, {'value': '15'}, {'value': '15'}, {'value': '15'}], 'units': '%'}]",,,MPa,,,,,,,,,,,,,,,,,,,,,,,,,,,,,,,,,,,,,,,,,,,,,,,,,,,,,,,,,,,,,,,,,,,,,,,,,,,,,,,,,,,,,,,,,,
3243,Si3N4.xY2O3.yAl2O3,[{'name': 'NIST_SRD-30'}],['Silicon nitride composite'],,"[{'citation': 'Ceramic Technology Project Data Base:  September 1992 Summary Report, B.L.P. Keyes, ORNL Report Number:  ORNL/M-2775, pp. 1-171 (1992), published by Oak Ridge National Laboratory.'}]",,,,,,,,,,,,Si-N:Al,,,,,,,,,,,,,,,,,,,,,,,,,Polycrystalline,,,,,,,,,,,,,,,,,,,,,,,,,834,"[{'name': 'Temperature', 'scalars': [{'value': '25'}, {'value': '1000'}], 'units': '$^{\\circ}$C'}, {'name': 'Specimen Number', 'scalars': [{'value': 'M'}]}]",,,MPa,,,,,,,,,,,,,,,,,,,,,,,,,,,,,,,,,,,,,,,,,,,,,,,,,,,,,,,,,,,,,,,,,,,,,,,,,,,,,,,,,,,,,,,,,,
3244,Al2O3,[{'name': 'NIST_SRD-30'}],['Alumina'],,"[{'citation': 'Pressure Derivatives of the Sound Velocities of Polycrystalline Alumina, E. Schreiber and O.L. Anderson, Journal of the American Ceramic Society, Vol. 49, pp. 184-190 (1966), published by American Ceramic Society.'}]",,,,,,,,,,,,Al-O,Lucalox,,,,,,,,,,,,,,,,,,,,,,,,Polycrystalline,,,,3.972,"[{'name': 'Temperature', 'scalars': [{'value': '25'}], 'units': '$^{\\circ}$C'}]",,,g cm$^{-3}$,,,,,,,,,,,,,,,,,,,,,,,,,,,,,,,,,,,,,,,,,,,,,,,,,,,,,,,,,General Electric Company,,,,,,,,,,,,,,,,,,,,,,,,,,,,,,,,,,,,,,,,,,,,,,,,,,,,,,
3245,TiB2,[{'name': 'NIST_SRD-30'}],['Titanium diboride'],[{'name': 'Sintering'}],"[{'citation': 'Sintering and Properties of Titanium Diboride Made from Powder Synthesized in a Plasma-Arc Heater, H.R. Baumgartner and R.A. Steiger, Journal of the American Ceramic Society, Vol. 67 3, pp. 207-212 (1984), published by American Ceramic Society.'}]",,,,,,,,,,,,Ti-B,,,,,,,,,,,,,,,,,,,,,,,,,Polycrystalline,,,,,,,,,,,,,,537,"[{'name': 'Test Temperature', 'scalars': [{'value': '27'}, {'value': '130'}, {'value': '200'}, {'value': '300'}, {'value': '400'}, {'value': '500'}, {'value': '610'}, {'value': '700'}, {'value': '810'}, {'value': '910'}, {'value': '1000'}, {'value': '27'}, {'value': '130'}, {'value': '200'}, {'value': '410'}, {'value': '500'}, {'value': '610'}, {'value': '710'}, {'value': '810'}, {'value': '910'}, {'value': '1000'}, {'value': '29'}, {'value': '130'}, {'value': '210'}, {'value': '300'}, {'value': '410'}, {'value': '500'}, {'value': '600'}, {'value': '710'}, {'value': '800'}, {'value': '910'}, {'value': '1000'}], 'units': '$^{\\circ}$C'}, {'name': 'Sintering Temperature', 'scalars': [{'value': '1900'}, {'value': '1900'}, {'value': '1900'}, {'value': '1900'}, {'value': '1900'}, {'value': '1900'}, {'value': '1900'}, {'value': '1900'}, {'value': '1900'}, {'value': '1900'}, {'value': '1900'}, {'value': '2200'}, {'value': '2200'}, {'value': '2200'}, {'value': '2200'}, {'value': '2200'}, {'value': '2200'}, {'value': '2200'}, {'value': '2200'}, {'value': '2200'}, {'value': '2200'}, {'value': '2275'}, {'value': '2275'}, {'value': '2275'}, {'value': '2275'}, {'value': '2275'}, {'value': '2275'}, {'value': '2275'}, {'value': '2275'}, {'value': '2275'}, {'value': '2275'}, {'value': '2275'}], 'units': '$^{\\circ}$C'}]",,,GPa,,,,,,,,,,,,,,,,,,,,,,,,,,,,,,,,,,,,,,,,,,,,,,,,,,,,,,,,,,,,,,,,,,,,,,,,,,,,,,,,,,,,,,,,,,,,,,,,,,,,,
3246,3Al2O3.2SiO2,[{'name': 'NIST_SRD-30'}],['Mullite'],[{'name': 'Sintering'}],"[{'citation': 'The Synthesis, Microstructure and Physical Properties of High Purity Mullite, B.L. Metcalfe and J.H. Sant, Transactions of the British Ceramic Society, Vol. 74, pp. 193-201 (1975), published by British Ceramic Society.'}]",,,,,,,,,,,,Al-Si-O,,,,,,,,,,,,,,,,,,,,,,,,,Polycrystalline,,,,,,,,,,,,,,,,,,,,,,,,,,,,,,,,,,,,,,,,,,,,,,,,,,,,,,,,,,,,,,,,,,,,,,,,Al2O3,"[{'name': 'Amount of Phase', 'scalars': [{'value': '3'}, {'value': '2'}], 'units': 'mol'}]",,,,,,,,,,,,,,,,,,,,,,,,,,,,,,,,,,,,,,,,,,,,,,
3247,ZrO2.xY2O3,[{'name': 'NIST_SRD-30'}],['Zirconia (cubic)'],[{'name': 'Melt Processing'}],"[{'citation': 'Elastic Anisotropy in Zirconia Single Crystals, R.P. Ingel and D. Lewis, Journal of the American Ceramic Society, Vol. 71 4, pp. 265-271 (1988), published by American Ceramic Society.'}]",,,,,,,,,,,,Zr-O:Y,,,,,,,,,,,,,,,,,,,,,,,,,Single Crystal,,,,,,,,,,,,,,,,,,,"[[{'value': '365.4'}, {'value': '125.0'}, {'value': '0'}, {'value': '0'}, {'value': '0'}, {'value': '0'}], [{'value': '125.0'}, {'value': '0'}, {'value': '0'}, {'value': '0'}, {'value': '0'}, {'value': '0'}], [{'value': '0'}, {'value': '0'}, {'value': '0'}, {'value': '0'}, {'value': '0'}, {'value': '0'}], [{'value': '0'}, {'value': '0'}, {'value': '0'}, {'value': '73.6'}, {'value': '0'}, {'value': '0'}], [{'value': '0'}, {'value': '0'}, {'value': '0'}, {'value': '0'}, {'value': '0'}, {'value': '0'}], [{'value': '0'}, {'value': '0'}, {'value': '0'}, {'value': '0'}, {'value': '0'}, {'value': '0'}]]","[{'name': 'Mole Fraction of Y2O3', 'scalars': [{'value': '12.00'}, {'value': '12.00'}, {'value': '12.00'}, {'value': '8.50'}, {'value': '6.90'}, {'value': '6.90'}, {'value': '3.90'}, {'value': '3.90'}, {'value': '3.40'}, {'value': '3.40'}, {'value': '2.80'}, {'value': '2.80'}, {'value': '2.80'}, {'value': '2.80'}, {'value': '2.20'}, {'value': '1.70'}, {'value': '12.00'}, {'value': '12.00'}, {'value': '8.50'}, {'value': '6.90'}, {'value': '6.90'}, {'value': '3.90'}, {'value': '3.40'}, {'value': '3.40'}, {'value': '2.80'}, {'value': '12.00'}, {'value': '12.00'}, {'value': '12.00'}, {'value': '8.50'}, {'value': '6.90'}, {'value': '6.90'}, {'value': '3.90'}, {'value': '3.90'}, {'value': '3.40'}, {'value': '3.40'}, {'value': '2.80'}, {'value': '2.80'}, {'value': '2.80'}, {'value': '2.80'}, {'value': '2.20'}, {'value': '1.70'}], 'units': '%'}, {'name': 'Density', 'scalars': [{'value': '5.908'}, {'value': '5.908'}, {'value': '5.908'}, {'value': '5.960'}, {'value': '6.008'}, {'value': '6.008'}, {'value': '6.049'}, {'value': '6.049'}, {'value': '6.075'}, {'value': '6.075'}, {'value': '6.085'}, {'value': '6.085'}, {'value': '6.085'}, {'value': '6.085'}, {'value': '6.044'}, {'value': '5.842'}, {'value': '5.908'}, {'value': '5.908'}, {'value': '5.960'}, {'value': '6.008'}, {'value': '6.008'}, {'value': '6.049'}, {'value': '6.075'}, {'value': '6.075'}, {'value': '6.085'}, {'value': '5.908'}, {'value': '5.908'}, {'value': '5.908'}, {'value': '5.960'}, {'value': '6.008'}, {'value': '6.008'}, {'value': '6.049'}, {'value': '6.049'}, {'value': '6.075'}, {'value': '6.075'}, {'value': '6.085'}, {'value': '6.085'}, {'value': '6.085'}, {'value': '6.085'}, {'value': '6.044'}, {'value': '5.842'}], 'units': 'g/cm$^{3}$'}]",GPa,,,,,,,,,,,,,,,,,,,,,,,,,,,,,,,,,,,,,,,,,,,,CERES Corp.,,,,,,,,,,,,,,,,,,,,,,,,,,,,,,,,,,,,,,,,,,,,,,,,,,,,,,
3248,Al2O3.xZrO2,[{'name': 'NIST_SRD-30'}],['Alumina'],[{'name': 'Sintering'}],"[{'citation': 'Crack Propagation and Deformation Behavior of Al2O3-24 vol.% ZrO2 Composite Studied by Transmission Electron Microcopy, B.T. Lee and K. Hiraga, Journal of Materials Research, Vol. 9 5, pp. 1199-1207 (1994), published by Materials Research Society.'}]",,,,,,,,,,,,Al-O:ZrO,,,,,,,,,,,,,,,,,,,,,,,,,Polycrystalline,,,,,,,,,,,,,,,,,,,,,,,,,,,,,,,,,,,,,,,,,,,,,,,,,,,,,,,,,,,,,,,,,,,,,,,,Al2O3,"[{'name': 'Volume Fraction of Phase', 'scalars': [{'value': '76'}, {'value': '24'}], 'units': '%'}]",,,,,,,,,,,,,,,,,,,,,,,,,,,,,,,,,,,,,,,,,,,,,,
3249,TiNx,[{'name': 'NIST_SRD-30'}],['Titanium nitride'],[{'name': 'Sputtering'}],"[{'citation': 'Evaluation of Mechanical Properties of TiN Films by Ultralow Load Indentation, M.E. OHern, R.H. Parrish, and W.C. Oliver, Thin Solid Films, Vol. 181, pp. 357-363 (1989), published by Elsevier Sequoia.'}]",,,,,,,,,,,,Ti-N,,,,,,,,,,,,,,,,,,,,,,,,,Polycrystalline,,,,,,,,,,,,,,355,"[{'name': 'x of Nx', 'scalars': [{'value': '0.52'}, {'value': '0.76'}, {'value': '0.84'}, {'value': '0.94'}, {'value': '1.01'}, {'value': '1.05'}], 'units': 'formula units'}]",,,GPa,,,,,,,,,,,,,,,,,,,,,,,,,,,,,,,,,,,,,,,,,,,,,,,,,,,,,,,,,,,,,,,Thin Film,,,,,,,,,,,,,,,,,,,,,,,,,,,,,,,,,,,,,,
3250,SiC,[{'name': 'NIST_SRD-30'}],['Silicon carbide'],[{'name': 'Sintering'}],"[{'citation': 'Analysis of Candidate Silicon Carbide Recuperator Materials Exposed to Industrial Furnace Environments, J.J. Federer, T.N. Tiegs, D.M. Kotchick, and D. Petrak, ORNL Report Number:  ORNL/TM-9677, pp. 1-61 (1985), published by Oak Ridge National Laboratory.'}]",,,,,,,,,,,,Si-C,Hexoloy SA,,,,,,,,,,,,,,,,,,,,,,,,Polycrystalline,,,,,,,,,,,,,,,,,,,,,,,,,204,"[{'name': 'C-ring Test Temperature', 'scalars': [{'value': '1100'}], 'units': '$^{\\circ}$C'}, {'name': 'Pre-Test Furnace', 'scalars': [{'value': 'Al Remelt1'}, {'value': 'Forge'}, {'value': 'Reheat'}, {'value': 'Soak Pit1'}]}]",,,MPa,,,,,,,,,,,,,,,,,,,,,,,,,,,,,,,,,,,,Carborundum Company,,,,,,,,,,,,,,,,Tube,,,,,,,,,,,,,,,,,,,,,,,,,,,,,,,,,,,,,,
3251,AlN,[{'name': 'NIST_SRD-30'}],['Aluminum nitride'],[{'name': 'Sintering'}],"[{'citation': 'Densification and Thermal Conductivity of AlN Doped with Y2O3, CaO, and Li2O, K. Watari, M.C. Valecillos, M.E. Brito, M. Toriyama, and S. Kanzaki, Journal of the American Ceramic Society, Vol. 79 12, pp. 3103-3108 (1996), published by American Ceramic Society.'}]",,,,,,,,,,,,Al-N,,,,,,,,,,,,,,,,,,,,,,,,,Polycrystalline,,,,,,,,,,,,,,,,,,,,,,,,,,,,,,,,,,,,,,,,,,,,,,,,,,,,,,,,,,,,,,,,,,,,,,,,,,,,,,,,,,,,,,,,,,,,,,,,,,,,,,,70,"[{'name': 'Mole Fraction of Y2O3', 'scalars': [{'value': '1.34'}, {'value': '1.34'}, {'value': '1.34'}, {'value': '1.33'}, {'value': '1.33'}, {'value': '1.33'}], 'units': '%'}, {'name': 'Mole Fraction of CaO', 'scalars': [{'value': '2.03'}, {'value': '2.03'}, {'value': '2.03'}, {'value': '2.01'}, {'value': '2.01'}, {'value': '2.01'}], 'units': '%'}, {'name': 'Mole Fraction of Li2O', 'scalars': [{'value': '0.00'}, {'value': '0.00'}, {'value': '0.00'}, {'value': '1.00'}, {'value': '1.00'}, {'value': '1.00'}], 'units': '%'}, {'name': 'Density', 'scalars': [{'value': '2.33'}, {'value': '2.71'}, {'value': '2.92'}, {'value': '3.09'}, {'value': '3.30'}, {'value': '3.31'}], 'units': 'g/cm$^{3}$'}]",W m$^{-1}$ K$^{-1}$,,,,,,,,,,,,,,
3252,Si3N4.xSiC,[{'name': 'NIST_SRD-30'}],['Silicon nitride composite'],[{'name': 'Hot Pressing'}],"[{'citation': 'Mechanical and Electrical Properties of Silicon Nitride-Silicon Carbide Nanocomposite Material, A. Sawaguchi, K. Toda, and K. Niihara, Journal of the American Ceramic Society, Vol. 74 5, pp. 1142-1144 (1991), published by American Ceramic Society.'}]",,,,,,,,,,,,Si-N:SiC,,,,,,,,,,,,,,,,,,,,,,,,,Polycrystalline,,,,,,,,,,,,,,,,,,,,,,,,,,,,,,,,,5.1,"[{'name': 'Temperature', 'scalars': [{'value': '23'}], 'units': '$^{\\circ}$C'}, {'name': 'Volume Fraction of SiC', 'scalars': [{'value': '0'}, {'value': '3'}, {'value': '10'}, {'value': '17'}, {'value': '23'}, {'value': '34'}, {'value': '52'}], 'units': '%'}]",,,MPa m$^{1/2}$,,,,,,,,,,,,,,,,,,,,,,,,,,,,,,,,,,,,,,,,,,,,,,,,,,,,,,,,,,,,,,,,,,,,,,,,,,,,,,,,,,
3253,WC,[{'name': 'NIST_SRD-30'}],['Tungsten carbide'],,"[{'citation': 'Thermophysical Properties of $\\alpha$-Tungsten Carbide, R.R. Reeber and K. Wang, Journal of the American Ceramic Society, Vol. 82 1, pp. 129-135 (1999), published by American Ceramic Society.'}]",,,,,,,,,,,,W-C,,,,,,,,,,,,,,,,,,,,,,,,,Polycrystalline,,,,,,,,,,,,,,,,,,,,,,,,,,,,,,,,,,,,,,,,,,,,,,,,,,,,,,,,,,,,,,,,,,,,,,,,,,,,,,,,,,,,,,,,,,,,,,,,,,,,,,,,,,,,,2.25,"[{'name': 'Temperature', 'scalars': [{'value': '50'}, {'value': '100'}, {'value': '150'}, {'value': '200'}, {'value': '250'}, {'value': '298'}, {'value': '300'}, {'value': '350'}, {'value': '400'}, {'value': '450'}, {'value': '500'}, {'value': '550'}, {'value': '600'}, {'value': '650'}, {'value': '700'}, {'value': '750'}, {'value': '800'}, {'value': '850'}, {'value': '900'}, {'value': '950'}, {'value': '1000'}, {'value': '1100'}, {'value': '1200'}, {'value': '1300'}, {'value': '1400'}, {'value': '1500'}, {'value': '1600'}, {'value': '1700'}, {'value': '1800'}, {'value': '1900'}, {'value': '2000'}, {'value': '2200'}, {'value': '2400'}, {'value': '2600'}, {'value': '2800'}, {'value': '3000'}], 'units': 'K'}]",x10$^{-6}$,,,,,,,,
3254,SiC,[{'name': 'NIST_SRD-30'}],['Silicon carbide'],[{'name': 'Sintering'}],"[{'citation': 'Corrosion of Silicon Carbide in Gases and Alkaline Melts, D.W. McKee and D. Chatterji, Journal of the American Ceramic Society, Vol. 59 9, pp. 441-444 (1976), published by American Ceramic Society.'}]",,,,,,,,,,,,Si-C,,,,,,,,,,- 0.04,"[{'name': 'Salt Additive', 'scalars': [{'value': '-'}, {'value': '10% C'}, {'value': '10% C'}, {'value': '10% C'}, {'value': '-'}, {'value': '1% Na2CO3'}, {'value': '2% Na2CO3'}, {'value': '10%Na2CO3'}, {'value': '-'}, {'value': '-'}, {'value': '5% C'}, {'value': '10% C'}, {'value': '1% NaNO3'}, {'value': '1% Na2O'}, {'value': '1% Na2S'}, {'value': '1% Na2CO3'}, {'value': '5% Na2CO3'}]}, {'name': 'Primary Salt', 'scalars': [{'value': '-'}, {'value': 'Na2SO4'}, {'value': 'Na2SO4'}, {'value': 'Na2SO4'}, {'value': 'Na2SO4'}, {'value': 'Na2SO4'}, {'value': 'Na2SO4'}, {'value': 'Na2SO4'}, {'value': 'Na2CO3'}, {'value': 'Na2SO4'}, {'value': 'Na2SO4'}, {'value': 'Na2SO4'}, {'value': 'Na2SO4'}, {'value': 'Na2SO4'}, {'value': 'Na2SO4'}, {'value': 'Na2SO4'}, {'value': 'Na2SO4'}]}, {'name': 'Gas Additive', 'scalars': [{'value': '2% SO2'}, {'value': '10% O2'}, {'value': '21% O2'}, {'value': '50% O2'}, {'value': '2% SO2'}, {'value': '-'}, {'value': '-'}, {'value': '-'}, {'value': '-'}, {'value': '-'}, {'value': '-'}, {'value': '-'}, {'value': '-'}, {'value': '-'}, {'value': '-'}, {'value': '-'}, {'value': '-'}]}, {'name': 'Primary Gas', 'scalars': [{'value': 'N2'}, {'value': 'N2'}, {'value': 'N2'}, {'value': 'N2'}, {'value': 'O2'}, {'value': 'O2'}, {'value': 'O2'}, {'value': 'O2'}, {'value': 'O2'}, {'value': 'Air'}, {'value': 'Air'}, {'value': 'Air'}, {'value': 'Air'}, {'value': 'Air'}, {'value': 'Air'}, {'value': 'Air'}, {'value': 'Air'}]}]",mg cm$^{-2}$ h$^{-1}$,,,,,,,,,,,,,Polycrystalline,,,,,,,,,,,,,,,,,,,,,,,,,,,,,,,,,,,,,,,,,,,,,,,,,,,,,,,,,,,,,,,,,,,,,,,,,,,,,,,,,,,,,,,,,,,,,,,,,,,,,,,,,,,,,,,,,,,,,,,
3255,SiC,[{'name': 'NIST_SRD-30'}],['Silicon carbide'],[{'name': 'Sintering'}],"[{'citation': 'Test Methodology for Tubular Components, J.C. Conway, J.J. Mecholsky, and S.M. Wiederhorn, Projects Within the Center for Advanced Materials, pp. 141-160 (1989), edited by J.R. Hellmann and B.K. Kennedy, published by Center for Advanced Materials, Pennsylvania State University.'}]",,,,,,,,,,,,Si-C,Hexoloy SA,,,,,,,,,,,,,,,,,,2.69,"[{'name': 'Temperature', 'scalars': [{'value': '1500'}], 'units': '$^{\\circ}$C'}]",,,,,Polycrystalline,,,,,,,,,,,,,,,,,,,,,,,,,,,,,,,,,,,,,,,,,,,,,,,,,,,,,,,,,,,,,,,,,Sohio Engineered Materials Co.,,,,,,,,,,,,,,,,,,,,,,,,,,,,,,,,,,,,,,,,,,,,,,,,,,,,,,
3256,TiB2.xSi3N4,[{'name': 'NIST_SRD-30'}],['Titanium diboride'],[{'name': 'Hot Pressing'}],"[{'citation': 'Densification and Mechanical Properties of Titanium Diboride with Silicon Nitride as a Sintering Aid, J.H. Park, Y.H. Koh, H.E. Kim, C.S. Hwang, and E.S. Kang, Journal of the American Ceramic Society, Vol. 82 11, pp. 3037-3042 (1999), published by American Ceramic Society.'}]",,,,,,,,,,,,Ti-B:Si,,,,,,,,,,,,,,,,,,,,,,,,,Polycrystalline,,,,,,,,,,,,,,,,,,,,,,,,,,,,,,,,,5.8,"[{'name': 'Mass Fraction of Si3N4', 'scalars': [{'value': '0.0'}, {'value': '2.5'}, {'value': '5.0'}, {'value': '10.0'}], 'units': '%'}]",,,MPa m$^{1/2}$,,,,,,,,,,,,,,,,,,,,,,,,,,,,,,,,,,,,,,,,,,,,,,,,,,,,,,,,,,,,,,,,,,,,,,,,,,,,,,,,,,
3257,SiC,[{'name': 'NIST_SRD-30'}],['Silicon carbide'],,"[{'citation': 'The Measurement of Sliding Friction and Wear of Ceramics at High Temperature, M.G. Gee, C.S. Matharu, E.A. Almond, and T.S. Eyre, Wear, Vol. 138, pp. 169-187 (1990), published by Elsevier Science S.A..'}]",,,,,,,,,,,,Si-C,,,,,,,,,,,,,,,,,,,,,,,,,Polycrystalline,,,,,,,,,,,,,,,,,,,,,,,,,,,,,,,,,,,,,,0.53,"[{'name': 'Test Duration', 'scalars': [{'value': '74'}, {'value': '17'}, {'value': '16'}, {'value': '94'}], 'units': 'ks'}, {'name': 'Temperature', 'scalars': [{'value': '23'}, {'value': '300'}, {'value': '600'}, {'value': '900'}], 'units': '$^{\\circ}$C'}, {'name': 'Environment', 'scalars': [{'value': 'air'}]}]",,,,,,,,,,,,,,,,,,,,,,,,,,,,,,,,,,,,,,,,,,,,,,,,,,,,,,,,,,,,,,,,,,,,,,,,,,,,,,,,
3258,Al2O3.xSiC,[{'name': 'NIST_SRD-30'}],['Alumina composite'],[{'name': 'Hot Pressing'}],"[{'citation': 'Fracture Behavior of Al2O3/SiC-Platelet Composites, M. Belmonte, J.S. Moya, P. Miranzo, D. Nguyen, J. Dubois, and G. Fantozzi, Journal of Materials Research, Vol. 11 10, pp. 2528-2535 (1996), published by Materials Research Society.'}]",,,,,,,,,,,,Al-O:SiC,,,,,,,,,,,,,,,,,,,,,,,,,Polycrystalline,,,,,,,,,,,,,,,,,,,,,,,,,444,"[{'name': 'Sample Group', 'scalars': [{'value': 'C'}, {'value': 'C'}, {'value': 'C'}, {'value': 'C'}, {'value': 'C'}, {'value': 'C'}, {'value': 'C'}, {'value': 'C'}, {'value': 'C'}, {'value': 'C'}, {'value': 'C'}, {'value': 'C'}, {'value': 'C'}, {'value': 'C'}, {'value': 'C'}, {'value': 'C'}, {'value': 'S'}, {'value': 'S'}, {'value': 'S'}, {'value': 'S'}, {'value': 'S'}, {'value': 'S'}, {'value': 'S'}, {'value': 'S'}]}, {'name': 'Volume Fraction of SiC', 'scalars': [{'value': '0'}, {'value': '0'}, {'value': '0'}, {'value': '0'}, {'value': '12'}, {'value': '12'}, {'value': '12'}, {'value': '12'}, {'value': '20'}, {'value': '20'}, {'value': '20'}, {'value': '20'}, {'value': '30'}, {'value': '30'}, {'value': '30'}, {'value': '30'}, {'value': '0'}, {'value': '0'}, {'value': '0'}, {'value': '0'}, {'value': '20'}, {'value': '20'}, {'value': '20'}, {'value': '20'}], 'units': '%'}, {'name': 'Temperature', 'scalars': [{'value': '23'}, {'value': '800'}, {'value': '1000'}, {'value': '1200'}, {'value': '23'}, {'value': '800'}, {'value': '1000'}, {'value': '1200'}, {'value': '23'}, {'value': '800'}, {'value': '1000'}, {'value': '1200'}, {'value': '23'}, {'value': '800'}, {'value': '1000'}, {'value': '1200'}, {'value': '23'}, {'value': '800'}, {'value': '1000'}, {'value': '1200'}, {'value': '23'}, {'value': '800'}, {'value': '1000'}, {'value': '1200'}], 'units': '$^{\\circ}$C'}]",,,MPa,,,,,,,,,,,,,,,,,,,,,,,,,,,,,,,,,,,,,,,,,,,,,,,,,,,,,,,,,,,,,,,,,,,,,,,,,,,,,,,,,,,,,,,,,,
3259,3Al2O3.2SiO2,[{'name': 'NIST_SRD-30'}],['Mullite'],[{'name': 'Hot Pressing'}],"[{'citation': 'Creep of Hot-Pressed SiC Whisker Reinforced Mullite, R.D. Nixon, S. Chevacharoenkul, R.F. Davis, and T.N. Tiegs, Ceramic Transactions, Vol. 6, pp. 579-603 (1990), edited by S. Somiya, R.F. Davis, and J.A. Pask, published by American Ceramic Society.'}]",,,,,,,,,,,,Al-Si-O,,,,,,,,,,,,,,,,,,4.47,,,"[{'name': 'Applied Stress', 'scalars': [{'value': '25'}, {'value': '50'}, {'value': '75'}, {'value': '100'}, {'value': '125'}, {'value': '150'}, {'value': '175'}, {'value': '200'}, {'value': '200'}, {'value': '200'}, {'value': '200'}], 'units': 'MPa'}, {'name': 'Temperature', 'scalars': [{'value': '1520'}, {'value': '1520'}, {'value': '1520'}, {'value': '1520'}, {'value': '1520'}, {'value': '1520'}, {'value': '1520'}, {'value': '1520'}, {'value': '1540'}, {'value': '1560'}, {'value': '1580'}], 'units': 'K'}, {'name': 'Sample Number', 'scalars': [{'value': 'M2'}]}]",10$^{-9}$ s$^{-1}$,,,Polycrystalline,,,,,,,,,,,,,,,,,,,,,,,,,,,,,,,,,,,,,,,,,,,,,,,,,,,,,,,,,,,,,,,,,,,,,,,,,,,,,,,,,,,,,,,,,,,,,,,,,,,,,,,,,,,,,,,,,,,,,,,
3260,TiO2,[{'name': 'NIST_SRD-30'}],['Titania'],[{'name': 'Crystal Growth'}],"[{'citation': 'The Crystal Structure of Rutile as a Function of Temperature up to 1600 °C, K. Sugiyama and Y. Takeuchi, Zeitschrift fur Kristallographie, Vol. 194, pp. 305-313 (1991), published by R. Oldenbourg Verlag:Munchen.'}]",4.5924,"[{'name': 'Axis', 'scalars': [{'value': 'a'}, {'value': 'a'}, {'value': 'a'}, {'value': 'a'}, {'value': 'a'}, {'value': 'a'}, {'value': 'a'}, {'value': 'a'}, {'value': 'a'}, {'value': 'a'}, {'value': 'c'}, {'value': 'c'}, {'value': 'c'}, {'value': 'c'}, {'value': 'c'}, {'value': 'c'}, {'value': 'c'}, {'value': 'c'}, {'value': 'c'}, {'value': 'c'}]}, {'name': 'Temperature', 'scalars': [{'value': '25'}, {'value': '250'}, {'value': '460'}, {'value': '670'}, {'value': '890'}, {'value': '1060'}, {'value': '1190'}, {'value': '1350'}, {'value': '1480'}, {'value': '1610'}, {'value': '25'}, {'value': '250'}, {'value': '460'}, {'value': '670'}, {'value': '890'}, {'value': '1060'}, {'value': '1190'}, {'value': '1350'}, {'value': '1480'}, {'value': '1610'}], 'units': '$^{\\circ}$C'}]",$\AA$,,,,,,,,,Ti-O,,,,,,,,,,,,,,,,,,,,,,,,,Single Crystal,,,,,,,,,,,,,,,,,,,,,,,,,,,,,,,,,,,,,,,,,,,,,,,,,,,,,,,,,,,,,,,,,Toshiba Ceramics,,,,,,,,,,,,,,,,,,,,,,,,,,,,,,,,,,,,,,,,,,,,,,,,,,,,,,
3261,Si3N4.xSiC.yY2O3,[{'name': 'NIST_SRD-30'}],['Silicon nitride composite'],[{'name': 'Hot Pressing'}],"[{'citation': 'The Correlation Between Interface Structure and Mechanical Properties for Silicon Nitride Based Nanocomposites, K. Niihara, T. Hirano, A. Nakahira, and K. Izaki, Grain Boundary Controlled Properties of Fine Ceramics, pp. 103-111 (1992), edited by K. Ishizaki, K. Niihara, M. Isotani, and R.G. Ford, published by Elsevier Applied Science, London.'}]",,,,,,,,,,,,Si-N:SiC,,,,,,,,,,,,,,,,,,,,,,,,,Polycrystalline,,,,,,,,,,,,,,,,,,,,,,,,,,,,,,,,,5.0,"[{'name': 'Temperature', 'scalars': [{'value': '20'}], 'units': '$^{\\circ}$C'}, {'name': 'Volume Fraction of SiC', 'scalars': [{'value': '0'}, {'value': '11'}, {'value': '24'}, {'value': '32'}], 'units': '%'}]",,,MPa m$^{1/2}$,,,,,,,,,,,,,,,,,,,,,,,,,,,,,,,,,,,,,,,,,,,,,,,,,,,,,,,,,,,,,,,,,,,,,,,,,,,,,,,,,,
3262,ZrO2.xY2O3,[{'name': 'NIST_SRD-30'}],['Zirconia (TZP)'],[{'name': 'Sintering'}],"[{'citation': 'The Grain Size Dependence of the Mechanical Properties in TZP Ceramics, J. Wang, M. Rainforth, and R. Stevens, British Ceramic Transactions and Journal, Vol. 88 1, pp. 1-6 (1988), published by Institute of Ceramics.'}]",,,,,,,,,,,,Zr-O:Y,,,,,,,,,,,,,,,,,,,,,,,,,Polycrystalline,,,,,,,,,,,,,,,,,,,,,,,,,1071,"[{'name': 'Mole Fraction of Y2O3', 'scalars': [{'value': '2.0'}, {'value': '2.0'}, {'value': '2.0'}, {'value': '2.0'}, {'value': '2.0'}, {'value': '2.0'}, {'value': '2.5'}, {'value': '2.5'}, {'value': '2.5'}, {'value': '2.5'}, {'value': '2.5'}, {'value': '2.5'}, {'value': '2.5'}, {'value': '3.0'}, {'value': '3.0'}, {'value': '3.0'}, {'value': '3.0'}, {'value': '3.0'}, {'value': '3.0'}, {'value': '3.0'}], 'units': '%'}, {'name': 'Grain Size', 'scalars': [{'value': '0.69'}, {'value': '0.91'}, {'value': '0.97'}, {'value': '1.15'}, {'value': '1.32'}, {'value': '1.70'}, {'value': '0.77'}, {'value': '0.97'}, {'value': '0.90'}, {'value': '1.01'}, {'value': '1.21'}, {'value': '1.37'}, {'value': '1.75'}, {'value': '0.82'}, {'value': '0.96'}, {'value': '1.03'}, {'value': '1.06'}, {'value': '1.25'}, {'value': '1.42'}, {'value': '1.81'}], 'units': '$\\mu$m'}]",,,MPa,,,,,,,,,,,,,,,,,,,,,,,,,,,,,,,,,,,,,,,,,,,,,,,,,,,,,,,,,,,,,,,,,,,,,,,,,,,,,,,,,,,,,,,,,,
3263,Si3N4.xSiC,[{'name': 'NIST_SRD-30'}],['Silicon nitride composite'],[{'name': 'Sintering'}],"[{'citation': 'Fracture Toughness of Ceramics using the SEVNB Method:  Preliminary Results, J. Kubler, Ceramic Engineering and Science Proceedings, Vol. 18 4, pp. 155-162 (1997), published by American Ceramic Society.'}]",,,,,,,,,,,,Si-N:SiC,,,,,,,,,,,,,,,,,,,,,,,,,Polycrystalline,,,,,,,,,,,,,,,,,,,,,,,,,,,,,,,,,6.38,"[{'name': 'Specimen Size', 'scalars': [{'value': '3 x 4'}, {'value': '3 x 4'}, {'value': '2 x 2.5'}], 'units': 'mm x mm'}, {'name': 'Notch Polishing', 'scalars': [{'value': 'hand'}, {'value': 'hand'}, {'value': 'machine'}]}]",,,MPa m$^{1/2}$,,,,,,,,,,,,,,,,,,,,,,,,,,,,Japan Metals and Chemicals Co.,,,,,,,,,,,,,,,,,,,,,,,,,,,,,,,,,,,,,,,,,,,,,,,,,,,,,,
