Repository: ckborg/DSW2018

# DSW2018

## Description
Investigation of a structural ceramics database (WebSCD) curated by the National Institute of Standards and Technology (NIST).
3-week project as part of the UC Berkeley Data Science workshop (DSW2018).
[WebSCD]("https://srdata.nist.gov/CeramicDataPortal/scd")

## Results at-a-glance

~4000 material entries

Most represented mechanical properties: Elastic modulus, flexural strength, fracture toughness.

## Team members
[Prabudhya Bhattacharyya]("http://physics.berkeley.edu/people/graduate-student/prabudhya-bhattacharyya")

[Chris Bronner]("https://chrisbronner.com/")

[Steve Drapcho]("https://www.linkedin.com/in/steven-drapcho-2b939b149/")

File: NIST_CeramicDataSet.csv (part 84 of 103)
3264,SiC.xAl2O3.yY2O3,[{'name': 'NIST_SRD-30'}],['Silicon carbide composite'],[{'name': 'Hot Pressing'}],"[{'citation': 'Effect of Initial $\\alpha$-Phase Content on Microstructure and Mechanical Properties of Sintered Silicon Carbide, Y.W. Kim, M. Mitomo, H. Emoto, and J.G. Lee, Journal of the American Ceramic Society, Vol. 81 12, pp. 3136-3140 (1998), published by American Ceramic Society.'}]",,,,,,,,,,,,Si-C:Al,,,,,,,,,,,,,,,,,,,,,,,,,Polycrystalline,,,,,,,,,,,,,,,,,,,,,,,,,,,,,,,,,,,,,,,,,,0.53,"[{'name': 'Sample Number', 'scalars': [{'value': 'SC1'}, {'value': 'SC1'}, {'value': 'SC1'}, {'value': 'SC1'}, {'value': 'SC1'}, {'value': 'SC1'}, {'value': 'SC1'}, {'value': 'SC1'}, {'value': 'SC1'}, {'value': 'SC1'}, {'value': 'SC1'}, {'value': 'SC1'}, {'value': 'SC1'}, {'value': 'SC1'}, {'value': 'SC1'}, {'value': 'SC2'}, {'value': 'SC2'}, {'value': 'SC2'}, {'value': 'SC2'}, {'value': 'SC2'}, {'value': 'SC2'}, {'value': 'SC2'}, {'value': 'SC2'}, {'value': 'SC2'}, {'value': 'SC2'}, {'value': 'SC2'}, {'value': 'SC2'}, {'value': 'SC2'}, {'value': 'SC2'}, {'value': 'SC2'}, {'value': 'SC3'}, {'value': 'SC4'}, {'value': 'SC5'}, {'value': 'SC5'}, {'value': 'SC5'}, {'value': 'SC5'}, {'value': 'SC5'}, {'value': 'SC5'}, {'value': 'SC5'}, {'value': 'SC5'}, {'value': 'SC5'}, {'value': 'SC5'}, {'value': 'SC5'}, {'value': 'SC5'}, {'value': 'SC5'}, {'value': 'SC5'}]}, {'name': 'Aspect Ratio', 'scalars': [{'value': '-'}, {'value': '-'}, {'value': '-'}, {'value': '-'}, {'value': '-'}, {'value': '-'}, {'value': '-'}, {'value': '-'}, {'value': '-'}, {'value': '-'}, {'value': '-'}, {'value': '-'}, {'value': '-'}, {'value': '-'}, {'value': '3.7'}, {'value': '-'}, {'value': '-'}, {'value': '-'}, {'value': '-'}, {'value': '-'}, {'value': '-'}, {'value': '-'}, {'value': '-'}, {'value': '-'}, {'value': '-'}, {'value': '-'}, {'value': '-'}, {'value': '-'}, {'value': '-'}, {'value': '3.9'}, {'value': '3.3'}, {'value': '2.7'}, {'value': '-'}, {'value': '-'}, {'value': '-'}, {'value': '-'}, {'value': '-'}, {'value': '-'}, {'value': '-'}, {'value': '-'}, {'value': '-'}, {'value': '-'}, {'value': '-'}, {'value': '-'}, {'value': '-'}, {'value': '2.7'}]}, {'name': 'Relative Frequency', 'scalars': [{'value': '0.4'}, {'value': '0.9'}, {'value': '1.5'}, {'value': '2.2'}, {'value': '4.2'}, {'value': '7.8'}, {'value': '13.3'}, {'value': '14.7'}, {'value': '16.0'}, {'value': '14.4'}, {'value': '14.3'}, {'value': '4.7'}, {'value': '5.1'}, {'value': '1.6'}, {'value': 'Mean'}, {'value': '0.1'}, {'value': '0.3'}, {'value': '0.5'}, {'value': '1.6'}, {'value': '4.3'}, {'value': '6.1'}, {'value': '9.7'}, {'value': '16.4'}, {'value': '14.6'}, {'value': '16.8'}, {'value': '13.4'}, {'value': '5.4'}, {'value': '3.3'}, {'value': '6.9'}, {'value': 'Mean'}, {'value': 'Mean'}, {'value': 'Mean'}, {'value': '0.2'}, {'value': '0.6'}, {'value': '0.9'}, {'value': '1.5'}, {'value': '4.7'}, {'value': '10.5'}, {'value': '15.7'}, {'value': '23.7'}, {'value': '18.0'}, {'value': '12.7'}, {'value': '6.0'}, {'value': '5.1'}, {'value': '2.6'}, {'value': 'Mean'}], 'units': '%'}]",,,$\mu$m,,,,,,,,,,,,,,,,,,,,,,,,,,,,,,,,,,,,,,,,,,,,,,,,,,,,,,,,,,,,,,,,,,,,,,,,,
3265,BxC,[{'name': 'NIST_SRD-30'}],['Boron carbide'],[{'name': 'Hot Pressing'}],"[{'citation': 'Thermal Conductivity of Boron Carbides, C. Wood, D. Emin, and P.E. Gray, Physical Review B, Vol. 31 10, pp. 6811-6814 (1985), published by American Physical Society.'}]",,,,,,,,,,,,B-C,,,,,,,,,,,,,,,,,,,,,,,,,Polycrystalline,,,,,,,,,,,,,,,,,,,,,,,,,,,,,,,,,,,,,,,,,,,,,,,,,,,,,,,,,,,,,,,,,,,,,,,,,,,,,,,,,,,,,,,,,,,,,,,1003,"[{'name': 'x of BxC', 'scalars': [{'value': '4'}, {'value': '4'}, {'value': '4'}, {'value': '4'}, {'value': '4'}, {'value': '4'}, {'value': '4'}, {'value': '4'}, {'value': '4'}, {'value': '4'}, {'value': '6.5'}, {'value': '6.5'}, {'value': '6.5'}, {'value': '6.5'}, {'value': '6.5'}, {'value': '6.5'}, {'value': '6.5'}, {'value': '6.5'}, {'value': '6.5'}, {'value': '6.5'}, {'value': '6.5'}, {'value': '6.5'}, {'value': '7.5'}, {'value': '7.5'}, {'value': '7.5'}, {'value': '7.5'}, {'value': '7.5'}, {'value': '7.5'}, {'value': '7.5'}, {'value': '7.5'}, {'value': '7.5'}, {'value': '7.5'}, {'value': '7.5'}, {'value': '7.5'}, {'value': '9'}, {'value': '9'}, {'value': '9'}, {'value': '9'}, {'value': '9'}, {'value': '9'}, {'value': '9'}, {'value': '9'}, {'value': '9'}, {'value': '9'}, {'value': '9'}, {'value': '9'}], 'units': 'formula units'}, {'name': 'Temperature', 'scalars': [{'value': '325'}, {'value': '375'}, {'value': '425'}, {'value': '475'}, {'value': '525'}, {'value': '575'}, {'value': '625'}, {'value': '675'}, {'value': '725'}, {'value': '875'}, {'value': '325'}, {'value': '375'}, {'value': '425'}, {'value': '475'}, {'value': '525'}, {'value': '575'}, {'value': '625'}, {'value': '675'}, {'value': '725'}, {'value': '775'}, {'value': '825'}, {'value': '875'}, {'value': '325'}, {'value': '375'}, {'value': '425'}, {'value': '475'}, {'value': '525'}, {'value': '575'}, {'value': '625'}, {'value': '675'}, {'value': '725'}, {'value': '775'}, {'value': '825'}, {'value': '875'}, {'value': '325'}, {'value': '375'}, {'value': '425'}, {'value': '475'}, {'value': '525'}, {'value': '575'}, {'value': '625'}, {'value': '675'}, {'value': '725'}, {'value': '775'}, {'value': '825'}, {'value': '875'}], 'units': 'K'}]",J kg$^{-1}$ K$^{-1}$,,,,,,,,,,,,,,,,,,,,,,
3266,SiC,[{'name': 'NIST_SRD-30'}],['Silicon carbide'],[{'name': 'Sintering'}],"[{'citation': 'Corrosion of Ceramics in Heat Exchanger Applications, T.E. Easler and R.B. Poeppel, High Temperature Corrosion in Energy Systems, pp. 269-280 (1985), edited by M. F. Rothman, published by Metallurgical Society of AIME.'}]",,,,,,,,,,,,"Si-C:B,C",Hexoloy SA,,,,,,,,,,,,,,,,,,,,,,,,Polycrystalline,,,,3.01,"[{'name': 'Process Type', 'scalars': [{'value': 'Slip cast'}, {'value': 'Extruded'}]}]",,,g cm$^{-3}$,,,,,,,,,,,,,,,,,,,,,,,,,,,,,,,,,,,,,,,,,,,,,,,,,,,,,,,,,Carborundum Company,,,,,,,,,,,,,,,,,,,,,,,,,,,,,,,,,,,,,,,,,,,,,,,,,,,,,,
3267,TiB2,[{'name': 'NIST_SRD-30'}],['Titanium diboride'],[{'name': 'Sintering'}],"[{'citation': 'Material Properties of Titanium Diboride, R. G. Munro, Journal of Research of the National Institute of Standards and Technology, Vol. 105 5, pp. 709-720 (2000), published by National Institute of Standards and Technology.'}]",,,,,,,,,,,,Ti-B,,,,,,,,,,,,,,,,,,,,,,,,,Polycrystalline,,,,,,,,,,,,,,,,,,,,,,,,,,,,,,,,,,,,,,,,,,,,,,,,,,,,,,,,,,,,,,,,,,,,,,,,,,,,,,,,,,,,,,,,,,,,,,,617,"[{'name': 'Temperature', 'scalars': [{'value': '20'}, {'value': '500'}, {'value': '1000'}, {'value': '1200'}, {'value': '1500'}, {'value': '2000'}], 'units': '$^{\\circ}$C'}]",J kg$^{-1}$ K$^{-1}$,,,,,,,,,,,,,,,,,,,,,,
3268,BeO,[{'name': 'NIST_SRD-30'}],['Beryllia'],,"[{'citation': 'Nonmetallic Crystals with High Thermal Conductivity, G.A. Slack, Journal of Physics and Chemistry of Solids, Vol. 34, pp. 321-335 (1973), published by Pergamon Press.'}]",,,,,,,,,,,,Be-O,,,,,,,,,,,,,,,,,,,,,,,,,Single Crystal,,,,,,,,,,,,,,,,,,,,,,,,,,,,,,,,,,,,,,,,,,,,,,,,,,,,,,,,,,,,,,,,,,,,,,,,,,,,,,,,,,,,,,,,,,,,,,,,,,,,,,,6.3,"[{'name': 'Temperature', 'scalars': [{'value': '2.1'}], 'units': 'K'}, {'name': 'Specimen Number', 'scalars': [{'value': 'R209'}]}]",W m$^{-1}$ K$^{-1}$,,,,,,,,,,,,,,
3269,Si6-xAlxOxN8-x.yNd2O3.zY2O3,[{'name': 'NIST_SRD-30'}],['Sialon'],[{'name': 'Sintering'}],"[{'citation': 'Oxidation Behaviour and Mechanical Properties of $\\beta$- and Mixed $\\alpha$-$\\beta$-Sialons Sintered with Additions of Y2O3 and Nd2O3, J. Persson, T. Ekstrom, P.O. Kall, and M. Nygren, Journal of the European Ceramic Society, Vol. 11, pp. 363-373 (1993), published by Elsevier Science Limited.'}]",,,,,,,,,,,,Si-Al-O-N:Nd,,,,,,,,,,,,,,,,,,,,,,,,,Polycrystalline,,,,,,,,,,,,,,,,,,,,,,,,,,,,,,,,,3.6,"[{'name': 'Sialon Ratio $\\alpha$/($\\alpha$+$\\beta$)', 'scalars': [{'value': '0.08'}, {'value': '0.06'}, {'value': '0.04'}, {'value': '0.47'}, {'value': '0.45'}, {'value': '0.22'}, {'value': '0.91'}, {'value': '0.83'}, {'value': '0.75'}]}, {'name': 'Y2O3/Nd2O3Ratio', 'scalars': [{'value': '100/0'}, {'value': '50/50'}, {'value': '0/100'}, {'value': '100/0'}, {'value': '50/50'}, {'value': '0/100'}, {'value': '100/0'}, {'value': '50/50'}, {'value': '0/100'}]}]",,,MPa m$^{1/2}$,,,,,,,,,,,,,,,,,,,,,,,,,,,,,,,,,,,,,,,,,,,,,,,,,,,,,,,,,,,,,,,,,,,,,,,,,,,,,,,,,,
3270,SiC,[{'name': 'NIST_SRD-30'}],['Silicon carbide'],,"[{'citation': 'Oxidation Resistance Evaluation of Silicon Carbide Ceramics with Various Additives, M. Maeda, K. Nakamura, and M. Yamada, Journal of the American Ceramic Society, Vol. 72 3, pp. 512-514 (1989), published by American Ceramic Society.'}]",,,,,,,,,,,,Si-C,,,,,,,,,,,,,,,,,,,,,,,,,Polycrystalline,,,,,,,,,,,,,,,,,,,,,,,,,528,"[{'name': 'Oxidation Time', 'scalars': [{'value': '0'}, {'value': '200'}, {'value': '360'}, {'value': '600'}, {'value': '1000'}, {'value': '100'}, {'value': '100'}, {'value': '100'}, {'value': '100'}, {'value': '100'}, {'value': '100'}, {'value': '100'}], 'units': 'h'}, {'name': 'Volume Fraction of Water Vapor', 'scalars': [{'value': '0'}, {'value': '0'}, {'value': '0'}, {'value': '0'}, {'value': '0'}, {'value': '1'}, {'value': '3'}, {'value': '5'}, {'value': '10'}, {'value': '20'}, {'value': '30'}, {'value': '40'}], 'units': '%'}, {'name': 'Sample Number', 'scalars': [{'value': 'B'}]}]",,,MPa,,,,,,,,,,,,,,,,,,,,,,,,,,,,,,,,,,,,,,,,,,,,,,,,,,,,,,,,,,,,,,,,,,,,,,,,,,,,,,,,,,,,,,,,,,
3271,Si3N4.wAl2O3.xMo2C.ySiO2.zY2O3,[{'name': 'NIST_SRD-30'}],['Silicon nitride composite'],[{'name': 'Sintering'}],"[{'citation': 'Ceramic Technology Project Data Base:  September 1992 Summary Report, B.L.P. Keyes, ORNL Report Number:  ORNL/M-2775, pp. 1-171 (1992), published by Oak Ridge National Laboratory.'}]",,,,,,,,,,,,Si-N:Al,,,,,,,,,,,,,,,,,,,,,,,,,Polycrystalline,,,,,,,,,,,,,,,,,,,,,,,,,,,,,,,,,6.3,"[{'name': 'Temperature', 'scalars': [{'value': '23'}], 'units': '$^{\\circ}$C'}, {'name': 'Sample', 'scalars': [{'value': 'A'}, {'value': 'B'}, {'value': 'C'}]}]",,,MPa m$^{1/2}$,,,,,,,,,,,,,,,,,,,,,,,,,,,,Ceradyne,,,,,,,,,,,,,,,,,,,,,,,,,,,,,,,,,,,,,,,,,,,,,,,,,,,,,,
3272,Si3N4.xY2O3,[{'name': 'NIST_SRD-30'}],['Silicon nitride'],,"[{'citation': 'Ceramic Technology Project Data Base:  September 1992 Summary Report, B.L.P. Keyes, ORNL Report Number:  ORNL/M-2775, pp. 1-171 (1992), published by Oak Ridge National Laboratory.'}]",,,,,,,,,,,,Si-N:Y,PY6,,,,,,,,,,,,,,,,,,,,,,,,Polycrystalline,,,,,,,,,,,,,,,,,,,,,,,,,,,,,,,,,,,,,,,,,,,,,,,,,,,,,,,,,,,,,,,,,GTE,,,,,,,,,,,,,,,,,,,,,,,,,,,,,,,,,,,,,,66.3,"[{'name': 'Temperature', 'scalars': [{'value': '23'}, {'value': '100'}, {'value': '200'}, {'value': '300'}, {'value': '400'}, {'value': '500'}, {'value': '600'}, {'value': '700'}, {'value': '800'}, {'value': '900'}, {'value': '1000'}, {'value': '1200'}, {'value': '1400'}], 'units': '$^{\\circ}$C'}]",W m$^{-1}$ K$^{-1}$,,,,,,,,,,,,,,
3273,ZrB2,[{'name': 'NIST_SRD-30'}],['Zirconium diboride'],[{'name': 'Hot Pressing'}],"[{'citation': 'Strength, Fracture Mode, and Thermal Stress Resistance of of HfB2 and ZrB2, D. Kalish, E.V. Clougherty, and K. Kreder, Journal of the American Ceramic Society, Vol. 52 1, pp. 30-36 (1969), published by American Ceramic Society.'}]",,,,,,,,,,,,Zr-B,,,,,,,,,,,,,,,,,,,,,,,,,Polycrystalline,,,,,,,,,,,,,,,,,,,,,,,,,,,,,,,,,,,,,,,,,,,,,,,,,,,,,,,,,Fe,"[{'name': 'Mass Fraction of Impurity', 'scalars': [{'value': '0.06'}, {'value': '0.33'}, {'value': '0.53'}], 'units': '%'}]",,,,,,,,,,,,,,,,,,,,,,,,,,,,,,,,,,,,,,,,,,,,,,,,,,,,,,,,,,,,,
3274,Al2O3,[{'name': 'NIST_SRD-30'}],['Alumina'],,"[{'citation': 'Part 2: Data Reviews, Section I: High Alumina Ceramics, R. Morrell, Handbook of Properties of Technical and Engineering Ceramics, Vol. 2, pp. 13-35 (1987), published by Her Majestys Stationery Office (London).'}]",,,,,,,,,,,,Al-O,,,,,,,,,,,,,,,,,,,,,,,,,Polycrystalline,,,,,,,,,,,,,,,,,,,,,,,,,,,,,,,,,,,,,,,,,,,,,,,,,,,,,,,,,,,,,,,,,Coors Porcelain Company,,,,,,,,,,,,,,,,,,,,158,"[{'name': 'Temperature', 'scalars': [{'value': '25'}], 'units': '$^{\\circ}$C'}]",GPa,,,,,,,,,,,,,,,,,,,,,,,,,,,,,,,,
3275,Al2O3,[{'name': 'NIST_SRD-30'}],['Alumina'],,"[{'citation': 'Synthetic Corundum (Leucosapphire): Specific Heat at Constant Pressure at 4-2300 K, M. P. Orlova, Ya. A. Korolev, Yu. R. Chashkin a.o., Tables of Standard Reference Data. GSSSD 65-84, pp. 1-8 (1985), edited by National Standard Reference Data Service of the USSR, published by The Standards Publishers, Moscow, USSR.'}]",,,,,,,,,,,,Al-O,,,,,,,,,,,,,,,,,,,,,,,,,Polycrystalline,,,,,,,,,,,,,,,,,,,,,,,,,,,,,,,,,,,,,,,,,,2500,"[{'name': 'Edge Length', 'scalars': [{'minimum': '2000', 'maximum': '3000'}], 'units': '$\\mu$m'}]",,,$\mu$m,,,,,,,,,,,,,,,,,,,Cerbec,,,,,,,,,,,,,,,,Powder,,,,,,,,,,,,,,,,,,,,,,,,,,,,,,,,,,,,,,
3276,TiB2.xNi,[{'name': 'NIST_SRD-30'}],['Titanium diboride'],[{'name': 'Hot Pressing'}],"[{'citation': 'Effect of Microstructure on the Properties of TiB2 Ceramics, M.K. Ferber, P.F. Becher, and C.B. Finch, Journal of the American Ceramic Society, Vol. 66, pp. C-2-C-4 (1983), published by American Ceramic Society.'}]",,,,,,,,,,,,Ti-B:Ni,,,,,,,,,,,,,,,,,,,,,,,,,Polycrystalline,,,,,,,,,,,,,,,,,,,,,,,,,670,"[{'name': 'Sample Number', 'scalars': [{'value': 'NT90K'}]}]",,,MPa,,,,,,,,,,,,,,,,,,,,,,,,,,,,,,,,,,,,,,,,,,,,,,,,,,,,,,,,,,,,,,,,,,,,,,,,,,,,,,,,,,,,,,,,,,
3277,Al2O3.xSiC,[{'name': 'NIST_SRD-30'}],['Alumina composite'],[{'name': 'Hot Isostatic Pressing'}],"[{'citation': 'Ceramic Wear Maps:  SiC Whisker Reinforced Alumina, S.W. Lee, S.M. Hsu, and R.G. Munro, Tribology of Composite Materials, pp. 35-41 (1990), edited by P.K. Rohatgi, P.J. Blau, and C.S. Yust, published by ASM International.'}]",,,,,,,,,,,,Al-O:SiC,,,,,,,,,,,,,,,,,,,,,,,,,Polycrystalline,,,,,,,,,,,,,,,,,,,,,,,,,,,,,,,,,,,,,,,,,,,,,,,,,,,,,,,,,,,,,,-7.21,"[{'name': 'Normal Load', 'scalars': [{'value': '20'}, {'value': '40'}, {'value': '60'}, {'value': '80'}, {'value': '100'}, {'value': '120'}, {'value': '80'}, {'value': '100'}, {'value': '120'}, {'value': '140'}, {'value': '190'}, {'value': '270'}, {'value': '360'}], 'units': 'N'}, {'name': 'Environment', 'scalars': [{'value': 'Air'}, {'value': 'Air'}, {'value': 'Air'}, {'value': 'Air'}, {'value': 'Air'}, {'value': 'Air'}, {'value': 'Oil'}, {'value': 'Oil'}, {'value': 'Oil'}, {'value': 'Oil'}, {'value': 'Oil'}, {'value': 'Oil'}, {'value': 'Oil'}]}]",mm$^{3}$ m$^{-1}$ N$^{-1}$,,,,,,,,,,,,,,,,,,,,,,,,,,,,,,,,,,,,,,,,,,,,,,,,,,,,,,,
3278,Si12-4.5xAl4.5xO1.5xN16-1.5xDyx,[{'name': 'NIST_SRD-30'}],['Sialon composite'],[{'name': 'Hot Pressing'}],"[{'citation': 'Preparation and Properties of Stable Dysprosium-Doped $\\alpha$-Sialon Ceramics, Z. Shen, T. Ekstrom, and M. Nygren, Journal of Materials Science, Vol. 32, pp. 1325-1332 (1997), published by Chapman and Hall.'}]",7.7812,"[{'name': 'Axis', 'scalars': [{'value': 'a'}, {'value': 'a'}, {'value': 'a'}, {'value': 'a'}, {'value': 'a'}, {'value': 'a'}, {'value': 'c'}, {'value': 'c'}, {'value': 'c'}, {'value': 'c'}, {'value': 'c'}, {'value': 'c'}]}, {'name': 'x of Dyx', 'scalars': [{'value': '0.20'}, {'value': '0.25'}, {'value': '0.35'}, {'value': '0.40'}, {'value': '0.60'}, {'value': '0.70'}, {'value': '0.20'}, {'value': '0.25'}, {'value': '0.35'}, {'value': '0.40'}, {'value': '0.60'}, {'value': '0.70'}], 'units': 'formula units'}]",$\AA$,,,,,,,,,Si-Al-O-N:Dy,,,,,,,,,,,,,,,,,,,,,,,,,Polycrystalline,,,,,,,,,,,,,,,,,,,,,,,,,,,,,,,,,,,,,,,,,,,,,,,,,,,,,,,,,,,,,,,,,,,,,,,,,,,,,,,,,,,,,,,,,,,,,,,,,,,,,,,,,,,,,,,,,,,,,,,
3279,ZrO.5%Y2O3,[{'name': 'NIST_SRD-30'}],['Zirconia (TZP)'],[{'name': 'Hot Isostatic Pressing'}],"[{'citation': 'Weibull Characterization of Four Hipped/Posthipped Engineering Ceramics Between Room Temperature and 1500 °C, J. Kubler, Mechanische Charakterisierung von Hochleistungskeramik Festigkeitsunte, pp. 1-88 (1992), published by EMPA Swiss Federal Laboratories for Materials Testing and Research.'}]",,,,,,,,,,,,Zr-O,,,,,,,,,,,,,,,,,,,,,,,,,Polycrystalline,,,,,,,,,,,,,,,,,,,,,,,,,,,,,,,,,,,,,,,,,,,,,,,,,,,,,,,,,,,,,,,,,,,,,,,,,,,,,,,,,,,,,81,"[{'name': 'Temperature', 'scalars': [{'value': '23'}], 'units': '$^{\\circ}$C'}]",GPa,,,,,,,,,,,,,,,,,,,,,,,,,,,,,,,,
3280,BN,[{'name': 'NIST_SRD-30'}],['Boron nitride (cubic)'],[{'name': 'Hot Pressing'}],"[{'citation': 'Nonmetallic Crystals with High Thermal Conductivity, G.A. Slack, Journal of Physics and Chemistry of Solids, Vol. 34, pp. 321-335 (1973), published by Pergamon Press.'}]",,,,,,,,,,,,B-N,,,,,,,,,,,,,,,,,,,,,,,,,Polycrystalline,,,,,,,,,,,,,,,,,,,,,,,,,,,,,,,,,,,,,,,,,,,,,,,,,,,,,,,,,,,,,,,,,,,,,,,,,,,,,,,,,,,,,,,,,,,,,,,,,,,,,,,0.76,"[{'name': 'Temperature', 'scalars': [{'value': '13'}], 'units': 'K'}, {'name': 'Specimen Number', 'scalars': [{'value': 'R190'}]}]",W m$^{-1}$ K$^{-1}$,,,,,,,,,,,,,,
3281,ZrO2,[{'name': 'NIST_SRD-30'}],['Zirconia (TZP)'],,"[{'citation': 'Effects of Environment on the Mechanical Behavior of High-Performance Ceramics, G.A. Graves and N.L. Hecht, Report No. UDR-TR-94-136, pp. 1-138 (1995), published by University of Dayton Research Institute.'}]",,,,,,,,,,,,Zr-O:Al,,,,,,,,,,,,,,,,,,,,,,,,,Polycrystalline,,,,5.7,"[{'name': 'Temperature', 'scalars': [{'value': '23'}], 'units': '$^{\\circ}$C'}]",,,g cm$^{-3}$,,,,,,,,,,,,,,,,,,,,,,,,,,,,,,,,,,,,,,,,,,,,,,,,,,,,,,,,,"Ceramatec, Inc.",,,,,,,,,,,,,,,,,,,,,,,,,,,,,,,,,,,,,,,,,,,,,,,,,,,,,,
3282,BeO.xAl2O3,[{'name': 'NIST_SRD-30'}],['Beryllia'],[{'name': 'Sintering'}],"[{'citation': 'Mechanical Behaviour of Polycrystalline BeO, Al2O3, and AlN at High Pressure, H.C. Heard and C.F. Cline, Journal of Materials Science, Vol. 15, pp. 1889-1897 (1980), published by Chapman and Hall.'}]",,,,,,,,,,,,Be-O:Al,,,,,,,,,,,,,,,,,,,,,,,,,Polycrystalline,,,,,,,,,,,,,,,,,,,,,,,,,,,,,,,,,,,,,,,,,,,,,,,,,,,,,,,,,,,,,,,,,,,,,,,,BeO,"[{'name': 'Mole Fraction of Phase', 'scalars': [{'value': '96'}, {'value': '4'}], 'units': '%'}]",,,,,,,,,,,,,,,,,,,,,,,,,,,,,,,,,,,,,,,,,,,,,,
3283,Al2O3.xZrO2,[{'name': 'NIST_SRD-30'}],['Alumina composite'],,"[{'citation': 'Characterization Studies of Transformation-Toughened Ceramics, N.L. Hecht, S.M. Goodrich, D.E. McCullum, P.P. Yaney, S.D. Jang, and V.J. Tennery, American Ceramic Society Bulletin, Vol. 71 6, pp. 955-959 (1992), published by American Ceramic Society.'}]",,,,,,,,,,,,Al-O:ZrO,DTA-AZ301,,,,,,,,,,,,,,,,,,,,,,,,,,,,,,,,,,,,,,,,,,,,,,,,,,,,,,,,,,,,,,,,,,,,,,,,,,,,19.0,"[{'name': 'Temperature', 'scalars': [{'value': '23'}], 'units': '$^{\\circ}$C'}]",,,GPa,,,,,,,,,Kyocera,,,,,,,,,,,,,,,,,,,,,,,,,,,,,,,,,,,,,,,,,,,,,,,,,,,,,,
3284,SiC.xTiC.yTiB2,[{'name': 'NIST_SRD-30'}],['Silicon carbide composite'],[{'name': 'Hot Pressing'}],"[{'citation': 'SiC-TiC and SiC-TiB2 Composites Densified by Liquid-Phase Sintering, K.S. Cho,Y.W. Kim,H.J. Choi, and J.G. Lee, Journal of Materials Science, Vol. 31, pp. 6223-6228 (1996), published by Chapman and Hall.'}]",,,,,,,,,,,,Si-C,,,,,,,,,,,,,,,,,,,,,,,,,Polycrystalline,,,,,,,,,,,,,,,,,,,,,,,,,609,"[{'name': 'Mass Fraction of TiC', 'scalars': [{'value': '0'}, {'value': '30'}, {'value': '50'}, {'value': '70'}, {'value': '0'}, {'value': '0'}, {'value': '0'}]}, {'name': 'Mass Fraction of TiB2', 'scalars': [{'value': '0'}, {'value': '0'}, {'value': '0'}, {'value': '0'}, {'value': '30'}, {'value': '50'}, {'value': '70'}], 'units': '%'}]",,,MPa,,,,,,,,,,,,,,,,,,,,,,,,,,,,,,,,,,,,,,,,,,,,,,,,,,,,,,,,,,,,,,,,,,,,,,,,,,,,,,,,,,,,,,,,,,
3285,MoB2,[{'name': 'NIST_SRD-30'}],['Molybdenum diboride'],,"[{'citation': 'High-Temperature Thermodynamic Properties of Some Refractory Borides, R. Mezaki, E.W. Tilleux, D.W. Barnes, and J.L. Margrave, Thermodynamics of Nuclear Materials, pp. 775-788 (1962), published by International Atomic Energy Agency, Vienna.'}]",,,,,,,,,,,,Mo-B,,,,,,,,,,,,,,,,,,,,,,,,,Polycrystalline,,,,,,,,,,,,,,,,,,,,,,,,,,,,,,,,,,,,,,,,,,,,,,,,,,,,,,,,,,,,,,,,,,,,,,,,,,,,,,,,,,,,,,,,,,,,,,,514,"[{'name': 'Temperature', 'scalars': [{'value': '298.16'}, {'value': '300'}, {'value': '400'}, {'value': '500'}, {'value': '600'}, {'value': '700'}, {'value': '800'}, {'value': '900'}, {'value': '1000'}, {'value': '1100'}, {'value': '1200'}], 'units': 'K'}, {'name': 'Molar Heat Capacity', 'scalars': [{'value': '60.46'}, {'value': '60.54'}, {'value': '59.58'}, {'value': '62.26'}, {'value': '66.40'}, {'value': '71.21'}, {'value': '76.40'}, {'value': '81.84'}, {'value': '87.36'}, {'value': '92.97'}, {'value': '98.66'}], 'units': 'J mol$^{-1}$ K$^{-1}$'}]",J kg$^{-1}$ K$^{-1}$,,,,,,,,,,,,,,,,,,,,,,
3286,SiC,[{'name': 'NIST_SRD-30'}],['Silicon carbide'],[{'name': 'Sintering'}],"[{'citation': 'Test Metodology for Tubular Components, J.C. Conway, J.J. Mecholsky, and S.M. Wiederhorn, Projects Within the Center for Advanced Materials, pp. 201-276 (1990), edited by J.R. Hellmann and B.K. Kennedy, published by Center for Advanced Materials, Pennsylvania State University.'}]",,,,,,,,,,,,Si-C,Hexoloy SA,,,,,,,,,,,,,,,,,,,,,,,,Polycrystalline,,,,,,,,,,,,,,,,,,,,,,,,,,,,,,,,,,,,,,,,,,,,,,,,,,,,,,,,,,,,,,,,,Sohio Engineered Materials Co.,,,,,,,,,,,,,,,,Tube,,,,,,,,,,,,,,,,,,,,,,,,,,,,,,,,,,12.5,"[{'name': 'Temperature', 'scalars': [{'value': '25'}, {'value': '1200'}, {'value': '1300'}, {'value': '1400'}, {'value': '25'}, {'value': '1200'}, {'value': '1300'}, {'value': '1400'}], 'units': '$^{\\circ}$C'}, {'name': 'Test Type', 'scalars': [{'value': 'O-ring'}, {'value': 'O-ring'}, {'value': 'O-ring'}, {'value': 'O-ring'}, {'value': 'C-ring'}, {'value': 'C-ring'}, {'value': 'C-ring'}, {'value': 'C-ring'}]}]",,,
3287,ZrB2,[{'name': 'NIST_SRD-30'}],['Zirconium diboride'],[{'name': 'Hot Pressing'}],"[{'citation': 'Elastic Properties of Polycrystalline TiB2, ZrB2, and HfB2 from Room Temperature to 1300 K, D.E. Wiley, W.R. Manning, and O. Hunter,Jr., Journal of the Less-Common Metals, Vol. 18, pp. 149-157 (1969), published by Elsevier Sequoia.'}]",,,,,,,,,,,,Zr-B,,,,,,,,,,,,,,,,,,,,,,,,,Polycrystalline,,,,5.823,"[{'name': 'Specimen Number', 'scalars': [{'value': '6'}]}]",,,g cm$^{-3}$,,,,,,,,,,,,,,,,,,,,,,,,,,,,,,,,,,,,,,,,,,,,,,,,,,,,,,,,,Carborundum Company,,,,,,,,,,,,,,,,,,,,,,,,,,,,,,,,,,,,,,,,,,,,,,,,,,,,,,
3288,3Al2O3.2SiO2,[{'name': 'NIST_SRD-30'}],['Mullite'],[{'name': 'Sintering'}],"[{'citation': 'Microstructure and Mechanical Properties of Mullite Prepared by the Sol-Gel Method, M.G.M.U. Ismail, Z. Nakai, and S. Somiya, Journal of the American Ceramic Society, Vol. 70 1, pp. C-7-C-8 (1987), published by American Ceramic Society.'}]",,,,,,,,,,,,Al-Si-O,,,,,,,,,,,,,,,,,,,,,,,,,Polycrystalline,,,,3.134,"[{'name': 'Sintering Temperature', 'scalars': [{'value': '1650'}], 'units': '$^{\\circ}$C'}, {'name': 'Sintering Time', 'scalars': [{'value': '1.0'}, {'value': '1.5'}, {'value': '3.0'}], 'units': 'h'}]",,,g cm$^{-3}$,,,,,,,,,,,,,,,,,,,,,,,,,,,,,,,,,,,,,,,,,,,,,,,,,,,,,,,,,,,,,,,,,,,,,,,,,,,,,,,,,,,,,,,,,,,,,,,,,,,,,,,,,,,,,,,
3289,C,[{'name': 'NIST_SRD-30'}],['Diamond'],,"[{'citation': 'Diamond - Ceramic Coating of the Future, K.E. Spear, Journal of the American Ceramic Society, Vol. 72 2, pp. 171-191 (1989), published by American Ceramic Society.'}]",,,,,,,,,,,,C,,,,,,,,,,,,,,,,,,,,,,,,,Single Crystal,,,,,,,,,,,,,,,,,,,,,,,,,,,,,,,,,,,,,,,,,,,,,,,,,,,,,,,,,,,,,,,,,,,,,,,,,,,,,,,,,,,,,,,,,,,,,,,,,,,,,,,,,,,,,0.4,"[{'name': 'Temperature', 'scalars': [{'value': '193'}, {'value': '293'}, {'value': '1200'}], 'units': 'K'}]",x10$^{-6}$,,,,,,,,
3290,MgO,[{'name': 'NIST_SRD-30'}],['Magnesia'],,"[{'citation': 'Selections for Some Compounds of Calcium and Related Mixtures:  A Prototype Set of Tables, CODATA Task Group on Chemical Thermodynamic Tables, CODATA Thermodynamic Tables, pp. 51-52 (1987), edited by D. Garvin, V.B. Parker, and H.J. White, Jr., published by Hemisphere Publishing Corporation.'}]",,,,,,,,,,,,Mg-O,,,,,,,,,,,,,,,,,,,,,,,,,Single Crystal,,,,,,,,,,,,,,,,,,,,,,,,,,,,,,,,,,,,,,,,,,,,,,,,,,,,,,,,,,,,,,,,,,,,,,,,,,,,,,,,,,,,,,,,,,,,,,,927.6,"[{'name': 'Temperature', 'scalars': [{'value': '300'}, {'value': '350'}, {'value': '400'}, {'value': '450'}, {'value': '500'}, {'value': '600'}, {'value': '700'}, {'value': '800'}, {'value': '900'}, {'value': '1000'}, {'value': '1100'}, {'value': '1200'}, {'value': '1300'}, {'value': '1400'}, {'value': '1500'}, {'value': '1600'}, {'value': '1700'}, {'value': '1800'}, {'value': '1900'}, {'value': '2000'}, {'value': '2200'}, {'value': '2400'}, {'value': '2600'}, {'value': '2800'}, {'value': '3000'}, {'value': '3100'}], 'units': 'K'}]",J kg$^{-1}$ K$^{-1}$,,,,,,,,,,,,,,,,,,,,,,
3291,TiB2,[{'name': 'NIST_SRD-30'}],['Titanium diboride'],[{'name': 'Sintering'}],"[{'citation': 'Sintering and Properties of Titanium Diboride Made from Powder Synthesized in a Plasma-Arc Heater, H.R. Baumgartner and R.A. Steiger, Journal of the American Ceramic Society, Vol. 67 3, pp. 207-212 (1984), published by American Ceramic Society.'}]",,,,,,,,,,,,Ti-B,,,,,,,,,,,,,,,,,,,,,,,,,Polycrystalline,,,,,,,,,,,,,,,,,,,,,,,,,,,,,,,,,,,,,,,,,,,,,,,,,,,,,,,,,,,,,,,,,,,,,,,,,,0.093,"[{'name': 'Test Temperature', 'scalars': [{'value': '25'}], 'units': '$^{\\circ}$C'}, {'name': 'Sintering Temperature', 'scalars': [{'value': '2100'}, {'value': '2275'}], 'units': '$^{\\circ}$C'}, {'name': 'Microcracked Condition', 'scalars': [{'value': 'No'}, {'value': 'Yes'}]}]",,,,,,,,,,,,,,,,,,,,,,,,,,,,,,,,,,,,,,,,,,,,
3292,Si3N4.xY2O3.yAl2O3.zTiN,[{'name': 'NIST_SRD-30'}],['Silicon nitride composite'],[{'name': 'Hot Pressing'}],"[{'citation': 'Microstructure, Chemical Aspects, and Mechanical Properties of TiB2/Si3N4 and TiN/Si3N4 Composites, J.L. Huang, S.Y. Chen, and M.T. Lee, Journal of Materials Research, Vol. 9 9, pp. 2349-2354 (1994), published by Materials Research Society.'}]",,,,,,,,,,,,Si-N:Al,,,,,,,,,,,,,,,,,,,,,,,,,Polycrystalline,,,,,,,,,,,,,,,,,,,,,,,,,,,,,,,,,,,,,,,,,,,,,,,,,,,,,,,,,,,,,,,,,,,,,,,,,,,,,,,,,,,,,,,,Y2O3,"[{'name': 'Sintering Aid Mass Fraction', 'scalars': [{'value': '6'}, {'value': '2'}], 'units': '%'}]",,,,,,,,,,,,,,,,,,,,,,,,,,,,,,
3293,Al2O3.xSiC,[{'name': 'NIST_SRD-30'}],['Alumina composite'],[{'name': 'Sintering'}],"[{'citation': 'Pressureless Sintering and Elastic Constants of Al2O3-SiC Nanocomposites, C.C. Anya and S.G. Roberts, Journal of the European Ceramic Society, Vol. 17, pp. 565-573 (1997), published by Elsevier Science Ltd..'}]",,,,,,,,,,,,Al-O:SiC,,,,,,,,,,,,,,,,,,,,,,,,,Polycrystalline,,,,,,,,,,,,,,,,,,,,,,,,,,,,,,,,,,,,,,,,,,3.5,"[{'name': 'Volume Fraction of SiC', 'scalars': [{'value': '0'}, {'value': '5'}, {'value': '10'}, {'value': '15'}], 'units': '%'}, {'name': 'Sintering Temperature', 'scalars': [{'value': '1560'}, {'value': '1775'}, {'value': '1775'}, {'value': '1775'}], 'units': '$^{\\circ}$C'}, {'name': 'Sintering Time', 'scalars': [{'value': '3'}, {'value': '4'}, {'value': '4'}, {'value': '4'}], 'units': 'h'}, {'name': 'Sintering Gas', 'scalars': [{'value': 'Air'}, {'value': 'N2'}, {'value': 'N2'}, {'value': 'N2'}]}]",,,$\mu$m,,,,,,,,,,,,,,,,,,,,,,,,,,,,,,,,,,,,,,,,,,,,,,,,,,,,,,,,,,,,,,,,,,,,,,,,,
3294,3Al2O3.2SiO2.xSiC,[{'name': 'NIST_SRD-30'}],['Mullite composite'],[{'name': 'Hot Pressing'}],"[{'citation': 'Creep of Hot-Pressed SiC Whisker Reinforced Mullite, R.D. Nixon, S. Chevacharoenkul, R.F. Davis, and T.N. Tiegs, Ceramic Transactions, Vol. 6, pp. 579-603 (1990), edited by S. Somiya, R.F. Davis, and J.A. Pask, published by American Ceramic Society.'}]",,,,,,,,,,,,Al-Si-O:SiC,,,,,,,,,,,,,,,,,,,2.22,"[{'name': 'Stress Range', 'scalars': [{'minimum': '102', 'maximum': '204'}], 'units': 'MPa'}, {'name': 'Temperature', 'scalars': [{'value': '1520'}], 'units': 'K'}, {'name': 'Sample Number', 'scalars': [{'value': 'MW3'}]}]",,,,,Polycrystalline,,,,,,,,,,,,,,,,,,,,,,,,,,,,,,,,,,,,,,,,,,,,,,,,,,,,,,,,,,,,,,,,,,,,,,,,,,,,,,,,,,,,,,,,,,,,,,,,,,,,,,,,,,,,,,,,,,,,,,,
3295,Al2O3.xSiC,[{'name': 'NIST_SRD-30'}],['Alumina composite'],[{'name': 'Sintering'}],"[{'citation': 'Pressureless Sintering and Elastic Constants of Al2O3-SiC Nanocomposites, C.C. Anya and S.G. Roberts, Journal of the European Ceramic Society, Vol. 17, pp. 565-573 (1997), published by Elsevier Science Ltd..'}]",,,,,,,,,,,,Al-O:SiC,,,,,,,,,,,,,,,,,,,,,,,,,Polycrystalline,,,,,,,,,,,,,,,,,,,,,,,,,,,,,,,,,,,,,,,,,,,,,,,,,,,,,,,,,,,,,,,,,,,,,,,,,,0.249,"[{'name': 'Volume Fraction of SiC', 'scalars': [{'value': '0'}, {'value': '5'}, {'value': '5'}, {'value': '10'}, {'value': '10'}, {'value': '15'}], 'units': '%'}, {'name': 'Density', 'scalars': [{'value': '3.96'}, {'value': '3.91'}, {'value': '3.85'}, {'value': '3.87'}, {'value': '3.81'}, {'value': '3.83'}], 'units': 'g/cm$^{3}$'}, {'name': 'Relative Density', 'scalars': [{'value': '99.9'}, {'value': '99.8'}, {'value': '98.2'}, {'value': '99.7'}, {'value': '98.2'}, {'value': '99.6'}], 'units': '%'}, {'name': 'Grain Size', 'scalars': [{'value': '3.5'}, {'value': '4'}, {'value': '-'}, {'value': '2.9'}, {'value': '-'}, {'value': '2.6'}], 'units': '$\\mu$m'}]",,,,,,,,,,,,,,,,,,,,,,,,,,,,,,,,,,,,,,,,,,,,
3296,MnO,[{'name': 'NIST_SRD-30'}],['Manganese oxide'],,"[{'citation': 'Molar Heat Capacity and Thermodynamic Functions of the Type II Antiferromagnet MnO, J.L. Shapiro, B.F. Woodfield, R. Stevens, J. Boerio-Goates, and M.L. Wilson, Journal of Chemical Thermodynamics, Vol. 31, pp. 725-739 (1999), published by Academic Press Ltd..'}]",,,,,,,,,,,,Mn-O,,,,,,,,,,,,,,,,,,,,,,,,,Polycrystalline,,,,,,,,,,,,,,,,,,,,,,,,,,,,,,,,,,,,,,,,,,,,,,,,,,,,,,,,,,,,,,,,,Alfa Aesar,,,,,,,,,,,,,,,,,,,,,,,,,,,,,,0.134,"[{'name': 'Temperature', 'scalars': [{'value': '5'}, {'value': '10'}, {'value': '15'}, {'value': '20'}, {'value': '25'}, {'value': '30'}, {'value': '35'}, {'value': '40'}, {'value': '45'}, {'value': '50'}, {'value': '60'}, {'value': '70'}, {'value': '80'}, {'value': '90'}, {'value': '100'}, {'value': '110'}, {'value': '120'}, {'value': '130'}, {'value': '140'}, {'value': '150'}, {'value': '160'}, {'value': '170'}, {'value': '180'}, {'value': '190'}, {'value': '200'}, {'value': '210'}, {'value': '220'}, {'value': '230'}, {'value': '240'}, {'value': '250'}, {'value': '260'}, {'value': '270'}, {'value': '273.15'}, {'value': '280'}, {'value': '290'}, {'value': '298.15'}, {'value': '300'}, {'value': '320'}, {'value': '340'}, {'value': '360'}, {'value': '380'}, {'value': '400'}, {'value': '420'}, {'value': '440'}, {'value': '460'}, {'value': '480'}, {'value': '500'}, {'value': '550'}, {'value': '600'}, {'value': '650'}, {'value': '700'}, {'value': '750'}, {'value': '800'}, {'value': '850'}, {'value': '900'}, {'value': '950'}], 'units': 'K'}, {'name': 'Molar Heat Capacity', 'scalars': [{'value': '0.00951'}, {'value': '0.03900'}, {'value': '0.1682'}, {'value': '0.5387'}, {'value': '1.300'}, {'value': '2.447'}, {'value': '3.900'}, {'value': '5.600'}, {'value': '7.483'}, {'value': '9.426'}, {'value': '13.48'}, {'value': '17.68'}, {'value': '22.02'}, {'value': '26.72'}, {'value': '32.18'}, {'value': '40.11'}, {'value': '32.81'}, {'value': '31.26'}, {'value': '32.03'}, {'value': '32.94'}, {'value': '34.10'}, {'value': '35.20'}, {'value': '36.24'}, {'value': '37.21'}, {'value': '38.12'}, {'value': '38.96'}, {'value': '39.75'}, {'value': '40.47'}, {'value': '41.14'}, {'value': '41.76'}, {'value': '42.33'}, {'value': '42.86'}, {'value': '43.02'}, {'value': '43.36'}, {'value': '43.81'}, {'value': '44.16'}, {'value': '44.23'}, {'value': '44.99'}, {'value': '45.65'}, {'value': '46.23'}, {'value': '46.73'}, {'value': '46.81'}, {'value': '47.24'}, {'value': '47.64'}, {'value': '48.02'}, {'value': '48.39'}, {'value': '48.73'}, {'value': '49.53'}, {'value': '50.24'}, {'value': '50.89'}, {'value': '51.49'}, {'value': '52.05'}, {'value': '52.57'}, {'value': '53.06'}, {'value': '53.52'}, {'value': '53.96'}], 'units': 'J/(mol K'}]",J kg$^{-1}$ K$^{-1}$,,,,,,,,,,,,,,,,,,,,,,
3297,ZrO2,[{'name': 'NIST_SRD-30'}],['Zirconia (TZP)'],,"[{'citation': 'Effects of Environment on the Mechanical Behavior of High-Performance Ceramics, G.A. Graves and N.L. Hecht, Report No. UDR-TR-94-136, pp. 1-138 (1995), published by University of Dayton Research Institute.'}]",,,,,,,,,,,,Zr-O:Al,,,,,,,,,,,,,,,,,,,,,,,,,Polycrystalline,,,,,,,,,,,,,,,,,,,,,,,,,,,,,,,,,4.8,"[{'name': 'Test Type', 'scalars': [{'value': 'Controlled Flaw'}, {'value': 'Microindent'}]}, {'name': 'Temperature', 'scalars': [{'value': '23'}], 'units': '$^{\\circ}$C'}]",,,MPa m$^{1/2}$,,,,,,,,,,,,,,,,,,,,,,,,,,,,"Ceramatec, Inc.",,,,,,,,,,,,,,,,,,,,,,,,,,,,,,,,,,,,,,,,,,,,,,,,,,,,,,
3298,Al2O3,[{'name': 'NIST_SRD-30'}],['Alumina'],[{'name': 'Sintering'}],"[{'citation': 'Properties of High Refractory Glass Phase Corundum Ceramics and Their Influence on Surface Roughness after Mechanical Treatment, E. V. Degtyareva, E. V. Skorodumova, I. I. Kabakova, and Ya. P. Barannik, Ogneupori (Refractories) 2, pp. 5-8 (1985).'}]",,,,,,,,,,,,Al-O,,,,,,,,,,,,,,,,,,,,,,,,,Polycrystalline,,,,,,,,,,,,,,,,,,,,,,,,,340,"[{'name': 'Mass Fraction of Glass Phase', 'scalars': [{'minimum': '0.5', 'maximum': '3'}, {'minimum': '0.5', 'maximum': '3'}, {'minimum': '0.5', 'maximum': '3'}, {'minimum': '0.5', 'maximum': '3'}, {'minimum': '0.5', 'maximum': '3'}, {'minimum': '0.5', 'maximum': '3'}, {'minimum': '0.5', 'maximum': '3'}, {'minimum': '0.5', 'maximum': '3'}, {'minimum': '0.5', 'maximum': '3'}, {'minimum': '0.5', 'maximum': '3'}, {'minimum': '0.5', 'maximum': '3'}, {'value': '3'}, {'value': '3'}, {'value': '3'}, {'value': '3'}, {'value': '0.22'}, {'value': '0.20'}, {'value': '0.16'}, {'value': '0.92'}, {'value': '1.12'}, {'value': '1.20'}, {'value': '1.80'}, {'value': '2.47'}, {'value': '3.18'}], 'units': '%'}, {'name': 'Mass Fraction of MgO', 'scalars': [{'value': '0.1; 1.0'}, {'value': '0.1; 1.0'}, {'value': '0.1; 1.0'}, {'value': '0.1; 1.0'}, {'value': '0.1; 1.0'}, {'value': '0.1; 1.0'}, {'value': '0.1; 1.0'}, {'value': '0.1; 1.0'}, {'value': '0.1; 1.0'}, {'value': '0.1; 1.0'}, {'value': '0.1; 1.0'}, {'value': '0.1'}, {'value': '1.0'}, {'value': '0.1'}, {'value': '1.0'}, {'value': '0'}, {'value': '0'}, {'value': '0'}, {'value': '0'}, {'value': '0'}, {'value': '0'}, {'value': '0'}, {'value': '0'}, {'value': '0'}], 'units': '%'}, {'name': 'Sintering Temperature', 'scalars': [{'value': '2023'}, {'value': '2023'}, {'value': '2023'}, {'value': '2023'}, {'value': '2023'}, {'value': '2023'}, {'value': '2023'}, {'value': '2023'}, {'value': '2023'}, {'value': '2023'}, {'value': '2023'}, {'value': '1823'}, {'value': '1823'}, {'value': '2023'}, {'value': '2023'}, {'value': '2023'}, {'value': '2023'}, {'value': '2023'}, {'value': '2023'}, {'value': '2023'}, {'value': '2023'}, {'value': '2023'}, {'value': '2023'}, {'value': '2023'}]}, {'name': 'Grain Size', 'scalars': [{'value': '4'}, {'value': '12'}, {'value': '20'}, {'value': '28'}, {'value': '36'}, {'value': '40'}, {'value': '60'}, {'value': '60'}, {'value': '80'}, {'value': '100'}, {'value': '110'}, {'value': '-'}, {'value': '-'}, {'value': '-'}, {'value': '-'}, {'value': '-'}, {'value': '-'}, {'value': '-'}, {'value': '-'}, {'value': '-'}, {'value': '-'}, {'value': '-'}, {'value': '-'}, {'value': '-'}], 'units': '$\\mu$m'}]",,,MPa,,,,,,,,,,,,,,,,,,,,,,,,,,,,,,,,,,,,,,,,,,,,,,,,,,,,Rod,,,,,,,,,,,,,,,,,,,,,,,,,,,,,,,,,,,,,,
3299,SiC,[{'name': 'NIST_SRD-30'}],['Silicon carbide'],[{'name': 'Sintering'}],"[{'citation': 'Mechanical Property Evaluation at Elevated Temperature of Sintered $\\beta$-Silicon Carbide, M.J. Slavin and G.D. Quinn, International Journal of High Technology Ceramics, Vol. 2 1, pp. 47-63 (1986), published by Elsevier Applied Science.'}]",,,,,,,,,,,,Si-C,,,,,,,,,,,,,,,,,,,,,,,,,Polycrystalline,,,,,,,,,,,,,,,,,,,,,,,,,,,,,,,,,,,,,,,,,,,,,,,,,,,,,,,,,,,,,,,,,General Electric Company,,,,,,,,,0.17,"[{'name': 'Sample Number', 'scalars': [{'value': '1'}]}]",,,,,,Plate,,,,,,,,,,,,,,,,,,,,,,,,,,,,,,,,,,,,,,
3300,ZrO2.xY2O3.yFe2O3,[{'name': 'NIST_SRD-30'}],['Zirconia (cubic)'],[{'name': 'Sintering'}],"[{'citation': 'Elastic Constants of the Iron Oxide Doped Yttria-Stabilized Zirconia, M.A. Ewaida, A.A. Higazy, B. Bridge, and M.M. Abou Sekkina, Journal of Materials Science, Vol. 24, pp. 3660-3666 (1989), published by Chapman and Hall.'}]",,,,,,,,,,,,Zr-O:Y,,,,,,,,,,,,,,,,,,,,,,,,,Polycrystalline,,,,,,,,,,,,,,,,,,,,,,,,,,,,,,,,,,,,,,,,,,,,,,,,,,,,,,,,,,,,,,,,,,,,,,,,,,,,,,,,,,,,,13.9,"[{'name': 'Sintering Temperature', 'scalars': [{'value': '1350'}, {'value': '1350'}, {'value': '1350'}, {'value': '1350'}, {'value': '1350'}, {'value': '1350'}, {'value': '1350'}, {'value': '1350'}, {'value': '1350'}, {'value': '1350'}, {'value': '1350'}, {'value': '1350'}, {'value': '1450'}, {'value': '1450'}, {'value': '1450'}, {'value': '1450'}, {'value': '1450'}, {'value': '1450'}, {'value': '1450'}, {'value': '1450'}, {'value': '1450'}, {'value': '1450'}, {'value': '1450'}], 'units': '$^{\\circ}$C'}, {'name': 'Sample Number', 'scalars': [{'value': 'Z-1'}, {'value': 'Z-2'}, {'value': 'Z-3'}, {'value': 'Z-4'}, {'value': 'Z-5'}, {'value': 'Z-6'}, {'value': 'Z-7'}, {'value': 'Z-8'}, {'value': 'Z-9'}, {'value': 'Z-10'}, {'value': 'Z-11'}, {'value': 'Z-12'}, {'value': 'Z-1'}, {'value': 'Z-2'}, {'value': 'Z-3'}, {'value': 'Z-4'}, {'value': 'Z-5'}, {'value': 'Z-6'}, {'value': 'Z-7'}, {'value': 'Z-8'}, {'value': 'Z-9'}, {'value': 'Z-10'}, {'value': 'Z-12'}]}]",GPa,,,,,,,,,,,,,,,,,,,,,,,,,,,,,,,,
3301,Al2O3,[{'name': 'NIST_SRD-30'}],['Alumina'],[{'name': 'Sintering'}],"[{'citation': 'The Elastic Behavior of Partially-Sintered Alumina, D.J. Green, C. Nader, and R. Brezny, Ceramic Transactions, Vol. 7, pp. 345-356 (1990), published by American Ceramic Society.'}]",,,,1.58,"[{'name': 'Relative Density', 'scalars': [{'value': '0.588'}, {'value': '0.589'}, {'value': '0.595'}, {'value': '0.604'}, {'value': '0.622'}, {'value': '0.659'}, {'value': '0.701'}, {'value': '0.720'}, {'value': '0.735'}, {'value': '0.750'}, {'value': '0.778'}, {'value': '0.804'}, {'value': '0.825'}, {'value': '0.844'}, {'value': '0.903'}, {'value': '0.913'}, {'value': '0.952'}, {'value': '0.957'}, {'value': '0.998'}]}]",,,GPa,,,,Al-O,,,,,,,,,,,,,,,,,,,,,,,,,Polycrystalline,,,,,,,,,,,,,,,,,,,,,,,,,,,,,,,,,,,,,,,,,,,,,,,,,,,,,,,,,,,,,,,,,,,,,,,,,,,,,,,,,,,,,,,,,,,,,,,,,,,,,,,,,,,,,,,,,,,,,,,
3302,TiB2,[{'name': 'NIST_SRD-30'}],['Titanium diboride'],[{'name': 'Hot Pressing'}],"[{'citation': 'Elastic Properties of Polycrystalline TiB2, ZrB2, and HfB2 from Room Temperature to 1300 K, D.E. Wiley, W.R. Manning, and O. Hunter,Jr., Journal of the Less-Common Metals, Vol. 18, pp. 149-157 (1969), published by Elsevier Sequoia.'}]",,,,,,,,,,,,Ti-B,,,,,,,,,,,,,,,,,,,,,,,,,Polycrystalline,,,,,,,,,,,,,,,,,,,,,,,,,,,,,,,,,,,,,,,,,,,,,,,,,,,,,,,,,,,,,,,,,Carborundum Company,,,,,,,,,,,,,,,,,,,,226,"[{'name': 'Temperature', 'scalars': [{'value': '29'}, {'value': '67'}, {'value': '118'}, {'value': '170'}, {'value': '214'}, {'value': '278'}, {'value': '316'}, {'value': '355'}, {'value': '399'}, {'value': '444'}, {'value': '489'}, {'value': '559'}, {'value': '610'}, {'value': '642'}, {'value': '680'}, {'value': '712'}, {'value': '789'}, {'value': '827'}, {'value': '878'}, {'value': '936'}, {'value': '980'}], 'units': '$^{\\circ}$C'}]",GPa,,,,,,,,,,,,,,,,,,,,,,,,,,,,,,,,
3303,Si3N4.xMgO,[{'name': 'NIST_SRD-30'}],['Silicon nitride'],[{'name': 'Hot Pressing'}],"[{'citation': 'Property Screening and Evaluation of Ceramic Turbine Materials, D.C. Larsen and J.W. Adams, AFWAL Contract Report TR-83-4141 (1984), published by National Technical Information Service.'}]",,,,,,,,,,,,Si-N:MgO,NC-132,,,,,,,,,,,,,,,,,,,,,,,,Polycrystalline,,,,,,,,,,,,,,,,,,,,,,,,,,,,,,,,,,,,,,,,,,0.75,"[{'name': 'Range of Values', 'scalars': [{'minimum': '0.5', 'maximum': '1.0'}], 'units': '$\\mu$m'}]",,,$\mu$m,,,,,,,,,,,,,,,,,,,Norton Company,,,,,,,,,,,,,,,,,,,,,,,,,,,,,,,,,,,,,,,,,,,,,,,,,,,,,,
