Repository: ckborg/DSW2018

# DSW2018

## Description
Investigation of a structural ceramics database (WebSCD) curated by the National Institute of Standards and Technology (NIST).
3-week project as part of the UC Berkeley Data Science workshop (DSW2018).
[WebSCD]("https://srdata.nist.gov/CeramicDataPortal/scd")

## Results at-a-glance

~4000 material entries

Most represented mechanical properties: Elastic modulus, flexural strength, fracture toughness.

## Team members
[Prabudhya Bhattacharyya]("http://physics.berkeley.edu/people/graduate-student/prabudhya-bhattacharyya")

[Chris Bronner]("https://chrisbronner.com/")

[Steve Drapcho]("https://www.linkedin.com/in/steven-drapcho-2b939b149/")

File: NIST_CeramicDataSet.csv (part 85 of 103)
3304,ZrO2,[{'name': 'NIST_SRD-30'}],['Zirconia'],[{'name': 'Slip Casting'}],"[{'citation': 'High-Strength Ceramics Based on Tetragonal Zirconia, S. Yu. Pliner, D. S. Rutman, A. A. Dabizha, and Yu. I. Komolikov, Ogneupori (Refractories) 9, pp. 19-20 (1986).'}]",,,,,,,,,,,,Zr-O,,,,,,,,,,,,,,,,,,,,,,,,,Polycrystalline,,,,,,,,,,,,,,,,,,,,,,,,,,,,,,,,,,,,,,,,,,0.7,"[{'name': 'Grain Size Range', 'scalars': [{'minimum': '0.5', 'maximum': '1.0'}], 'units': '$\\mu$m'}, {'name': 'Temperature', 'scalars': [{'value': '293'}], 'units': 'K'}]",,,$\mu$m,,,,,,,,,,,,,,,,,,,,,,,,,,,,,,,,,,,Bar,,,,,,,,,,,,,,,,,,,,,,,,,,,,,,,,,,,,,,
3305,SiC,[{'name': 'NIST_SRD-30'}],['Silicon carbide'],,"[{'citation': 'Effects of Environment on the Mechanical Behavior of High-Performance Ceramics, G.A. Graves and N.L. Hecht, Report No. UDR-TR-94-136, pp. 1-138 (1995), published by University of Dayton Research Institute.'}]",,,,,,,,,,,,"Si-C:B,C",,,,,,,,,,,,,,,,,,,,,,,,,Polycrystalline,,,,,,,,,,,,,,,,,,,,,,,,,,,,,,,,,3.4,"[{'name': 'Temperature', 'scalars': [{'value': '23'}], 'units': '$^{\\circ}$C'}]",,,MPa m$^{1/2}$,,,,,,,,,,,,,,,,,,,,,,,,,,,,Carborundum Company,,,,,,,,,,,,,,,,,,,,,,,,,,,,,,,,,,,,,,,,,,,,,,,,,,,,,,
3306,Si3N4,[{'name': 'NIST_SRD-30'}],['Silicon nitride'],[{'name': 'Hot Isostatic Pressing'}],"[{'citation': 'The Evaluation of Environmental Effects in Toughened Ceramics for Advanced Heat Engines Investigation of Selected SiC and Si3N4 Ceramics, N.L.Hecht, G.A.Graves, D.E.McCullum, A.P.Berens, S.Goodrich, J.D.Wolf, J.R.Hoenigman, P.Yaney, D.Grant, and S.Hilton, ORNL Report Number:  ORNL/Sub/84-00221/2, pp. 1-111 (1990), published by Oak Ridge National Laboratory.'}]",,,,,,,,,,,,Si-N,,,,,,,,,,,,,,,,,,,,,,,,,Polycrystalline,,,,,,,,,,,,,,,,,,,,,,,,,,,,,,,,,,,,,,,,,,,,,,,,,,,,,,,,,,,,,,,,,GTE,,,,,,,,,,,,,,,,,,,,,,,Y2O3,"[{'name': 'Mass Fraction', 'scalars': [{'value': '6'}], 'units': '%'}]",,,,,,,,,,,,,,,,,,,,,,,,,,,,,,
3307,3Al2O3.2SiO2,[{'name': 'NIST_SRD-30'}],['Mullite'],[{'name': 'Sintering'}],"[{'citation': 'Microstructure, Microchemistry, and Flexural Strength of Mullite Ceramics, M. Mizuno, Journal of the American Ceramic Society, Vol. 74 12, pp. 3017-3022 (1991), published by American Ceramic Society.'}]",,,,,,,,,,,,Al-Si-O,,,,,,,,,,,,,,,,,,,,,,,,,Polycrystalline,,,,,,,,,,,,,,,,,,,,,,,,,345,"[{'name': 'Processing Method', 'scalars': [{'value': 'Hot Pressing'}, {'value': 'Hot Pressing'}, {'value': 'Hot Pressing'}, {'value': 'Hot Pressing'}, {'value': 'Hot Pressing'}, {'value': 'Hot Pressing'}, {'value': 'Hot Pressing'}, {'value': 'Hot Pressing'}, {'value': 'Hot Pressing'}, {'value': 'Hot Pressing'}, {'value': 'Hot Pressing'}, {'value': 'Hot Pressing'}, {'value': 'Sintering'}, {'value': 'Sintering'}, {'value': 'Sintering'}, {'value': 'Sintering'}]}, {'name': 'Processing Temperature', 'scalars': [{'value': '1575'}, {'value': '1575'}, {'value': '1575'}, {'value': '1575'}, {'value': '1600'}, {'value': '1600'}, {'value': '1600'}, {'value': '1600'}, {'value': '1700'}, {'value': '1700'}, {'value': '1700'}, {'value': '1700'}, {'value': '1650'}, {'value': '1650'}, {'value': '1650'}, {'value': '1650'}], 'units': '$^{\\circ}$C'}, {'name': 'Test Temperature', 'scalars': [{'value': '23'}, {'value': '1200'}, {'value': '1350'}, {'value': '1400'}, {'value': '23'}, {'value': '1200'}, {'value': '1350'}, {'value': '1400'}, {'value': '23'}, {'value': '1200'}, {'value': '1350'}, {'value': '1400'}, {'value': '23'}, {'value': '1200'}, {'value': '1350'}, {'value': '1400'}], 'units': '$^{\\circ}$C'}, {'name': 'Strength Range', 'scalars': [{'minimum': '356', 'maximum': '330'}, {'minimum': '351', 'maximum': '312'}, {'minimum': '302', 'maximum': '268'}, {'minimum': '268', 'maximum': '259'}, {'minimum': '430', 'maximum': '392'}, {'minimum': '422', 'maximum': '389'}, {'minimum': '351', 'maximum': '321'}, {'minimum': '258', 'maximum': '220'}, {'minimum': '341', 'maximum': '308'}, {'minimum': '337', 'maximum': '322'}, {'minimum': '330', 'maximum': '294'}, {'minimum': '256', 'maximum': '217'}, {'minimum': '429', 'maximum': '322'}, {'minimum': '430', 'maximum': '356'}, {'minimum': '348', 'maximum': '301'}, {'minimum': '233', 'maximum': '208'}], 'units': 'MPa'}]",,,MPa,,,,,,,,,,,,,,,,,,,,,,,,,,,,,,,,,,,,,,,,,,,,,,,,,,,,,,,,,,,,,,,,,,,,,,,,,,,,,,,,,,,,,,,,,,
3308,ZrO2.xMgO,[{'name': 'NIST_SRD-30'}],['Zirconia (PSZ)'],[{'name': 'Sintering'}],"[{'citation': 'Rigidity Modulus of Some Pure Oxide Bodies, E. Ryshkewitch, Journal of the American Ceramic Society, Vol. 34 10, pp. 322-326 (1951), published by American Ceramic Society.'}]",,,,,,,,,,,,Zr-O:MgO,,,,,,,,,,,,,,,,,,,,,,,,,Polycrystalline,,,,,,,,,,,,,,,,,,,,,,,,,,,,,,,,,,,,,,,,,,,,,,,,,,,,,,,,,,,,,,,,,,,,,,,,,,,,,,,,,,,,,49,"[{'name': 'Temperature', 'scalars': [{'value': '20'}], 'units': '$^{\\circ}$C'}, {'name': 'Specimen Number', 'scalars': [{'value': '2'}]}]",GPa,,,,,,,,,,,,,,,,,,,,,,,,,,,,,,,,
3309,Al2O3,[{'name': 'NIST_SRD-30'}],['Alumina'],[{'name': 'Sintering'}],"[{'citation': 'Evaluation of Fracture Strength of Porous Alumina Sintered by Hot Isostatic Pressing (HIPing), Y. Kinemuchi, N. Fusamune, A. Takata, and K. Ishizaki, Journal of the Ceramic Society of Japan, Vol. 106 4, pp. 435-440 (1998), published by Ceramic Society of Japan.'}]",,,,,,,,,,,,Al-O,,,,,,,,,,,,,,,,,,,,,,,,,Polycrystalline,,,,,,,,,,,,,,,,,,,,,,,,,,,,,,,,,,,,,,,,,,,,,,,,,,,,,,,,,,,,,,,,,,,,,,,,,,,,,,,,,,,,,,,,,,,,,,,,,,,,,,,,,,,,,,,,,,,22.2,"[{'name': 'Processing Condition', 'scalars': [{'value': 'CS (II)'}, {'value': 'CS (II)'}, {'value': 'CS (II)'}, {'value': 'CS (II)'}, {'value': 'CS (I)'}, {'value': 'HIP (II)'}, {'value': 'HIP (II)'}, {'value': 'HIP (II)'}, {'value': 'HIP (II)'}, {'value': 'HIP (II)'}, {'value': 'HIP (II)'}, {'value': 'HIP (I)'}, {'value': 'HIP (I)'}, {'value': 'HIP (I)'}, {'value': 'HIP (I)'}, {'value': 'HIP (I)'}]}, {'name': 'Volume Fraction of Porosity', 'scalars': [{'value': '0.6'}, {'value': '15.1'}, {'value': '27.9'}, {'value': '35.0'}, {'value': '39.9'}, {'value': '8.9'}, {'value': '8.9'}, {'value': '23.6'}, {'value': '23.6'}, {'value': '34.3'}, {'value': '34.3'}, {'value': '39.2'}, {'value': '39.2'}, {'value': '39.8'}, {'value': '39.8'}, {'value': '39.7'}], 'units': '%'}, {'name': 'Stress Range', 'scalars': [{'value': '-'}, {'value': '-'}, {'value': '-'}, {'value': '-'}, {'value': '-'}, {'maximum': '405'}, {'minimum': '405'}, {'maximum': '305'}, {'minimum': '305'}, {'maximum': '145'}, {'minimum': '145'}, {'maximum': '115'}, {'minimum': '115'}, {'maximum': '110'}, {'minimum': '110'}, {'value': '-'}], 'units': 'MPa'}]",,,
3310,ZrO2.xY2O3,[{'name': 'NIST_SRD-30'}],['Zirconia (PSZ)'],[{'name': 'Crystal Growth'}],"[{'citation': 'Lattice Parameters and Density for Y2O3-Stabilized ZrO2, R.P. Ingel and D. Lewis III, Journal of the American Ceramic Society, Vol. 69 4, pp. 325-332 (1986), published by American Ceramic Society.'}]",,,,,,,,,,,,Zr-O:Y,,,,,,,,,,,,,,,,,,,,,,,,,Single Crystal,,,,5.5430,"[{'name': 'Mole Fraction of Y2O3', 'scalars': [{'value': '35.90'}, {'value': '31.20'}, {'value': '26.30'}, {'value': '20.00'}, {'value': '19.80'}, {'value': '17.90'}, {'value': '16.50'}, {'value': '15.50'}, {'value': '13.80'}, {'value': '12.10'}, {'value': '12.00'}, {'value': '11.10'}, {'value': '10.40'}, {'value': '10.30'}, {'value': '10.00'}, {'value': '9.0'}, {'value': '8.80'}, {'value': '8.65'}, {'value': '8.50'}, {'value': '8.10'}, {'value': '8.00'}, {'value': '6.90'}, {'value': '4.50'}, {'value': '3.90'}, {'value': '3.40'}, {'value': '3.10'}, {'value': '2.80'}, {'value': '2.20'}, {'value': '1.70'}, {'value': '0.00'}, {'value': '3.90'}, {'value': '4.50'}, {'value': '6.50'}, {'value': '2.00'}, {'value': '3.00'}, {'value': '4.00'}, {'value': '5.00'}, {'value': '6.50'}, {'value': '2.00'}, {'value': '2.50'}, {'value': '3.00'}, {'value': '3.50'}, {'value': '4.00'}, {'value': '6.00'}, {'value': '5.12'}, {'value': '5.30'}, {'value': '5.50'}, {'value': '6.60'}, {'value': '6.90'}, {'value': '2.20'}], 'units': '%'}, {'name': 'Specimen Type', 'scalars': [{'value': 'Single crystal'}, {'value': 'Single crystal'}, {'value': 'Single crystal'}, {'value': 'Single crystal'}, {'value': 'Single crystal'}, {'value': 'Single crystal'}, {'value': 'Single crystal'}, {'value': 'Single crystal'}, {'value': 'Single crystal'}, {'value': 'Single crystal'}, {'value': 'Single crystal'}, {'value': 'Single crystal'}, {'value': 'Single crystal'}, {'value': 'Single crystal'}, {'value': 'Single crystal'}, {'value': 'Single crystal'}, {'value': 'Single crystal'}, {'value': 'Single crystal'}, {'value': 'Single crystal'}, {'value': 'Single crystal'}, {'value': 'Single crystal'}, {'value': 'Single crystal'}, {'value': 'Single crystal'}, {'value': 'Single crystal'}, {'value': 'Single crystal'}, {'value': 'Single crystal'}, {'value': 'Single crystal'}, {'value': 'Single crystal'}, {'value': 'Single crystal'}, {'value': 'Single crystal'}, {'value': 'Polycrystal'}, {'value': 'Polycrystal'}, {'value': 'Polycrystal'}, {'value': 'Polycrystal'}, {'value': 'Polycrystal'}, {'value': 'Polycrystal'}, {'value': 'Polycrystal'}, {'value': 'Polycrystal'}, {'value': 'Polycrystal'}, {'value': 'Polycrystal'}, {'value': 'Polycrystal'}, {'value': 'Polycrystal'}, {'value': 'Polycrystal'}, {'value': 'Polycrystal'}, {'value': 'Polycrystal'}, {'value': 'Polycrystal'}, {'value': 'Polycrystal'}, {'value': 'Polycrystal'}, {'value': 'Polycrystal'}, {'value': 'Polycrystal'}]}]",,,g cm$^{-3}$,,,,,,,,,,,,,,,,,,,,,,,,,,,,,,,,,,,,,,,,,,,,,,,,,,,,,,,,,CERES Corp.,,,,,,,,,,,,,,,,,,,,,,,,,,,,,,,,,,,,,,,,,,,,,,,,,,,,,,
3311,3Al2O3.2SiO2.xCordierite,[{'name': 'NIST_SRD-30'}],['Mullite composite'],[{'name': 'Sintering'}],"[{'citation': 'Preparation and Properties of Mullite-Cordierite Composites, B.H. Mussler and M.W. Shafer, American Ceramic Society Bulletin, Vol. 63 5, pp. 705-714 (1984), published by American Ceramic Society.'}]",,,,,,,,,,,,Al-Si-O:Mg,,,,,,,,,,,,,,,,,,,,,,,,,Polycrystalline,,,,,,,,,,,,,,171,"[{'name': 'Volume Fraction of Cordierite', 'scalars': [{'value': '0'}, {'value': '5'}, {'value': '20'}, {'value': '40'}, {'value': '100'}], 'units': '%'}]",,,GPa,,,,,,,,,,,,,,,,,,,,,,,,,,,,,,,,,,,,,,,,,,,,,,,,,,,,,,,,,,,,,,,,,,,,,,,,,,,,,,,,,,,,,,,,,,,,,,,,,,,,,
3312,SiC,[{'name': 'NIST_SRD-30'}],['Silicon carbide'],[{'name': 'Hot Pressing'}],"[{'citation': 'Part 1: An Introduction for the Engineer and Designer, R. Morrell, Handbook of Properties of Technical and Engineering Ceramics, Vol. 1, pp. 73-91 (1985), published by Her Majestys Stationery Office (London).'}]",,,,,,,,,,,,Si-C:Al,,,,,,,,,,,,,,,,,,,,,,,,,Polycrystalline,,,,,,,,,,,,,,,,,,,,,,,,,,,,,,,,,,,,,,,,,,,,,,,,,,,,,,,,,,,,,,,,,,,,,,,,,,,,,,,,,,,,,,,,,,,,,,,,,,,,,,,,,,,,,2.8,"[{'name': 'Temperature', 'scalars': [{'value': '100'}, {'value': '500'}, {'value': '1000'}, {'value': '1500'}], 'units': '$^{\\circ}$C'}]",x10$^{-6}$,,,,,,,,
3313,Al2O3,[{'name': 'NIST_SRD-30'}],['Alumina'],,"[{'citation': 'Part 2: Data Reviews, Section I: High Alumina Ceramics, R. Morrell, Handbook of Properties of Technical and Engineering Ceramics, Vol. 2, pp. 13-35 (1987), published by Her Majestys Stationery Office (London).'}]",,,,,,,,,,,,Al-O,,,,,,,,,,,,,,,,,,,,,,,,,Polycrystalline,,,,,,,,,,,,,,,,,,,,,,,,,,,,,,21,"[{'name': 'Temperature', 'scalars': [{'value': '25'}], 'units': '$^{\\circ}$C'}]",J m$^{-2}$,,,,,,,,,,,,,,,,,,,,,,,,,,,,,,,,,Coors Porcelain Company,,,,,,,,,,,,,,,,,,,,,,,,,,,,,,,,,,,,,,,,,,,,,,,,,,,,,,
3314,Al4+2xSi2-2xO10-x.yZrO2,[{'name': 'NIST_SRD-30'}],['Mullite composite'],[{'name': 'Sintering'}],"[{'citation': 'High-Temperature Characterization of Reaction-Sintered Mullite-Zirconia Composites, P. Descamps, S. Sakaguchi, M. Poorteman, and F. Cambier, Journal of the American Ceramic Society, Vol. 74 10, pp. 2476-2481 (1991), published by American Ceramic Society.'}]",,,,,,,,,,,,Al-Si-O:ZrO,,,,,,,,,,,,,,,,,,11,,,"[{'name': 'Applied Stress', 'scalars': [{'value': '61'}, {'value': '79'}, {'value': '100'}, {'value': '120'}, {'value': '140'}, {'value': '44'}, {'value': '54'}, {'value': '61'}, {'value': '79'}, {'value': '90'}, {'value': '99'}, {'value': '110'}, {'value': '120'}, {'value': '40'}, {'value': '43'}, {'value': '44'}, {'value': '50'}, {'value': '60'}, {'value': '81'}, {'value': '88'}, {'value': '100'}], 'units': 'MPa'}, {'name': 'Temperature', 'scalars': [{'value': '1150'}, {'value': '1150'}, {'value': '1150'}, {'value': '1150'}, {'value': '1150'}, {'value': '1200'}, {'value': '1200'}, {'value': '1200'}, {'value': '1200'}, {'value': '1200'}, {'value': '1200'}, {'value': '1200'}, {'value': '1200'}, {'value': '1250'}, {'value': '1250'}, {'value': '1250'}, {'value': '1250'}, {'value': '1250'}, {'value': '1250'}, {'value': '1250'}, {'value': '1250'}], 'units': '$^{\\circ}$C'}, {'name': 'Sample Number', 'scalars': [{'value': 'T-MZ'}]}]",10$^{-9}$ s$^{-1}$,,,Polycrystalline,,,,,,,,,,,,,,,,,,,,,,,,,,,,,,,,,,,,,,,,,,,,,,,,,,,,,,,,,,,,,,,,,,,,,,,,,,,,,,,,,,,,,,,,,,,,,,,,,,,,,,,,,,,,,,,,,,,,,,,
3315,Si3N4.xY2O3,[{'name': 'NIST_SRD-30'}],['Silicon nitride composite'],[{'name': 'Hot Isostatic Pressing'}],"[{'citation': 'Reliable Ceramics for Advanced Heat Engines, V.K. Pujari, D.M. Tracey, M.F. Foley, N.I. Paille, P.J. Pelletier, L.C. Sales, C.A. Willkens, and R.L. Yeckley, American Ceramic Society Bulletin, Vol. 74 4, pp. 86-90 (1995), published by American Ceramic Society.'}]",,,,,,,,,,,,Si-N:Y,NCX-5102,,,,,,,,,,,,,,,,,,,,,,,,Polycrystalline,,,,,,,,,,,,,,,,,,,,,,,,,,,,,,,,,,,,,,,,,,,,,,,,,,,,,,,,,,,,,,,,,Saint-Gobain/Norton Industrial Ceramics,,,,,,,,,,,,,,,,,,,,,,,,,,,,,,,,,,,,,,,,,,,,,,,,,,,,1109,"[{'name': 'Threshold Strength', 'scalars': [{'value': '665'}], 'units': 'MPa'}, {'name': 'Weibull Modulus', 'scalars': [{'value': '4'}]}, {'name': 'Test Temperature', 'scalars': [{'value': '23'}], 'units': '$^{\\circ}$C'}, {'name': 'Stress Mode', 'scalars': [{'value': 'Tensile'}]}]",MPa
3316,Si3N4,[{'name': 'NIST_SRD-30'}],['Silicon nitride'],[{'name': 'Hot Pressing'}],"[{'citation': 'Friction and Wear Properties of Monolithic Silicon-Based Ceramics, D.C. Cranmer, Journal of Materials Science, Vol. 20, pp. 2029-2037 (1985), published by Chapman and Hall.'}]",,,,,,,,,,,,Si-N,,,,,,,,,,,,,,,,,,,,,,,,,Polycrystalline,,,,,,,,,,,,,,,,,,,,,,,,,,,,,,,,,,,,,,,,,,,,,,,,,,,,,,,,,,,,,,,,,Norton Company,,,,,,,,,,,,,,,,,,,,,,,Si,"[{'name': 'Amount of Element', 'scalars': [{'value': '3'}, {'value': '4'}], 'units': 'formula units'}]",,,,,,,,,,,,,,,,,,,,,,,,,,,,,,
3317,VB2,[{'name': 'NIST_SRD-30'}],['Vanadium diboride'],[{'name': 'Melt Processing'}],"[{'citation': 'Thermal Expansion Studies on the Group IV-VII Transition Metal Diborides, B. Lonnberg, Journal of the Less-Common Metals, Vol. 141, pp. 145-156 (1988), published by Elsevier Sequoia.'}]",2.9966,"[{'name': 'Axis', 'scalars': [{'value': 'a'}, {'value': 'a'}, {'value': 'a'}, {'value': 'a'}, {'value': 'a'}, {'value': 'a'}, {'value': 'a'}, {'value': 'a'}, {'value': 'a'}, {'value': 'a'}, {'value': 'a'}, {'value': 'a'}, {'value': 'a'}, {'value': 'c'}, {'value': 'c'}, {'value': 'c'}, {'value': 'c'}, {'value': 'c'}, {'value': 'c'}, {'value': 'c'}, {'value': 'c'}, {'value': 'c'}, {'value': 'c'}, {'value': 'c'}, {'value': 'c'}, {'value': 'c'}]}, {'name': 'Temperature', 'scalars': [{'value': '300'}, {'value': '400'}, {'value': '500'}, {'value': '600'}, {'value': '700'}, {'value': '800'}, {'value': '900'}, {'value': '1000'}, {'value': '1100'}, {'value': '1200'}, {'value': '1300'}, {'value': '1400'}, {'value': '1500'}, {'value': '300'}, {'value': '400'}, {'value': '500'}, {'value': '600'}, {'value': '700'}, {'value': '800'}, {'value': '900'}, {'value': '1000'}, {'value': '1100'}, {'value': '1200'}, {'value': '1300'}, {'value': '1400'}, {'value': '1500'}], 'units': 'K'}]",$\AA$,,,,,,,,,V-B,,,,,,,,,,,,,,,,,,,,,,,,,Polycrystalline,,,,,,,,,,,,,,,,,,,,,,,,,,,,,,,,,,,,,,,,,,,,,,,,,,,,,,,,,,,,,,,,,,,,,,,,,,,,,,,,,,,,,,,,,,,,,,,,,,,,,,,,,,,,,,,,,,,,,,,
3318,B4C,[{'name': 'NIST_SRD-30'}],['Boron carbide'],[{'name': 'Hot Pressing'}],"[{'citation': 'Complex Investigation of Hot-Pressed Boron Carbide, G.A. Gogotsi, Y.L. Groushevsky, O.B. Dashevskaya, Y.G. Gogotsi, and V.A. Lavrenko, Journal of the Less-Common Metals, Vol. 117, pp. 225-230 (1986), published by Elsevier Sequoia.'}]",,,,,,,,,,,,B-C,,,,,,,,,,,,,,,,,,,,,,,,,Polycrystalline,,,,,,,,,,,,,,,,,,,,,,,,,312,"[{'name': 'Temperature', 'scalars': [{'value': '20'}, {'value': '600'}, {'value': '900'}, {'value': '1200'}], 'units': '$^{\\circ}$C'}]",,,MPa,,,,,,,,,,,,,,,,,,,,,,,,,,,,,,,,,,,,,,,,,,,,,,,,,,,,,,,,,,,,,,,,,,,,,,,,,,,,,,,,,,,,,,,,,,
3319,TiB2,[{'name': 'NIST_SRD-30'}],['Titanium diboride'],[{'name': 'Sintering'}],"[{'citation': 'Material Properties of Titanium Diboride, R. G. Munro, Journal of Research of the National Institute of Standards and Technology, Vol. 105 5, pp. 709-720 (2000), published by National Institute of Standards and Technology.'}]",,,,,,,,,,,,Ti-B,,,,,,,,,,,,,,,,,,,,,,,,,Polycrystalline,,,,,,,,,,,,,,,,,,,,,,,,,,,,,,,,,6.2,"[{'name': 'Temperature', 'scalars': [{'value': '20'}], 'units': '$^{\\circ}$C'}]",,,MPa m$^{1/2}$,,,,,,,,,,,,,,,,,,,,,,,,,,,,,,,,,,,,,,,,,,,,,,,,,,,,,,,,,,,,,,,,,,,,,,,,,,,,,,,,,,
3320,Al2O3.xMgO,[{'name': 'NIST_SRD-30'}],['Alumina'],[{'name': 'Sintering'}],"[{'citation': 'Microstructure and Mechanical Properties of Al2O3, Si3N4, SiC, and ZrO2(PSZ) Ceramics for Slurry Valves, H. Matsui, M. Kawai, T. Takae, K. Hashimoto, S. Takato, and H. Jinno, Journal of the Society of Materials Science, Japan, Vol. 35, pp. 41-47 (1986), published by Kyoto: Nihon Zairyo Gakkai.'}]",,,,,,,,,,,,Al-O:Mg,,,,,,,,,,,,,,,,,,,,,,,,,Polycrystalline,,,,,,,,,,,,,,,,,,,,,,,,,,,,,,,,,,,,,,,,,,,,,,,,,,,,,,,,,,,,,,,,,,,,,,,,,,,,,,,,,,,,,,,,,,,,,,,,,,150,"[{'name': 'Temperature', 'scalars': [{'value': '23'}], 'units': '$^{\\circ}$C'}]",,,MPa,,,,,,,,,,,,,,,,,
3321,TiO2,[{'name': 'NIST_SRD-30'}],['Titania'],,"[{'citation': 'Melting Points, Crystallographic Transformation, and Thermodynamic Values, M.E. Schlesinger, Engineered Materials Handbook, Vol. 4, pp. 883-891 (1991), edited by S.J. Schneider, Jr., published by ASM International.'}]",,,,,,,,,,,,Ti-O,,,,,,,,,,,,,,,,,,,,,,,,,,,,,,,,,,,,,,,,,,,,,,,,,,,,,,,,,,,,,,,,,,,,,,,,,,,,,,,,,,,,,,,,,,,,,,,,,,,,,,,,,,,,,,,,,,,,,,,,681,"[{'name': 'Temperature', 'scalars': [{'value': '23'}, {'value': '100'}, {'value': '500'}, {'value': '1000'}, {'value': '1500'}, {'value': '2000'}], 'units': '$^{\\circ}$C'}]",J kg$^{-1}$ K$^{-1}$,,,,,,,,,,,,,,,,,,,,,,
3322,CrB2,[{'name': 'NIST_SRD-30'}],['Chromium diboride'],[{'name': 'Sintering'}],"[{'citation': 'Thermal Expansion of Diboride Solid Solutions, E. Fendler, O. Babushkin, T. Lindback, R. Telle, and G. Petzow, 4th Intl. Symp. on Ceramic Materials and Components for Engines, pp. 204-212 (1991), edited by R. Carlsson, T. Johansson, and L. Kahlman, published by Elsevier Applied Science.'}]",2.9743,"[{'name': 'Axis', 'scalars': [{'value': 'a'}, {'value': 'a'}, {'value': 'a'}, {'value': 'a'}, {'value': 'a'}, {'value': 'a'}, {'value': 'c'}, {'value': 'c'}, {'value': 'c'}, {'value': 'c'}, {'value': 'c'}, {'value': 'c'}]}, {'name': 'Temperature', 'scalars': [{'value': '300'}, {'value': '1150'}, {'value': '1350'}, {'value': '1600'}, {'value': '1900'}, {'value': '2150'}, {'value': '300'}, {'value': '1150'}, {'value': '1350'}, {'value': '1600'}, {'value': '1900'}, {'value': '2150'}], 'units': 'K'}]",$\AA$,,,,,,,,,Cr-B,,,,,,,,,,,,,,,,,,,,,,,,,Polycrystalline,,,,,,,,,,,,,,,,,,,,,,,,,,,,,,,,,,,,,,,,,,,,,,,,,,,,,,,,,,,,,,,,,,,,,,,,,,,,,,,,,,,,,,,,,,,,,,,,,,,,,,,,,,,,,,,,,,,,,,,
3323,ZrO2.xY2O3,[{'name': 'NIST_SRD-30'}],['Zirconia (TZP)'],[{'name': 'Sintering'}],"[{'citation': 'The Effects of Notch Width on the SENB Toughness for Oxide Ceramics, J. Wang, W.M. Rainforth, T. Wadsworth, and R. Stevens, Journal of the European Ceramic Society, Vol. 10, pp. 21-31 (1992), published by Elsevier Science Limited.'}]",,,,,,,,,,,,Zr-O:Y,,,,,,,,,,,,,,,,,,,,,,,,,Polycrystalline,,,,,,,,,,,,,,,,,,,,,,,,,,,,,,,,,,,,,,,,,,1.4,"[{'name': 'Specimen Number', 'scalars': [{'value': 'II'}]}]",,,$\mu$m,,,,,,,,,,,,,,,,,,,,,,,,,,,,,,,,,,,,,,,,,,,,,,,,,,,,,,,,,,,,,,,,,,,,,,,,,
3324,3Al2O3.2SiO2,[{'name': 'NIST_SRD-30'}],['Mullite'],[{'name': 'Crystal Growth'}],"[{'citation': 'Microhardness of Mullite at Temperatures to 1000 °C, W. Kollenberg and H. Schneider, Journal of the American Ceramic Society, Vol. 72 9, pp. 1739-1740 (1989), published by American Ceramic Society.'}]",,,,,,,,,,,,Al-Si-O,,,,,,,,,,,,,,,,,,,,,,,,,,,,,,,,,,,,,,,,,,,,,,,,,,,,,,,,,,,,,,,,,,,,,,,,,,,,,15.1,"[{'name': 'Temperature', 'scalars': [{'value': '23'}, {'value': '200'}, {'value': '400'}, {'value': '600'}, {'value': '800'}, {'value': '995'}, {'value': '23'}, {'value': '200'}, {'value': '400'}, {'value': '600'}, {'value': '800'}, {'value': '995'}], 'units': '$^{\\circ}$C'}, {'name': 'Crystal Surface', 'scalars': [{'value': '001'}, {'value': '001'}, {'value': '001'}, {'value': '001'}, {'value': '001'}, {'value': '001'}, {'value': '010'}, {'value': '010'}, {'value': '010'}, {'value': '010'}, {'value': '010'}, {'value': '010'}]}]",,,GPa,,,,,,,,,,,,,,,,,,,,,,,,,,,,,,,,,,,,,,,,,,,,,,,,,,,,,,,,,,,,,,,
3325,3Al2O3.2SiO2.xZrO2,[{'name': 'NIST_SRD-30'}],['Mullite composite'],[{'name': 'Sintering'}],"[{'citation': 'Properties of Zirconia-Toughened Mullite Ceramics Improved by B2O3 Additive, W.Y. Liu, H.Y. Li, and Y.J. Xin, Journal of Materials Science, Vol. 32, pp. 2151-2154 (1997), published by Chapman and Hall.'}]",,,,,,,,,,,,Al-Si-O:ZrO,,,,,,,,,,,,,,,,,,,,,,,,,Polycrystalline,,,,,,,,,,,,,,,,,,,,,,,,,300,"[{'name': 'Temperature', 'scalars': [{'value': '23'}, {'value': '23'}, {'value': '23'}, {'value': '23'}, {'value': '23'}, {'value': '23'}, {'value': '23'}, {'value': '800'}, {'value': '800'}, {'value': '800'}, {'value': '800'}, {'value': '800'}, {'value': '800'}, {'value': '800'}], 'units': '$^{\\circ}$C'}, {'name': 'Mass Fraction of B2O3', 'scalars': [{'value': '0'}, {'value': '0.25'}, {'value': '0.75'}, {'value': '1.50'}, {'value': '2.25'}, {'value': '2.60'}, {'value': '3.00'}, {'value': '0'}, {'value': '0.25'}, {'value': '0.75'}, {'value': '1.50'}, {'value': '2.25'}, {'value': '2.60'}, {'value': '3.00'}], 'units': '%'}]",,,MPa,,,,,,,,,,,,,,,,,,,,,,,,,,,,,,,,,,,,,,,,,,,,,,,,,,,,,,,,,,,,,,,,,,,,,,,,,,,,,,,,,,,,,,,,,,
3326,ZrO2.xY2O3,[{'name': 'NIST_SRD-30'}],['Zirconia (PSZ)'],[{'name': 'Hot Pressing'}],"[{'citation': 'Tensile Strength of Engineering Ceramics, Y. Fujisawa, K. Matsusue, and K. Takahara, Journal of the Society of Materials Science, Japan, Vol. 35, pp. 1112-1117 (1986), published by Kyoto: Nihon Zairyo Gakkai.'}]",,,,,,,,,,,,Zr-O:Y,,,,,,,,,,,,,,,,,,,,,,,,,Polycrystalline,,,,,,,,,,,,,,,,,,,,,,,,,,,,,,,,,,,,,,,,,,,,,,,,,,,,,,,,,,,,,,,,,,,,,,,,,,,,,,,,,,,,,,,,,,,,,,,,,,,,,,,,,,,,,,,,,,,9.3,"[{'name': 'Temperature', 'scalars': [{'value': '22'}], 'units': '$^{\\circ}$C'}]",,,
3327,Si3N4,[{'name': 'NIST_SRD-30'}],['Silicon nitride'],[{'name': 'Reaction Bonding'}],"[{'citation': 'Flexure Strength of Advanced Structural Ceramics:  A Round Robin, G. Quinn, Journal of the American Ceramic Society, Vol. 73 8, pp. 2374-2384 (1990), published by American Ceramic Society.'}]",,,,,,,,,,,,Si-N,,,,,,,,,,,,,,,,,,,,,,,,,Polycrystalline,,,,,,,,,,,,,,,,,,,,,,,,,,,,,,,,,,,,,,,,,,,,,,,,,,,,,,,,,,,,,,,,,,,,,,,,,,,,,,,,,,,,,,,,,,,,,,,,,,,,,,,,,,,,,,,,,,,21,"[{'name': 'Temperature', 'scalars': [{'value': '23'}], 'units': '$^{\\circ}$C'}]",,,
3328,C,[{'name': 'NIST_SRD-30'}],['Diamond (CVD)'],[{'name': 'Chemical Vapor Deposition'}],"[{'citation': 'Round Robin Thermal Conductivity Measurements on CVD Diamond, A. Feldman, Applications of Diamond Films and Related Materials, pp. 627-630 (1995), edited by A. Feldman,Y. Tzeng, W. Yarbrough,M. Yoshikawa,M. Murakawa, published by National Institute of Standards and Technology.'}]",,,,,,,,,,,,C,,,,,,,,,,,,,,,,,,,,,,,,,Polycrystalline,,,,,,,,,,,,,,,,,,,,,,,,,,,,,,,,,,,,,,,,,,,,,,,,,,,,,,,,,,,,,,,,,,,,,,,,,,,,,,,,,,,,,,,,,,,,,,,,,,,,,,,,,,2.3,"[{'name': 'Number of Values', 'scalars': [{'value': '8'}]}, {'name': 'Specimen Name', 'scalars': [{'value': 'LD-E'}]}]",cm$^{2}$ s$^{-1}$,,,,,,,,,,,
3329,C,[{'name': 'NIST_SRD-30'}],['Diamond'],[{'name': 'Natural Specimen'}],"[{'citation': 'Heat Capacity of Diamond at High Temperatures, A.C. Victor, Journal of Chemical Physics, Vol. 36 7, pp. 1903-1911 (1962), published by American Institute of Physics.'}]",,,,,,,,,,,,C,,,,,,,,,,,,,,,,,,,,,,,,,Single Crystal,,,,,,,,,,,,,,,,,,,,,,,,,,,,,,,,,,,,,,,,,,,,,,,,,,,,,,,,,,,,,,,,,,,,,,,,,,,,,,,,,,,,,,,,,,,,,,,509.3,"[{'name': 'Temperature', 'scalars': [{'value': '298.15'}, {'value': '300'}, {'value': '320'}, {'value': '340'}, {'value': '360'}, {'value': '380'}, {'value': '400'}, {'value': '420'}, {'value': '440'}, {'value': '460'}, {'value': '480'}, {'value': '500'}, {'value': '550'}, {'value': '600'}, {'value': '650'}, {'value': '700'}, {'value': '750'}, {'value': '800'}, {'value': '850'}, {'value': '900'}, {'value': '950'}, {'value': '1000'}, {'value': '1050'}, {'value': '1100'}], 'units': 'K'}, {'name': 'Molar Heat Capacity', 'scalars': [{'value': '6.117'}, {'value': '6.192'}, {'value': '7.025'}, {'value': '7.858'}, {'value': '8.673'}, {'value': '9.468'}, {'value': '10.23'}, {'value': '10.97'}, {'value': '11.66'}, {'value': '12.33'}, {'value': '12.96'}, {'value': '13.56'}, {'value': '14.93'}, {'value': '16.12'}, {'value': '17.15'}, {'value': '18.04'}, {'value': '18.82'}, {'value': '19.50'}, {'value': '20.10'}, {'value': '20.64'}, {'value': '21.13'}, {'value': '21.60'}, {'value': '22.05'}, {'value': '22.51'}], 'units': 'J/(mol K'}]",J kg$^{-1}$ K$^{-1}$,,,,,,,,,,,,,,,,,,,,,,
3330,Al2O3,[{'name': 'NIST_SRD-30'}],['Alumina'],[{'name': 'Hot Isostatic Pressing'}],"[{'citation': 'Weibull Characterization of Four Hipped/Posthipped Engineering Ceramics Between Room Temperature and 1500 °C, J. Kubler, Mechanische Charakterisierung von Hochleistungskeramik Festigkeitsunte, pp. 1-88 (1992), published by EMPA Swiss Federal Laboratories for Materials Testing and Research.'}]",,,,,,,,,,,,Al-O,,,,,,,,,,,,,,,,,,,,,,,,,Polycrystalline,,,,,,,,,,,,,,405,"[{'name': 'Temperature', 'scalars': [{'value': '23'}, {'value': '398'}, {'value': '798'}, {'value': '998'}, {'value': '1200'}], 'units': '$^{\\circ}$C'}]",,,GPa,,,,,,,,,,,,,,,,,,,,,,,,,,,,,,,,,,,,,,,,,,,,,,,,,,,,,,,,,,,,,,,,,,,,,,,,,,,,,,,,,,,,,,,,,,,,,,,,,,,,,
3331,VB2,[{'name': 'NIST_SRD-30'}],['Vanadium diboride'],,"[{'citation': 'Engineering Properties of Borides, R.A. Cutler, Engineered Materials Handbook, Vol. 4, pp. 787-803 (1991), edited by S.J. Schneider, Jr., published by ASM International.'}]",,,,,,,,,,,,V-B,,,,,,,,,,,,,,,,,,,,,,,,,,,,,,,,,,,,,,,,,,,,,,,,,,,,,,,,,,,,,,,,,,,,,,,,,,,,,27.5,"[{'name': 'Temperature', 'scalars': [{'value': '23'}], 'units': '$^{\\circ}$C'}, {'name': 'Load', 'scalars': [{'value': '0.3'}, {'value': '1.0'}], 'units': 'N'}]",,,GPa,,,,,,,,,,,,,,,,,,,,,,,,,,,,,,,,,,,,,,,,,,,,,,,,,,,,,,,,,,,,,,,
3332,3Al2O3.2SiO2,[{'name': 'NIST_SRD-30'}],['Mullite'],[{'name': 'Hot Pressing'}],"[{'citation': 'Synthesis and Mechanical Properties of Stoichiometric Aluminum Silicate (Mullite), K.S. Mazdiyasni and L.M. Brown, Journal of the American Ceramic Society, Vol. 55, pp. 548-552 (1972), published by American Ceramic Society.'}]",,,,,,,,,,,,Al-Si-O,,,,,,,,,,,,,,,,,,,,,,,,,Polycrystalline,,,,,,,,,,,,,,,,,,,,,,,,,,,,,,,,,,,,,,,,,,,,,,,,,,,,,,,,,,,,,,,,,,,,,,,,,,,,,,,,,,,,,,,,,,,,,,,,,,,,,,,,,,,,,5.6,"[{'name': 'Temperature Range', 'scalars': [{'minimum': '25', 'maximum': '1500'}], 'units': '$^{\\circ}$C'}]",x10$^{-6}$,,,,,,,,
3333,SiC,[{'name': 'NIST_SRD-30'}],['Silicon carbide'],[{'name': 'Hot Pressing'}],"[{'citation': 'Strength Distributions of SiC Ceramics After Oxidation and Oxidation Under Load, T.E. Easler, R.C. Bradt, and R.E. Tressler, Journal of the American Ceramic Society, Vol. 64 12, pp. 731-734 (1981), published by American Ceramic Society.'}]",,,,,,,,,,,,Si-C:Al,,,,,,,,,,,,,,,,,,,,,,,,,Polycrystalline,,,,3.35,"[{'name': 'Temperature', 'scalars': [{'value': '23'}], 'units': '$^{\\circ}$C'}]",,,g cm$^{-3}$,,,,,,,,,,,,,,,,,,,,,,,,,,,,,,,,,,,,,,,,,,,,,,,,,,,,,,,,,Norton Company,,,,,,,,,,,,,,,,,,,,,,,,,,,,,,,,,,,,,,,,,,,,,,,,,,,,,,
3334,TiOx,[{'name': 'NIST_SRD-30'}],['Titania'],[{'name': 'Hot Pressing'}],"[{'citation': 'Thermal Diffusivity of Nonstoichiometric Titanium Dioxide, H.J. Siebeneck, W.P. Minnear, R.C. Bradt, and D.P.H. Hasselman, Journal of the American Ceramic Society, Vol. 59 1, pp. 84-84 (1976), published by American Ceramic Society.'}]",,,,,,,,,,,,Ti-O,,,,,,,,,,,,,,,,,,,,,,,,,Polycrystalline,,,,,,,,,,,,,,,,,,,,,,,,,,,,,,,,,,,,,,,,,,,,,,,,,,,,,,,,,,,,,,,,,,,,,,,,,,,,,,,,,,,,,,,,,,,,,,,,,,,,,,,,,,1.10,"[{'name': 'Temperature', 'scalars': [{'value': '230'}, {'value': '330'}, {'value': '410'}, {'value': '530'}, {'value': '730'}, {'value': '810'}, {'value': '230'}, {'value': '330'}, {'value': '420'}, {'value': '530'}, {'value': '650'}, {'value': '710'}, {'value': '810'}, {'value': '230'}, {'value': '330'}, {'value': '440'}, {'value': '530'}, {'value': '600'}, {'value': '720'}, {'value': '810'}, {'value': '230'}, {'value': '290'}, {'value': '390'}, {'value': '520'}, {'value': '620'}, {'value': '710'}, {'value': '810'}, {'value': '230'}, {'value': '300'}, {'value': '410'}, {'value': '520'}, {'value': '610'}, {'value': '710'}, {'value': '810'}], 'units': '$^{\\circ}$C'}, {'name': 'x of Ox', 'scalars': [{'value': '2.000'}, {'value': '2.000'}, {'value': '2.000'}, {'value': '2.000'}, {'value': '2.000'}, {'value': '2.000'}, {'value': '1.995'}, {'value': '1.995'}, {'value': '1.995'}, {'value': '1.995'}, {'value': '1.995'}, {'value': '1.995'}, {'value': '1.995'}, {'value': '1.989'}, {'value': '1.989'}, {'value': '1.989'}, {'value': '1.989'}, {'value': '1.989'}, {'value': '1.989'}, {'value': '1.989'}, {'value': '1.969'}, {'value': '1.969'}, {'value': '1.969'}, {'value': '1.969'}, {'value': '1.969'}, {'value': '1.969'}, {'value': '1.969'}, {'value': '1.963'}, {'value': '1.963'}, {'value': '1.963'}, {'value': '1.963'}, {'value': '1.963'}, {'value': '1.963'}, {'value': '1.963'}], 'units': 'formula units'}]",cm$^{2}$ s$^{-1}$,,,,,,,,,,,
3335,TiB2,[{'name': 'NIST_SRD-30'}],['Titanium diboride'],,"[{'citation': 'Boron Compounds in Carbon-Bonded Refractories, K. Hunold, Ceramic Industry, Vol. 144 2, pp. 47-50 (1995), published by Business News Publishing Co..'}]",,,,,,,,,,,,Ti-B,,,,,,,,,,,,,,,,,,,,,,,,,Polycrystalline,,,,,,,,,,,,,,,,,,,,,,,,,,,,,,,,,,,,,,,,,,,,,,,,,,,,,,,,,,,,,,,,,,800,"[{'name': 'Atmosphere', 'scalars': [{'value': 'oxidizing'}, {'value': 'inert'}]}]",$^{\circ}$C,,,,,,,,,,,,,,,,,,,,,,,,,,,,,,,,,,,,,,,,,,,,,,,,,,,
3336,SiC,[{'name': 'NIST_SRD-30'}],['Silicon carbide'],,"[{'citation': 'The Measurement of Sliding Friction and Wear of Ceramics at High Temperature, M.G. Gee, C.S. Matharu, E.A. Almond, and T.S. Eyre, Wear, Vol. 138, pp. 169-187 (1990), published by Elsevier Science S.A..'}]",,,,,,,,,,,,Si-C,,,,,,,,,,,,,,,,,,,,,,,,,Polycrystalline,,,,3.1,"[{'name': 'Temperature', 'scalars': [{'value': '23'}], 'units': '$^{\\circ}$C'}]",,,g cm$^{-3}$,,,,,,,,,,,,,,,,,,,,,,,,,,,,,,,,,,,,,,,,,,,,,,,,,,,,,,,,,,,,,,,,,,,,,,,,,,,,,,,,,,,,,,,,,,,,,,,,,,,,,,,,,,,,,,,
3337,Si3N4.xLa2O3.ySiO2.zY2O3.wSrO,[{'name': 'NIST_SRD-30'}],['Silicon nitride composite'],,"[{'citation': 'Ceramic Technology Project Data Base:  September 1992 Summary Report, B.L.P. Keyes, ORNL Report Number:  ORNL/M-2775, pp. 1-171 (1992), published by Oak Ridge National Laboratory.'}]",,,,,,,,,,,,Si-N:La,,,,,,,,,,,,,,,,,,,,,,,,,Polycrystalline,,,,3.22,"[{'name': 'Temperature', 'scalars': [{'value': '23'}], 'units': '$^{\\circ}$C'}, {'name': 'Specimen Number', 'scalars': [{'value': 'B'}]}]",,,g cm$^{-3}$,,,,,,,,,,,,,,,,,,,,,,,,,,,,,,,,,,,,,,,,,,,,,,,,,,,,,,,,,,,,,,,,,,,,,,,,,,,,,,,,,,,,,,,,,,,,,,,,,,,,,,,,,,,,,,,
3338,ZrO2.xY2O3,[{'name': 'NIST_SRD-30'}],['Zirconia (TZP)'],[{'name': 'Sintering'}],"[{'citation': 'Zirconates as New Materials for Thermal Barrier Coatings, R. Vassen, X. Cao, F. Tietz, D. Basu, and D. Stover, Journal of the American Ceramic Society, Vol. 83 8, pp. 2023-2028 (2000), published by American Ceramic Society.'}]",,,,,,,,,,,,Zr-O:Y,,,,,,,,,,,,,,,,,,,,,,,,,Polycrystalline,,,,,,,,,,,,,,,,,,,,,,,,,,,,,,,,,,,,,,,,,,,,,,,,,,,,,,,,,,,,,,,,,,,,,,,,,,,,,,,,,,,,,,,,,,,,,,,,,,,,,,,,,,,,,8.91,"[{'name': 'Temperature', 'scalars': [{'value': '142'}, {'value': '234'}, {'value': '327'}, {'value': '432'}, {'value': '537'}, {'value': '635'}, {'value': '728'}, {'value': '833'}, {'value': '931'}, {'value': '1036'}, {'value': '1135'}, {'value': '1233'}, {'value': '1332'}], 'units': '$^{\\circ}$C'}, {'name': '$\\Delta$L/Lo', 'scalars': [{'value': '0.106'}, {'value': '0.225'}, {'value': '0.331'}, {'value': '0.463'}, {'value': '0.569'}, {'value': '0.688'}, {'value': '0.794'}, {'value': '0.913'}, {'value': '1.032'}, {'value': '1.151'}, {'value': '1.284'}, {'value': '1.390'}, {'value': '1.522'}], 'units': '%'}]",x10$^{-6}$,,,,,,,,
3339,Si3N4,[{'name': 'NIST_SRD-30'}],['Silicon nitride'],[{'name': 'Sintering'}],"[{'citation': 'Unlubricated Sliding Friction and Wear of Various Si3N4 Pairs Between 22 °C and 1000 °C, A. Skopp, M. Woydt, and K.H. Habig, Tribology International, Vol. 23 3, pp. 189-199 (1990), published by Butterworth-Heinemann Ltd.'}]",,,,,,,,,,,,Si-N,ND200,,,,,,,,,,,,,,,,,,,,,,,,Polycrystalline,,,,,,,,,,,,,,,,,,,,,,,,,,,,,,,,,,,,,,,,,,,,,,,,,,,,,,,,,,,,,,-5.45,"[{'name': 'Sliding Speed', 'scalars': [{'value': '0.044'}, {'value': '0.053'}, {'value': '0.11'}, {'value': '0.13'}, {'value': '0.38'}, {'value': '0.38'}, {'value': '1.03'}, {'value': '1.03'}, {'value': '3.28'}, {'value': '3.56'}, {'value': '0.044'}, {'value': '0.053'}, {'value': '0.11'}, {'value': '0.13'}, {'value': '0.38'}, {'value': '0.38'}, {'value': '1.03'}, {'value': '1.03'}, {'value': '3.28'}, {'value': '3.56'}], 'units': 'm/s'}, {'name': 'Temperature', 'scalars': [{'value': '22'}], 'units': '$^{\\circ}$C'}, {'name': 'Component', 'scalars': [{'value': 'pin'}, {'value': 'pin'}, {'value': 'pin'}, {'value': 'pin'}, {'value': 'pin'}, {'value': 'pin'}, {'value': 'pin'}, {'value': 'pin'}, {'value': 'pin'}, {'value': 'pin'}, {'value': 'disk'}, {'value': 'disk'}, {'value': 'disk'}, {'value': 'disk'}, {'value': 'disk'}, {'value': 'disk'}, {'value': 'disk'}, {'value': 'disk'}, {'value': 'disk'}, {'value': 'disk'}]}]",mm$^{3}$ m$^{-1}$ N$^{-1}$,Feldmuhle AG,,,,,,,,,,,,,,,,,,,,,,,,,,,,,,,,,,,,,,,,,,,,,,,,,,,,,,
3340,Si3N4.xY2O3.yAl2O3,[{'name': 'NIST_SRD-30'}],['Silicon nitride'],[{'name': 'Sintering'}],"[{'citation': 'Fracture Mechanism Maps for Advanced Structural Ceramics Part 2: Sintered silicon nitride, G.D. Quinn and W.R. Braue, Journal of Materials Science, Vol. 25, pp. 4377-4392 (1990), published by Chapman and Hall.'}]",,,,,,,,,,,,Si-N:Al,SNW-1000,,,,,,,,,,,,,,,,,,,,,,,,Polycrystalline,,,,3.29,"[{'name': 'Temperature', 'scalars': [{'value': '23'}], 'units': '$^{\\circ}$C'}]",,,g cm$^{-3}$,,,,,,,,,,,,,,,,,,,,,,,,,,,,,,,,,,,,,,,,,,,,,,,,,,,,,,,,,GTE,,,,,,,,,,,,,,,,,,,,,,,,,,,,,,,,,,,,,,,,,,,,,,,,,,,,,,
3341,Al2O3.xSiO2.yB2O3,[{'name': 'NIST_SRD-30'}],['Alumina composite'],,"[{'citation': 'Ceramic Oxide Fibers:  Building Blocks for New Applications, T.L. Tompkins, Ceramic Industry, Vol. 144 4, pp. 45-50 (1995), published by Business News Publishing Co..'}]",,,,,,,,,,,,Al-O:B,Nextel 312,,,,,,,,,,,,,,,,,,,,,,,,Polycrystalline,,,,2.70,"[{'name': 'Temperature', 'scalars': [{'value': '23'}], 'units': '$^{\\circ}$C'}]",,,g cm$^{-3}$,,,,,,,,,,,,,,,,,,,,,,,,,,,,,,,,,,,,,,,,,,,,,,,,,,,,,,,,,3M Company,,,,,,,,,,,,,,,,,,,,,,,,,,,,,,,,,,,,,,,,,,,,,,,,,,,,,,
3342,Al2O3,[{'name': 'NIST_SRD-30'}],['Sapphire'],[{'name': 'Crystal Growth'}],"[{'citation': 'Thermal Expansion of Gallium Nitride, M. Leszczynski, T. Suski, H. Teisseyre, P. Perlin, I. Grzegory, J. Jun, S. Porowski, and T. Moustakas, Journal of Applied Physics, Vol. 76 8, pp. 4909-4911 (1994), published by American Institute of Physics.'}]",4.7577,"[{'name': 'Specimen Type', 'scalars': [{'value': 'Bulk'}]}, {'name': 'Axis', 'scalars': [{'value': 'a'}, {'value': 'a'}, {'value': 'a'}, {'value': 'a'}, {'value': 'a'}, {'value': 'a'}, {'value': 'a'}, {'value': 'a'}, {'value': 'a'}, {'value': 'a'}, {'value': 'c'}, {'value': 'c'}, {'value': 'c'}, {'value': 'c'}, {'value': 'c'}, {'value': 'c'}, {'value': 'c'}, {'value': 'c'}, {'value': 'c'}, {'value': 'c'}]}, {'name': 'Temperature', 'scalars': [{'value': '294'}, {'value': '343'}, {'value': '403'}, {'value': '453'}, {'value': '503'}, {'value': '553'}, {'value': '603'}, {'value': '653'}, {'value': '703'}, {'value': '753'}, {'value': '294'}, {'value': '343'}, {'value': '403'}, {'value': '453'}, {'value': '503'}, {'value': '553'}, {'value': '603'}, {'value': '653'}, {'value': '703'}, {'value': '753'}], 'units': 'K'}]",$\AA$,,,,,,,,,Al-O,,,,,,,,,,,,,,,,,,,,,,,,,Single Crystal,,,,,,,,,,,,,,,,,,,,,,,,,,,,,,,,,,,,,,,,,,,,,,,,,,,,,,,,,,,,,,,,,,,,,,,,,,,,,,,,,,,,,,,,,,,,,,,,,,,,,,,,,,,,,,,,,,,,,,,
3343,Si3N4,[{'name': 'NIST_SRD-30'}],['Silicon nitride'],,"[{'citation': 'Effects of Environment on the Mechanical Behavior of High-Performance Ceramics, G.A. Graves and N.L. Hecht, Report No. UDR-TR-94-136, pp. 1-138 (1995), published by University of Dayton Research Institute.'}]",,,,,,,,,,,,Si-N:Y,,,,,,,,,,,,,,,,,,,,,,,,,Polycrystalline,,,,,,,,,,,,,,,,,,,,,,,,,,,,,,,,,6.2,"[{'name': 'Temperature', 'scalars': [{'value': '23'}], 'units': '$^{\\circ}$C'}]",,,MPa m$^{1/2}$,,,,,,,,,,,,,,,,,,,,,,,,,,,,Kyocera,,,,,,,,,,,,,,,,,,,,,,,,,,,,,,,,,,,,,,,,,,,,,,,,,,,,,,
3344,Al2O3,[{'name': 'NIST_SRD-30'}],['Sapphire'],[{'name': 'Crystal Growth'}],"[{'citation': 'Thermophysical Properties of Sapphire, AlN and MgAl2O4 down to 70 K, St. Burghartz and B. Schulz, Journal of Nuclear Materials, Vol. 212, pp. 1065-1068 (1994), published by Elsevier Science B.V..'}]",,,,,,,,,,,,Al-O,,,,,,,,,,,,,,,,,,,,,,,,,Single Crystal,,,,,,,,,,,,,,,,,,,,,,,,,,,,,,,,,,,,,,,,,,,,,,,,,,,,,,,,,,,,,,,,,,,,,,,,,,,,,,,,,,,,,,,,,,11.2,"[{'name': 'Mode', 'scalars': [{'value': 'Longitudinal'}, {'value': 'Shear'}, {'value': 'Longitudinal'}, {'value': 'Shear'}]}, {'name': 'Angle fromc-axis', 'scalars': [{'value': '0'}, {'value': '0'}, {'value': '90'}, {'value': '90'}], 'units': 'degrees'}]",km/s,,,,,,,,,,,,,,,,,,,,,,,,,,,
3345,Si3N4.xMgO.yCaF2,[{'name': 'NIST_SRD-30'}],['Silicon nitride'],[{'name': 'Hot Pressing'}],"[{'citation': 'Effect of CaF2 on the Thermal Expansion of a Sample with the Composition Si3N4 + 10 mass % MgO, A.A. Korneev and I.T. Ostapenko, Inorganic Materials, Vol. 22 9, pp. 1279-1281 (1987), published by Plenum Publishing Corporation.'}]",,,,,,,,,,,,Si-N:CaF,,,,,,,,,,,,,,,,,,,,,,,,,Polycrystalline,,,,,,,,,,,,,,,,,,,,,,,,,,,,,,,,,,,,,,,,,,,,,,,,,,,,,,,,,,,,,,,,,,,,,,,,,,,,,,,,,Bar,,,,,,,,,,,,,,,,,,,,,,,,,,,,3.0,"[{'name': 'Temperature', 'scalars': [{'value': '113'}, {'value': '197'}, {'value': '290'}, {'value': '398'}, {'value': '515'}, {'value': '602'}, {'value': '710'}, {'value': '786'}, {'value': '891'}, {'value': '993'}], 'units': '$^{\\circ}$C'}]",x10$^{-6}$,,,,,,,,
3346,ZrO2.xY2O3,[{'name': 'NIST_SRD-30'}],['Zirconia (TZP)'],,"[{'citation': 'Comparison of the Mechanical Behaviour of Zirconia Partially Stabilized with Yttria and Magnesia, G.A. Gogotsi, A.V. Drozdov, V.P. Zavata, and M.V. Swain, Journal of the Australasian Ceramic Society, Vol. 27 1, pp. 37-49 (1991), published by Tech Publications, Aedermannsdorf, Switzerland.'}]",,,,,,,,,,,,Zr-O:Y,,,,,,,,,,,,,,,,,,,,,,,,,Polycrystalline,,,,6.02,"[{'name': 'Temperature', 'scalars': [{'value': '23'}], 'units': '$^{\\circ}$C'}]",,,g cm$^{-3}$,,,,,,,,,,,,,,,,,,,,,,,,,,,,,,,,,,,,,,,,,,,,,,,,,,,,,,,,,,,,,,,,,,,,,,,,,,,,,,,,,,,,,,,,,,,,,,,,,,,,,,,,,,,,,,,
