Repository: ckborg/DSW2018

# DSW2018

## Description
Investigation of a structural ceramics database (WebSCD) curated by the National Institute of Standards and Technology (NIST).
3-week project as part of the UC Berkeley Data Science workshop (DSW2018).
[WebSCD]("https://srdata.nist.gov/CeramicDataPortal/scd")

## Results at-a-glance

~4000 material entries

Most represented mechanical properties: Elastic modulus, flexural strength, fracture toughness.

## Team members
[Prabudhya Bhattacharyya]("http://physics.berkeley.edu/people/graduate-student/prabudhya-bhattacharyya")

[Chris Bronner]("https://chrisbronner.com/")

[Steve Drapcho]("https://www.linkedin.com/in/steven-drapcho-2b939b149/")

File: NIST_CeramicDataSet.csv (part 86 of 103)
3347,Al2O3,[{'name': 'NIST_SRD-30'}],['Alumina'],[{'name': 'Sintering'}],"[{'citation': 'Evaluated Material Properties for a Sintered $\\alpha$-Alumina, R.G. Munro, Journal of the American Ceramic Society, Vol. 80 8, pp. 1919-1928 (1997), published by American Ceramic Society.'}]",,,,,,,,,,,,Al-O,,,,,,,,,,,,,,,,,,,,,,,,,Polycrystalline,,,,,,,,,,,,,,,,,,,,,,,,,,,,,,,,,3.5,"[{'name': 'Temperature', 'scalars': [{'value': '20'}, {'value': '500'}, {'value': '1000'}, {'value': '1200'}, {'value': '1400'}, {'value': '1500'}], 'units': '$^{\\circ}$C'}]",,,MPa m$^{1/2}$,,,,,,,,,,,,,,,,,,,,,,,,,,,,,,,,,,,,,,,,,,,,,,,,,,,,,,,,,,,,,,,,,,,,,,,,,,,,,,,,,,
3348,MgO.xAl2O3,[{'name': 'NIST_SRD-30'}],['Magnesia'],[{'name': 'Hot Pressing'}],"[{'citation': 'The Influence of Grain Size and Secondary Phase on the Fracture Toughness of Sintered MgO Bodies (Part I:  Addition of Al2O3), K. Yasuda, Y. Tsuru, Y. Kanemichi, Y. Matsuo, and S. Kimura, Journal of the Ceramic Society of Japan Inter. Ed., Vol. 100, pp. 790-795 (1992), published by FUJI Technology Press Ltd..'}]",,,,,,,,,,,,Mg-O:Al,,,,,,,,,,,,,,,,,,,,,,,,,Polycrystalline,,,,,,,,,,,,,,,,,,,,,,,,,187,"[{'name': 'Mass Fraction of Al2O3', 'scalars': [{'value': '1'}, {'value': '1'}, {'value': '1'}, {'value': '1'}, {'value': '1'}, {'value': '1'}, {'value': '1'}, {'value': '10'}, {'value': '10'}, {'value': '10'}, {'value': '10'}, {'value': '10'}], 'units': '%'}, {'name': 'Grain Size', 'scalars': [{'value': '124'}, {'value': '113'}, {'value': '95'}, {'value': '67'}, {'value': '59'}, {'value': '31'}, {'value': '16'}, {'value': '38'}, {'value': '30'}, {'value': '25'}, {'value': '18'}, {'value': '15'}]}]",,,MPa,,,,,,,,,,,,,,,,,,,,,,,,,,,,,,,,,,,,,,,,,,,,,,,,,,,,,,,,,,,,,,,,,,,,,,,,,,,,,,,,,,,,,,,,,,
3349,SiC,[{'name': 'NIST_SRD-30'}],['Silicon carbide'],[{'name': 'Hot Pressing'}],"[{'citation': 'The Evaluation of Environmental Effects in Toughened Ceramics for Advanced Heat Engines Investigation of Selected SiC and Si3N4 Ceramics, N.L.Hecht, G.A.Graves, D.E.McCullum, A.P.Berens, S.Goodrich, J.D.Wolf, J.R.Hoenigman, P.Yaney, D.Grant, and S.Hilton, ORNL Report Number:  ORNL/Sub/84-00221/2, pp. 1-111 (1990), published by Oak Ridge National Laboratory.'}]",,,,,,,,,,,,Si-C,,,,,,,,,,,,,,,,,,,,,,,,,Polycrystalline,,,,,,,,,,,,,,,,,,,,,,,,,,,,,,,,,,,,,,,,,,,,,,,,,,,,,,,,,,,,,,,,,,,,,,,,,,,,,,,,,,,,,,,,,,,,,,,,,,200,"[{'name': 'Range', 'scalars': [{'minimum': '35', 'maximum': '150'}], 'units': 'MPa'}, {'name': 'Temperature', 'scalars': [{'value': '23'}], 'units': '$^{\\circ}$C'}]",,,MPa,,,,,,,,,,,,,,,,,
3350,3Al2O3.2SiO2,[{'name': 'NIST_SRD-30'}],['Mullite'],[{'name': 'Sintering'}],"[{'citation': 'Creep Deformation of Polycrystalline Mullite, Y. Okamoto, H. Fukudome, K. Hayashi, and T. Nishikawa, Journal of the European Ceramic Society, Vol. 6, pp. 161-168 (1990), published by Elsevier Science Limited.'}]",,,,,,,,,,,,Al-Si-O,,,,,,,,,,,,,,,,,,46,,,"[{'name': 'Applied Stress', 'scalars': [{'value': '17'}, {'value': '20'}, {'value': '27'}, {'value': '34'}, {'value': '43'}, {'value': '90'}, {'value': '100'}, {'value': '10'}, {'value': '17'}, {'value': '23'}, {'value': '39'}, {'value': '77'}, {'value': '110'}, {'value': '22'}, {'value': '40'}, {'value': '59'}, {'value': '77'}, {'value': '94'}, {'value': '19'}, {'value': '34'}, {'value': '51'}, {'value': '66'}, {'value': '83'}, {'value': '7.4'}, {'value': '14'}, {'value': '26'}, {'value': '39'}, {'value': '45'}, {'value': '59'}, {'value': '75'}, {'value': '7.7'}, {'value': '15'}, {'value': '21'}, {'value': '28'}, {'value': '31'}, {'value': '35'}, {'value': '47'}, {'value': '62'}, {'value': '7.1'}, {'value': '14'}, {'value': '19'}, {'value': '26'}, {'value': '32'}, {'value': '39'}, {'value': '12'}, {'value': '23'}, {'value': '33'}, {'value': '44'}, {'value': '54'}, {'value': '64'}, {'value': '21'}, {'value': '31'}, {'value': '41'}, {'value': '50'}, {'value': '62'}, {'value': '11'}, {'value': '21'}, {'value': '31'}, {'value': '41'}, {'value': '50'}, {'value': '11'}, {'value': '20'}, {'value': '30'}, {'value': '39'}, {'value': '47'}], 'units': 'MPa'}, {'name': 'Temperature', 'scalars': [{'value': '1365'}, {'value': '1365'}, {'value': '1365'}, {'value': '1365'}, {'value': '1365'}, {'value': '1365'}, {'value': '1365'}, {'value': '1385'}, {'value': '1385'}, {'value': '1385'}, {'value': '1385'}, {'value': '1385'}, {'value': '1385'}, {'value': '1400'}, {'value': '1400'}, {'value': '1400'}, {'value': '1400'}, {'value': '1400'}, {'value': '1420'}, {'value': '1420'}, {'value': '1420'}, {'value': '1420'}, {'value': '1420'}, {'value': '1440'}, {'value': '1440'}, {'value': '1440'}, {'value': '1440'}, {'value': '1440'}, {'value': '1440'}, {'value': '1440'}, {'value': '1460'}, {'value': '1460'}, {'value': '1460'}, {'value': '1460'}, {'value': '1460'}, {'value': '1460'}, {'value': '1460'}, {'value': '1460'}, {'value': '1480'}, {'value': '1480'}, {'value': '1480'}, {'value': '1480'}, {'value': '1480'}, {'value': '1480'}, {'value': '1420'}, {'value': '1420'}, {'value': '1420'}, {'value': '1420'}, {'value': '1420'}, {'value': '1420'}, {'value': '1440'}, {'value': '1440'}, {'value': '1440'}, {'value': '1440'}, {'value': '1440'}, {'value': '1460'}, {'value': '1460'}, {'value': '1460'}, {'value': '1460'}, {'value': '1460'}, {'value': '1480'}, {'value': '1480'}, {'value': '1480'}, {'value': '1480'}, {'value': '1480'}], 'units': '$^{\\circ}$C'}, {'name': 'Grain Size', 'scalars': [{'value': '1.4'}, {'value': '1.4'}, {'value': '1.4'}, {'value': '1.4'}, {'value': '1.4'}, {'value': '1.4'}, {'value': '1.4'}, {'value': '1.4'}, {'value': '1.4'}, {'value': '1.4'}, {'value': '1.4'}, {'value': '1.4'}, {'value': '1.4'}, {'value': '1.4'}, {'value': '1.4'}, {'value': '1.4'}, {'value': '1.4'}, {'value': '1.4'}, {'value': '1.4'}, {'value': '1.4'}, {'value': '1.4'}, {'value': '1.4'}, {'value': '1.4'}, {'value': '1.4'}, {'value': '1.4'}, {'value': '1.4'}, {'value': '1.4'}, {'value': '1.4'}, {'value': '1.4'}, {'value': '1.4'}, {'value': '1.4'}, {'value': '1.4'}, {'value': '1.4'}, {'value': '1.4'}, {'value': '1.4'}, {'value': '1.4'}, {'value': '1.4'}, {'value': '1.4'}, {'value': '1.4'}, {'value': '1.4'}, {'value': '1.4'}, {'value': '1.4'}, {'value': '1.4'}, {'value': '1.4'}, {'value': '2.1'}, {'value': '2.1'}, {'value': '2.1'}, {'value': '2.1'}, {'value': '2.1'}, {'value': '2.1'}, {'value': '2.1'}, {'value': '2.1'}, {'value': '2.1'}, {'value': '2.1'}, {'value': '2.1'}, {'value': '2.1'}, {'value': '2.1'}, {'value': '2.1'}, {'value': '2.1'}, {'value': '2.1'}, {'value': '2.1'}, {'value': '2.1'}, {'value': '2.1'}, {'value': '2.1'}, {'value': '2.1'}], 'units': '$\\mu$m'}]",10$^{-9}$ s$^{-1}$,,,Polycrystalline,,,,,,,,,,,,,,,,,,,,,,,,,,,,,,,,,,,,,,,,,,,,,,,,,,,,,,,,,,,,,,,,,,,,,,,,,,,,,,,,,,,,,,,,,,,,,,,,,,,,,,,,,,,,,,,,,,,,,,,
3351,Si3N4,[{'name': 'NIST_SRD-30'}],['Silicon nitride'],[{'name': 'Sintering'}],"[{'citation': 'Formation and Characteristics of Silicon Nitride-Lithium Aluminum Silicate Ceramics:  Part II, Mechanical and Thermal Properties, D.J. Kim, P. Greil, and G. Petzow, Advanced Ceramic Materials, Vol. 2 4, pp. 822-826 (1987), published by American Ceramic Society.'}]",,,,,,,,,,,,Si-N,,,,,,,,,,,,,,,,,,,,,,,,,Polycrystalline,,,,,,,,,,,,,,,,,,,,,,,,,588,"[{'name': 'Devitrified', 'scalars': [{'value': 'no'}, {'value': 'yes'}]}]",,,MPa,,,,,,,,,,,,,,,,,,,,,,,,,,,,,,,,,,,,,,,,,,,,,,,,,,,,,,,,,,,,,,,,,,,,,,,,,,,,,,,,,,,,,,,,,,
3352,NbB2,[{'name': 'NIST_SRD-30'}],['Niobium diboride'],[{'name': 'Crystal Growth'}],"[{'citation': 'Crystal Growth of Borides and Carbides of Transition Metals from Molten Aluminum Solutions, I. Higashi, Y. Takahashi, and T. Atoda, Journal of Crystal Growth, Vol. 33, pp. 207-211 (1976), published by Elsevier Science B.V..'}]",3.1103,"[{'name': 'Axis', 'scalars': [{'value': 'a'}, {'value': 'c'}]}]",$\AA$,,,,,,,,,Nb-B,,,,,,,,,,,,,,,,,,,,,,,,,Single Crystal,,,,,,,,,,,,,,,,,,,,,,,,,,,,,,,,,,,,,,,,,,,,,,,,,,,,,,,,,,,,,,,,,,,,,,,,,,,,,,,,,,,,,,,,,,,,,,,,,,,,,,,,,,,,,,,,,,,,,,,
3353,3Al2O3.2SiO2,[{'name': 'NIST_SRD-30'}],['Mullite'],[{'name': 'Sintering'}],"[{'citation': 'Microstructure, Microchemistry, and Flexural Strength of Mullite Ceramics, M. Mizuno, Journal of the American Ceramic Society, Vol. 74 12, pp. 3017-3022 (1991), published by American Ceramic Society.'}]",,,,,,,,,,,,Al-Si-O,,,,,,,,,,,,,,,,,,,,,,,,,Polycrystalline,,,,3.00,"[{'name': 'Processing Method', 'scalars': [{'value': 'Hot Pressing'}, {'value': 'Hot Pressing'}, {'value': 'Hot Pressing'}, {'value': 'Hot Pressing'}, {'value': 'Hot Pressing'}, {'value': 'Sintering'}, {'value': 'Sintering'}, {'value': 'Sintering'}, {'value': 'Sintering'}]}, {'name': 'Processing Temperature', 'scalars': [{'value': '1550'}, {'value': '1575'}, {'value': '1600'}, {'value': '1650'}, {'value': '1700'}, {'value': '1625'}, {'value': '1650'}, {'value': '1670'}, {'value': '1690'}], 'units': '$^{\\circ}$C'}]",,,g cm$^{-3}$,,,,,,,,,,,,,,,,,,,,,,,,,,,,,,,,,,,,,,,,,,,,,,,,,,,,,,,,,,,,,,,,,,,,,,,,,,,,,,,,,,,,,,,,,,,,,,,,,,,,,,,,,,,,,,,
3354,(1-x)12C.x13C,[{'name': 'NIST_SRD-30'}],['Diamond'],[{'name': 'Crystal Growth'}],"[{'citation': 'Thermal Diffusivity of Isotopically Enriched 12C Diamond, T.R. Anthony, W.F. Banholzer, J.F. Fleischer, L. Wei, P.K. Kuo, R.L. Thomas, and R.W. Pryor, Physical Review B, Vol. 42 2, pp. 1104-1111 (1990), published by American Physical Society.'}]",,,,,,,,,,,,C,,,,,,,,,,,,,,,,,,,,,,,,,Single Crystal,,,,,,,,,,,,,,,,,,,,,,,,,,,,,,,,,,,,,,,,,,,,,,,,,,,,,,,,,,,,,,,,,,,,,,,,,,,,,,,,,,,,,,,,,,,,,,,,,,,,,,,33.0,"[{'name': 'Atomic Fraction of 13C', 'scalars': [{'value': '0.07'}, {'value': '0.10'}, {'value': '0.50'}, {'value': '1.00'}, {'value': '1.04'}], 'units': '%'}]",W m$^{-1}$ K$^{-1}$,,,,,,,,,,,,,,
3355,ZrO2.xAl2O3.yY2O3,[{'name': 'NIST_SRD-30'}],['Zirconia composite'],[{'name': 'Sintering'}],"[{'citation': 'Fracture Toughness of Al2O3-Particle Dis pered Y2O3- Partially Stabilized Zirconia, J.F. Li and R. Watanabe, Journal of the American Ceramic Society, Vol. 78 4, pp. 1079-1082 (1995), published by American Ceramic Society.'}]",,,,,,,,,,,,Zr-O:Al,,,,,,,,,,,,,,,,,,,,,,,,,Polycrystalline,,,,,,,,,,,,,,,,,,,,,,,,,,,,,,,,,5.67,"[{'name': 'Volume Fraction of Al2O3', 'scalars': [{'value': '0'}, {'value': '10'}, {'value': '20'}, {'value': '30'}, {'value': '0'}, {'value': '10'}, {'value': '20'}, {'value': '30'}, {'value': '0'}, {'value': '10'}, {'value': '20'}, {'value': '0'}, {'value': '20'}, {'value': '0'}, {'value': '10'}, {'value': '20'}, {'value': '30'}, {'value': '0'}, {'value': '20'}], 'units': '%'}, {'name': 'Particle Sizeof Al2O3', 'scalars': [{'value': '0.4'}, {'value': '0.4'}, {'value': '0.4'}, {'value': '0.4'}, {'value': '1.8'}, {'value': '1.8'}, {'value': '1.8'}, {'value': '1.8'}, {'value': '6.5'}, {'value': '6.5'}, {'value': '6.5'}, {'value': '0.4'}, {'value': '0.4'}, {'value': '1.8'}, {'value': '1.8'}, {'value': '1.8'}, {'value': '1.8'}, {'value': '6.5'}, {'value': '6.5'}], 'units': '$\\mu$m'}, {'name': 'Measurement Procedure', 'scalars': [{'value': 'IM'}, {'value': 'IM'}, {'value': 'IM'}, {'value': 'IM'}, {'value': 'IM'}, {'value': 'IM'}, {'value': 'IM'}, {'value': 'IM'}, {'value': 'IM'}, {'value': 'IM'}, {'value': 'IM'}, {'value': 'CSF'}, {'value': 'CSF'}, {'value': 'CSF'}, {'value': 'CSF'}, {'value': 'CSF'}, {'value': 'CSF'}, {'value': 'CSF'}, {'value': 'CSF'}]}]",,,MPa m$^{1/2}$,,,,,,,,,,,,,,,,,,,,,,,,,,,,,,,,,,,,,,,,,,,,,,,,,,,,,,,,,,,,,,,,,,,,,,,,,,,,,,,,,,
3356,Al2O3,[{'name': 'NIST_SRD-30'}],['Alumina'],[{'name': 'Sintering'}],"[{'citation': 'High-Temperature Elastic Properties of Polycrystalline MgO and Al2O3, N. Soga and O.L. Anderson, Journal of the American Ceramic Society, Vol. 49 7, pp. 355-359 (1966), published by American Ceramic Society.'}]",,,,249,"[{'name': 'Temperature', 'scalars': [{'value': '300'}, {'value': '400'}, {'value': '500'}, {'value': '600'}, {'value': '700'}, {'value': '800'}, {'value': '900'}, {'value': '1000'}, {'value': '1100'}, {'value': '1200'}, {'value': '1300'}, {'value': '1400'}, {'value': '1500'}, {'value': '1600'}], 'units': 'K'}]",,,GPa,,,,Al-O,,,,,,,,,,,,,,,,,,,,,,,,,Polycrystalline,,,,,,,,,,,,,,,,,,,,,,,,,,,,,,,,,,,,,,,,,,,,,,,,,,,,,,,,,,,,,,,,,General Electric Company,,,,,,,,,,,,,,,,,,,,,,,,,,,,,,,,,,,,,,,,,,,,,,,,,,,,,,
3357,Si3N4,[{'name': 'NIST_SRD-30'}],['Silicon nitride'],[{'name': 'Hot Isostatic Pressing'}],"[{'citation': 'Investigation of Selected Si3N4 and SiC Ceramics, N.L. Hecht, D.E. McCullum, and G.A. Graves, Ceramic Materials and Components for Engines, pp. 806-816 (1988), edited by V.J. Tennery, published by American Ceramic Society.'}]",,,,,,,,,,,,Si-N,NT-154,,,,,,,,,,,,,,,,,,,,,,,,Polycrystalline,,,,,,,,,,,,,,,,,,,,,,,,,,,,,,,,,,,,,,,,,,,,,,,,,,,,,,,,,,,,,,,,,Norton/TRW,,,,,,,,,,,,,,,,,,,,,,,,,,,,,,,,,,,,,,,,,,,,3.4,"[{'name': 'Temperature', 'scalars': [{'minimum': '25', 'maximum': '1450'}], 'units': '$^{\\circ}$C'}]",x10$^{-6}$,,,,,,,,
3358,Si3N4.xY2O3.ySiO2.zMo2C,[{'name': 'NIST_SRD-30'}],['Silicon nitride composite'],[{'name': 'Sintering'}],"[{'citation': 'Ceramic Technology Project Data Base:  September 1992 Summary Report, B.L.P. Keyes, ORNL Report Number:  ORNL/M-2775, pp. 1-171 (1992), published by Oak Ridge National Laboratory.'}]",,,,,,,,,,,,Si-N:Mo,,,,,,,,,,,,,,,,,,,,,,,,,Polycrystalline,,,,,,,,,,,,,,,,,,,,,,,,,,,,,,,,,6.0,"[{'name': 'Temperature', 'scalars': [{'value': '23'}], 'units': '$^{\\circ}$C'}, {'name': 'Specimen Number', 'scalars': [{'value': 'B'}]}]",,,MPa m$^{1/2}$,,,,,,,,,,,,,,,,,,,,,,,,,,,,Ceradyne,,,,,,,,,,,,,,,,,,,,,,,,,,,,,,,,,,,,,,,,,,,,,,,,,,,,,,
3359,Si3N4,[{'name': 'NIST_SRD-30'}],['Silicon nitride'],[{'name': 'Sintering'}],"[{'citation': 'VAMAS Round Robin on Fracture Toughness of Silicon Nitride, M. Mizuno and H. Okuda, Journal of the American Ceramic Society, Vol. 78 7, pp. 1793-1801 (1995), published by American Ceramic Society.'}]",,,,,,,,,,,,Si-N,SSN-H,,,,,,,,,,,,,,,,,,,,,,,,Polycrystalline,,,,,,,,,,,,,,,,,,,,,,,,,650,"[{'name': 'Temperature$^{\\circ}$C', 'scalars': [{'value': '23'}, {'value': '1200'}, {'value': '1372'}]}]",,,MPa,,,,,,,,,,,,,,,,,,,,,,,,,,,,,,,,,,,,Kyocera,,,,,,,,,,,,,,,,,,,,,,,,,,,,,,,,,,,,,,,,,,,,,,,,,,,,,,
3360,BaZrO3,[{'name': 'NIST_SRD-30'}],['Barium zirconate'],[{'name': 'Sintering'}],"[{'citation': 'Dense Polycrystalline BaZrO3 Substrates for YBa2Cu3O7-x Melt Processing, D. Dierickx, I. Houben, J. Lapin, F. Delannay, O. Van Der Biest, Journal of Materials Science Letters, Vol. 15, pp. 1573-1576 (1996), published by Chapman and Hall.'}]",,,,,,,,,,,,Ba-Zr-O,,,,,,,,,,,,,,,,,,,,,,,,,Polycrystalline,,,,6.09,"[{'name': 'Compaction Pressure', 'scalars': [{'value': '1000'}, {'value': '1000'}, {'value': '800'}, {'value': '600'}], 'units': 'MPa'}, {'name': 'Sintering Time', 'scalars': [{'value': '2'}, {'value': '4'}, {'value': '4'}, {'value': '4'}], 'units': 'h'}, {'name': 'Green Density', 'scalars': [{'value': '4.29', 'uncertainty': '0.04'}, {'value': '4.29', 'uncertainty': '0.04'}, {'value': '3.96', 'uncertainty': '0.03'}, {'value': '3.58', 'uncertainty': '0.02'}], 'units': 'g/cm$^{3}$'}]",,,g cm$^{-3}$,,,,,,,,,,,,,,,,,,,,,,,,,,,,,,,,,,,,,,,,,,,,,,,,,,,,,,,,,,,,,,,,,,,,,,,,,,,,,,,,,,,,,,,,,,,,,,,,,,,,,,,,,,,,,,,
3361,4MgO.(4+x)Al2O3.(10-y)SiO2.zR,[{'name': 'NIST_SRD-30'}],['Cordierite'],[{'name': 'Crystal Growth'}],"[{'citation': 'Thermal Expansions and Chemical Modifications of Cordierite, D.L. Evans, G.R. Fischer, J.E. Geiger, and F.W. Martin, Journal of the American Ceramic Society, Vol. 63 11, pp. 629-634 (1980), published by American Ceramic Society.'}]",,,,,,,,,,,,Mg-Al-Si-O,,,,,,,,,,,,,,,,,,,,,,,,,Polycrystalline,,,,,,,,,,,,,,,,,,,,,,,,,,,,,,,,,,,,,,,,,,,,,,,,,,,,,,,,,,,,,,,,,,,,,,,,,,,,,,,,,,,,,,,,,,,,,,,,,,,,,,,,,,,,,2.5,"[{'name': 'Temperature', 'scalars': [{'value': '130'}, {'value': '320'}, {'value': '470'}, {'value': '570'}, {'value': '660'}, {'value': '750'}, {'value': '70'}, {'value': '140'}, {'value': '230'}, {'value': '330'}, {'value': '520'}, {'value': '680'}, {'value': '760'}], 'units': '$^{\\circ}$C'}, {'name': 'Temperature Range', 'scalars': [{'minimum': '30', 'maximum': '220'}, {'minimum': '220', 'maximum': '420'}, {'minimum': '420', 'maximum': '520'}, {'minimum': '520', 'maximum': '620'}, {'minimum': '620', 'maximum': '700'}, {'minimum': '700', 'maximum': '790'}, {'minimum': '30', 'maximum': '100'}, {'minimum': '100', 'maximum': '190'}, {'minimum': '190', 'maximum': '270'}, {'minimum': '270', 'maximum': '400'}, {'minimum': '400', 'maximum': '640'}, {'minimum': '640', 'maximum': '720'}, {'minimum': '720', 'maximum': '800'}], 'units': '$^{\\circ}$C'}, {'name': 'Axis', 'scalars': [{'value': 'a'}, {'value': 'a'}, {'value': 'a'}, {'value': 'a'}, {'value': 'a'}, {'value': 'a'}, {'value': 'c'}, {'value': 'c'}, {'value': 'c'}, {'value': 'c'}, {'value': 'c'}, {'value': 'c'}, {'value': 'c'}]}, {'name': 'Sample Number', 'scalars': [{'value': 'D'}]}]",x10$^{-6}$,,,,,,,,
3362,Al2O3,[{'name': 'NIST_SRD-30'}],['Alumina'],[{'name': 'Crystal Growth'}],"[{'citation': 'Thermal Expansion of Reference Materials:  Tungsten and $\\alpha$-Al2O3, G.K. White and R.B. Roberts, High Temperatures - High Pressures, Vol. 15, pp. 321-328 (1983), published by Pion Limited.'}]",,,,,,,,,,,,Al-O,,,,,,,,,,,,,,,,,,,,,,,,,Single Crystal,,,,,,,,,,,,,,,,,,,,,,,,,,,,,,,,,,,,,,,,,,,,,,,,,,,,,,,,,,,,,,,,,,,,,,,,,,,,,,,,,,,,,,,,,,,,,,,,,,,,,,,,,,,,,0.006,"[{'name': 'Crystal Direction', 'scalars': [{'value': 'c-axis'}, {'value': 'c-axis'}, {'value': 'c-axis'}, {'value': 'c-axis'}, {'value': 'c-axis'}, {'value': 'c-axis'}, {'value': 'c-axis'}, {'value': 'c-axis'}, {'value': 'c-axis'}, {'value': 'c-axis'}, {'value': 'c-axis'}, {'value': 'c-axis'}, {'value': 'c-axis'}, {'value': 'c-axis'}, {'value': 'c-axis'}, {'value': 'c-axis'}, {'value': 'c-axis'}, {'value': 'c-axis'}, {'value': 'c-axis'}, {'value': 'c-axis'}, {'value': 'c-axis'}, {'value': 'c-axis'}, {'value': 'c-axis'}, {'value': 'c-axis'}, {'value': 'c-axis'}, {'value': 'c-axis'}, {'value': 'c-axis'}, {'value': 'c-axis'}, {'value': 'ab-plane'}, {'value': 'ab-plane'}, {'value': 'ab-plane'}, {'value': 'ab-plane'}, {'value': 'ab-plane'}, {'value': 'ab-plane'}, {'value': 'ab-plane'}, {'value': 'ab-plane'}, {'value': 'ab-plane'}, {'value': 'ab-plane'}, {'value': 'ab-plane'}, {'value': 'ab-plane'}, {'value': 'ab-plane'}, {'value': 'ab-plane'}, {'value': 'ab-plane'}, {'value': 'ab-plane'}, {'value': 'ab-plane'}, {'value': 'ab-plane'}, {'value': 'ab-plane'}, {'value': 'ab-plane'}, {'value': 'ab-plane'}, {'value': 'ab-plane'}, {'value': 'ab-plane'}, {'value': 'ab-plane'}, {'value': 'ab-plane'}, {'value': 'ab-plane'}, {'value': 'ab-plane'}, {'value': 'ab-plane'}, {'value': 'mean'}, {'value': 'mean'}, {'value': 'mean'}, {'value': 'mean'}, {'value': 'mean'}, {'value': 'mean'}, {'value': 'mean'}, {'value': 'mean'}, {'value': 'mean'}, {'value': 'mean'}, {'value': 'mean'}, {'value': 'mean'}, {'value': 'mean'}, {'value': 'mean'}, {'value': 'mean'}, {'value': 'mean'}, {'value': 'mean'}, {'value': 'mean'}, {'value': 'mean'}, {'value': 'mean'}, {'value': 'mean'}, {'value': 'mean'}, {'value': 'mean'}, {'value': 'mean'}, {'value': 'mean'}, {'value': 'mean'}, {'value': 'mean'}, {'value': 'mean'}, {'value': 'mean'}, {'value': 'mean'}, {'value': 'mean'}, {'value': 'mean'}, {'value': 'mean'}, {'value': 'mean'}, {'value': 'mean'}, {'value': 'mean'}, {'value': 'mean'}, {'value': 'mean'}]}, {'name': 'Temperature', 'scalars': [{'value': '20'}, {'value': '30'}, {'value': '40'}, {'value': '50'}, {'value': '60'}, {'value': '70'}, {'value': '80'}, {'value': '90'}, {'value': '100'}, {'value': '120'}, {'value': '140'}, {'value': '160'}, {'value': '180'}, {'value': '200'}, {'value': '250'}, {'value': '293'}, {'value': '300'}, {'value': '350'}, {'value': '400'}, {'value': '450'}, {'value': '500'}, {'value': '550'}, {'value': '600'}, {'value': '650'}, {'value': '700'}, {'value': '800'}, {'value': '900'}, {'value': '1000'}, {'value': '20'}, {'value': '30'}, {'value': '40'}, {'value': '50'}, {'value': '60'}, {'value': '70'}, {'value': '80'}, {'value': '90'}, {'value': '100'}, {'value': '120'}, {'value': '140'}, {'value': '160'}, {'value': '180'}, {'value': '200'}, {'value': '250'}, {'value': '293'}, {'value': '300'}, {'value': '350'}, {'value': '400'}, {'value': '450'}, {'value': '500'}, {'value': '550'}, {'value': '600'}, {'value': '650'}, {'value': '700'}, {'value': '800'}, {'value': '900'}, {'value': '1000'}, {'value': '20'}, {'value': '30'}, {'value': '40'}, {'value': '50'}, {'value': '60'}, {'value': '70'}, {'value': '80'}, {'value': '90'}, {'value': '100'}, {'value': '120'}, {'value': '140'}, {'value': '160'}, {'value': '180'}, {'value': '200'}, {'value': '250'}, {'value': '293'}, {'value': '300'}, {'value': '350'}, {'value': '400'}, {'value': '450'}, {'value': '500'}, {'value': '550'}, {'value': '600'}, {'value': '650'}, {'value': '700'}, {'value': '800'}, {'value': '900'}, {'value': '1000'}, {'value': '1100'}, {'value': '1200'}, {'value': '1300'}, {'value': '1400'}, {'value': '1500'}, {'value': '1600'}, {'value': '1700'}, {'value': '1800'}, {'value': '1900'}, {'value': '2000'}], 'units': 'K'}]",x10$^{-6}$,,,,,,,,
3363,Al2O3.xSiC,[{'name': 'NIST_SRD-30'}],['Alumina composite'],[{'name': 'Hot Pressing'}],"[{'citation': 'Fracture Behavior of Al2O3/SiC-Platelet Composites, M. Belmonte, J.S. Moya, P. Miranzo, D. Nguyen, J. Dubois, and G. Fantozzi, Journal of Materials Research, Vol. 11 10, pp. 2528-2535 (1996), published by Materials Research Society.'}]",,,,,,,,,,,,Al-O:SiC,,,,,,,,,,,,,,,,,,,,,,,,,Polycrystalline,,,,,,,,,,,,,,,,,,,,,,,,,,,,,,,,,,,,,,,,,,,,,,,,,,,,19.1,"[{'name': 'Sample Group', 'scalars': [{'value': 'C'}, {'value': 'C'}, {'value': 'C'}, {'value': 'S'}]}, {'name': 'Volume Fraction of SiC', 'scalars': [{'value': '0'}, {'value': '12'}, {'value': '20'}, {'value': '0'}], 'units': '%'}]",,,GPa,,,,,,,,,,,,,,,,,,,,,,,,,,,,,,,,,,,,,,,,,,,,,,,,,,,,,,,,,,,,,,,
3364,Si3N4,[{'name': 'NIST_SRD-30'}],['Silicon nitride'],,"[{'citation': 'Corrosion of Silicon Nitride Ceramics in HF and HCl Solutions, M. Shimada and T. Sato, Ceramic Transactions, Vol. 10, pp. 355-365 (1989), edited by R.E. Tressler and M. McNallan, published by American Ceramic Society.'}]",,,,,,,,,,,,Si-N,,,,,,,,,,,,,,,,,,,,,,,,,Polycrystalline,,,,,,,,,,,,,,129,"[{'name': 'Sample Number', 'scalars': [{'value': 'SN-0'}]}]",,,GPa,,,,,,,,,,,,,,,,,,,,,,,,,,,,,,,,,,,,,,,,,,,,,,,,,,,,,,,,,,,,,,,,,,,,,,,,,,,,,,,,,,,,,,,,,,,,,,,,,,,,,
3365,SiC,[{'name': 'NIST_SRD-30'}],['Silicon carbide'],[{'name': 'Sintering'}],"[{'citation': 'Mechanical Response of High Performance Silicon Carbide, E.H. Kraft and G.I. Dooher, Conference on Mechanical Behavior of Materials, pp. 1-6 (1976), published by Carborundum Company, Research and Development Division.'}]",,,,,,,,,,,,Si-C,,,,,,,,,,,,,,,,,,,,,,,,,Polycrystalline,,,,,,,,,,,,,,410,"[{'name': 'Temperature', 'scalars': [{'value': '20'}], 'units': '$^{\\circ}$C'}]",,,GPa,,,,,,,,,,,,,,,,,,,,,,,,,,,,,,,,,,,,,,,,,,,,,,,Carborundum Company,,,,,,,,,,,,,,,,,,,,,,,,,,,,,,,,,,,,,,,,,,,,,,,,,,,,,,
3366,ZrB2,[{'name': 'NIST_SRD-30'}],['Zirconium diboride'],,"[{'citation': 'Engineering Properties of Borides, R.A. Cutler, Engineered Materials Handbook, Vol. 4, pp. 787-803 (1991), edited by S.J. Schneider, Jr., published by ASM International.'}]",,,,,,,,,,,,Zr-B,,,,,,,,,,,,,,,,,,,,,,,,,,,,,,,,,,,,,,,,,,,,,,,,,,,,,,,,,,,,,,,,,,,,,,,,,,,,,,,,,,,,,,,,,,,,,,,,,,,0.11,"[{'name': 'Temperature', 'scalars': [{'value': '23'}], 'units': '$^{\\circ}$C'}]",,,,,,,,,,,,,,,,,,,,,,,,,,,,,,,,,,,,,,,,,,,,
3367,Al2O3,[{'name': 'NIST_SRD-30'}],['Alumina'],[{'name': 'Crystal Growth'}],"[{'citation': 'Exponential Temperature Dependence of Youngs Modulus for Several Oxides, J.B. Wachtman, Jr., W.E. Tefft, D.G. Lam, Jr., and C.S. Apstein, Physical Review, Vol. 122 6, pp. 1754-1759 (1961), published by American Physical Society.'}]",,,,,,,,,,,,Al-O,,,,,,,,,,,,,,,,,,,,,,,,,Single Crystal,,,,,,,,,,,,,,463,"[{'name': 'Temperature', 'scalars': [{'value': '100'}, {'value': '200'}, {'value': '300'}, {'value': '400'}, {'value': '500'}, {'value': '600'}, {'value': '700'}, {'value': '800'}, {'value': '900'}], 'units': 'K'}]",,,GPa,,,,,,,,,,,,,,,,,,,,,,,,,,,,,,,,,,,,,,,,,,,,,,,Linde Compay,,,,,,,,,,,,,,,,,,,,,,,,,,,,,,,,,,,,,,,,,,,,,,,,,,,,,,
3368,Si3N4,[{'name': 'NIST_SRD-30'}],['Silicon nitride'],[{'name': 'Hot Pressing'}],"[{'citation': 'Fracture Toughness by the Surface Crack in Flexure (SCF) Method:  Results of the VAMAS Round Robin, G.D. Quinn, R.J. Gettings, and J.J. Kubler, Ceramic Engineering and Science Proceedings, Vol. 15 5, pp. 846-855 (1994), published by American Ceramic Society.'}]",,,,,,,,,,,,Si-N,,,,,,,,,,,,,,,,,,,,,,,,,Polycrystalline,,,,,,,,,,,,,,,,,,,,,,,,,,,,,,,,,4.59,"[{'name': 'Temperature', 'scalars': [{'value': '23'}], 'units': '$^{\\circ}$C'}]",,,MPa m$^{1/2}$,,,,,,,,,,,,,,,,,,,,,,,,,,,,Norton Company,,,,,,,,,,,,,,,,,,,,,,,,,,,,,,,,,,,,,,,,,,,,,,,,,,,,,,
3369,Si3N4.xY2O3,[{'name': 'NIST_SRD-30'}],['Silicon nitride'],[{'name': 'Hot Pressing'}],"[{'citation': 'Effects of Oxidation and Oxidation Under Load on Strength Distributions of Si3N4, T.E. Easler, R.C. Bradt, and R.E. Tressler, Journal of the American Ceramic Society, Vol. 65 6, pp. 317-320 (1982), published by American Ceramic Society.'}]",,,,,,,,,,,,Si-N:Y,NCX-34,,,,,,,,,,,,,,,,,,,,,,,,Polycrystalline,,,,,,,,,,,,,,,,,,,,,,,,,,,,,,,,,,,,,,,,,,,,,,,,,,,,,,,,,,,,,,,,,Norton Company,,,,,,,,,,,,,,,,,,,,,,,,,,,,,,,,,,,,,,,,,,,,,,,,,,7.0,"[{'name': 'Oxidation Time', 'scalars': [{'value': '0.5'}, {'value': '1.0'}, {'value': '12.0'}, {'value': '20.0'}, {'value': '50.0'}, {'value': '1.0'}, {'value': '1.0'}], 'units': 'h'}, {'name': 'Static Load', 'scalars': [{'value': '0'}, {'value': '0'}, {'value': '0'}, {'value': '0'}, {'value': '0'}, {'value': '45'}, {'value': '158'}], 'units': 'MPa'}]",,,
3370,ZrN,[{'name': 'NIST_SRD-30'}],['Zirconium nitride'],[{'name': 'Sputtering'}],"[{'citation': 'A Contribution to the Study of Poissons Ratios and Elastic Constants of TiN, ZrN and HfN, A.J. Perry, Thin Solid Films, Vol. 193, pp. 463-471 (1990), published by Elsevier Sequoia.'}]",,,,,,,,,,,,Zr-N,,,,,,,,,,,,,,,,,,,,,,,,,Polycrystalline,,,,,,,,,,,,,,460,"[{'name': 'Temperature', 'scalars': [{'value': '23'}], 'units': '$^{\\circ}$C'}]",,,GPa,,,,,,,,,,,,,,,,,,,,,,,,,,,,,,,,,,,,,,,,,,,,,,,,,,,,,,,,,,,,,,,Thin Film,,,,,,,,,,,,,,,,,,,,,,,,,,,,,,,,,,,,,,
3371,SiC.xB4C,[{'name': 'NIST_SRD-30'}],['Silicon carbide'],[{'name': 'Sintering'}],"[{'citation': 'Microstructure and Mechanical Properties of Al2O3, Si3N4, SiC, and ZrO2(PSZ) Ceramics for Slurry Valves, H. Matsui, M. Kawai, T. Takae, K. Hashimoto, S. Takato, and H. Jinno, Journal of the Society of Materials Science, Japan, Vol. 35, pp. 41-47 (1986), published by Kyoto: Nihon Zairyo Gakkai.'}]",,,,,,,,,,,,Si-C:B,,,,,,,,,,,,,,,,,,,,,,,,,Polycrystalline,,,,,,,,,,,,,,,,,,,,,,,,,,,,,,,,,,,,,,,,,,,,,,,,,,,,,,,,,,,,,,,,,,,,,,,,,,,,,,,,,,,,,,,,,,,,,,,,,,300,"[{'name': 'Temperature', 'scalars': [{'value': '23'}], 'units': '$^{\\circ}$C'}]",,,MPa,,,,,,,,,,,,,,,,,
3372,TiB2,[{'name': 'NIST_SRD-30'}],['Titanium diboride'],[{'name': 'Sintering'}],"[{'citation': 'Material Properties of Titanium Diboride, R. G. Munro, Journal of Research of the National Institute of Standards and Technology, Vol. 105 5, pp. 709-720 (2000), published by National Institute of Standards and Technology.'}]",,,,240,"[{'name': 'Temperature', 'scalars': [{'value': '20'}, {'value': '500'}, {'value': '1000'}], 'units': '$^{\\circ}$C'}]",,,GPa,,,,Ti-B,,,,,,,,,,,,,,,,,,,,,,,,,Polycrystalline,,,,,,,,,,,,,,,,,,,,,,,,,,,,,,,,,,,,,,,,,,,,,,,,,,,,,,,,,,,,,,,,,,,,,,,,,,,,,,,,,,,,,,,,,,,,,,,,,,,,,,,,,,,,,,,,,,,,,,,
3373,Al2O3,[{'name': 'NIST_SRD-30'}],['Alumina'],[{'name': 'Sintering'}],"[{'citation': 'Mechanical Properties of Partially Dense Alumina Produced from Powder Compacts, D.C. Lam, F.F. Lange, and A.G. Evans, Journal of the American Ceramic Society, Vol. 77 8, pp. 2113-2117 (1994), published by American Ceramic Society.'}]",,,,,,,,,,,,Al-O,,,,,,,,,,,,,,,,,,,,,,,,,Polycrystalline,,,,,,,,,,,,,,,,,,,,,,,,,127,"[{'name': 'Init. Relative Density', 'scalars': [{'value': '0.62'}, {'value': '0.62'}, {'value': '0.62'}, {'value': '0.62'}, {'value': '0.5'}, {'value': '0.5'}, {'value': '0.5'}, {'value': '0.5'}]}, {'name': 'Volume Fraction of Porosity', 'scalars': [{'value': '0.29'}, {'value': '0.22'}, {'value': '0.15'}, {'value': '0.04'}, {'value': '0.42'}, {'value': '0.35'}, {'value': '0.27'}, {'value': '0.15'}]}]",,,MPa,,,,,,,,,,,,,,,,,,,,,,,,,,,,,,,,,,,,,,,,,,,,,,,,,,,,,,,,,,,,,,,,,,,,,,,,,,,,,,,,,,,,,,,,,,
3374,ZrO2.xMgO,[{'name': 'NIST_SRD-30'}],['Zirconia (PSZ)'],[{'name': 'Sintering'}],"[{'citation': 'Fracture Toughness of Ceramics using the SEVNB Method:  Preliminary Results, J. Kubler, Ceramic Engineering and Science Proceedings, Vol. 18 4, pp. 155-162 (1997), published by American Ceramic Society.'}]",,,,,,,,,,,,Zr-O:MgO,,,,,,,,,,,,,,,,,,,,,,,,,Polycrystalline,,,,,,,,,,,,,,,,,,,,,,,,,,,,,,,,,7.08,"[{'name': 'Specimen Size', 'scalars': [{'value': '2 x 2.5'}], 'units': 'mm x mm'}, {'name': 'Notch Polishing', 'scalars': [{'value': 'machine'}]}]",,,MPa m$^{1/2}$,,,,,,,,,,,,,,,,,,,,,,,,,,,,Friedrichsfeld Co.,,,,,,,,,,,,,,,,,,,,,,,,,,,,,,,,,,,,,,,,,,,,,,,,,,,,,,
3375,NbB2,[{'name': 'NIST_SRD-30'}],['Niobium diboride'],,"[{'citation': 'High-Temperature Thermodynamic Properties of Some Refractory Borides, R. Mezaki, E.W. Tilleux, D.W. Barnes, and J.L. Margrave, Thermodynamics of Nuclear Materials, pp. 775-788 (1962), published by International Atomic Energy Agency, Vienna.'}]",,,,,,,,,,,,Nb-B,,,,,,,,,,,,,,,,,,,,,,,,,Polycrystalline,,,,,,,,,,,,,,,,,,,,,,,,,,,,,,,,,,,,,,,,,,,,,,,,,,,,,,,,,,,,,,,,,,,,,,,,,,,,,,,,,,,,,,,,,,,,,,,431,"[{'name': 'Temperature', 'scalars': [{'value': '298.16'}, {'value': '300'}, {'value': '400'}, {'value': '500'}, {'value': '600'}, {'value': '700'}, {'value': '800'}, {'value': '900'}, {'value': '1000'}, {'value': '1100'}, {'value': '1200'}], 'units': 'K'}, {'name': 'Molar Heat Capacity', 'scalars': [{'value': '49.41'}, {'value': '49.58'}, {'value': '57.11'}, {'value': '62.72'}, {'value': '67.53'}, {'value': '72.01'}, {'value': '76.27'}, {'value': '80.46'}, {'value': '84.56'}, {'value': '88.58'}, {'value': '92.63'}], 'units': 'J mol$^{-1}$ K$^{-1}$'}]",J kg$^{-1}$ K$^{-1}$,,,,,,,,,,,,,,,,,,,,,,
3376,BaTiO3,[{'name': 'NIST_SRD-30'}],['Barium titanate'],[{'name': 'Sintering'}],"[{'citation': 'The Microstructure Analysis of Cerium-Modified Barium Titanate Having Core-Shell Structured Grains, Y. Park and H.G. Kim, Ceramics International, Vol. 23, pp. 329-336 (1997), published by Elsevier Science Ltd..'}]",,,,,,,,,,,,Ba-Ti-O,,,,,,,,,,,,,,,,,,,,,,,,,Polycrystalline,,,,,,,,,,,,,,,,,,,,,,,,,,,,,,,,,,,,,,,,,,,,,,,,,,,,,,,,,,,,,,,,,,,,,,,,,,,,,,,,,,,,,,,,,,,,,,,,,,,,,,,,,,,,,4.1,"[{'name': 'Specimen', 'scalars': [{'value': 'A'}]}, {'name': 'Temperature', 'scalars': [{'value': '-100.0'}, {'value': '-90.0'}, {'value': '-85.0'}, {'value': '-83.3'}, {'value': '-80.8'}, {'value': '-79.7'}, {'value': '-79.2'}, {'value': '-78.2'}, {'value': '-77.7'}, {'value': '-76.2'}, {'value': '-75.2'}, {'value': '-74.7'}, {'value': '-70.0'}, {'value': '-60.0'}, {'value': '0.0'}, {'value': '1.4'}, {'value': '3.9'}, {'value': '5.2'}, {'value': '7.7'}, {'value': '9.6'}, {'value': '12.2'}, {'value': '12.8'}, {'value': '13.4'}, {'value': '14.1'}, {'value': '15.3'}, {'value': '20.0'}, {'value': '30.0'}, {'value': '40.0'}, {'value': '100.0'}, {'value': '125.0'}, {'value': '125.9'}, {'value': '127.3'}, {'value': '128.2'}, {'value': '128.6'}, {'value': '129.5'}, {'value': '130.9'}, {'value': '131.0'}, {'value': '133.6'}, {'value': '135.0'}, {'value': '135.9'}, {'value': '140.0'}], 'units': '$^{\\circ}$C'}]",x10$^{-6}$,,,,,,,,
3377,ZrB2,[{'name': 'NIST_SRD-30'}],['Zirconium diboride'],[{'name': 'Hot Pressing'}],"[{'citation': 'Elastic Properties of Polycrystalline TiB2, ZrB2, and HfB2 from Room Temperature to 1300 K, D.E. Wiley, W.R. Manning, and O. Hunter,Jr., Journal of the Less-Common Metals, Vol. 18, pp. 149-157 (1969), published by Elsevier Sequoia.'}]",,,,,,,,,,,,Zr-B,,,,,,,,,,,,,,,,,,,,,,,,,Polycrystalline,,,,5.820,"[{'name': 'Specimen Number', 'scalars': [{'value': '5'}]}]",,,g cm$^{-3}$,,,,,,,,,,,,,,,,,,,,,,,,,,,,,,,,,,,,,,,,,,,,,,,,,,,,,,,,,Carborundum Company,,,,,,,,,,,,,,,,,,,,,,,,,,,,,,,,,,,,,,,,,,,,,,,,,,,,,,
3378,Al2O3,[{'name': 'NIST_SRD-30'}],['Alumina'],[{'name': 'Hot Pressing'}],"[{'citation': 'Creep and Creep Fracture in Hot-Pressed Alumina, A.G. Robertson, D.S. Wilkinson, and C.H. Caceres, Journal of the American Ceramic Society, Vol. 74 5, pp. 915-921 (1991), published by American Ceramic Society.'}]",,,,,,,,,,,,Al-O,,,,,,,,,,,,,,,,,,,1.8,"[{'name': 'Temperature', 'scalars': [{'value': '1250'}], 'units': '$^{\\circ}$C'}, {'name': 'Stress Mode', 'scalars': [{'value': 'tensile'}]}]",,,,,Polycrystalline,,,,,,,,,,,,,,,,,,,,,,,,,,,,,,,,,,,,,,,,,,,,,,,,,,,,,,,,,,,,,,,,,Arco,,,,,,,,,,,,,,,,,,,,,,,,,,,,,,,,,,,,,,,,,,,,,,,,,,,,,,
3379,MnO2,[{'name': 'NIST_SRD-30'}],['Manganese dioxide'],,"[{'citation': 'Heat Content of Manganese Dioxide and Carbonate at High Temperatures, G. E. Moore, Journal of the American Chemical Society, Vol. 65, pp. 1398-1399 (1943), published by American Chemical Society.'}]",,,,,,,,,,,,Mn-O,,,,,,,,,,,,,,,,,,,,,,,,,Polycrystalline,,,,,,,,,,,,,,,,,,,,,,,,,,,,,,,,,,,,,,,,,,,,,,,,,,,,,,,,,,,,,,,,,,,,,,,,,,,,,,,,,,,,,,,,,,,,,,,623.6,"[{'name': 'Temperature', 'scalars': [{'value': '298'}, {'value': '300'}, {'value': '325'}, {'value': '350'}, {'value': '375'}, {'value': '400'}, {'value': '425'}, {'value': '450'}, {'value': '475'}, {'value': '500'}, {'value': '525'}, {'value': '550'}, {'value': '575'}, {'value': '600'}, {'value': '625'}, {'value': '650'}, {'value': '675'}, {'value': '700'}, {'value': '725'}, {'value': '750'}, {'value': '775'}, {'value': '780'}], 'units': 'K'}, {'name': 'Molar Heat Capacity', 'scalars': [{'value': '54.21'}, {'value': '54.47'}, {'value': '57.39'}, {'value': '59.77'}, {'value': '61.73'}, {'value': '63.38'}, {'value': '64.79'}, {'value': '66.02'}, {'value': '67.10'}, {'value': '68.05'}, {'value': '68.91'}, {'value': '69.69'}, {'value': '70.40'}, {'value': '71.06'}, {'value': '71.67'}, {'value': '72.24'}, {'value': '72.77'}, {'value': '73.28'}, {'value': '73.76'}, {'value': '74.21'}, {'value': '74.65'}, {'value': '74.74'}], 'units': 'J mol$^{-1}$ K$^{-1}$'}]",J kg$^{-1}$ K$^{-1}$,,,,,,,,,,,,,,,,,,,,,,
3380,Al2O3,[{'name': 'NIST_SRD-30'}],['Alumina'],[{'name': 'Hot Pressing'}],"[{'citation': 'High-Temperature Elastic Properties of Polycrystalline MgO and Al2O3, N. Soga and O.L. Anderson, Journal of the American Ceramic Society, Vol. 49 7, pp. 355-359 (1966), published by American Ceramic Society.'}]",,,,,,,,,,,,Al-O,,,,,,,,,,,,,,,,,,,,,,,,,Polycrystalline,,,,,,,,,,,,,,,,,,,,,,,,,,,,,,,,,,,,,,,,,,,,,,,,,,,,,,,,,,,,,,,,,Avco Co.,,,,,,,,,0.234,"[{'name': 'Temperature', 'scalars': [{'value': '300'}, {'value': '400'}, {'value': '500'}, {'value': '600'}, {'value': '700'}, {'value': '800'}, {'value': '900'}, {'value': '1000'}, {'value': '1100'}, {'value': '1200'}, {'value': '1300'}], 'units': 'K'}]",,,,,,,,,,,,,,,,,,,,,,,,,,,,,,,,,,,,,,,,,,,,
3381,Si3N4,[{'name': 'NIST_SRD-30'}],['Silicon nitride'],[{'name': 'Hot Isostatic Pressing'}],"[{'citation': 'Weibull Characterization of Four Hipped/Posthipped Engineering Ceramics Between Room Temperature and 1500 °C, J. Kubler, Mechanische Charakterisierung von Hochleistungskeramik Festigkeitsunte, pp. 1-88 (1992), published by EMPA Swiss Federal Laboratories for Materials Testing and Research.'}]",,,,,,,,,,,,Si-N,,,,,,,,,,,,,,,,,,,,,,,,,Polycrystalline,,,,,,,,,,,,,,,,,,,,,,,,,,,,,,,,,,,,,,,,,,,,,,,,,,,,,,,,,,,,,,,,,,,,,,,,,,,,,,,,,,,,,,,,,,,,,,,,,,,,,,,,,,,,,,,,,,,,,859,"[{'name': 'Temperature', 'scalars': [{'value': '23'}], 'units': '$^{\\circ}$C'}]",MPa
3382,Al2O3.xTiC,[{'name': 'NIST_SRD-30'}],['Alumina composite'],[{'name': 'Hot Pressing'}],"[{'citation': 'Fracture Behaviour of Composites Based on Al2O3-TiC, R.P. Wahi and B. Ilschner, Journal of Materials Science, Vol. 15, pp. 875-885 (1980), published by Chapman and Hall.'}]",,,,,,,,,,,,Al-O:TiC,,,,,,,,,,,,,,,,,,,,,,,,,Polycrystalline,,,,,,,,,,,,,,,,,,,,,,,,,,,,,,,,,,,,,,,,,,,,,,,,,,,,,,,,,,,,,,,,,Feldmuhle AG,,,,,,,,,,,,,0.50,"[{'name': 'Mass Fraction of TiC', 'scalars': [{'value': '0'}, {'value': '5'}, {'value': '10'}, {'value': '20'}, {'value': '30'}, {'value': '40'}], 'units': '%'}]",%,,,,,,,,,,,,,,,,,,,,,,,,,,,,,,,,,,,,,,,
3383,SiC,[{'name': 'NIST_SRD-30'}],['Silicon carbide'],[{'name': 'Reaction Bonding'}],"[{'citation': 'Friction and Wear Properties of Monolithic Silicon-Based Ceramics, D.C. Cranmer, Journal of Materials Science, Vol. 20, pp. 2029-2037 (1985), published by Chapman and Hall.'}]",,,,,,,,,,,,Si-C,,,,,,,,,,,,,,,,,,,,,,,,,Polycrystalline,,,,,,,,,,,,,,,,,,,,,,,,,,,,,,,,,,,,,,0.49,"[{'name': 'Sliding Speed', 'scalars': [{'value': '0.5'}, {'value': '0.9'}, {'value': '1.4'}, {'value': '1.8'}, {'value': '2.3'}, {'value': '2.8'}], 'units': 'm/s'}]",,,,,,,,,,,,,,,,,,,,,,,,,,Norton Company,,,,,,,,,,,,,,,,,,,,,,,,,,,,,,,,,,,,,,,,,,,,,,,,,,,,,,
3384,ZrO2.xY2O3+yYb2O3,[{'name': 'NIST_SRD-30'}],['Zirconia (PSZ)'],[{'name': 'Melt Processing'}],"[{'citation': 'Strength and Fracture Toughness of Zirconia Crystals, G.A. Gogotsi, E.E. Lomonova, and V.G. Pejchev, Journal of the European Ceramic Society, Vol. 11, pp. 123-132 (1993), published by Elsevier Science Limited.'}]",,,,,,,,,,,,Zr-O:Y,,,,,,,,,,,,,,,,,,,,,,,,,Single Crystal,,,,,,,,,,,,,,211,"[{'name': 'Temperature', 'scalars': [{'value': '23'}], 'units': '$^{\\circ}$C'}, {'name': 'Test Type', 'scalars': [{'value': 'Dynamic'}]}, {'name': 'Specimen Number', 'scalars': [{'value': 'SC-2'}]}]",,,GPa,,,,,,,,,,,,,,,,,,,,,,,,,,,,,,,,,,,,,,,,,,,,,,,,,,,,,,,,,,,,,,,,,,,,,,,,,,,,,,,,,,,,,,,,,,,,,,,,,,,,,
3385,Si3N4,[{'name': 'NIST_SRD-30'}],['Silicon nitride'],[{'name': 'Hot Isostatic Pressing'}],"[{'citation': 'Investigation of Selected Si3N4 and SiC Ceramics, N.L. Hecht, D.E. McCullum, and G.A. Graves, Ceramic Materials and Components for Engines, pp. 806-816 (1988), edited by V.J. Tennery, published by American Ceramic Society.'}]",,,,,,,,,,,,Si-N,NT-154,,,,,,,,,,,,,,,,,,,,,,,,Polycrystalline,,,,,,,,,,,,,,,,,,,,,,,,,,,,,,,,,,,,,,,,,,,,,,,,,,,,,,,,,,,,,,,,,Norton/TRW,,,,,,,,,,,,,,,,,,,,,,,,,,,,,,,,,,,,,,,,,,,,,,,,,,6,"[{'name': 'Temperature', 'scalars': [{'value': '25'}, {'value': '1300'}, {'value': '1450'}, {'value': '1300'}, {'value': '1450'}], 'units': '$^{\\circ}$C'}, {'name': 'Crosshead Speed', 'scalars': [{'value': '0.0064'}, {'value': '0.0064'}, {'value': '0.0064'}, {'value': '0.00004'}, {'value': '0.00004'}], 'units': 'cm/s'}]",,,
3386,3Al2O3.2SiO2,[{'name': 'NIST_SRD-30'}],['Mullite'],[{'name': 'Sintering'}],"[{'citation': 'Hardness, Indentation Fracture Toughness and Compositional Formula of X-Phase Sialon, C.C. Anya and A. Hendry, Journal of Materials Science, Vol. 29, pp. 527-533 (1994), published by Chapman and Hall.'}]",,,,,,,,,,,,Al-Si-O,,,,,,,,,,,,,,,,,,,,,,,,,Polycrystalline,,,,3.11,"[{'name': 'Processing Condition', 'scalars': [{'value': 'Milled'}]}, {'name': 'Sintering Temperature', 'scalars': [{'value': '1720'}], 'units': '$^{\\circ}$C'}, {'name': 'Sintering Time', 'scalars': [{'value': '2'}], 'units': 'h'}, {'name': 'Relative Density', 'scalars': [{'value': '98.4'}], 'units': '%'}]",,,g cm$^{-3}$,,,,,,,,,,,,,,,,,,,,,,,,,,,,,,,,,,,,,,,,,,,,,,,,,,,,,,,,,,,,,,,,,,,,,,,,,,,,,,,,,,,,,,,,,,,,,,,,,,,,,,,,,,,,,,,
