Repository: ckborg/DSW2018

# DSW2018

## Description
Investigation of a structural ceramics database (WebSCD) curated by the National Institute of Standards and Technology (NIST).
3-week project as part of the UC Berkeley Data Science workshop (DSW2018).
[WebSCD]("https://srdata.nist.gov/CeramicDataPortal/scd")

## Results at-a-glance

~4000 material entries

Most represented mechanical properties: Elastic modulus, flexural strength, fracture toughness.

## Team members
[Prabudhya Bhattacharyya]("http://physics.berkeley.edu/people/graduate-student/prabudhya-bhattacharyya")

[Chris Bronner]("https://chrisbronner.com/")

[Steve Drapcho]("https://www.linkedin.com/in/steven-drapcho-2b939b149/")

File: NIST_CeramicDataSet.csv (part 87 of 103)
3387,Al2O3,[{'name': 'NIST_SRD-30'}],['Alumina'],[{'name': 'Sintering'}],"[{'citation': 'Alumina and Other Refractory Materials, R.N. Kleiner, Handbook of Materials Science, Vol. 2, pp. 355-385 (1975), edited by C.T. Lynch, published by CRC Press.'}]",,,,234,"[{'name': 'Temperature', 'scalars': [{'value': '23'}], 'units': '$^{\\circ}$C'}, {'name': 'Grain Size Range', 'scalars': [{'minimum': '15', 'maximum': '45'}, {'minimum': '1', 'maximum': '6'}, {'minimum': '5', 'maximum': '50'}], 'units': '$\\mu$m'}, {'name': 'Density', 'scalars': [{'value': '3.99'}, {'value': '3.96'}, {'value': '3.87'}], 'units': 'g/cm$^{3}$'}]",,,GPa,,,,Al-O,,,,,,,,,,,,,,,,,,,,,,,,,Polycrystalline,,,,,,,,,,,,,,,,,,,,,,,,,,,,,,,,,,,,,,,,,,,,,,,,,,,,,,,,,,,,,,,,,,,,,,,,,,,,,,,,,,,,,,,,,,,,,,,,,,,,,,,,,,,,,,,,,,,,,,,
3388,Si3N4,[{'name': 'NIST_SRD-30'}],['Silicon nitride'],[{'name': 'Reaction Bonding'}],"[{'citation': 'High-Strength Reaction-Bonded Silicon Nitride, J.E. Ritter, S.V. Nair, P.A. Gennari, and W.A. Dunlay, Advanced Ceramic Materials, Vol. 3 4, pp. 415-417 (1988), published by American Ceramic Society.'}]",,,,,,,,,,,,Si-N,,,,,,,,,,,,,,,,,,,,,,,,,Polycrystalline,,,,,,,,,,,,,,,,,,,,,,,,,,,,,,,,,2.3,"[{'name': 'Temperature', 'scalars': [{'value': '23'}], 'units': '$^{\\circ}$C'}]",,,MPa m$^{1/2}$,,,,,,,,,,,,,,,,,,,,,,,,,,,,,,,,,,,,,,,,,,,,,,,,,,,,,,,,,,,,,,,,,,,,,,,,,,,,,,,,,,
3389,B4C,[{'name': 'NIST_SRD-30'}],['Boron carbide'],[{'name': 'Hot Pressing'}],"[{'citation': 'Influence of Porosity and Grain Size on Mechanical Properties of Hot Pressed Boron Carbide, A. D. Osipov, I. T. Ostapenko, and V. V. Slezov a. o., Poroshkovaya Metallurgiya (Metallurgy of Powders) 1, pp. 63-67 (1982).'}]",,,,,,,,,,,,B-C,,1.48,"[{'name': 'Porosity', 'scalars': [{'value': '-'}, {'value': '-'}, {'value': '-'}, {'value': '-'}, {'value': '-'}, {'value': '-'}, {'value': '0.1'}, {'value': '3.5'}, {'value': '10'}, {'value': '20'}, {'value': '30'}, {'value': '39'}, {'value': '45'}], 'units': '%'}, {'name': 'Grain Size', 'scalars': [{'value': '5'}, {'value': '10'}, {'value': '20'}, {'value': '50'}, {'value': '100'}, {'value': '140'}, {'value': '-'}, {'value': '-'}, {'value': '-'}, {'value': '-'}, {'value': '-'}, {'value': '-'}, {'value': '-'}], 'units': '$\\mu$m'}]",,,GPa,,,,,,,,,,,,,,,,,,,Polycrystalline,,,,,,,,,,,,,,,,,,,,,,,,,,,,,,,,,,,,,,,,,,,,,,,,,,,,,,,,,,,,,,,,,,,,,,,,,,,,,,,,,Bar,,,,,,,,,,,,,,,,,,,,,,,,,,,,,,,,,,,,,,
3390,Al2O3,[{'name': 'NIST_SRD-30'}],['Alumina'],[{'name': 'Hot Pressing'}],"[{'citation': 'Creep and Creep Fracture in Hot-Pressed Alumina, A.G. Robertson, D.S. Wilkinson, and C.H. Caceres, Journal of the American Ceramic Society, Vol. 74 5, pp. 915-921 (1991), published by American Ceramic Society.'}]",,,,,,,,,,,,Al-O,,,,,,,,,,,,,,,390,"[{'name': 'Stress Mode', 'scalars': [{'value': 'flexure'}]}]",kJ mol$^{-1}$,,,,,,,,Polycrystalline,,,,,,,,,,,,,,,,,,,,,,,,,,,,,,,,,,,,,,,,,,,,,,,,,,,,,,,,,,,,,,,,,Arco,,,,,,,,,,,,,,,,,,,,,,,,,,,,,,,,,,,,,,,,,,,,,,,,,,,,,,
3391,Si3N4,[{'name': 'NIST_SRD-30'}],['Silicon nitride'],[{'name': 'Sintering'}],"[{'citation': 'Sintering Behavior and Properties of Si3N4 Sintered with Nitrogen-Rich Liquid in the System Y2O3-AlN-SiO2, P.K. Das and J. Mukerji, Advanced Ceramic Materials, Vol. 3 3, pp. 238-243 (1988), published by American Ceramic Society.'}]",,,,,,,,,,,,Si-N,,,,,,,,,,,,,,,,,,11.0,,,"[{'name': 'Duration', 'scalars': [{'value': '18'}], 'units': 'h'}, {'name': 'Applied Stress', 'scalars': [{'value': '200'}], 'units': 'MPa'}, {'name': 'Temperature', 'scalars': [{'value': '1200'}], 'units': '$^{\\circ}$C'}, {'name': 'Sample Number', 'scalars': [{'value': '9'}]}]",10$^{-9}$ s$^{-1}$,,,Polycrystalline,,,,,,,,,,,,,,,,,,,,,,,,,,,,,,,,,,,,,,,,,,,,,,,,,,,,,,,,,,,,,,,,,,,,,,,,,,,,,,,,,Bar,,,,,,,,,,,,,,,,,,,,,,,,,,,,,,,,,,,,,,
3392,3Al2O3.2SiO2,[{'name': 'NIST_SRD-30'}],['Mullite'],[{'name': 'Sintering'}],"[{'citation': 'Sintering, Hardness and Indentation Fracture Toughness (KIC) of Mullite and its Composite with 15 wt% X-Phase Sialon, C.C. Anya and A. Hendry, Journal of the European Ceramic Society, Vol. 13, pp. 247-256 (1994), published by Elsevier Science Ltd..'}]",,,,,,,,,,,,Al-Si-O,,,,,,,,,,,,,,,,,,,,,,,,,Polycrystalline,,,,3.15,"[{'name': 'Processing Condition', 'scalars': [{'value': 'Milled'}]}, {'name': 'Sintering Temperature', 'scalars': [{'value': '1740'}, {'value': '1720'}], 'units': '$^{\\circ}$C'}, {'name': 'Sintering Time', 'scalars': [{'value': '2'}], 'units': 'h'}, {'name': 'Relative Density', 'scalars': [{'value': '99.7'}, {'value': '98.4'}], 'units': '%'}]",,,g cm$^{-3}$,,,,,,,,,,,,,,,,,,,,,,,,,,,,,,,,,,,,,,,,,,,,,,,,,,,,,,,,,,,,,,,,,,,,,,,,,,,,,,,,,,,,,,,,,,,,,,,,,,,,,,,,,,,,,,,
3393,Si3N4.xAl2O3.yY2O3,[{'name': 'NIST_SRD-30'}],['Silicon nitride'],[{'name': 'Sintering'}],"[{'citation': 'Effects of Oxidation and Oxidation Under Load on Strength Distributions of Si3N4, T.E. Easler, R.C. Bradt, and R.E. Tressler, Journal of the American Ceramic Society, Vol. 65 6, pp. 317-320 (1982), published by American Ceramic Society.'}]",,,,,,,,,,,,Si-N:Al,SNW-1000,,,,,,,,,,,,,,,,,,,,,,,,Polycrystalline,,,,,,,,,,,,,,,,,,,,,,,,,,,,,,,,,4.0,"[{'name': 'Temperature', 'scalars': [{'value': '22'}], 'units': '$^{\\circ}$C'}]",,,MPa m$^{1/2}$,,,,,,,,,,,,,,,,,,,,,,,,,,,,GTE,,,,,,,,,,,,,,,,,,,,,,,,,,,,,,,,,,,,,,,,,,,,,,,,,,,,,,
3394,SiC,[{'name': 'NIST_SRD-30'}],['Silicon carbide'],[{'name': 'Sintering'}],"[{'citation': 'Corrosion of Ceramics in Heat Exchanger Applications, T.E. Easler and R.B. Poeppel, High Temperature Corrosion in Energy Systems, pp. 269-280 (1985), edited by M. F. Rothman, published by Metallurgical Society of AIME.'}]",,,,,,,,,,,,"Si-C:B,C",Hexoloy SA,,,,,,,,,,,,,,,,,,,,,,,,Polycrystalline,,,,,,,,,,,,,,354,"[{'name': 'Process Type', 'scalars': [{'value': 'Slip cast'}, {'value': 'Extruded'}]}]",,,GPa,,,,,,,,,,,,,,,,,,,,,,,,,,,,,,,,,,,,,,,,,,,,,,,Carborundum Company,,,,,,,,,,,,,,,,,,,,,,,,,,,,,,,,,,,,,,,,,,,,,,,,,,,,,,
3395,BN,[{'name': 'NIST_SRD-30'}],['Boron nitride (cubic)'],[{'name': 'Crystal Growth'}],"[{'citation': 'Elastic Constants of Boron Nitride, M. Grimsditch, E.S. Zouboulis, and A. Polian, Journal of Applied Physics, Vol. 76 2, pp. 832-834 (1994), published by American Institute of Physics.'}]",,,,400,"[{'name': 'Temperature', 'scalars': [{'value': '23'}], 'units': '$^{\\circ}$C'}]",,,GPa,,,,B-N,,,,,,,,,,,,,,,,,,,,,,,,,Single Crystal,,,,,,,,,,,,,,,,,,,,,,,,,,,,,,,,,,,,,,,,,,,,,,,,,,,,,,,,,,,,,,,,,,,,,,,,,,,,,,,,,,,,,,,,,,,,,,,,,,,,,,,,,,,,,,,,,,,,,,,
3396,ZrO2.xY2O3.yAl2O3,[{'name': 'NIST_SRD-30'}],['Zirconia (TZP)'],,"[{'citation': 'Characterization Studies of Transformation-Toughened Ceramics, N.L. Hecht, S.M. Goodrich, D.E. McCullum, P.P. Yaney, S.D. Jang, and V.J. Tennery, American Ceramic Society Bulletin, Vol. 71 6, pp. 955-959 (1992), published by American Ceramic Society.'}]",,,,,,,,,,,,Zr-O:Al,YTZP-XS241,,,,,,,,,,,,,,,,,,,,,,,,,,,,,,,,,,,,,,,,,,,,,,,,,777,"[{'name': 'Temperature', 'scalars': [{'value': '25'}, {'value': '25'}, {'value': '1050'}, {'value': '1050'}], 'units': '$^{\\circ}$C'}, {'name': 'Crosshead Speed', 'scalars': [{'value': '0.0064'}, {'value': '0.00004'}, {'value': '0.0064'}, {'value': '0.00004'}], 'units': 'cm/s'}, {'name': 'Atmosphere', 'scalars': [{'value': 'Dry N2'}, {'value': 'Dry N2'}, {'value': '10% H2O'}, {'value': '10% H2O'}]}]",,,MPa,,,,,,,,,,,,,,,,,,,,,,,,,,,,,,,,,,,,"Ceramatec, Inc.",,,,,,,,,,,,,,,,,,,,,,,,,,,,,,,,,,,,,,,,,,,,,,,,,,,,,,
3397,AlN.xSiC.yY2O3,[{'name': 'NIST_SRD-30'}],['Aluminum nitride composite'],[{'name': 'Hot Pressing'}],"[{'citation': 'Mechanical Properties of Monolithic AlN and SiCw/AlN Composites, C.K. Unni and D.E. Gordon, Journal of Materials Science, Vol. 30, pp. 1173-1179 (1995), published by Chapman and Hall.'}]",,,,,,,,,,,,"Al-N:SiC,Y",,,,,,,,,,,,,,,,,,,,,,,,,,,,,,,,,,,,,,,,,,,,,,,,,,,,,,,,,,,,,,,,,,,,,,,,,,,,,,,,,,,,,,,,,,,,,,,,,,,,,,,,,,,,,,,,,,,,,,,,,,,275,"[{'name': 'Temperature', 'scalars': [{'value': '23'}], 'units': '$^{\\circ}$C'}]",,,MPa,,,,,,,,,,,,,,,,,
3398,BN,[{'name': 'NIST_SRD-30'}],['Boron nitride'],[{'name': 'Crystal Growth'}],"[{'citation': 'The Melting Parameters of High-Temperature Nonmetallic Nitrides, A.V. Kostanovsky and A.V. Kirillin, International Journal of Thermophysics, Vol. 17 2, pp. 507-513 (1996), published by Plenum Publishing Corporation.'}]",,,,,,,,,,,,B-N,,,,,,,,,,,,,,,,,,,,,,,,,Polycrystalline,,,,,,,,,,,,,,,,,,,,,,,,,,,,,,,,,,,,,,,,,,,,,,,,,,,,,,,,,,,,,,,,,,,,,3097,"[{'name': 'Melting Point Temperature', 'scalars': [{'value': '3370'}], 'units': 'K'}]",$^{\circ}$C,,,,,,,,,,,,,,,,,,,,,,,,,,,,,,,,,,,,,,,,,,,,,,,,
3399,Si3N4.xY2O3.yAl2O3,[{'name': 'NIST_SRD-30'}],['Silicon nitride'],[{'name': 'Hot Pressing'}],"[{'citation': 'Fracture Energy and Tensile Strength of Silicon Nitride at High Temperatures, T. Ohji, S. Sakai, M. Ito, Y. Yamauchi, W. Kanematsu, and S. Ito, Journal of the Ceramic Society of Japan Inter. Ed., Vol. 98, pp. 244-251 (1990), published by Ceramic Society of Japan.'}]",,,,,,,,,,,,Si-N:Al,,,,,,,,,,,,,,,,,,,,,,,,,Polycrystalline,,,,,,,,,,,,,,,,,,,,,,,,,,,,,,60,"[{'name': 'Displacement Rate', 'scalars': [{'value': '0.1'}, {'value': '0.01'}, {'value': '0.002'}, {'value': '0.001'}, {'value': '0.0005'}, {'value': '0.0002'}, {'value': '0.0001'}], 'units': 'mm/min'}]",J m$^{-2}$,,,,,,,,,,,,,,,,,,,,,,,,,,,,,,,,,,,,,,,,,,,,,,,,,,,,,,,,,,,,,,,,,,,,,,,,,,,,,,,,,,,,,,,
3400,SiC,[{'name': 'NIST_SRD-30'}],['Silicon carbide'],[{'name': 'Sintering'}],"[{'citation': 'Mechanical Response of High Performance Silicon Carbide, E.H. Kraft and G.I. Dooher, Conference on Mechanical Behavior of Materials, pp. 1-6 (1976), published by Carborundum Company, Research and Development Division.'}]",,,,,,,,,,,,Si-C,,,,,,,,,,,,,,,,,,,,,,,,,Polycrystalline,,,,,,,,,,,,,,,,,,,,,,,,,450,"[{'name': 'Temperature', 'scalars': [{'value': '20'}, {'value': '1000'}, {'value': '1200'}, {'value': '1400'}, {'value': '1690'}], 'units': '$^{\\circ}$C'}]",,,MPa,,,,,,,,,,,,,,,,,,,,,,,,,,,,,,,,,,,,Carborundum Company,,,,,,,,,,,,,,,,,,,,,,,,,,,,,,,,,,,,,,,,,,,,,,,,,,,,,,
3401,ZrO2,[{'name': 'NIST_SRD-30'}],['Zirconia (PSZ)'],,"[{'citation': 'Effects of Environment on the Mechanical Behavior of High-Performance Ceramics, G.A. Graves and N.L. Hecht, Report No. UDR-TR-94-136, pp. 1-138 (1995), published by University of Dayton Research Institute.'}]",,,,,,,,,,,,Zr-O:Y,,,,,,,,,,,,,,,,,,,,,,,,,Polycrystalline,,,,,,,,,,,,,,,,,,,,,,,,,,,,,,,,,5.4,"[{'name': 'Test Type', 'scalars': [{'value': 'Controlled Flaw'}, {'value': 'Microindent'}]}, {'name': 'Temperature', 'scalars': [{'value': '23'}], 'units': '$^{\\circ}$C'}]",,,MPa m$^{1/2}$,,,,,,,,,,,,,,,,,,,,,,,,,,,,Kyocera,,,,,,,,,,,,,,,,,,,,,,,,,,,,,,,,,,,,,,,,,,,,,,,,,,,,,,
3402,C,[{'name': 'NIST_SRD-30'}],['Diamond (CVD)'],[{'name': 'Chemical Vapor Deposition'}],"[{'citation': 'Fracture Behavior of Thick Diamond Films Prepared by DC Arc Plasma Jet Method, F.X. Lu, Y.L. Fu, G.F. Zhong, Z. Jiang, W.Z. Tang, and Y.M. Tong, Diamond and Related Materials, Vol. 7, pp. 733-736 (1998), published by Elsevier Science S.A..'}]",,,,,,,,,,,,C,,,,,,,,,,,,,,,,,,,,,,,,,Polycrystalline,,,,,,,,,,,,,,,,,,,,,,,,,105,"[{'name': 'Specimen Condition', 'scalars': [{'value': 'As grown'}, {'value': 'As grown'}, {'value': 'As grown'}, {'value': 'As grown'}, {'value': 'As grown'}, {'value': 'As grown'}, {'value': 'As grown'}, {'value': 'Polished'}, {'value': 'Polished'}, {'value': 'Polished'}, {'value': 'Polished'}, {'value': 'Polished'}, {'value': 'Polished'}, {'value': 'Polished'}, {'value': 'Polished'}]}, {'name': 'Specimen Code', 'scalars': [{'value': 'A2'}, {'value': 'B5'}, {'value': 'B4'}, {'value': 'E1'}, {'value': 'B6'}, {'value': 'H1'}, {'value': 'F2'}, {'value': 'A10'}, {'value': 'B50'}, {'value': 'B40'}, {'value': 'A20'}, {'value': 'H10'}, {'value': 'F30'}, {'value': 'G10'}, {'value': 'F20'}]}, {'name': 'Film Thickness', 'scalars': [{'value': '315'}, {'value': '260'}, {'value': '340'}, {'value': '250'}, {'value': '380'}, {'value': '240'}, {'value': '330'}, {'value': '490'}, {'value': '210'}, {'value': '290'}, {'value': '197'}, {'value': '175'}, {'value': '280'}, {'value': '610'}, {'value': '216'}], 'units': '$\\mu$m'}, {'name': 'Grain Size', 'scalars': [{'value': '118'}, {'value': '111'}, {'value': '116'}, {'value': '113'}, {'value': '109'}, {'value': '91'}, {'value': '30'}, {'value': '244'}, {'value': '111'}, {'value': '113'}, {'value': '113'}, {'value': '92'}, {'value': '89'}, {'value': '43'}, {'value': '30'}], 'units': '$\\mu$m'}]",,,MPa,,,,,,,,,,,,,,,,,,,,,,,,,,,,,,,,,,,,,,,,,,,,,,,,,,,,,,,,,,,,,,,,,,,,,,,,,,,,,,,,,,,,,,,,,,
3403,MgO,[{'name': 'NIST_SRD-30'}],['Magnesia'],[{'name': 'Crystal Growth'}],"[{'citation': 'Temperature Coefficients of Elastic Constants of Single Crystal MgO between 80 K and 1300 K, Y. Sumino, O.L. Anderson, and I. Suzuki, Physics and Chemistry of Minerals, Vol. 9, pp. 38-47 (1983), published by Springer-Verlag.'}]",,,,,,,,,,,,Mg-O,,,,,,,,,,,,,,,,,,,,,,,,,Single Crystal,,,,,,,,,,,,,,,,,,,,,,,,,,,,,,,,,,,,,,,,,,,,,,,,,,,,,,,,,,,,,,,,,W. and C. Spicer Company,,,,,,,,,,,,,,,,,,,,,,,,,,,,,,,,,,,,,,,,,,,,3.7,"[{'name': 'Temperature', 'scalars': [{'value': '80'}, {'value': '100'}, {'value': '150'}, {'value': '200'}, {'value': '250'}, {'value': '300'}, {'value': '350'}, {'value': '400'}, {'value': '450'}, {'value': '500'}, {'value': '600'}, {'value': '700'}, {'value': '800'}, {'value': '900'}, {'value': '1000'}, {'value': '1100'}, {'value': '1200'}, {'value': '1300'}], 'units': 'K'}]",x10$^{-6}$,,,,,,,,
3404,MgAl2O4,[{'name': 'NIST_SRD-30'}],['Magnesium aluminate'],[{'name': 'Hot Pressing'}],"[{'citation': 'Fracture Mechanisms of a Coarse-Grained, Transparent MgAl2O4 at Elevated Temperatures, K.W. White and G.P. Kelkar, Journal of the American Ceramic Society, Vol. 75 12, pp. 3440-3444 (1992), published by American Ceramic Society.'}]",,,,,,,,,,,,Mg-Al-O,,,,,,,,,,,,,,,,,,,,,,,,,Polycrystalline,,,,,,,,,,,,,,275,"[{'name': 'Temperature', 'scalars': [{'value': '20'}, {'value': '400'}, {'value': '600'}, {'value': '800'}, {'value': '1200'}, {'value': '1400'}], 'units': '$^{\\circ}$C'}]",,,GPa,,,,,,,,,,,,,,,,,,,,,,,,,,,,,,,,,,,,,,,,,,,,,,,,,,,,,,,,,,,,,,,,,,,,,,,,,,,,,,,,,,,,,,,,,,,,,,,,,,,,,
3405,SiC.xTiB2,[{'name': 'NIST_SRD-30'}],['Silicon carbide composite'],[{'name': 'Sintering'}],"[{'citation': 'Strengthening and Toughening Behaviour of SiC with Additions of TiB2, J.D. Yoon and S.G. Kang, Journal of Materials Science Letters, Vol. 14, pp. 1065-1067 (1995), published by Chapman and Hall.'}]",,,,,,,,,,,,Si-C:TiB,,,,,,,,,,,,,,,,,,,,,,,,,Polycrystalline,,,,,,,,,,,,,,,,,,,,,,,,,,,,,,,,,3.52,"[{'name': 'Relative Density', 'scalars': [{'value': '98.4'}, {'value': '98.9'}, {'value': '98.6'}, {'value': '99.6'}, {'value': '98.8'}, {'value': '99.2'}, {'value': '99.3'}, {'value': '99.9'}], 'units': '%'}, {'name': 'Volume Fraction of TiB2', 'scalars': [{'value': '0'}, {'value': '11'}, {'value': '23'}, {'value': '37'}, {'value': '0'}, {'value': '11'}, {'value': '23'}, {'value': '37'}], 'units': '%'}, {'name': 'Sintering Temperature', 'scalars': [{'value': '2150'}, {'value': '2150'}, {'value': '2150'}, {'value': '2150'}, {'value': '2200'}, {'value': '2200'}, {'value': '2200'}, {'value': '2200'}], 'units': '$^{\\circ}$C'}]",,,MPa m$^{1/2}$,,,,,,,,,,,,,,,,,,,,,,,,,,,,,,,,,,,,,,,,,,,,,,,,,,,,,,,,,,,,,,,,,,,,,,,,,,,,,,,,,,
3406,Al2O3,[{'name': 'NIST_SRD-30'}],['Alumina'],[{'name': 'Hot Pressing'}],"[{'citation': 'Creep and Creep Fracture in Hot-Pressed Alumina, A.G. Robertson, D.S. Wilkinson, and C.H. Caceres, Journal of the American Ceramic Society, Vol. 74 5, pp. 915-921 (1991), published by American Ceramic Society.'}]",,,,,,,,,,,,Al-O,,,,,,,,,,,,,,,480,"[{'name': 'Stress Mode', 'scalars': [{'value': 'flexure'}]}]",kJ mol$^{-1}$,,,,,,,,Polycrystalline,,,,,,,,,,,,,,,,,,,,,,,,,,,,,,,,,,,,,,,,,,,,,,,,,,,,,,,,,,,,,,,,,Avco Co.,,,,,,,,,,,,,,,,,,,,,,,,,,,,,,,,,,,,,,,,,,,,,,,,,,,,,,
3407,HfO2.0.5Pr2O3,[{'name': 'NIST_SRD-30'}],['Hafnia (cubic)'],[{'name': 'Sintering'}],"[{'citation': 'Elastic Properties of Hafnium and Zirconium Oxides Stabilized with Praseodymium or Terbium Oxide, S. L. Dole and O. Hunter,Jr., Journal of the American Ceramic Society, Vol. 66 3, pp. C-47-C-49 (1983), published by American Ceramic Society.'}]",,,,,,,,,,,,Hf-O:Pr,,,,,,,,,,,,,,,,,,,,,,,,,,,,,,,,,,,,,,,,,,,,,,,,,,,,,,,,,,,,,,,,,,,,,,,,,,,,,,,,,,,,,,,,,,,,,,,,,,,,,,,,,,,,,,94.8,"[{'name': 'Volume Fraction of Porosity', 'scalars': [{'value': '0.001'}, {'value': '0.042'}, {'value': '0.071'}, {'value': '0.088'}]}, {'name': 'Temperature', 'scalars': [{'value': '23'}], 'units': '$^{\\circ}$C'}]",GPa,,,,,,,,,,,,,,,,,,,,,,,,,,,,,,,,
3408,SiC,[{'name': 'NIST_SRD-30'}],['Silicon carbide'],[{'name': 'Reaction Bonding'}],"[{'citation': 'Materials and Process Development for Heat-Exchanger Tubes, M.L. Torti, M.L. Paille, and J.J. Litwinowich, Advances in Ceramics, Vol. 14, pp. 291-300 (1985), edited by B. D. Foster and J. B. Patton, published by American Ceramic Society.'}]",,,,,,,,,,,,Si-C,NC-430,,,,,,,,,,,,,,,,,,,,,,,,Polycrystalline,,,,,,,,,,,,,,,,,,,,,,,,,230,"[{'name': 'Weibull Modulus', 'scalars': [{'value': '12'}]}, {'name': 'Temperature', 'scalars': [{'value': '22'}], 'units': '$^{\\circ}$C'}]",,,MPa,,,,,,,,,,,,,,,,,,,,,,,,,,,,,,,,,,,,Norton Company,,,,,,,,,,,,,,,,Tube,,,,,,,,,,,,,,,,,,,,,,,,,,,,,,,,,,,,,,
3409,Si3N4.xY2O3.yAl2O3,[{'name': 'NIST_SRD-30'}],['Silicon nitride composite'],,"[{'citation': 'Ceramic Technology Project Data Base:  September 1992 Summary Report, B.L.P. Keyes, ORNL Report Number:  ORNL/M-2775, pp. 1-171 (1992), published by Oak Ridge National Laboratory.'}]",,,,,,,,,,,,Si-N:Al,,,,,,,,,,,,,,,,,,,,,,,,,Polycrystalline,,,,,,,,,,,,,,,,,,,,,,,,,960,"[{'name': 'Temperature', 'scalars': [{'value': '25'}, {'value': '1200'}], 'units': '$^{\\circ}$C'}, {'name': 'Specimen Number', 'scalars': [{'value': 'I'}]}]",,,MPa,,,,,,,,,,,,,,,,,,,,,,,,,,,,,,,,,,,,,,,,,,,,,,,,,,,,,,,,,,,,,,,,,,,,,,,,,,,,,,,,,,,,,,,,,,
3410,ZrO2.xY2O3,[{'name': 'NIST_SRD-30'}],['Zirconia (TZP)'],,"[{'citation': 'Evaluation of Japanese Yttria Tetragonal Zirconia Polycrystal (Y-TZP) Materials, J.J. Swab, Ceramic Engineering and Science Proceedings, Vol. 8 7, pp. 886-891 (1987), published by American Ceramic Society.'}]",,,,,,,,,,,,Zr-O:Y,,,,,,,,,,,,,,,,,,,,,,,,,Polycrystalline,,,,,,,,,,,,,,,,,,,,,,,,,,,,,,,,,,,,,,,,,,,,,,,,,,,,,,,,,,,,,,,,,Kyocera,,,,,,,ZrO2,"[{'name': 'Volume Fraction Tetrag.+Cubic', 'scalars': [{'value': '75.5'}, {'value': '45.0'}, {'value': '34.6'}], 'units': '%'}, {'name': 'Volume Fraction Monoclinic', 'scalars': [{'value': '24.5'}, {'value': '55.0'}, {'value': '65.4'}], 'units': '%'}, {'name': 'Oxidation Temperature', 'scalars': [{'value': '-'}, {'value': '1000'}, {'value': '1000'}], 'units': '$^{\\circ}$C'}, {'name': 'Oxidation Time', 'scalars': [{'value': '-'}, {'value': '100'}, {'value': '500'}], 'units': 'h'}]",,,,,,,,,,,,,,,,,,,,,,,,,,,,,,,,,,,,,,,,,,,,,,
3411,W2B5,[{'name': 'NIST_SRD-30'}],['Tungsten pentacarbide'],[{'name': 'Sintering'}],"[{'citation': 'Thermal Expansion of Diboride Solid Solutions, E. Fendler, O. Babushkin, T. Lindback, R. Telle, and G. Petzow, 4th Intl. Symp. on Ceramic Materials and Components for Engines, pp. 204-212 (1991), edited by R. Carlsson, T. Johansson, and L. Kahlman, published by Elsevier Applied Science.'}]",2.9860,"[{'name': 'Axis', 'scalars': [{'value': 'a'}, {'value': 'a'}, {'value': 'a'}, {'value': 'a'}, {'value': 'a'}, {'value': 'a'}, {'value': 'c'}, {'value': 'c'}, {'value': 'c'}, {'value': 'c'}, {'value': 'c'}, {'value': 'c'}]}, {'name': 'Temperature', 'scalars': [{'value': '300'}, {'value': '1200'}, {'value': '1350'}, {'value': '1600'}, {'value': '1800'}, {'value': '2000'}, {'value': '300'}, {'value': '1200'}, {'value': '1350'}, {'value': '1600'}, {'value': '1800'}, {'value': '2000'}], 'units': 'K'}]",$\AA$,,,,,,,,,W-B,,,,,,,,,,,,,,,,,,,,,,,,,Polycrystalline,,,,,,,,,,,,,,,,,,,,,,,,,,,,,,,,,,,,,,,,,,,,,,,,,,,,,,,,,,,,,,,,,,,,,,,,,,,,,,,,,,,,,,,,,,,,,,,,,,,,,,,,,,,,,,,,,,,,,,,
3412,Al2O3,[{'name': 'NIST_SRD-30'}],['Alumina'],[{'name': 'Sintering'}],"[{'citation': 'The Mechanical Performance of Alumina as a Function of Grain Size, W.H. Tuan, M.J. Lai, M.C. Lin, C.C. Chan, and S.C. Chiu, Materials Chemistry and Physics, Vol. 36, pp. 246-251 (1994), published by Elsevier Sequoia.'}]",,,,,,,,,,,,Al-O,,,,,,,,,,,,,,,,,,,,,,,,,Polycrystalline,,,,,,,,,,,,,,,,,,,,,,,,,,,,,,,,,,,,,,,,,,1.8,"[{'name': 'Maximum Grain Size', 'scalars': [{'value': '7.0'}, {'value': '5.2'}, {'value': '11'}, {'value': '19'}, {'value': '29'}, {'value': '34'}, {'value': '40'}, {'value': '90'}], 'units': '$\\mu$m'}, {'name': 'Relative Density', 'scalars': [{'value': '98.2'}, {'value': '97.9'}, {'value': '98.1'}, {'value': '98.5'}, {'value': '97.7'}, {'value': '98.5'}, {'value': '98.3'}, {'value': '98.5'}], 'units': '%'}, {'name': 'Sintering Time', 'scalars': [{'value': '10'}, {'value': '30'}, {'value': '60'}, {'value': '120'}, {'value': '120'}, {'value': '120'}, {'value': '120'}, {'value': '120'}], 'units': 'min'}, {'name': 'Sintering Temperature', 'scalars': [{'value': '1600'}, {'value': '1600'}, {'value': '1600'}, {'value': '1600'}, {'value': '1650'}, {'value': '1700'}, {'value': '1750'}, {'value': '1580'}], 'units': '$^{\\circ}$C'}]",,,$\mu$m,,,,,,,,,,,,,,,,,,,,,,,,,,,,,,,,,,,,,,,,,,,,,,,,,,,,,,,,,,,,,,,,,,,,,,,,,
3413,TiB2,[{'name': 'NIST_SRD-30'}],['Titanium diboride'],[{'name': 'Hot Pressing'}],"[{'citation': 'High Temperature Properties of Titanium Diboride, V. Mandorf, J. Hartwig, and E.J. Seldin, High Temperature Materials II, pp. 455-467 (1963), edited by G.M. Ault, W.F. Barclay, and H.P. Munger, published by Gordon and Breach Science Publishers.'}]",,,,,,,,,,,,Ti-B,,,,,,,,,,,,,,,,,,,,,,,,,Polycrystalline,,,,,,,,,,,,,,,,,,,,,,,,,240,"[{'name': 'Temperature', 'scalars': [{'value': '23'}, {'value': '23'}, {'value': '23'}, {'value': '500'}, {'value': '1000'}, {'value': '1500'}, {'value': '2000'}], 'units': '$^{\\circ}$C'}, {'name': 'Porosity', 'scalars': [{'value': '5'}, {'value': '10'}, {'value': '15'}, {'value': '5'}, {'value': '5'}, {'value': '5'}, {'value': '5'}], 'units': '%'}]",,,MPa,,,,,,,,,,,,,,,,,,,,,,,,,,,,,,,,,,,,,,,,,,,,,,,,,,,,,,,,,,,,,,,,,,,,,,,,,,,,,,,,,,,,,,,,,,
3414,SiC,[{'name': 'NIST_SRD-30'}],['Silicon carbide'],[{'name': 'Sintering'}],"[{'citation': 'High Temperature Corrosion of Silicon Nitride and Silicon Carbide Exposed to the Flue Gases of an Aluminum Remelting Furnace, J. Luyten, P. Lemaitre, and A. Stalios, High Temperature Corrosion of Technical Ceramics, pp. 161-168 (1990), edited by R.J. Fordham, published by Elsevier Applied Science.'}]",,,,,,,,,,,,Si-C,,,,,,,,,,,,,,,,,,,,,,,,,,,,,,,,,,,,,,,,,,,,,,,,,,280,"[{'name': 'Number of Specimens', 'scalars': [{'value': '18'}, {'value': '12'}]}, {'name': 'Exposure Time', 'scalars': [{'value': '0'}, {'value': '100'}], 'units': 'h'}]",,,MPa,,,,,,,,,,,,,,,,,,,,,,,,,,,,,,,,,,,,,,,,,,,,,,,,,,,,,,,,,,,,,,,,,,,,,,,,,,,,,,,,,,,,,,,,,,
3415,SiC,[{'name': 'NIST_SRD-30'}],['Silicon carbide'],[{'name': 'Sintering'}],"[{'citation': 'Strength Distributions of SiC Ceramics After Oxidation and Oxidation Under Load, T.E. Easler, R.C. Bradt, and R.E. Tressler, Journal of the American Ceramic Society, Vol. 64 12, pp. 731-734 (1981), published by American Ceramic Society.'}]",,,,,,,,,,,,"Si-C:B,C",,,,,,,,,,,,,,,,,,,,,,,,,Polycrystalline,,,,3.16,"[{'name': 'Temperature', 'scalars': [{'value': '23'}], 'units': '$^{\\circ}$C'}]",,,g cm$^{-3}$,,,,,,,,,,,,,,,,,,,,,,,,,,,,,,,,,,,,,,,,,,,,,,,,,,,,,,,,,Carborundum Company,,,,,,,,,,,,,,,,,,,,,,,,,,,,,,,,,,,,,,,,,,,,,,,,,,,,,,
3416,Al2O3.xLaAl11O18,[{'name': 'NIST_SRD-30'}],['Alumina composite'],[{'name': 'Sintering'}],"[{'citation': 'High-Strength and High-Fracture-Toughness Ceramics in the Al2O3/LaAl11O18 Systems, M. Yasuoka, K. Hirao, M. Brito, and S. Kanzaki, Journal of the American Ceramic Society, Vol. 78 7, pp. 1853-1856 (1995), published by American Ceramic Society.'}]",,,,,,,,,,,,Al-O:LaAl,,,,,,,,,,,,,,,,,,,,,,,,,Polycrystalline,,,,,,,,,,,,,,,,,,,,,,,,,671,"[{'name': 'Test Temperature', 'scalars': [{'value': '23'}], 'units': '$^{\\circ}$C'}, {'name': 'Sintering Temperature', 'scalars': [{'value': '1600'}], 'units': '$^{\\circ}$C'}]",,,MPa,,,,,,,,,,,,,,,,,,,,,,,,,,,,,,,,,,,,,,,,,,,,,,,,,,,,,,,,,,,,,,,,,,,,,,,,,,,,,,,,,,,,,,,,,,
3417,BaTiO3,[{'name': 'NIST_SRD-30'}],['Barium titanate'],[{'name': 'Crystal Growth'}],"[{'citation': 'Anisotropic Microhardness in Single-Crystal and Polycrystalline BaTiO3, E.T. Park, J.L. Routbort, A. Li, and P. Nash, Journal of Materials Science, Vol. 33, pp. 669-673 (1998), published by Chapman and Hall.'}]",,,,,,,,,,,,Ba-Ti-O,,,,,,,,,,,,,,,,,,,,,,,,,Single Crystal,,,,,,,,,,,,,,,,,,,,,,,,,,,,,,,,,,,,,,,,,,,,,,,,,,,,4.06,"[{'name': 'Specimen Condition', 'scalars': [{'value': 'Poled'}]}, {'name': 'Measurement Direction', 'scalars': [{'value': 'Perpendicular'}, {'value': 'Parallel'}]}]",,,GPa,,,,,,,,,,,,,,,,,,,,,,,,,,,,,,,,,,,,,,,,,,,,,,,,,,,,,,,,,,,,,,,
3418,Si3N4,[{'name': 'NIST_SRD-30'}],['Silicon nitride'],[{'name': 'Hot Isostatic Pressing'}],"[{'citation': 'Summary of Results of the Effects of Environment on Mechanical Behavior of High-Performance Ceramics, D.E. McCullum, N.L. Hecth, L. Chuck, and S.M. Goodrich, Ceramic Engineering and Science Proceedings, Vol. 12 9, pp. 1886-1913 (1991), published by American Ceramic Society.'}]",,,,,,,,,,,,Si-N,NT-154,,,,,,,,,,,,,,,,,,,,,,,,Polycrystalline,,,,,,,,,,,,,,,,,,,,,,,,,,,,,,,,,,,,,,,,,,,,,,,,,,,,,,,,,,,,,,,,,Norton/TRW,,,,,,,,,,,,,,,,,,,,,,,,,,,,,,,,,,,,,,,,,,,,,,,,,,,,940,"[{'name': 'Temperature', 'scalars': [{'value': '20'}, {'value': '1000'}, {'value': '1200'}, {'value': '1400'}, {'value': '20'}, {'value': '1000'}, {'value': '1200'}, {'value': '1400'}], 'units': '$^{\\circ}$C'}, {'name': 'Number of Samples', 'scalars': [{'value': '10'}, {'value': '10'}, {'value': '10'}, {'value': '10'}, {'value': '15'}, {'value': '15'}, {'value': '15'}, {'value': '15'}]}, {'name': 'Stress Mode', 'scalars': [{'value': 'flexure'}, {'value': 'flexure'}, {'value': 'flexure'}, {'value': 'flexure'}, {'value': 'tension'}, {'value': 'tension'}, {'value': 'tension'}, {'value': 'tension'}]}]",MPa
3419,ZrO2,[{'name': 'NIST_SRD-30'}],['Zirconia'],[{'name': 'Sintering'}],"[{'citation': 'Characterization of the Cotunnite-Type Phases of Zirconia and Hafnia by Neutron Diffraction and Raman Spectroscopy, J. Haines, J.M. Leger, S. Hull, J.P. Petitet, A.S. Pereira, C.A. Perottoni, and J.A.H. da Jornada, Journal of the American Ceramic Society, Vol. 80 7, pp. 1910-1914 (1997), published by American Ceramic Society.'}]",5.5873,"[{'name': 'Axis', 'scalars': [{'value': 'a'}, {'value': 'b'}, {'value': 'c'}]}]",$\AA$,,,,,,,,,Zr-O,,,,,,,,,,,,,,,,,,,,,,,,,Polycrystalline,,,,,,,,,,,,,,,,,,,,,,,,,,,,,,,,,,,,,,,,,,,,,,,,,,,,,,,,,,,,,,,,,,,,,,,,,,,,,,,,,,,,,,,,,,,,,,,,,,,,,,,,,,,,,,,,,,,,,,,
3420,B4C,[{'name': 'NIST_SRD-30'}],['Boron carbide'],[{'name': 'Hot Pressing'}],"[{'citation': 'The Elastic Modulus and Fracture of Boron Carbide, G.W. Hollenberg and G. Walther, Journal of the American Ceramic Society, Vol. 63, pp. 610-613 (1980), published by American Ceramic Society.'}]",,,,,,,,,,,,B-C,,,,,,,,,,,,,,,,,,,,,,,,,Polycrystalline,,,,,,,,,,,,,,,,,,,,,,,,,,,,,,,,,1.77,"[{'name': 'Temperature', 'scalars': [{'value': '25'}, {'value': '1200'}], 'units': '$^{\\circ}$C'}]",,,MPa m$^{1/2}$,,,,,,,,,,,,,,,,,,,,,,,,,,,,,,,,,,,,,,,,,,,,,,,,,,,,,,,,,,,,,,,,,,,,,,,,,,,,,,,,,,
3421,Al2O3.LaAl11O18.ySiO2,[{'name': 'NIST_SRD-30'}],['Alumina composite'],[{'name': 'Sintering'}],"[{'citation': 'High-Strength and High-Fracture-Toughness Ceramics in the Al2O3/LaAl11O18 Systems, M. Yasuoka, K. Hirao, M. Brito, and S. Kanzaki, Journal of the American Ceramic Society, Vol. 78 7, pp. 1853-1856 (1995), published by American Ceramic Society.'}]",,,,,,,,,,,,Al-O:LaAl,,,,,,,,,,,,,,,,,,,,,,,,,Polycrystalline,,,,,,,,,,,,,,,,,,,,,,,,,,,,,,,,,,,,,,,,,,,,,,,,,,,,,,,,,SiO2,"[{'name': 'Amount of Impurity', 'scalars': [{'value': '240'}], 'units': 'ppm'}]",,,,,,,,,,,,,,,,,,,,,,,,,,,,,,,,,,,,,,,,,,,,,,,,,,,,,,,,,,,,,
3422,SiC.xTiC,[{'name': 'NIST_SRD-30'}],['Silicon carbide composite'],[{'name': 'Hot Pressing'}],"[{'citation': 'In Situ-Toughened Silicon Carbide-Titanium Carbide Composites, K.S. Cho, Y.W. Kim, H.J. Choi, and J.G. Lee, Journal of the American Ceramic Society, Vol. 79 6, pp. 1711-1713 (1996), published by American Ceramic Society.'}]",,,,,,,,,,,,Si-C:TiC,,,,,,,,,,,,,,,,,,,,,,,,,Polycrystalline,,,,3.650,"[{'name': 'Relative Density', 'scalars': [{'value': '99.4'}], 'units': '%'}, {'name': 'Specimen Number', 'scalars': [{'value': '2'}]}]",,,g cm$^{-3}$,,,,,,,,,,,,,,,,,,,,,,,,,,,,,,,,,,,,,,,,,,,,,,,,,,,,,,,,,,,,,,,,,,,,,,,,,,,,,,,,,,,,,,,,,,,,,,,,,,,,,,,,,,,,,,,
3423,SiC.xSi,[{'name': 'NIST_SRD-30'}],['Silicon carbide'],[{'name': 'Sintering'}],"[{'citation': 'Thermal Diffusivity of Silicon Carbide-Silicon Composites, M. Srinivasan, L.D. Bentsen, and D.P.H. Hasselman, Thermal Conductivity 17, pp. 677-687 (1981), edited by J.G. Hust, published by Plenum Press.'}]",,,,,,,,,,,,Si-C,,,,,,,,,,,,,,,,,,,,,,,,,Polycrystalline,,,,,,,,,,,,,,334,"[{'name': 'Volume Fraction of Si', 'scalars': [{'value': '30.9'}, {'value': '33.2'}, {'value': '36.0'}, {'value': '36.4'}, {'value': '41.0'}, {'value': '41.3'}, {'value': '41.8'}, {'value': '42.4'}, {'value': '42.8'}, {'value': '44.1'}, {'value': '44.3'}, {'value': '45.4'}, {'value': '47.3'}, {'value': '47.5'}, {'value': '48.5'}, {'value': '48.5'}, {'value': '32.0'}, {'value': '32.4'}, {'value': '34.1'}, {'value': '36.0'}, {'value': '36.6'}, {'value': '36.4'}, {'value': '36.2'}, {'value': '37.1'}, {'value': '37.3'}, {'value': '42.6'}, {'value': '43.4'}, {'value': '43.4'}, {'value': '43.7'}, {'value': '43.9'}, {'value': '47.5'}], 'units': '%'}, {'name': 'Particle Sizeof Si', 'scalars': [{'value': '5'}, {'value': '5'}, {'value': '5'}, {'value': '5'}, {'value': '5'}, {'value': '5'}, {'value': '5'}, {'value': '5'}, {'value': '5'}, {'value': '5'}, {'value': '5'}, {'value': '5'}, {'value': '5'}, {'value': '5'}, {'value': '5'}, {'value': '5'}, {'value': '15'}, {'value': '15'}, {'value': '15'}, {'value': '15'}, {'value': '15'}, {'value': '15'}, {'value': '15'}, {'value': '15'}, {'value': '15'}, {'value': '15'}, {'value': '15'}, {'value': '15'}, {'value': '15'}, {'value': '15'}, {'value': '15'}], 'units': '$\\mu$m'}, {'name': 'Temperature', 'scalars': [{'value': '23'}], 'units': '$^{\\circ}$C'}]",,,GPa,,,,,,,,,,,,,,,,,,,,,,,,,,,,,,,,,,,,,,,,,,,,,,,,,,,,,,,,,,,,,,,,,,,,,,,,,,,,,,,,,,,,,,,,,,,,,,,,,,,,,
3424,BaTiO3,[{'name': 'NIST_SRD-30'}],['Barium titanate'],[{'name': 'Solid State Reaction'}],"[{'citation': 'High Temperature Heat Contents of Meta- and Orthotitanates of Barium and Strontium, J.P. Coughlin and R.L. Orr, Journal of the American Chemical Society, Vol. 75 3, pp. 530-531 (1953), published by American Chemical Society.'}]",,,,,,,,,,,,Ba-Ti-O,,,,,,,,,,,,,,,,,,,,,,,,,Polycrystalline,,,,,,,,,,,,,,,,,,,,,,,,,,,,,,,,,,,,,,,,,,,,,,,,,,,,,,,,,,,,,,,,,,,,,,,,,,,,,,,,,,,,,,,,,,,,,,,440.41,"[{'name': 'Temperature', 'scalars': [{'value': '300'}, {'value': '350'}, {'value': '375'}, {'value': '400'}, {'value': '425'}, {'value': '450'}, {'value': '500'}, {'value': '600'}, {'value': '700'}, {'value': '800'}, {'value': '900'}, {'value': '1000'}, {'value': '1100'}, {'value': '1200'}, {'value': '1300'}, {'value': '1400'}, {'value': '1500'}, {'value': '1600'}, {'value': '1700'}, {'value': '1800'}], 'units': 'K'}, {'name': 'Molar Heat Capacity', 'scalars': [{'value': '102.73'}, {'value': '108.81'}, {'value': '111.04'}, {'value': '112.90'}, {'value': '114.48'}, {'value': '115.84'}, {'value': '118.06'}, {'value': '121.26'}, {'value': '123.53'}, {'value': '125.30'}, {'value': '126.78'}, {'value': '128.08'}, {'value': '129.27'}, {'value': '130.37'}, {'value': '131.42'}, {'value': '132.43'}, {'value': '133.41'}, {'value': '134.37'}, {'value': '135.31'}, {'value': '136.23'}], 'units': 'J$\\cdot$mol$^{-1}$$\\cdot$K$^{-1}$'}]",J kg$^{-1}$ K$^{-1}$,,,,,,,,,,,,,,,,,,,,,,
3425,SiC,[{'name': 'NIST_SRD-30'}],['Silicon carbide'],[{'name': 'Sintering'}],"[{'citation': 'Material Properties of a Sintered $\\alpha$-SiC, R.G. Munro, Journal of Physical and Chemical Reference Data, Vol. 26 5, pp. 1195-1203 (1997), published by American Chemical Society.'}]",,,,,,,,,,,,Si-C,,,,,,,,,,,,,,,,,,,,,,,,,Polycrystalline,,,,,,,,,,,,,,,,,,,,,,,,,,,,,,,,,,,,,,0.7 (21%),"[{'name': 'Temperature', 'scalars': [{'value': '20'}, {'value': '500'}, {'value': '1000'}], 'units': '$^{\\circ}$C'}]",,,,,,,,,,,,,,,,,,,,,,,,,,,,,,,,,,,,,,,,,,,,,,,,,,,,,,,,,,,,,,,,,,,,,,,,,,,,,,,,
3426,Si3N4,[{'name': 'NIST_SRD-30'}],['Silicon nitride'],[{'name': 'Hot Isostatic Pressing'}],"[{'citation': 'Corrosion of Silicon Nitride Ceramics in Aqueous Hydrogen Chloride Solutions, T. Sato, Y. Tokunaga, T. Endo, M. Shimada, K. Komeya, M. Komatsu, and T. Kameda, Journal of the American Ceramic Society, Vol. 71 12, pp. 1074-1079 (1988), published by American Ceramic Society.'}]",,,,,,,,,,,,Si-N,,,,,,,,,,,,,,,,,,,,,,,,,Polycrystalline,,,,,,,,,,,,,,,,,,,,,,,,,,,,,,,,,4.0,"[{'name': 'Sample Number', 'scalars': [{'value': 'SN-0'}]}]",,,MPa m$^{1/2}$,,,,,,,,,,,,,,,,,,,,,,,,,,,,,,,,,,,,,,,,,,,,,,,,,,,,,,,,,,,,,,,,,,,,,,,,,,,,,,,,,,
3427,Si3N4.xLa2O3.yAl2O3,[{'name': 'NIST_SRD-30'}],['Silicon nitride composite'],,"[{'citation': 'Ceramic Technology Project Data Base:  September 1992 Summary Report, B.L.P. Keyes, ORNL Report Number:  ORNL/M-2775, pp. 1-171 (1992), published by Oak Ridge National Laboratory.'}]",,,,,,,,,,,,Si-N:Al,,,,,,,,,,,,,,,,,,,,,,,,,Polycrystalline,,,,,,,,,,,,,,,,,,,,,,,,,,,,,,,,,6.8,"[{'name': 'Temperature', 'scalars': [{'value': '23'}], 'units': '$^{\\circ}$C'}, {'name': 'Specimen Number', 'scalars': [{'value': 'B'}]}]",,,MPa m$^{1/2}$,,,,,,,,,,,,,,,,,,,,,,,,,,,,,,,,,,,,,,,,,,,,,,,,,,,,,,,,,,,,,,,,,,,,,,,,,,,,,,,,,,
3428,ThO2,[{'name': 'NIST_SRD-30'}],['Thoria'],[{'name': 'Flux Growth'}],"[{'citation': 'High-Temperature Creep of Some Single Crystal Oxides, G.S. Corman, Ceramic Engineering and Science Proceedings, Vol. 12 9, pp. 1745-1766 (1991), published by American Ceramic Society.'}]",,,,,,,,,,,,Th-O,,,,,,,,,,,,,,,,,,,,,,,,,Single Crystal,,,,,,,,,,,,,,,,,,,,,,,,,,,,,,,,,,,,,,,,,,,,,,,,,,,,,,,,,,,,,,,,,,,,,,,,,,,,,,,,,,,,,104.7,"[{'name': 'dG/dT', 'scalars': [{'value': '13.9'}], 'units': 'MPa/K'}]",GPa,,,,,,,,,,,,,,,,,,,,,,,,,,,,,,,,
3429,ZrO2.xY2O3,[{'name': 'NIST_SRD-30'}],['Zirconia (PSZ)'],,"[{'citation': 'The Measurement of Sliding Friction and Wear of Ceramics at High Temperature, M.G. Gee, C.S. Matharu, E.A. Almond, and T.S. Eyre, Wear, Vol. 138, pp. 169-187 (1990), published by Elsevier Science S.A..'}]",,,,,,,,,,,,Zr-O:Y,,,,,,,,,,,,,,,,,,,,,,,,,Polycrystalline,,,,,,,,,,,,,,,,,,,,,,,,,,,,,,,,,,,,,,0.8,"[{'name': 'Test Duration', 'scalars': [{'value': '18'}, {'value': '14'}, {'value': '13'}, {'value': '19'}], 'units': 'ks'}, {'name': 'Temperature', 'scalars': [{'value': '23'}, {'value': '300'}, {'value': '600'}, {'value': '900'}], 'units': '$^{\\circ}$C'}, {'name': 'Environment', 'scalars': [{'value': 'air'}]}]",,,,,,,,,,,,,,,,,,,,,,,,,,,,,,,,,,,,,,,,,,,,,,,,,,,,,,,,,,,,,,,,,,,,,,,,,,,,,,,,
3430,Si3-xAlxOxN4-x,[{'name': 'NIST_SRD-30'}],['Sialon'],[{'name': 'Hot Isostatic Pressing'}],"[{'citation': '$\\beta$-Sialon Ceramics Prepared at 1700 °C by Hot Isostatic Pressing, T. Ekstrom and P.O. Olsson, Journal of the American Ceramic Society, Vol. 72 9, pp. 1722-1724 (1989), published by American Ceramic Society.'}]",7.603,"[{'name': 'x', 'scalars': [{'value': '0.0'}, {'value': '0.0'}, {'value': '0.5'}, {'value': '0.5'}, {'value': '1.0'}, {'value': '1.0'}, {'value': '1.5'}, {'value': '1.5'}], 'units': 'formula units'}, {'name': 'Temperature', 'scalars': [{'value': '23'}], 'units': '$^{\\circ}$C'}, {'name': 'Axis', 'scalars': [{'value': 'a'}, {'value': 'c'}, {'value': 'a'}, {'value': 'c'}, {'value': 'a'}, {'value': 'c'}, {'value': 'a'}, {'value': 'c'}]}]",$\AA$,,,,,,,,,Si-Al-O-N,,,,,,,,,,,,,,,,,,,,,,,,,Polycrystalline,,,,,,,,,,,,,,,,,,,,,,,,,,,,,,,,,,,,,,,,,,,,,,,,,,,,,,,,,,,,,,,,,,,,,,,,,,,,,,,,,,,,,,,,,,,,,,,,,,,,,,,,,,,,,,,,,,,,,,,
3431,3Al2O3.2SiO2,[{'name': 'NIST_SRD-30'}],['Mullite'],[{'name': 'Hot Pressing'}],"[{'citation': 'Creep of Hot-Pressed SiC Whisker Reinforced Mullite, R.D. Nixon, S. Chevacharoenkul, R.F. Davis, and T.N. Tiegs, Ceramic Transactions, Vol. 6, pp. 579-603 (1990), edited by S. Somiya, R.F. Davis, and J.A. Pask, published by American Ceramic Society.'}]",,,,,,,,,,,,Al-Si-O,,,,,,,,,,,,,,,,,,22.9,,,"[{'name': 'Applied Stress', 'scalars': [{'value': '7'}, {'value': '7'}, {'value': '7'}, {'value': '7'}, {'value': '7'}, {'value': '7'}, {'value': '16'}, {'value': '25'}, {'value': '35'}, {'value': '44'}], 'units': 'MPa'}, {'name': 'Temperature', 'scalars': [{'value': '1600'}, {'value': '1620'}, {'value': '1640'}, {'value': '1660'}, {'value': '1680'}, {'value': '1700'}, {'value': '1700'}, {'value': '1700'}, {'value': '1700'}, {'value': '1700'}], 'units': 'K'}, {'name': 'Sample Number', 'scalars': [{'value': 'M6'}]}]",10$^{-9}$ s$^{-1}$,,,Polycrystalline,,,,,,,,,,,,,,,,,,,,,,,,,,,,,,,,,,,,,,,,,,,,,,,,,,,,,,,,,,,,,,,,,,,,,,,,,,,,,,,,,,,,,,,,,,,,,,,,,,,,,,,,,,,,,,,,,,,,,,,
3432,C,[{'name': 'NIST_SRD-30'}],['Diamond'],,"[{'citation': 'Engineering Properties of Diamond and Graphite, P.D. Ownby and R.W. Stewart, Engineered Materials Handbook, Vol. 4, pp. 821-834 (1991), edited by S.J. Schneider, Jr., published by ASM International.'}]",3.5597,"[{'name': 'Space Group', 'scalars': [{'value': 'FD3M'}, {'value': 'P63/mmc'}, {'value': 'P63/mmc'}, {'value': 'P63/mmc'}, {'value': 'P63/mmc'}, {'value': 'P63/mmc'}, {'value': 'P63/mmc'}, {'value': 'P63/mmc'}, {'value': 'P63/mmc'}]}, {'name': 'Polytype', 'scalars': [{'value': '3C'}, {'value': '2H'}, {'value': '2H'}, {'value': '4H'}, {'value': '4H'}, {'value': '6H'}, {'value': '6H'}, {'value': '8H'}, {'value': '8H'}]}, {'name': 'Temperature', 'scalars': [{'value': '23'}], 'units': '$^{\\circ}$C'}, {'name': 'Axis', 'scalars': [{'value': 'a'}, {'value': 'a'}, {'value': 'c'}, {'value': 'a'}, {'value': 'c'}, {'value': 'a'}, {'value': 'c'}, {'value': 'a'}, {'value': 'c'}]}]",$\AA$,,,,,,,,,C,,,,,,,,,,,,,,,,,,,,,,,,,,,,,,,,,,,,,,,,,,,,,,,,,,,,,,,,,,,,,,,,,,,,,,,,,,,,,,,,,,,,,,,,,,,,,,,,,,,,,,,,,,,,,,,,,,,,,,,,,,,,,,,,,,,,,,,,,,,,,,,,
3433,Y2Si2O7,[{'name': 'NIST_SRD-30'}],['Yttrium silicate'],,"[{'citation': 'The Thermochemical Properties of Y2Si2O7 and Dy2Si2O7, E.H.P. Cordfunke, A.S. Booij, and R.R. Van der Laan, Journal of Chemical Thermodynamics, Vol. 30, pp. 199-205 (1998), published by Academic Press Ltd..'}]",,,,,,,,,,,,Y-Si-O,,,,,,,,,,,,,,,,,,,,,,,,,Polycrystalline,,,,,,,,,,,,,,,,,,,,,,,,,,,,,,,,,,,,,,,,,,,,,,,,,,,,,,,,,,,,,,,,,,,,,,,,,,,,,,,,,,,,,,,,,,,,,,,496.7,"[{'name': 'Temperature', 'scalars': [{'value': '298.15'}, {'value': '300'}, {'value': '325'}, {'value': '350'}, {'value': '375'}, {'value': '400'}, {'value': '425'}, {'value': '450'}, {'value': '475'}, {'value': '500'}, {'value': '525'}, {'value': '550'}, {'value': '575'}, {'value': '600'}, {'value': '625'}, {'value': '650'}, {'value': '675'}, {'value': '700'}, {'value': '725'}, {'value': '750'}, {'value': '775'}, {'value': '800'}, {'value': '825'}, {'value': '850'}, {'value': '875'}, {'value': '900'}, {'value': '925'}], 'units': 'K'}, {'name': 'Molar Heat Capacity', 'scalars': [{'value': '171.8'}, {'value': '173.1'}, {'value': '188.3'}, {'value': '200.3'}, {'value': '210.1'}, {'value': '218.0'}, {'value': '224.6'}, {'value': '230.1'}, {'value': '234.8'}, {'value': '238.8'}, {'value': '242.3'}, {'value': '245.2'}, {'value': '247.8'}, {'value': '250.1'}, {'value': '252.1'}, {'value': '253.9'}, {'value': '255.5'}, {'value': '257.0'}, {'value': '258.2'}, {'value': '259.4'}, {'value': '260.5'}, {'value': '261.4'}, {'value': '262.3'}, {'value': '263.1'}, {'value': '263.8'}, {'value': '264.5'}, {'value': '265.1'}], 'units': 'J$\\cdot$mol$^{-1}$$\\cdot$K$^{-1}$'}]",J kg$^{-1}$ K$^{-1}$,,,,,,,,,,,,,,,,,,,,,,
