Repository: ckborg/DSW2018

# DSW2018

## Description
Investigation of a structural ceramics database (WebSCD) curated by the National Institute of Standards and Technology (NIST).
3-week project as part of the UC Berkeley Data Science workshop (DSW2018).
[WebSCD]("https://srdata.nist.gov/CeramicDataPortal/scd")

## Results at-a-glance

~4000 material entries

Most represented mechanical properties: Elastic modulus, flexural strength, fracture toughness.

## Team members
[Prabudhya Bhattacharyya]("http://physics.berkeley.edu/people/graduate-student/prabudhya-bhattacharyya")

[Chris Bronner]("https://chrisbronner.com/")

[Steve Drapcho]("https://www.linkedin.com/in/steven-drapcho-2b939b149/")

File: NIST_CeramicDataSet.csv (part 89 of 103)
3477,TiN,[{'name': 'NIST_SRD-30'}],['Titanium nitride'],[{'name': 'Hot Pressing'}],"[{'citation': 'The Mechanical Properties of Hot-Pressed TiN Ceramics with Various Additives, M. Moriyama, H. Aoki, Y. Kobayashi, and K. Kamata, Journal of the Ceramic Society of Japan, Vol. 101 3, pp. 279-284 (1993), published by Ceramic Society of Japan.'}]",,,,,,,,,,,,Ti-N,,,,,,,,,,,,,,,,,,,,,,,,,Polycrystalline,,,,,,,,,,,,,,,,,,,,,,,,,,,,,,,,,,,,,,,,,,,,,,,,,,,,12.0,"[{'name': 'Mass Fraction of Additive', 'scalars': [{'value': '-'}, {'value': '5'}, {'value': '10'}, {'value': '5'}, {'value': '10'}, {'value': '5'}, {'value': '10'}, {'value': '5'}, {'value': '10'}, {'value': '5'}, {'value': '10'}, {'value': '5'}, {'value': '10'}, {'value': '5'}, {'value': '10'}, {'value': '5'}, {'value': '10'}], 'units': '%'}, {'name': 'Additive', 'scalars': [{'value': 'none'}, {'value': 'Al2O3'}, {'value': 'Al2O3'}, {'value': 'Y2O3'}, {'value': 'Y2O3'}, {'value': 'MgO'}, {'value': 'MgO'}, {'value': 'BN'}, {'value': 'BN'}, {'value': 'AlN'}, {'value': 'AlN'}, {'value': 'Si3N4'}, {'value': 'Si3N4'}, {'value': 'SiC'}, {'value': 'SiC'}, {'value': 'B4C'}, {'value': 'B4C'}]}]",,,GPa,,,,,,,,,,,,,,,,,,,,,,,,,,,,,,,,,,,,,,,,,,,,,,,,,,,,,,,,,,,,,,,
3478,SiC,[{'name': 'NIST_SRD-30'}],['Silicon carbide'],[{'name': 'Sintering'}],"[{'citation': 'Crack Propagation in Sintered Alpha Silicon Carbide, E.H. Kraft and R.H. Smoak, Report - Fall Meeting, American Ceramic Society, 1977, pp. 3-7 (1977), published by The Carborundum Company.'}]",,,,,,,,,,,,Si-C,,,,,,,,,,,,,,,,,,,,,,,,,Polycrystalline,,,,,,,,,,,,,,,,,,,,,,,,,,,,,,,,,5.4,"[{'name': 'Temperature', 'scalars': [{'value': '22'}, {'value': '1000'}, {'value': '1600'}, {'value': '22'}, {'value': '1000'}, {'value': '22'}, {'value': '1500'}], 'units': '$^{\\circ}$C'}, {'name': 'Technique', 'scalars': [{'value': 'SENB'}, {'value': 'SENB'}, {'value': 'SENB'}, {'value': 'SCB'}, {'value': 'SCB'}, {'value': 'IFF'}, {'value': 'IFF'}]}]",,,MPa m$^{1/2}$,,,,,,,,,,,,,,,,,,,,,,,,,,,,Carborundum Company,,,,,,,,,,,,,,,,,,,,,,,,,,,,,,,,,,,,,,,,,,,,,,,,,,,,,,
3479,AlN.xSiC,[{'name': 'NIST_SRD-30'}],['Aluminum nitride composite'],[{'name': 'Sintering'}],"[{'citation': 'Pressureless Sintering and High-Temperature Strength of SiC-AlN Ceramics, J.F. Li and R. Watanabe, Journal of the Ceramic Society of Japan, Vol. 102 8, pp. 727-731 (1994), published by Ceramic Society of Japan.'}]",,,,,,,,,,,,Al-N:SiC,,,,,,,,,,,,,,,,,,,,,,,,,Polycrystalline,,,,,,,,,,,,,,,,,,,,,,,,,300,"[{'name': 'Temperature', 'scalars': [{'value': '23'}, {'value': '1200'}, {'value': '1350'}, {'value': '1500'}, {'value': '23'}, {'value': '1200'}, {'value': '1340'}, {'value': '1490'}, {'value': '23'}, {'value': '1200'}, {'value': '1350'}, {'value': '1520'}], 'units': '$^{\\circ}$C'}, {'name': 'Volume Fraction of SiC', 'scalars': [{'value': '0'}, {'value': '0'}, {'value': '0'}, {'value': '0'}, {'value': '30'}, {'value': '30'}, {'value': '30'}, {'value': '30'}, {'value': '50'}, {'value': '50'}, {'value': '50'}, {'value': '50'}], 'units': '%'}]",,,MPa,,,,,,,,,,,,,,,,,,,,,,,,,,,,,,,,,,,,,,,,,,,,,,,,,,,,,,,,,,,,,,,,,,,,,,,,,,,,,,,,,,,,,,,,,,
3480,BeO,[{'name': 'NIST_SRD-30'}],['Beryllia'],[{'name': 'Sintering'}],"[{'citation': 'Creep, Strength, Expansion, and Elastic Moduli of Sintered BeO as a Function of Grain Size, Porosity, and Grain Orientation, R.E. Fryxell and B.A. Chandler, Journal of the American Ceramic Society, Vol. 47 6, pp. 283-291 (1964), published by American Ceramic Society.'}]",,,,,,,,,,,,Be-O,,,,,,,,,,,,,,,,,,,,,,,,,Polycrystalline,,,,,,,,,,,,,,,,,,,,,,,,,,,,,,,,,,,,,,,,,,,,,,,,,,,,,,,,,,,,,,,,,,,,,,,,,,,,,,,,,,,,,,,,,,,,,,,,,,,,,,,,,,,,,5.87,"[{'name': 'Temperature$^{\\circ}$C', 'scalars': [{'value': '25'}, {'value': '100'}, {'value': '200'}, {'value': '300'}, {'value': '400'}, {'value': '500'}, {'value': '600'}, {'value': '700'}, {'value': '800'}, {'value': '900'}, {'value': '1000'}, {'value': '1100'}, {'value': '1200'}]}]",x10$^{-6}$,,,,,,,,
3481,TiB2,[{'name': 'NIST_SRD-30'}],['Titanium diboride'],[{'name': 'Hot Pressing'}],"[{'citation': 'High Temperature Properties of Titanium Diboride, V. Mandorf, J. Hartwig, and E.J. Seldin, High Temperature Materials II, pp. 455-467 (1963), edited by G.M. Ault, W.F. Barclay, and H.P. Munger, published by Gordon and Breach Science Publishers.'}]",,,,,,,,,,,,Ti-B,,,,,,,,,,,,,,,,,,,,,,,,,Polycrystalline,,,,,,,,,,,,,,,,,,,,,,,,,,,,,,,,,,,,,,,,,,,,,,,,,,,,,,,,,,,,,,,,,,,,,,,,,,,,,,,,,,,,,,,,,,,,,,,,,,,,,,,42,"[{'name': 'Temperature', 'scalars': [{'minimum': '1000', 'maximum': '1400'}], 'units': '$^{\\circ}$C'}]",W m$^{-1}$ K$^{-1}$,,,,,,,,,,,,,,
3482,MgAl2O4,[{'name': 'NIST_SRD-30'}],['Magnesium aluminate'],[{'name': 'Hot Pressing'}],"[{'citation': 'Elastic Moduli of Refractory Spinels, D.F. Porter, J.S. Reed, and D. Lewis, Journal of the American Ceramic Society, Vol. 60 7, pp. 345-349 (1977), published by American Ceramic Society.'}]",8.088,"[{'name': 'Axis', 'scalars': [{'value': 'a'}]}, {'name': 'Temperature', 'scalars': [{'value': '300'}], 'units': 'K'}]",$\AA$,,,,,,,,,Mg-Al-O,,,,,,,,,,,,,,,,,,,,,,,,,Polycrystalline,,,,,,,,,,,,,,,,,,,,,,,,,,,,,,,,,,,,,,,,,,,,,,,,,,,,,,,,,,,,,,,,,,,,,,,,,,,,,,,,,,,,,,,,,,,,,,,,,,,,,,,,,,,,,,,,,,,,,,,
3483,ZrO2.xY2O3,[{'name': 'NIST_SRD-30'}],['Zirconia (PSZ)'],,"[{'citation': 'Comparison of the Mechanical Behaviour of Zirconia Partially Stabilized with Yttria and Magnesia, G.A. Gogotsi, A.V. Drozdov, V.P. Zavata, and M.V. Swain, Journal of the Australasian Ceramic Society, Vol. 27 1, pp. 37-49 (1991), published by Tech Publications, Aedermannsdorf, Switzerland.'}]",,,,,,,,,,,,Zr-O:Y,,,,,,,,,,,,,,,,,,,,,,,,,Polycrystalline,,,,,,,,,,,,,,,,,,,,,,,,,800,"[{'name': 'Temperature', 'scalars': [{'value': '50'}, {'value': '490'}, {'value': '710'}, {'value': '1000'}, {'value': '1200'}], 'units': '$^{\\circ}$C'}]",,,MPa,,,,,,,,,,,,,,,,,,,,,,,,,,,,,,,,,,,,Eastern Institute of Refractories Sverdlovsk,,,,,,,,,,,,,,,,,,,,,,,,,,,,,,,,,,,,,,,,,,,,,,,,,,,,,,
3484,Si3N4,[{'name': 'NIST_SRD-30'}],['Silicon nitride'],,"[{'citation': 'Effects of Environment on the Mechanical Behavior of High-Performance Ceramics, G.A. Graves and N.L. Hecht, Report No. UDR-TR-94-136, pp. 1-138 (1995), published by University of Dayton Research Institute.'}]",,,,,,,,,,,,Si-N:Y,,,,,,,,,,,,,,,,,,,,,,,,,Polycrystalline,,,,,,,,,,,,,,,,,,,,,,,,,,,,,,,,,4.3,"[{'name': 'Temperature', 'scalars': [{'value': '23'}], 'units': '$^{\\circ}$C'}]",,,MPa m$^{1/2}$,,,,,,,,,,,,,,,,,,,,,,,,,,,,Norton/TRW,,,,,,,,,,,,,,,,,,,,,,,,,,,,,,,,,,,,,,,,,,,,,,,,,,,,,,
3485,Si3N4,[{'name': 'NIST_SRD-30'}],['Silicon nitride'],[{'name': 'Sintering'}],"[{'citation': 'Creep of Sintered Silicon Nitride, D. Chakraborty and A.K. Mukhopadhyay, Ceramics International, Vol. 15, pp. 237-245 (1989), published by Elsevier Applied Science.'}]",,,,,,,,,,,,Si-N,,,,,,,,,,,,,,,,,,,,,,,,,Polycrystalline,,,,,,,,,,,,,,,,,,,,,,,,,,,,,,,,,4.0,"[{'name': 'Temperature', 'scalars': [{'value': '23'}, {'value': '1000'}, {'value': '1210'}], 'units': '$^{\\circ}$C'}, {'name': 'Sample Number', 'scalars': [{'value': 'B'}]}]",,,MPa m$^{1/2}$,,,,,,,,,,,,,,,,,,,,,,,,,,,,,,,,,,,,,,,,,,,,,,,,,,,,,,,,,,,,,,,,,,,,,,,,,,,,,,,,,,
3486,Si3N4,[{'name': 'NIST_SRD-30'}],['Silicon nitride'],,"[{'citation': 'Effects of Environment on the Mechanical Behavior of High-Performance Ceramics, G.A. Graves and N.L. Hecht, Report No. UDR-TR-94-136, pp. 1-138 (1995), published by University of Dayton Research Institute.'}]",,,,,,,,,,,,Si-N:Y,,,,,,,,,,,,,,,,,,,,,,,,,Polycrystalline,,,,,,,,,,,,,,,,,,,,,,,,,,,,,,,,,,,,,,,,,,,,,,,,,,,,,,,,,,,,,,,,,GTE,,,,,,,,,,,,,,,,,,,,,,,,,,,,,,,,,576,"[{'name': 'Temperature', 'scalars': [{'value': '20'}, {'value': '1300'}, {'value': '20'}, {'value': '1000'}, {'value': '1200'}, {'value': '1300'}, {'value': '1400'}], 'units': '$^{\\circ}$C'}, {'name': 'Crosshead Speed', 'scalars': [{'value': '0.00004'}, {'value': '0.00004'}, {'value': '0.004'}, {'value': '0.004'}, {'value': '0.004'}, {'value': '0.004'}, {'value': '0.004'}], 'units': 'cm/s'}]",,,MPa,,,,,,,,,,,,,,,,,
3487,Ho2O3,[{'name': 'NIST_SRD-30'}],['Holmia'],[{'name': 'Sintering'}],"[{'citation': 'Elastic Properties of Polycrystalline Yttrium Oxide, Holmium Oxide, and Erbium Oxide:  High-Temperature Measurements, W.R. Manning and O. Hunter, Jr., Journal of the American Ceramic Society, Vol. 52 9, pp. 492-496 (1969), published by American Ceramic Society.'}]",,,,,,,,,,,,Ho-O,,,,,,,,,,,,,,,,,,,,,,,,,Polycrystalline,,,,,,,,,,,,,,,,,,,,,,,,,,,,,,,,,,,,,,,,,,,,,,,,,,,,,,,,,,,,,,,,,,,,,,,,,,,,,,,,,,,,,40.4,"[{'name': 'Volume Fraction of Porosity', 'scalars': [{'value': '0.182'}, {'value': '0.182'}, {'value': '0.182'}, {'value': '0.182'}, {'value': '0.182'}, {'value': '0.182'}, {'value': '0.182'}, {'value': '0.182'}, {'value': '0.182'}, {'value': '0.182'}, {'value': '0.182'}, {'value': '0.182'}, {'value': '0.182'}, {'value': '0.182'}, {'value': '0.182'}, {'value': '0.182'}, {'value': '0.182'}, {'value': '0.182'}, {'value': '0.182'}, {'value': '0.182'}, {'value': '0.182'}, {'value': '0.133'}, {'value': '0.133'}, {'value': '0.133'}, {'value': '0.133'}, {'value': '0.133'}, {'value': '0.133'}, {'value': '0.133'}, {'value': '0.133'}, {'value': '0.133'}, {'value': '0.133'}, {'value': '0.133'}, {'value': '0.133'}, {'value': '0.133'}, {'value': '0.133'}, {'value': '0.133'}, {'value': '0.133'}, {'value': '0.133'}, {'value': '0.133'}, {'value': '0.133'}, {'value': '0.133'}, {'value': '0.074'}, {'value': '0.074'}, {'value': '0.074'}, {'value': '0.074'}, {'value': '0.074'}, {'value': '0.074'}, {'value': '0.074'}, {'value': '0.074'}, {'value': '0.074'}, {'value': '0.074'}, {'value': '0.074'}, {'value': '0.074'}, {'value': '0.074'}, {'value': '0.074'}, {'value': '0.074'}, {'value': '0.074'}, {'value': '0.074'}, {'value': '0.074'}, {'value': '0.074'}, {'value': '0.074'}, {'value': '0.074'}], 'units': '%'}, {'name': 'Temperature', 'scalars': [{'value': '24'}, {'value': '63'}, {'value': '107'}, {'value': '159'}, {'value': '206'}, {'value': '260'}, {'value': '314'}, {'value': '363'}, {'value': '400'}, {'value': '452'}, {'value': '499'}, {'value': '535'}, {'value': '597'}, {'value': '626'}, {'value': '687'}, {'value': '722'}, {'value': '756'}, {'value': '806'}, {'value': '835'}, {'value': '899'}, {'value': '946'}, {'value': '23'}, {'value': '58'}, {'value': '102'}, {'value': '151'}, {'value': '210'}, {'value': '256'}, {'value': '311'}, {'value': '357'}, {'value': '421'}, {'value': '483'}, {'value': '547'}, {'value': '596'}, {'value': '618'}, {'value': '726'}, {'value': '763'}, {'value': '817'}, {'value': '842'}, {'value': '888'}, {'value': '938'}, {'value': '992'}, {'value': '25'}, {'value': '74'}, {'value': '111'}, {'value': '155'}, {'value': '211'}, {'value': '243'}, {'value': '283'}, {'value': '327'}, {'value': '391'}, {'value': '440'}, {'value': '504'}, {'value': '558'}, {'value': '602'}, {'value': '631'}, {'value': '656'}, {'value': '749'}, {'value': '804'}, {'value': '833'}, {'value': '868'}, {'value': '929'}, {'value': '993'}], 'units': '$^{\\circ}$C'}]",GPa,,,,,,,,,,,,,,,,,,,,,,,,,,,,,,,,
3488,SiC.xTiC,[{'name': 'NIST_SRD-30'}],['Silicon carbide composite'],[{'name': 'Hot Isostatic Pressing'}],"[{'citation': 'Microstructure and Mechanical Properties of Hot-Pressed SiC-TiC Composites, H. Endo, M. Ueki, and H. Kubo, Journal of Materials Science, Vol. 26, pp. 3769-3774 (1991), published by Chapman and Hall.'}]",,,,,,,,,,,,Si-C:TiC,,,,,,,,,,,,,,,,,,,,,,,,,Polycrystalline,,,,,,,,,,,,,,,,,,,,,,,,,610,"[{'name': 'Mass Fraction of TiC', 'scalars': [{'value': '0'}, {'value': '10'}, {'value': '30'}, {'value': '50'}, {'value': '70'}, {'value': '90'}, {'value': '100'}, {'value': '0'}, {'value': '10'}, {'value': '30'}, {'value': '50'}, {'value': '70'}, {'value': '90'}, {'value': '100'}], 'units': '%'}, {'name': 'Temperature', 'scalars': [{'value': '23'}, {'value': '23'}, {'value': '23'}, {'value': '23'}, {'value': '23'}, {'value': '23'}, {'value': '23'}, {'value': '1500'}, {'value': '1500'}, {'value': '1500'}, {'value': '1500'}, {'value': '1500'}, {'value': '1500'}, {'value': '1500'}], 'units': '$^{\\circ}$C'}, {'name': 'Environment', 'scalars': [{'value': 'Air'}, {'value': 'Air'}, {'value': 'Air'}, {'value': 'Air'}, {'value': 'Air'}, {'value': 'Air'}, {'value': 'Air'}, {'value': 'Ar'}, {'value': 'Ar'}, {'value': 'Ar'}, {'value': 'Ar'}, {'value': 'Ar'}, {'value': 'Ar'}, {'value': 'Ar'}]}]",,,MPa,,,,,,,,,,,,,,,,,,,,,,,,,,,,,,,,,,,,,,,,,,,,,,,,,,,,,,,,,,,,,,,,,,,,,,,,,,,,,,,,,,,,,,,,,,
3489,Al2O3,[{'name': 'NIST_SRD-30'}],['Alumina'],[{'name': 'Sintering'}],"[{'citation': 'High-strength Corundum Ceramics SIKOR, E. S. Lukin, N. A. Popova, D. L. Tse Tskhladze a. o., Ogneupori (Refractories) 3, pp. 2-3 (1991).'}]",,,,,,,,,,,,Al-O,,,,,,,,,,,,,,,,,,,,,,,,,Polycrystalline,,,,,,,,,,,,,,,,,,,,,,,,,540,"[{'name': 'Crystal Size', 'scalars': [{'minimum': '2', 'maximum': '3'}, {'minimum': '4', 'maximum': '5'}, {'minimum': '6', 'maximum': '10'}, {'minimum': '15', 'maximum': '25'}], 'units': '$\\mu$m'}, {'name': 'Sintering Temperature', 'scalars': [{'value': '1673'}, {'value': '1773'}, {'value': '1873'}, {'value': '1973'}], 'units': 'K'}]",,,MPa,,,,,,,,,,,,,,,,,,,,,,,,,,,,,,,,,,,,,,,,,,,,,,,,,,,,Bar,,,,,,,,,,,,,,,,,,,,,,,,,,,,,,,,,,,,,,
3490,Al2O3,[{'name': 'NIST_SRD-30'}],['Alumina'],[{'name': 'Sintering'}],"[{'citation': 'Part 2: Data Reviews, Section I: High Alumina Ceramics, R. Morrell, Handbook of Properties of Technical and Engineering Ceramics, Vol. 2, pp. 13-35 (1987), published by Her Majestys Stationery Office (London).'}]",,,,,,,,,,,,Al-O,,,,,,,,,,,,,,,,,,,,,,,,,Polycrystalline,,,,,,,,,,,,,,,,,,,,,,,,,,,,,,,,,,,,,,,,,,,,,,,,,,,,,,,,,,,,,,,,,,,,,,,,,,,,,,,,,,,,,,,,,,,,,,,775,"[{'name': 'Temperature', 'scalars': [{'value': '25'}, {'value': '100'}, {'value': '200'}, {'value': '400'}, {'value': '600'}, {'value': '800'}, {'value': '1000'}, {'value': '1200'}, {'value': '1400'}], 'units': '$^{\\circ}$C'}]",J kg$^{-1}$ K$^{-1}$,,,,,,,,,,,,,,,,,,,,,,
3491,ZrC,[{'name': 'NIST_SRD-30'}],['Zirconium carbide'],[{'name': 'Hot Pressing'}],"[{'citation': 'High-Temperature Heat Contents of TiC and ZrC, L.S. Levinson, Journal of Chemical Physics, Vol. 42 8, pp. 2891-2892 (1965), published by American Institute of Physics.'}]",,,,,,,,,,,,Zr-C,,,,,,,,,,,,,,,,,,,,,,,,,Polycrystalline,,,,,,,,,,,,,,,,,,,,,,,,,,,,,,,,,,,,,,,,,,,,,,,,,,,,,,,,,,,,,,,,,,,,,,,,,,,,,,,,,,,,,,,,,,,,,,,490,"[{'name': 'Temperature', 'scalars': [{'value': '1275'}, {'value': '1383'}, {'value': '1489'}, {'value': '1601'}, {'value': '1692'}, {'value': '1794'}, {'value': '1892'}, {'value': '2089'}, {'value': '2191'}, {'value': '2282'}, {'value': '2384'}, {'value': '2493'}, {'value': '2591'}, {'value': '2686'}, {'value': '2788'}], 'units': 'K'}]",J kg$^{-1}$ K$^{-1}$,,,,,,,,,,,,,,,,,,,,,,
3492,BN,[{'name': 'NIST_SRD-30'}],['Boron nitride'],[{'name': 'Hot Pressing'}],"[{'citation': 'Specific Heat of Some High Temperature Materials, B.E. Walker, C.T. Ewing, and R.R. Miller, Journal of Chemical and Engineering Data, Vol. 7 4, pp. 595-597 (1962), published by American Chemical Society.'}]",,,,,,,,,,,,B-N,,,,,,,,,,,,,,,,,,,,,,,,,Polycrystalline,,,,,,,,,,,,,,,,,,,,,,,,,,,,,,,,,,,,,,,,,,,,,,,,,,,,,,,,,,,,,,,,,Commercial company,,,,,,,,,,,,,,,,,,,,,,,,,,,,,,808,"[{'name': 'Temperature', 'scalars': [{'value': '30'}, {'value': '100'}, {'value': '200'}, {'value': '300'}, {'value': '400'}, {'value': '500'}, {'value': '600'}, {'value': '700'}, {'value': '800'}], 'units': '$^{\\circ}$C'}]",J kg$^{-1}$ K$^{-1}$,,,,,,,,,,,,,,,,,,,,,,
3493,WC.xAl2O3.yCo,[{'name': 'NIST_SRD-30'}],['Tungsten carbide composite'],[{'name': 'Hot Pressing'}],"[{'citation': 'Elevated-Temperature Toughness and Hardness of a Hot-Pressed Al2O3-WC-Co Composite, W.P. Tai and T. Watanabe, Journal of the American Ceramic Society, Vol. 81 1, pp. 257-259 (1998), published by American Ceramic Society.'}]",,,,,,,,,,,,W-C:Al,,,,,,,,,,,,,,,,,,,,,,,,,Polycrystalline,,,,,,,,,,,,,,,,,,,,,,,,,,,,,,,,,,,,,,,,,,,,,,,,,,,,20.9,"[{'name': 'Temperature', 'scalars': [{'value': '23'}, {'value': '161'}, {'value': '240'}, {'value': '329'}, {'value': '397'}, {'value': '466'}, {'value': '550'}, {'value': '619'}], 'units': '$^{\\circ}$C'}]",,,GPa,,,,,,,,,,,,,,,,,,,,,,,,,,,,,,,,,,,,,,,,,,,,,,,,,,,,,,,,,,,,,,,
3494,ZrO2.xY2O3,[{'name': 'NIST_SRD-30'}],['Zirconia (PSZ)'],[{'name': 'Sintering'}],"[{'citation': 'Fracture Toughness of Nanocrystalline ZrO2-3mol% Y2O3 Determined by Vickers Indentation, B.A. Cottom and M.J. Mayo, Scripta Materialia, Vol. 34 5, pp. 809-814 (1996), published by Elsevier Science Ltd.'}]",,,,,,,,,,,,Zr-O:Y,,,,,,,,,,,,,,,,,,,,,,,,,Polycrystalline,,,,,,,,,,,,,,,,,,,,,,,,,,,,,,,,,,,,,,,,,,,,,,,,,,,,8.4,"[{'name': 'Grain Size Range', 'scalars': [{'minimum': '55', 'maximum': '160'}, {'minimum': '55', 'maximum': '160'}, {'minimum': '55', 'maximum': '160'}, {'minimum': '55', 'maximum': '160'}, {'minimum': '55', 'maximum': '160'}, {'minimum': '55', 'maximum': '160'}, {'minimum': '55', 'maximum': '160'}, {'minimum': '55', 'maximum': '160'}, {'minimum': '55', 'maximum': '160'}, {'minimum': '55', 'maximum': '160'}, {'minimum': '55', 'maximum': '160'}, {'minimum': '55', 'maximum': '160'}, {'minimum': '55', 'maximum': '160'}, {'minimum': '55', 'maximum': '160'}, {'minimum': '55', 'maximum': '160'}, {'minimum': '210', 'maximum': '390'}, {'minimum': '210', 'maximum': '390'}, {'minimum': '210', 'maximum': '390'}, {'minimum': '210', 'maximum': '390'}, {'minimum': '210', 'maximum': '390'}, {'minimum': '210', 'maximum': '390'}, {'minimum': '210', 'maximum': '390'}, {'value': '1400'}], 'units': 'nm'}, {'name': 'Relative Density', 'scalars': [{'value': '89.9'}, {'value': '90.3'}, {'value': '90.9'}, {'value': '91.9'}, {'value': '92.8'}, {'value': '94.0'}, {'value': '93.9'}, {'value': '94.1'}, {'value': '94.0'}, {'value': '94.7'}, {'value': '95.9'}, {'value': '97.2'}, {'value': '98.5'}, {'value': '98.8'}, {'value': '99.0'}, {'value': '91.0'}, {'value': '93.0'}, {'value': '95.5'}, {'value': '96.2'}, {'value': '98.2'}, {'value': '99.0'}, {'value': '99.9'}, {'value': '99.4'}], 'units': '%'}]",,,GPa,,,,,,,,,,,,,,,,,,,,,,,,,,,,,,,,,,,,,,,,,,,,,,,,,,,,,,,,,,,,,,,
3495,TiB2,[{'name': 'NIST_SRD-30'}],['Titanium diboride'],[{'name': 'Hot Pressing'}],"[{'citation': 'Elastic Properties and Microcracking Behavior of Particulate Titanium Diboride-Silicon Carbide Composites, M.J. Pan, P.A. Hoffman, D.J. Green, and J.R. Hellmann, Journal of the American Ceramic Society, Vol. 80 3, pp. 692-698 (1997), published by American Ceramic Society.'}]",,,,,,,,,,,,Ti-B,,,,,,,,,,,,,,,,,,,,,,,,,Polycrystalline,,,,,,,,,,,,,,,,,,,,,,,,,,,,,,,,,,,,,,,,,,6.6,"[{'name': 'Volume Fraction of TiB2', 'scalars': [{'value': '100'}], 'units': '%'}, {'name': 'Component', 'scalars': [{'value': 'TiB2'}]}]",,,$\mu$m,,,,,,,,,,,,,,,,,,,,,,,,,,,,,,,,,,,,,,,,,,,,,,,,,,,,,,,,,,,,,,,,,,,,,,,,,
3496,Yb2O3,[{'name': 'NIST_SRD-30'}],['Ytterbium oxide'],[{'name': 'Sintering'}],"[{'citation': 'Elastic Properties of Polycrystalline Ytterbium Oxide, B.R. Powell,Jr., O. Hunter,Jr., and W.R. Manning, Journal of the American Ceramic Society, Vol. 54 10, pp. 488-490 (1971), published by American Ceramic Society.'}]",,,,,,,,,,,,Yb-O,,,,,,,,,,,,,,,,,,,,,,,,,Polycrystalline,,,,,,,,,,,,,,,,,,,,,,,,,,,,,,,,,,,,,,,,,,,,,,,,,,,,,,,,,,,,,,,,,,,,,,,,,,,,,,,,,,,,,64.9,"[{'name': 'Volume Fraction of Porosity', 'scalars': [{'value': '0.056'}, {'value': '0.057'}, {'value': '0.087'}, {'value': '0.091'}, {'value': '0.121'}, {'value': '0.140'}, {'value': '0.153'}, {'value': '0.173'}, {'value': '0.177'}, {'value': '0.198'}, {'value': '0.213'}, {'value': '0.218'}, {'value': '0.235'}, {'value': '0.245'}, {'value': '0.246'}, {'value': '0.249'}, {'value': '0.251'}, {'value': '0.267'}, {'value': '0.269'}, {'value': '0.271'}, {'value': '0.143'}, {'value': '0.143'}, {'value': '0.143'}, {'value': '0.143'}, {'value': '0.143'}, {'value': '0.143'}, {'value': '0.143'}, {'value': '0.143'}, {'value': '0.143'}, {'value': '0.143'}, {'value': '0.143'}, {'value': '0.143'}, {'value': '0.143'}, {'value': '0.143'}, {'value': '0.214'}, {'value': '0.214'}, {'value': '0.214'}, {'value': '0.214'}, {'value': '0.214'}, {'value': '0.214'}, {'value': '0.214'}, {'value': '0.214'}, {'value': '0.214'}, {'value': '0.214'}, {'value': '0.214'}, {'value': '0.214'}, {'value': '0.214'}, {'value': '0.214'}, {'value': '0.214'}, {'value': '0.271'}, {'value': '0.271'}, {'value': '0.271'}, {'value': '0.271'}, {'value': '0.271'}, {'value': '0.271'}, {'value': '0.271'}, {'value': '0.271'}, {'value': '0.271'}, {'value': '0.271'}, {'value': '0.271'}, {'value': '0.271'}, {'value': '0.271'}, {'value': '0.271'}, {'value': '0.271'}, {'value': '0.271'}, {'value': '0.271'}]}, {'name': 'Temperature', 'scalars': [{'value': '23'}, {'value': '23'}, {'value': '23'}, {'value': '23'}, {'value': '23'}, {'value': '23'}, {'value': '23'}, {'value': '23'}, {'value': '23'}, {'value': '23'}, {'value': '23'}, {'value': '23'}, {'value': '23'}, {'value': '23'}, {'value': '23'}, {'value': '23'}, {'value': '23'}, {'value': '23'}, {'value': '23'}, {'value': '23'}, {'value': '25'}, {'value': '90'}, {'value': '146'}, {'value': '207'}, {'value': '269'}, {'value': '345'}, {'value': '443'}, {'value': '540'}, {'value': '598'}, {'value': '713'}, {'value': '764'}, {'value': '840'}, {'value': '905'}, {'value': '976'}, {'value': '29'}, {'value': '98'}, {'value': '165'}, {'value': '238'}, {'value': '307'}, {'value': '381'}, {'value': '450'}, {'value': '534'}, {'value': '629'}, {'value': '673'}, {'value': '737'}, {'value': '800'}, {'value': '895'}, {'value': '960'}, {'value': '990'}, {'value': '25'}, {'value': '81'}, {'value': '126'}, {'value': '197'}, {'value': '317'}, {'value': '451'}, {'value': '552'}, {'value': '619'}, {'value': '671'}, {'value': '723'}, {'value': '781'}, {'value': '813'}, {'value': '854'}, {'value': '919'}, {'value': '943'}, {'value': '982'}, {'value': '1013'}], 'units': '$^{\\circ}$C'}]",GPa,,,,,,,,,,,,,,,,,,,,,,,,,,,,,,,,
3497,CaB6,[{'name': 'NIST_SRD-30'}],['Calcium boride'],,"[{'citation': 'Boron Compounds in Carbon-Bonded Refractories, K. Hunold, Ceramic Industry, Vol. 144 2, pp. 47-50 (1995), published by Business News Publishing Co..'}]",,,,,,,,,,,,Ca-B,,,,,,,,,,,,,,,,,,,,,,,,,Polycrystalline,,,,,,,,,,,,,,,,,,,,,,,,,,,,,,,,,,,,,,,,,,,,,,,,,,,,16.2,"[{'name': 'Test Condition', 'scalars': [{'value': 'HK0.1'}]}, {'name': 'Test Type', 'scalars': [{'value': 'Knoop'}]}]",,,GPa,,,,,,,,,,,,,,,,,,,,,,,,,,,,,,,,,,,,,,,,,,,,,,,,,,,,,,,,,,,,,,,
3498,SiC,[{'name': 'NIST_SRD-30'}],['Silicon carbide'],,"[{'citation': 'Oxidation Resistance Evaluation of Silicon Carbide Ceramics with Various Additives, M. Maeda, K. Nakamura, and M. Yamada, Journal of the American Ceramic Society, Vol. 72 3, pp. 512-514 (1989), published by American Ceramic Society.'}]",,,,,,,,,,,,Si-C,,,,,,,,,,,,,,,,,,,,,,,,,Polycrystalline,,,,3.075,"[{'name': 'Porosity', 'scalars': [{'value': '0.112'}], 'units': '%'}, {'name': 'Sample Number', 'scalars': [{'value': 'D'}]}]",,,g cm$^{-3}$,,,,,,,,,,,,,,,,,,,,,,,,,,,,,,,,,,,,,,,,,,,,,,,,,,,,,,,,,,,,,,,,,,,,,,,,,,,,,,,,,,,,,,,,,,,,,,,,,,,,,,,,,,,,,,,
3499,Si3N4.yY2O3.zAl2O3,[{'name': 'NIST_SRD-30'}],['Silicon nitride'],[{'name': 'Sintering'}],"[{'citation': 'Microstructural Design of Silicon Nitride with Improved Fracture Toughness:  I, Effects of Grain Shape and Size, P.F. Becher, E.Y. Sun, K.P. Plucknett, K.B. Alexander, C.H. Hsueh, H.T. Lin, S.B. Waters,  C.G. Westmoreland, E.S. Kang, K. Hirao, and M.E. Brito, Journal of the American Ceramic Society, Vol. 81 11, pp. 2821-2830 (1998), published by American Ceramic Society.'}]",,,,,,,,,,,,Si-N:Al,,,,,,,,,,,,,,,,,,,,,,,,,Polycrystalline,,,,,,,,,,,,,,,,,,,,,,,,,,,,,,,,,5.6,"[{'name': 'Crack Length', 'scalars': [{'value': '90'}, {'value': '189'}, {'value': '212'}, {'value': '259'}, {'value': '349'}, {'value': '565'}, {'value': '994'}, {'value': '1396'}], 'units': '$\\mu$m'}]",,,MPa m$^{1/2}$,,,,,,,,,,,,,,,,,,,,,,,,,,,,,,,,,,,,,,,,,,,,,,,,,,,,,,,,,,,,,,,,,,,,,,,,,,,,,,,,,,
3500,Si3N4,[{'name': 'NIST_SRD-30'}],['Silicon nitride'],[{'name': 'Hot Isostatic Pressing'}],"[{'citation': 'Hot Isostatic Press Sintering and Properties of Silicon Nitride without Additives, I. Tanaka, G. Pezzotti, T. Okamoto, and Y. Miyamoto, Journal of the American Ceramic Society, Vol. 72 9, pp. 1656-1660 (1989), published by American Ceramic Society.'}]",,,,,,,,,,,,Si-N,,,,,,,,,,,,,,,,,,,,,,,,,Polycrystalline,,,,,,,,,,,,,,,,,,,,,,,,,,,,,,,,,,,,,,,,,,,,,,,,,,,,14.6,"[{'name': 'Temperature', 'scalars': [{'value': '22'}, {'value': '200'}, {'value': '500'}, {'value': '800'}, {'value': '900'}, {'value': '1000'}, {'value': '1100'}, {'value': '1200'}], 'units': '$^{\\circ}$C'}]",,,GPa,,,,,,,,,,,,,,,,,,,,,,,,,,,,,,,,,,,,,,,,,,,,,,,,,,,,,,,,,,,,,,,
3501,Si3N4.xY2O3.yAl2O3,[{'name': 'NIST_SRD-30'}],['Silicon nitride composite'],,"[{'citation': 'Ceramic Technology Project Data Base:  September 1992 Summary Report, B.L.P. Keyes, ORNL Report Number:  ORNL/M-2775, pp. 1-171 (1992), published by Oak Ridge National Laboratory.'}]",,,,,,,,,,,,Si-N:Al,,,,,,,,,,,,,,,,,,,,,,,,,Polycrystalline,,,,,,,,,,,,,,,,,,,,,,,,,777,"[{'name': 'Temperature', 'scalars': [{'value': '22'}], 'units': '$^{\\circ}$C'}, {'name': 'Specimen Number', 'scalars': [{'value': 'F'}]}]",,,MPa,,,,,,,,,,,,,,,,,,,,,,,,,,,,,,,,,,,,,,,,,,,,,,,,,,,,,,,,,,,,,,,,,,,,,,,,,,,,,,,,,,,,,,,,,,
3502,HfO2,[{'name': 'NIST_SRD-30'}],['Hafnia'],[{'name': 'Sintering'}],"[{'citation': 'Characterization of the Cotunnite-Type Phases of Zirconia and Hafnia by Neutron Diffraction and Raman Spectroscopy, J. Haines, J.M. Leger, S. Hull, J.P. Petitet, A.S. Pereira, C.A. Perottoni, and J.A.H. da Jornada, Journal of the American Ceramic Society, Vol. 80 7, pp. 1910-1914 (1997), published by American Ceramic Society.'}]",5.5544,"[{'name': 'Axis', 'scalars': [{'value': 'a'}, {'value': 'b'}, {'value': 'c'}]}]",$\AA$,,,,,,,,,Hf-O,,,,,,,,,,,,,,,,,,,,,,,,,Polycrystalline,,,,,,,,,,,,,,,,,,,,,,,,,,,,,,,,,,,,,,,,,,,,,,,,,,,,,,,,,,,,,,,,,,,,,,,,,,,,,,,,,,,,,,,,,,,,,,,,,,,,,,,,,,,,,,,,,,,,,,,
3503,Al4+2xSi2-2xO10-x.yZrO2,[{'name': 'NIST_SRD-30'}],['Mullite composite'],[{'name': 'Sintering'}],"[{'citation': 'High-Temperature Characterization of Reaction-Sintered Mullite-Zirconia Composites, P. Descamps, S. Sakaguchi, M. Poorteman, and F. Cambier, Journal of the American Ceramic Society, Vol. 74 10, pp. 2476-2481 (1991), published by American Ceramic Society.'}]",,,,,,,,,,,,Al-Si-O:ZrO,,,,,,,,,,,,,,,,,,,,,,,,,Polycrystalline,,,,,,,,,,,,,,,,,,,,,,,,,,,,,,,,,,,,,,,,,,,,,,,,,,,,,,,,,,,,,,,,,,,,,,,,,,,,,,,,,,,,,,,,TiO2,"[{'name': 'Sintering Aid Mass Fraction', 'scalars': [{'value': '1.8'}], 'units': '%'}, {'name': 'Sample Number', 'scalars': [{'value': 'T-MZ'}]}]",,,,,,,,,,,,,,,,,,,,,,,,,,,,,,
3504,Si3N4.xTiN,[{'name': 'NIST_SRD-30'}],['Silicon nitride composite'],[{'name': 'Sintering'}],"[{'citation': 'Direct Synthesis and Sintering of Silicon Nitride/Titanium Nitride Composite, G. Hillinger and V. Hlavacek, Journal of the American Ceramic Society, Vol. 78 2, pp. 495-496 (1995), published by American Ceramic Society.'}]",,,,,,,,,,,,Si-N:TiN,,,,,,,,,,,,,,,,,,,,,,,,,Polycrystalline,,,,,,,,,,,,,,,,,,,,,,,,,,,,,,,,,,,,,,,,,,,,,,,,,,,,,,,,,,,,,,,,,,,,,,,,Si3N4,"[{'name': 'Amount of Phase', 'scalars': [{'value': '1'}, {'value': 'x'}], 'units': 'mol'}]",,,,,,,,,,,,,,,,,,,,,,,,,,,,,,,,,,,,,,,,,,,,,,
3505,TiO2,[{'name': 'NIST_SRD-30'}],['Titania'],[{'name': 'Sol-Gel'}],"[{'citation': 'Preparation, Characterization, and Low-Temperature Heat Capacities of Nanocrystalline TiO2 Ultrafine Powder, X.M. Wu, L. Wang, Z.C. Tan, G.H. Li, and S.S. Qu, Journal of Solid State Chemistry, Vol. 156, pp. 220-224 (2001), published by Academic Press, Inc..'}]",4.977,"[{'name': 'Phase', 'scalars': [{'value': 'Anatase'}, {'value': 'Anatase'}, {'value': 'Rutile'}, {'value': 'Rutile'}]}, {'name': 'Grain Size', 'scalars': [{'value': '15'}, {'value': '15'}, {'value': '75'}, {'value': '75'}], 'units': 'nm'}, {'name': 'Axis', 'scalars': [{'value': 'a'}, {'value': 'c'}, {'value': 'a'}, {'value': 'c'}]}]",$\AA$,,,,,,,,,Ti-O,,,,,,,,,,,,,,,,,,,,,,,,,Polycrystalline,,,,,,,,,,,,,,,,,,,,,,,,,,,,,,,,,,,,,,,,,,,,,,,,,,,,,,,,,,,,,,,,,,,,,,,,,,,,,,,,,,,,,,,,,,,,,,,,,,,,,,,,,,,,,,,,,,,,,,,
3506,ZrO2.xY2O3,[{'name': 'NIST_SRD-30'}],['Zirconia (TZP)'],,"[{'citation': 'Evaluation of Japanese Yttria Tetragonal Zirconia Polycrystal (Y-TZP) Materials, J.J. Swab, Ceramic Engineering and Science Proceedings, Vol. 8 7, pp. 886-891 (1987), published by American Ceramic Society.'}]",,,,,,,,,,,,Zr-O:Y,,,,,,,,,,,,,,,,,,,,,,,,,Polycrystalline,,,,,,,,,,,,,,,,,,,,,,,,,,,,,,,,,,,,,,,,,,,,,,,,,,,,,,,,,,,,,,,,,Hitachi,,,,,,,,,,,,,,,,,,,,,,,,,,,,,,,,,,,,,,,,,,,,,,,,,,,,1169,"[{'name': 'Oxidation Temperature', 'scalars': [{'value': '23'}, {'value': '200'}, {'value': '1000'}, {'value': '1000'}], 'units': '$^{\\circ}$C'}, {'name': 'Oxidation Time', 'scalars': [{'value': '0'}, {'value': '50'}, {'value': '100'}, {'value': '500'}], 'units': 'h'}, {'name': 'Test Temperature', 'scalars': [{'value': '23'}], 'units': '$^{\\circ}$C'}]",MPa
3507,MgO,[{'name': 'NIST_SRD-30'}],['Magnesia'],[{'name': 'Crystal Growth'}],"[{'citation': 'Measured Elastic Moduli of Single-Crystal MgO up to 1800 K, D.G. Isaak, O.L. Anderson, and T. Goto, Physics and Chemistry of Minerals, Vol. 16, pp. 704-713 (1989), published by Springer-Verlag.'}]",,,,161.6,"[{'name': 'Temperature', 'scalars': [{'value': '300'}, {'value': '400'}, {'value': '500'}, {'value': '600'}, {'value': '700'}, {'value': '800'}, {'value': '900'}, {'value': '1000'}, {'value': '1100'}, {'value': '1200'}, {'value': '1300'}, {'value': '1400'}, {'value': '1500'}, {'value': '1600'}, {'value': '1700'}, {'value': '1800'}], 'units': 'K'}]",,,GPa,,,,Mg-O,,,,,,,,,,,,,,,,,,,,,,,,,Single Crystal,,,,,,,,,,,,,,,,,,,,,,,,,,,,,,,,,,,,,,,,,,,,,,,,,,,,,,,,,,,,,,,,,Tateho Company,,,,,,,,,,,,,,,,,,,,,,,,,,,,,,,,,,,,,,,,,,,,,,,,,,,,,,
3508,C,[{'name': 'NIST_SRD-30'}],['Diamond'],,"[{'citation': 'Thermal Diffusivity of Isotopically Enriched 12C Diamond, T.R. Anthony, W.F. Banholzer, J.F. Fleischer, L. Wei, P.K. Kuo, R.L. Thomas, and R.W. Pryor, Physical Review B, Vol. 42 2, pp. 1104-1111 (1990), published by American Physical Society.'}]",,,,,,,,,,,,C,,,,,,,,,,,,,,,,,,,,,,,,,Single Crystal,,,,,,,,,,,,,,,,,,,,,,,,,,,,,,,,,,,,,,,,,,,,,,,,,,,,,,,,,,,,,,,,,,,,,,,,,,,,,,,,,,,,,,,,,,,,,,,,,,,,,,,,,,12.2,"[{'name': 'Coating Thickness', 'scalars': [{'value': '1000'}], 'units': '$\\AA$'}, {'name': 'Coating', 'scalars': [{'value': 'Ti'}]}, {'name': 'Amount of 13C', 'scalars': [{'value': '0.07'}], 'units': '%'}, {'name': 'Sample Number', 'scalars': [{'value': '6'}]}]",cm$^{2}$ s$^{-1}$,,,,,,,,,,,
3509,ZrN,[{'name': 'NIST_SRD-30'}],['Zirconium nitride'],[{'name': 'Hot Isostatic Pressing'}],"[{'citation': 'Mechanical Properties of Hot Isostatically Pressed Zirconium Nitride Materials, N. Alexandre, M. Desmaison-Brut, F. Valin, M. Boncoeur, Journal of Materials Science, Vol. 28, pp. 2385-2390 (1993), published by Chapman and Hall.'}]",,,,,,,,,,,,Zr-N,,,,,,,,,,,,,,,,,,,,,,,,,Polycrystalline,,,,,,,,,,,,,,,,,,,,,,,,,,,,,,,,,,,,,,,,,,,,,,,,,,,,13.1,"[{'name': 'Porosity', 'scalars': [{'value': '1.2'}, {'value': '1.3'}, {'value': '1.3'}, {'value': '1.3'}, {'value': '1.7'}, {'value': '1.7'}, {'value': '2.2'}, {'value': '2.2'}, {'value': '2.9'}, {'value': '2.9'}, {'value': '3.4'}, {'value': '3.4'}, {'value': '6.2'}, {'value': '6.1'}, {'value': '8.4'}, {'value': '8.4'}], 'units': '%'}]",,,GPa,,,,,,,,,,,,,,,,,,,,,,,,,,,,,,,,,,,,,,,,,,,,,,,,,,,,,,,,,,,,,,,
3510,ZrO2.xY2O3.yFe2O3,[{'name': 'NIST_SRD-30'}],['Zirconia (cubic)'],[{'name': 'Sintering'}],"[{'citation': 'Elastic Constants of the Iron Oxide Doped Yttria-Stabilized Zirconia, M.A. Ewaida, A.A. Higazy, B. Bridge, and M.M. Abou Sekkina, Journal of Materials Science, Vol. 24, pp. 3660-3666 (1989), published by Chapman and Hall.'}]",,,,,,,,,,,,Zr-O:Y,,,,,,,,,,,,,,,,,,,,,,,,,Polycrystalline,,,,,,,,,,,,,,,,,,,,,,,,,,,,,,,,,,,,,,,,,,,,,,,,,,,,,,,,,,,,,,,,,,,,,,,,,,,,,,,,,,,,,13.9,"[{'name': 'Sintering Temperature', 'scalars': [{'value': '1350'}], 'units': '$^{\\circ}$C'}, {'name': 'Sample Number', 'scalars': [{'value': 'Z-1'}]}]",GPa,,,,,,,,,,,,,,,,,,,,,,,,,,,,,,,,
3511,YBa2ZrO6,[{'name': 'NIST_SRD-30'}],['Yttrium barium zirconate'],[{'name': 'Sintering'}],"[{'citation': 'Elastic and Thermal Properties of Yttrium Barium Zirconate, R. Sreekumar, J. Isaac, J. Philip, K.V. Paulose, M.T. Sebastian, and A.D. Damodaran, Physica Status Solidi (a), Vol. 133, pp. 341-347 (1992), published by Akademie Verlag Gmb H.'}]",,,,,,,,,,,,Y-Ba-Zr-O,,,,,,,,,,,,,,,,,,,,,,,,,Polycrystalline,,,,5.260,"[{'name': 'Temperature', 'scalars': [{'value': '296'}], 'units': 'K'}]",,,g cm$^{-3}$,,,,,,,,,,,,,,,,,,,,,,,,,,,,,,,,,,,,,,,,,,,,,,,,,,,,,,,,,,,,,,,,,,,,,,,,,,,,,,,,,,,,,,,,,,,,,,,,,,,,,,,,,,,,,,,
3512,Si3N4.yY2O3.zAl2O3,[{'name': 'NIST_SRD-30'}],['Silicon nitride'],[{'name': 'Sintering'}],"[{'citation': 'Microstructural Design of Silicon Nitride with Improved Fracture Toughness:  I, Effects of Grain Shape and Size, P.F. Becher, E.Y. Sun, K.P. Plucknett, K.B. Alexander, C.H. Hsueh, H.T. Lin, S.B. Waters,  C.G. Westmoreland, E.S. Kang, K. Hirao, and M.E. Brito, Journal of the American Ceramic Society, Vol. 81 11, pp. 2821-2830 (1998), published by American Ceramic Society.'}]",,,,,,,,,,,,Si-N:Al,,,,,,,,,,,,,,,,,,,,,,,,,Polycrystalline,,,,,,,,,,,,,,,,,,,,,,,,,,,,,,,,,,,,,,,,,,0.15,"[{'name': 'Frequency', 'scalars': [{'value': '27'}, {'value': '141'}, {'value': '171'}, {'value': '96'}, {'value': '48'}, {'value': '24'}, {'value': '11'}, {'value': '4'}, {'value': '3'}, {'value': '2'}, {'value': '2'}]}]",,,$\mu$m,,,,,,,,,,,,,,,,,,,NKK Corp.,,,,,,,,,,,,,,,,,,,,,,,,,,,,,,,,,,,,,,,,,,,,,,,,,,,,,,
3513,AlN,[{'name': 'NIST_SRD-30'}],['Aluminum nitride'],[{'name': 'Hot Pressing'}],"[{'citation': 'High-Temperature Fracture of Hot-Pressed AlN Ceramics, G. De With and N. Hattu, Journal of Materials Science, Vol. 18, pp. 503-507 (1983), published by Chapman and Hall.'}]",,,,,,,,,,,,Al-N,,,,,,,,,,,,,,,,,,,,,,,,,Polycrystalline,,,,,,,,,,,,,,,,,,,,,,,,,310,"[{'name': 'Temperature', 'scalars': [{'value': '330'}, {'value': '1300'}, {'value': '330'}, {'value': '1100'}, {'value': '1300'}, {'value': '1500'}, {'value': '330'}, {'value': '1100'}, {'value': '1300'}, {'value': '1500'}, {'value': '330'}, {'value': '1100'}, {'value': '1300'}, {'value': '1500'}], 'units': 'K'}, {'name': 'Relative Density', 'scalars': [{'value': '100.0'}, {'value': '100.0'}, {'value': '94.6'}, {'value': '94.6'}, {'value': '94.6'}, {'value': '94.6'}, {'value': '79.1'}, {'value': '79.1'}, {'value': '79.1'}, {'value': '79.1'}, {'value': '66.1'}, {'value': '66.1'}, {'value': '66.1'}, {'value': '66.1'}], 'units': '%'}]",,,MPa,,,,,,,,,,,,,,,,,,,,,,,,,,,,,,,,,,,,Cerac/Pure,,,,,,,,,,,,,,,,,,,,,,,,,,,,,,,,,,,,,,,,,,,,,,,,,,,,,,
3514,SiC,[{'name': 'NIST_SRD-30'}],['Silicon carbide'],[{'name': 'Sintering'}],"[{'citation': 'Tensile Rupture Strength and Fracture Defects of Sintered Silicon Carbide, T. Ohji, Y. Yamauchi, W. Kanematsu, and S. Ito, Journal of the American Ceramic Society, Vol. 72 4, pp. 688-690 (1989), published by American Ceramic Society.'}]",,,,,,,,,,,,Si-C,,,,,,,,,,,,,,,,,,,,,,,,,Polycrystalline,,,,,,,,,,,,,,,,,,,,,,,,,,,,,,,,,,,,,,,,,,,,,,,,,,,,,,,,,,,,,,,,,,,,,,,,,,,,,,,,,,,,,,,,,,,,,,,,,,,,,,,,,,,,,,,,,,,12.0,"[{'name': 'Temperature', 'scalars': [{'value': '22'}, {'value': '1300'}], 'units': '$^{\\circ}$C'}]",,,
3515,B4C,[{'name': 'NIST_SRD-30'}],['Boron carbide'],[{'name': 'Hot Pressing'}],"[{'citation': 'Effect of Pressing Technique on the Boron Carbide Structure, B. L. Grabchuk and M. A. Kuzenkova, Theory and Practice of Powders Pressing, pp. 131-134 (1975), published by First All-Union Seminary on Theory and Technology.'}]",,,,,,,,,,,,B-C,,1.9,"[{'name': 'Porosity', 'scalars': [{'minimum': '2', 'maximum': '5'}, {'value': '0.0'}, {'value': '3.5'}, {'value': '7.0'}, {'value': '10.5'}, {'value': '17.0'}, {'value': '23.5'}, {'value': '29.0'}], 'units': '%'}, {'name': 'Processing Condition', 'scalars': [{'value': 'Hot Pressed'}, {'value': 'Sintered'}, {'value': 'Sintered'}, {'value': 'Sintered'}, {'value': 'Sintered'}, {'value': 'Sintered'}, {'value': 'Sintered'}, {'value': 'Sintered'}]}]",,,GPa,,,,,,,,,,,,,,,,,,,Polycrystalline,,,,,,,,,,,,,,,,,,,,,,,,,,,,,,,,,,,,,,,,,,,,,,,,,,,,,,,,,,,,,,,,,,,,,,,,,,,,,,,,,,,,,,,,,,,,,,,,,,,,,,,,,,,,,,,,,,,,,,,
3516,Al2O3,[{'name': 'NIST_SRD-30'}],['Alumina'],[{'name': 'Hot Pressing'}],"[{'citation': 'Mechanical Properties of Pure, Dense Aluminum Oxide as a Function of Temperature and Grain Size, R.M. Spriggs, J.B. Mitchell, and T. Vasilos, Journal of the American Ceramic Society, Vol. 47 7, pp. 323-327 (1964), published by American Ceramic Society.'}]",,,,,,,,,,,,Al-O,,,,,,,,,,,,,,,,,,,,,,,,,Polycrystalline,,,,,,,,,,,,,,,,,,,,,,,,,458,"[{'name': 'Temperature', 'scalars': [{'value': '23'}, {'value': '400'}, {'value': '700'}, {'value': '1000'}, {'value': '1200'}, {'value': '1350'}, {'value': '1500'}, {'value': '23'}, {'value': '400'}, {'value': '700'}, {'value': '1000'}, {'value': '1200'}, {'value': '1500'}, {'value': '23'}, {'value': '400'}, {'value': '700'}, {'value': '1000'}, {'value': '1200'}, {'value': '1350'}, {'value': '1500'}, {'value': '23'}, {'value': '400'}, {'value': '700'}, {'value': '1000'}, {'value': '1200'}, {'value': '1350'}, {'value': '1500'}, {'value': '23'}, {'value': '400'}, {'value': '700'}, {'value': '1000'}, {'value': '1200'}, {'value': '1350'}, {'value': '1500'}], 'units': '$^{\\circ}$C'}, {'name': 'Grain Size Range', 'scalars': [{'minimum': '1', 'maximum': '2'}, {'minimum': '1', 'maximum': '2'}, {'minimum': '1', 'maximum': '2'}, {'minimum': '1', 'maximum': '2'}, {'minimum': '1', 'maximum': '2'}, {'minimum': '1', 'maximum': '2'}, {'minimum': '1', 'maximum': '2'}, {'minimum': '10', 'maximum': '15'}, {'minimum': '10', 'maximum': '15'}, {'minimum': '10', 'maximum': '15'}, {'minimum': '10', 'maximum': '15'}, {'minimum': '10', 'maximum': '15'}, {'minimum': '10', 'maximum': '15'}, {'minimum': '40', 'maximum': '50'}, {'minimum': '40', 'maximum': '50'}, {'minimum': '40', 'maximum': '50'}, {'minimum': '40', 'maximum': '50'}, {'minimum': '40', 'maximum': '50'}, {'minimum': '40', 'maximum': '50'}, {'minimum': '40', 'maximum': '50'}, {'minimum': '80', 'maximum': '100'}, {'minimum': '80', 'maximum': '100'}, {'minimum': '80', 'maximum': '100'}, {'minimum': '80', 'maximum': '100'}, {'minimum': '80', 'maximum': '100'}, {'minimum': '80', 'maximum': '100'}, {'minimum': '80', 'maximum': '100'}, {'minimum': '150', 'maximum': '250'}, {'minimum': '150', 'maximum': '250'}, {'minimum': '150', 'maximum': '250'}, {'minimum': '150', 'maximum': '250'}, {'minimum': '150', 'maximum': '250'}, {'minimum': '150', 'maximum': '250'}, {'minimum': '150', 'maximum': '250'}], 'units': '$\\mu$m'}]",,,MPa,,,,,,,,,,,,,,,,,,,,,,,,,,,,,,,,,,,,,,,,,,,,,,,,,,,,,,,,,,,,,,,,,,,,,,,,,,,,,,,,,,,,,,,,,,
