Repository: ckborg/DSW2018

# DSW2018

## Description
Investigation of a structural ceramics database (WebSCD) curated by the National Institute of Standards and Technology (NIST).
3-week project as part of the UC Berkeley Data Science workshop (DSW2018).
[WebSCD]("https://srdata.nist.gov/CeramicDataPortal/scd")

## Results at-a-glance

~4000 material entries

Most represented mechanical properties: Elastic modulus, flexural strength, fracture toughness.

## Team members
[Prabudhya Bhattacharyya]("http://physics.berkeley.edu/people/graduate-student/prabudhya-bhattacharyya")

[Chris Bronner]("https://chrisbronner.com/")

[Steve Drapcho]("https://www.linkedin.com/in/steven-drapcho-2b939b149/")

File: NIST_CeramicDataSet.csv (part 90 of 103)
3517,Si3N4.xYb2O3.ySiC,[{'name': 'NIST_SRD-30'}],['Silicon nitride composite'],[{'name': 'Hot Pressing'}],"[{'citation': 'Oxidation and Strength Retention of Monolithic Si3N4 and Nanocomposite Si3N4-SiC with Yb2O3 as a Sintering Aid, H. Park, H.W. Kim, and H.E. Kim, Journal of the American Ceramic Society, Vol. 81 8, pp. 2130-2134 (1998), published by American Ceramic Society.'}]",,,,,,,,,,,,Si-N:Yb,,,,,,,,,,0.04,"[{'name': 'Volume Fraction of SiC', 'scalars': [{'value': '0'}, {'value': '0'}, {'value': '0'}, {'value': '0'}, {'value': '0'}, {'value': '0'}, {'value': '0'}, {'value': '0'}, {'value': '0'}, {'value': '0'}, {'value': '0'}, {'value': '0'}, {'value': '0'}, {'value': '0'}, {'value': '20'}, {'value': '20'}, {'value': '20'}, {'value': '20'}, {'value': '20'}, {'value': '20'}], 'units': '%'}, {'name': 'Mass Fraction of Yb2O3', 'scalars': [{'value': '8'}, {'value': '8'}, {'value': '8'}, {'value': '8'}, {'value': '8'}, {'value': '8'}, {'value': '8'}, {'value': '14'}, {'value': '14'}, {'value': '14'}, {'value': '14'}, {'value': '14'}, {'value': '14'}, {'value': '14'}, {'value': '14'}, {'value': '14'}, {'value': '14'}, {'value': '14'}, {'value': '14'}, {'value': '14'}], 'units': '%'}, {'name': 'Oxidation Time', 'scalars': [{'value': '0'}, {'value': '2'}, {'value': '5'}, {'value': '10'}, {'value': '20'}, {'value': '50'}, {'value': '100'}, {'value': '0'}, {'value': '2'}, {'value': '5'}, {'value': '10'}, {'value': '20'}, {'value': '50'}, {'value': '100'}, {'value': '0'}, {'value': '5'}, {'value': '10'}, {'value': '20'}, {'value': '50'}, {'value': '100'}], 'units': 'h'}]",mg cm$^{-2}$ h$^{-1}$,,,,,,,,,,,,,Polycrystalline,,,,,,,,,,,,,,,,,,,,,,,,,,,,,,,,,,,,,,,,,,,,,,,,,,,,,,,,,,,,,,,,,,,,,,,,,,,,,,,,,,,,,,,,,,,,,,,,,,,,,,,,,,,,,,,,,,,,,,,
3518,ZrO2.xEr2O3,[{'name': 'NIST_SRD-30'}],['Zirconia (TZP)'],[{'name': 'Sintering'}],"[{'citation': 'Fracture Strength and Dynamic Elastic Modulus of Ce- and Er-TZP at Low Temperature, Z. Zhang, D. Jin, L. Li, Z. Tu, L. Zhao, P. Zhang, and J. Zhao, Journal of the American Ceramic Society, Vol. 78 9, pp. 2548-2550 (1995), published by American Ceramic Society.'}]",,,,,,,,,,,,Zr-O:Er,,,,,,,,,,,,,,,,,,,,,,,,,Polycrystalline,,,,,,,,,,,,,,,,,,,,,,,,,,,,,,,,,,,,,,,,,,,,,,,,,,,,7.0,"[{'name': 'Additive', 'scalars': [{'value': 'Er2O3'}]}, {'name': 'Mole Fraction of Additive', 'scalars': [{'value': '2.5'}, {'value': '4.0'}], 'units': '%'}, {'name': 'Temperature', 'scalars': [{'value': '300'}], 'units': 'K'}, {'name': 'Density', 'scalars': [{'value': '5.868', 'uncertainty': '0.022'}, {'value': '5.561', 'uncertainty': '0.030'}], 'units': 'g/cm$^{3}$'}]",,,GPa,,,,,,,,,,,,,,,,,,,,,,,,,,,,,,,,,,,,,,,,,,,,,,,,,,,,,,,,,,,,,,,
3519,B4C.xZrO2,[{'name': 'NIST_SRD-30'}],['Boron carbide'],[{'name': 'Hot Pressing'}],"[{'citation': 'Reaction Sintering and Mechanical Properties of B4C with Addition of ZrO2, H.W. Kim, Y.H. Koh, and H.E. Kim, Journal of Materials Research, Vol. 15 11, pp. 2431-2436 (2000), published by Materials Research Society.'}]",,,,,,,,,,,,B-C,,,,,,,,,,,,,,,,,,,,,,,,,Polycrystalline,,,,,,,,,,,,,,,,,,,,,,,,,,,,,,,,,2.92,"[{'name': 'Relative Density', 'scalars': [{'value': '0.85'}, {'value': '0.945'}, {'value': '0.985'}, {'value': '0.99'}, {'value': '0.99'}, {'value': '0.99'}]}, {'name': 'Volume Fraction of ZrO2', 'scalars': [{'value': '0.00'}, {'value': '0.01'}, {'value': '0.025'}, {'value': '0.05'}, {'value': '0.10'}, {'value': '0.20'}]}]",,,MPa m$^{1/2}$,,,,,,,,,,,,,,,,,,,,,,,,,,,,,,,,,,,,,,,,,,,,,,,,,,,,,,,,,,,,,,,,,,,,,,,,,,,,,,,,,,
3520,ZrO2.xCeO2,[{'name': 'NIST_SRD-30'}],['Zirconia (TZP)'],[{'name': 'Sintering'}],"[{'citation': 'Fracture Strength and Dynamic Elastic Modulus of Ce- and Er-TZP at Low Temperature, Z. Zhang, D. Jin, L. Li, Z. Tu, L. Zhao, P. Zhang, and J. Zhao, Journal of the American Ceramic Society, Vol. 78 9, pp. 2548-2550 (1995), published by American Ceramic Society.'}]",,,,,,,,,,,,Zr-O:CeO,,,,,,,,,,,,,,,,,,,,,,,,,Polycrystalline,,,,,,,,,,,,,,,,,,,,,,,,,415,"[{'name': 'Additive', 'scalars': [{'value': 'CeO2'}]}, {'name': 'Mole Fraction of Additive', 'scalars': [{'value': '14.5'}, {'value': '14.5'}, {'value': '14.5'}, {'value': '15.5'}, {'value': '15.5'}, {'value': '15.5'}, {'value': '16.5'}, {'value': '16.5'}, {'value': '16.5'}], 'units': '%'}, {'name': 'Temperature', 'scalars': [{'value': '300'}, {'value': '77'}, {'value': '4.2'}, {'value': '300'}, {'value': '77'}, {'value': '4.2'}, {'value': '300'}, {'value': '77'}, {'value': '4.2'}], 'units': 'K'}, {'name': 'Density', 'scalars': [{'value': '5.774', 'uncertainty': '0.012'}, {'value': '-'}, {'value': '-'}, {'value': '5.687', 'uncertainty': '0.008'}, {'value': '-'}, {'value': '-'}, {'value': '5.687', 'uncertainty': '0.017'}, {'value': '-'}, {'value': '-'}], 'units': 'g/cm$^{3}$'}]",,,MPa,,,,,,,,,,,,,,,,,,,,,,,,,,,,,,,,,,,,,,,,,,,,,,,,,,,,,,,,,,,,,,,,,,,,,,,,,,,,,,,,,,,,,,,,,,
3521,C,[{'name': 'NIST_SRD-30'}],['Diamond (CVD)'],[{'name': 'Chemical Vapor Deposition'}],"[{'citation': 'Fracture Strength Measurement of Filament Assisted CVD Polycrystalline Diamond Films, G.F. Cardinale and C.J. Robinson, Journal of Materials Research, Vol. 7 6, pp. 1432-1437 (1992), published by Materials Research Society.'}]",,,,,,,,,,,,C,,,,,,,,,,,,,,,,,,,,,,,,,Polycrystalline,,,,,,,,,,,,,,,,,,,,,,,,,960,"[{'name': 'Aperture Radius', 'scalars': [{'value': '0.95'}], 'units': 'cm'}, {'name': 'Sample Thickness', 'scalars': [{'value': '12'}], 'units': '$\\mu$m'}, {'name': 'Grain Size', 'scalars': [{'value': '5.2'}], 'units': '$\\mu$m'}, {'name': 'Group/Sample Numbers', 'scalars': [{'value': 'II/B-31'}]}]",,,MPa,,,,,,,,,,,,,,,,,,,,,,,,,,,,,,,,,,,,,,,,,,,,,,,,,,,,,,,,,,,,,,,,,,,,,,,,,,,,,,,,,,,,,,,,,,
3522,Si1.00N1.23O0.43,[{'name': 'NIST_SRD-30'}],['Silicon oxynitride'],[{'name': 'Pyrolysis'}],"[{'citation': 'Manufacturing and High Temperature Mechanical Properties of Si-N-O Ceramic Fibers, M. Sato and K. Okamura, Journal of the Ceramic Society of Japan, Vol. 106 3, pp. 248-255 (1998), published by Ceramic Society of Japan.'}]",,,,,,,,,,,,Si-N-O,,,,,,,,,,,,,,,,,,,,,,,,,Polycrystalline,,,,,,,,,,,,,,67,"[{'name': 'Fiber Cure Temperature', 'scalars': [{'value': '145'}, {'value': '145'}, {'value': '145'}, {'value': '155'}, {'value': '155'}, {'value': '155'}, {'value': '155'}, {'value': '155'}, {'value': '160'}, {'value': '160'}, {'value': '160'}, {'value': '160'}, {'value': '160'}, {'value': '165'}, {'value': '165'}, {'value': '165'}, {'value': '165'}, {'value': '165'}, {'value': '175'}, {'value': '175'}, {'value': '175'}, {'value': '175'}, {'value': '175'}, {'value': '180'}, {'value': '180'}, {'value': '180'}, {'value': '180'}], 'units': '$^{\\circ}$C'}, {'name': 'Processing Temperature', 'scalars': [{'value': '1200'}, {'value': '1300'}, {'value': '1400'}, {'value': '1200'}, {'value': '1300'}, {'value': '1400'}, {'value': '1450'}, {'value': '1500'}, {'value': '1200'}, {'value': '1300'}, {'value': '1400'}, {'value': '1450'}, {'value': '1500'}, {'value': '1200'}, {'value': '1300'}, {'value': '1400'}, {'value': '1450'}, {'value': '1500'}, {'value': '1200'}, {'value': '1300'}, {'value': '1400'}, {'value': '1450'}, {'value': '1500'}, {'value': '1200'}, {'value': '1300'}, {'value': '1400'}, {'value': '1450'}], 'units': '$^{\\circ}$C'}]",,,GPa,,,,,,,,,,,,,,,,,,,,,,,,,,,,,,,,,,,,,,,,,,,,,,,,,,,,,,,,,,,,,,,,,,,,,,,,,,,,,,,,,,,,,,,,,,,,,,,,,,,,,
3523,ZrN,[{'name': 'NIST_SRD-30'}],['Zirconium nitride'],[{'name': 'Hot Isostatic Pressing'}],"[{'citation': 'Mechanical Properties of Hot Isostatically Pressed Zirconium Nitride Materials, N. Alexandre, M. Desmaison-Brut, F. Valin, M. Boncoeur, Journal of Materials Science, Vol. 28, pp. 2385-2390 (1993), published by Chapman and Hall.'}]",,,,,,,,,,,,Zr-N,,,,,,,,,,,,,,,,,,,,,,,,,Polycrystalline,,,,,,,,,,,,,,,,,,,,,,,,,,,,,,,,,,,,,,,,,,,,,,,,,,,,,,,,,,,,,,,,,,,,,,,,,,0.259,"[{'name': 'Porosity', 'scalars': [{'value': '0.0'}, {'value': '1.4'}, {'value': '1.4'}, {'value': '1.9'}, {'value': '4.6'}, {'value': '5.4'}, {'value': '5.8'}, {'value': '8.2'}, {'value': '8.9'}], 'units': '%'}]",,,,,,,,,,,,,,,,,,,,,,,,,,,,,,,,,,,,,,,,,,,,
3524,V8C7,[{'name': 'NIST_SRD-30'}],['Vanadium carbide'],[{'name': 'Hot Pressing'}],"[{'citation': 'Rietveld Analysis of the Ordering in V8C7, D. Rafaja, W. Lengauer, P. Ettmayer, and V.N. Lipatnikov, Journal of Alloys and Compounds, Vol. 269, pp. 60-62 (1998), published by Elsevier Science S.A..'}]",8.34027,"[{'name': 'Axis', 'scalars': [{'value': 'a'}]}]",$\AA$,,,,,,,,,V-C,,,,,,,,,,,,,,,,,,,,,,,,,Polycrystalline,,,,,,,,,,,,,,,,,,,,,,,,,,,,,,,,,,,,,,,,,,,,,,,,,,,,,,,,,,,,,,,,,,,,,,,,,,,,,,,,,,,,,,,,,,,,,,,,,,,,,,,,,,,,,,,,,,,,,,,
3525,TiN,[{'name': 'NIST_SRD-30'}],['Titanium nitride'],[{'name': 'Hot Isostatic Pressing'}],"[{'citation': 'Mechanical Properties of Hot-Isostatic-Pressed Titanium Nitride, M. Desmaison-Brut, L. Themelin, F. Valin, and M. Boncoeur, Euro-Ceramics, Vol. 3, pp. 258-262 (1989), edited by G. de With, R.A. Terpstra, and R. Metselaar, published by Elsevier Applied Science.'}]",,,,,,,,,,,,Ti-N,,,,,,,,,,,,,,,,,,,,,,,,,Polycrystalline,,,,,,,,,,,,,,465,"[{'name': 'Temperature', 'scalars': [{'value': '23'}], 'units': '$^{\\circ}$C'}]",,,GPa,,,,,,,,,,,,,,,,,,,,,,,,,,,,,,,,,,,,,,,,,,,,,,,,,,,,,,,,,,,,,,,,,,,,,,,,,,,,,,,,,,,,,,,,,,,,,,,,,,,,,
3526,Al2O3,[{'name': 'NIST_SRD-30'}],['Alumina'],[{'name': 'Sintering'}],"[{'citation': 'Evolution of Defect Size and Strength of Porous Alumina During Sintering, B.D. Flinn, R.K. Borida, A. Zimmermann, and J. Rodel, Journal of the European Ceramic Society, Vol. 20, pp. 2561-2568 (2000), published by Elsevier Science Ltd..'}]",,,,,,,,,,,,Al-O,,,,,,,,,,,,,,,,,,,,,,,,,Polycrystalline,,,,,,,,,,,,,,,,,,,,,,,,,88,"[{'name': 'Flaw Size', 'scalars': [{'value': '25'}, {'value': '25'}, {'value': '25'}, {'value': '25'}, {'value': '25'}, {'value': '25'}, {'value': '25'}, {'value': '25'}, {'value': '25'}, {'value': '25'}, {'value': '50'}, {'value': '50'}, {'value': '50'}, {'value': '50'}, {'value': '50'}, {'value': '50'}, {'value': '50'}, {'value': '50'}, {'value': '50'}, {'value': '50'}, {'value': '50'}, {'value': '50'}, {'value': '50'}, {'value': '50'}, {'value': '50'}, {'value': '50'}, {'value': '50'}, {'value': '50'}, {'value': '50'}, {'value': '80'}, {'value': '80'}, {'value': '80'}], 'units': '$\\mu$m'}, {'name': 'Relative Density', 'scalars': [{'value': '70'}, {'value': '69'}, {'value': '69'}, {'value': '70'}, {'value': '77'}, {'value': '78'}, {'value': '78'}, {'value': '77'}, {'value': '77'}, {'value': '77'}, {'value': '66'}, {'value': '66'}, {'value': '67'}, {'value': '67'}, {'value': '72'}, {'value': '72'}, {'value': '76'}, {'value': '76'}, {'value': '76'}, {'value': '85'}, {'value': '86'}, {'value': '85'}, {'value': '85'}, {'value': '85'}, {'value': '98'}, {'value': '98'}, {'value': '98'}, {'value': '98'}, {'value': '98'}, {'value': '63'}, {'value': '84'}, {'value': '94'}], 'units': '%'}]",,,MPa,,,,,,,,,,,,,,,,,,,,,,,,,,,,,,,,,,,,,,,,,,,,,,,,,,,,,,,,,,,,,,,,,,,,,,,,,,,,,,,,,,,,,,,,,,
3527,ZrO2.xCeO2,[{'name': 'NIST_SRD-30'}],['Zirconia (TZP)'],[{'name': 'Sintering'}],"[{'citation': 'Strength, Fracture Toughness and Vickers Hardness of CeO2-Stabilized Tetragonal ZrO2 Polycrystals (Ce-TZP), K. Tsukuma and M. Shimada, Journal of Materials Science, Vol. 20, pp. 1178-1184 (1985), published by Chapman and Hall.'}]",,,,,,,,,,,,Zr-O:CeO,,,,,,,,,,,,,,,,,,,,,,,,,Polycrystalline,,,,,,,,,,,,,,,,,,,,,,,,,,,,,,,,,,,,,,,,,,,,,,,,,,,,11.0,"[{'name': 'Mass Fraction of monoclinic', 'scalars': [{'value': '0'}, {'value': '6'}, {'value': '13'}, {'value': '25'}, {'value': '30'}, {'value': '1'}, {'value': '9'}, {'value': '19'}, {'value': '50'}, {'value': '70'}, {'value': '10'}, {'value': '45'}, {'value': '65'}, {'value': '76'}, {'value': '83'}], 'units': '%'}, {'name': 'Grain Size', 'scalars': [{'value': '0.5'}, {'value': '0.5'}, {'value': '0.5'}, {'value': '0.5'}, {'value': '0.5'}, {'value': '1.0'}, {'value': '1.0'}, {'value': '1.0'}, {'value': '1.0'}, {'value': '1.0'}, {'value': '2.5'}, {'value': '2.5'}, {'value': '2.5'}, {'value': '2.5'}, {'value': '2.5'}], 'units': '$\\mu$m'}]",,,GPa,,,,,,,,,,,,,,,,,,,,,,,,,,,,,,,,,,,,,,,,,,,,,,,,,,,,,,,,,,,,,,,
3528,AlN,[{'name': 'NIST_SRD-30'}],['Aluminum nitride'],[{'name': 'Sintering'}],"[{'citation': 'Measurement of the Oxygen and Impurity Distribution in Polycrystalline Aluminum Nitride with Secondary Ion Mass Spectrometry, G.E. Potter, A.K. Knudsen, J.C. Tou, and A. Choudhury, Journal of the American Ceramic Society, Vol. 75 12, pp. 3215-3224 (1992), published by American Ceramic Society.'}]",,,,,,,,,,,,Al-N,,,,,,,,,,,,,,,,,,,,,,,,,Polycrystalline,,,,,,,,,,,,,,,,,,,,,,,,,,,,,,,,,,,,,,,,,,,,,,,,,,,,,,,,,,,,,,,,,,,,,,,,,,,,,,,,,,,,,,,,,,,,,,,,,,,,,,,90,"[{'name': 'Mass Fraction of O', 'scalars': [{'value': '1.00'}, {'value': '0.70'}, {'value': '0.76'}, {'value': '0.59'}, {'value': '0.56'}, {'value': '0.34'}, {'value': '0.27'}, {'value': '0.16'}], 'units': '%'}]",W m$^{-1}$ K$^{-1}$,,,,,,,,,,,,,,
3529,Al2O3,[{'name': 'NIST_SRD-30'}],['Alumina'],[{'name': 'Crystal Growth'}],"[{'citation': 'Standard Samples for Dilatometry, A.N. Amatuni, T.I. Malyutina, V.Ya. Chekhovskoi, and V.A. Petukhov, High Temperatures - High Pressures, Vol. 8, pp. 565-570 (1976), published by Pion Limited.'}]",,,,,,,,,,,,Al-O,,,,,,,,,,,,,,,,,,,,,,,,,Single Crystal,,,,,,,,,,,,,,,,,,,,,,,,,,,,,,,,,,,,,,,,,,,,,,,,,,,,,,,,,,,,,,,,,,,,,,,,,,,,,,,,,,,,,,,,,,,,,,,,,,,,,,,,,,,,,5.64,"[{'name': 'Angle fromz-axis', 'scalars': [{'value': '90'}, {'value': '90'}, {'value': '90'}, {'value': '90'}, {'value': '90'}, {'value': '90'}, {'value': '90'}, {'value': '90'}, {'value': '90'}, {'value': '90'}, {'value': '90'}, {'value': '90'}, {'value': '90'}, {'value': '90'}, {'value': '90'}, {'value': '90'}, {'value': '90'}, {'value': '0'}, {'value': '0'}, {'value': '0'}, {'value': '0'}, {'value': '0'}, {'value': '0'}, {'value': '0'}, {'value': '0'}, {'value': '0'}, {'value': '0'}, {'value': '0'}, {'value': '0'}, {'value': '0'}, {'value': '0'}, {'value': '0'}, {'value': '0'}, {'value': '0'}], 'units': '$^{\\circ}$(degree'}, {'name': 'Temperature', 'scalars': [{'value': '100'}, {'value': '200'}, {'value': '300'}, {'value': '400'}, {'value': '500'}, {'value': '600'}, {'value': '700'}, {'value': '800'}, {'value': '900'}, {'value': '1000'}, {'value': '1100'}, {'value': '1200'}, {'value': '1300'}, {'value': '1400'}, {'value': '1500'}, {'value': '1600'}, {'value': '1700'}, {'value': '100'}, {'value': '200'}, {'value': '300'}, {'value': '400'}, {'value': '500'}, {'value': '600'}, {'value': '700'}, {'value': '800'}, {'value': '900'}, {'value': '1000'}, {'value': '1100'}, {'value': '1200'}, {'value': '1300'}, {'value': '1400'}, {'value': '1500'}, {'value': '1600'}, {'value': '1700'}], 'units': '$^{\\circ}$C'}]",x10$^{-6}$,,,,,,,,
3530,Si3N4.xY2O3.ySrO.zSiO2,[{'name': 'NIST_SRD-30'}],['Silicon nitride composite'],,"[{'citation': 'Ceramic Technology Project Data Base:  September 1992 Summary Report, B.L.P. Keyes, ORNL Report Number:  ORNL/M-2775, pp. 1-171 (1992), published by Oak Ridge National Laboratory.'}]",,,,,,,,,,,,Si-N:SiO,,,,,,,,,,,,,,,,,,,,,,,,,Polycrystalline,,,,3.20,"[{'name': 'Temperature', 'scalars': [{'value': '23'}], 'units': '$^{\\circ}$C'}, {'name': 'Specimen Number', 'scalars': [{'value': 'A'}]}]",,,g cm$^{-3}$,,,,,,,,,,,,,,,,,,,,,,,,,,,,,,,,,,,,,,,,,,,,,,,,,,,,,,,,,,,,,,,,,,,,,,,,,,,,,,,,,,,,,,,,,,,,,,,,,,,,,,,,,,,,,,,
3531,ZrO2.xY2O3,[{'name': 'NIST_SRD-30'}],['Zirconia (TZP)'],[{'name': 'Sintering'}],"[{'citation': 'The Effects of Notch Width on the SENB Toughness for Oxide Ceramics, J. Wang, W.M. Rainforth, T. Wadsworth, and R. Stevens, Journal of the European Ceramic Society, Vol. 10, pp. 21-31 (1992), published by Elsevier Science Limited.'}]",,,,,,,,,,,,Zr-O:Y,,,,,,,,,,,,,,,,,,,,,,,,,Polycrystalline,,,,,,,,,,,,,,,,,,,,,,,,,,,,,,,,,,,,,,,,,,1.3,"[{'name': 'Specimen Number', 'scalars': [{'value': 'III'}]}]",,,$\mu$m,,,,,,,,,,,,,,,,,,,,,,,,,,,,,,,,,,,,,,,,,,,,,,,,,,,,,,,,,,,,,,,,,,,,,,,,,
3532,ZrO2,[{'name': 'NIST_SRD-30'}],['Zirconia'],,"[{'citation': 'Engineering Properties of Zirconia, R. Stevens, Engineered Materials Handbook, Vol. 4, pp. 775-786 (1991), edited by S.J. Schneider, Jr., published by ASM International.'}]",,,,,,,,,,,,Zr-O,,,,,,,,,,,,,,,,,,,,,,,,,Polycrystalline,,,,,,,,,,,,,,,,,,,,,,,,,,,,,,,,,,,,,,,,,,,,,,,,,,,,,,,,,,,,,,,,,,,,,,,,,,,,,,,,,,,,,,,,,,,,,,,,,,,,,,,,,,,,,,,,,,,20,"[{'name': 'Temperature', 'scalars': [{'value': '23'}], 'units': '$^{\\circ}$C'}, {'name': 'Phase', 'scalars': [{'value': 'PSZ(3 wt% MgO)'}, {'value': 'TZP'}]}]",,,
3533,ThO2,[{'name': 'NIST_SRD-30'}],['Thoria'],[{'name': 'Flux Growth'}],"[{'citation': 'High-Temperature Creep of Some Single Crystal Oxides, G.S. Corman, Ceramic Engineering and Science Proceedings, Vol. 12 9, pp. 1745-1766 (1991), published by American Ceramic Society.'}]",,,,,,,,,,,,Th-O,,,,,,,,,,,,,,,473,"[{'name': 'Stress Range', 'scalars': [{'minimum': '50', 'maximum': '100'}], 'units': 'MPa'}, {'name': 'Temperature Range', 'scalars': [{'minimum': '1650', 'maximum': '1850'}], 'units': '$^{\\circ}$C'}, {'name': 'Crystal Direction', 'scalars': [{'value': '100'}, {'value': '110'}]}]",kJ mol$^{-1}$,,,,,,,,Single Crystal,,,,,,,,,,,,,,,,,,,,,,,,,,,,,,,,,,,,,,,,,,,,,,,,,,,,,,,,,,,,,,,,,,,,,,,,,,,,,,,,,,,,,,,,,,,,,,,,,,,,,,,,,,,,,,,,,,,,,,,
3534,SiC,[{'name': 'NIST_SRD-30'}],['Silicon carbide'],[{'name': 'Sintering'}],"[{'citation': 'Fundamental Studies of Corrosion of Nonoxide Structural Ceramics, R.E. Tressler and K.E. Spear, Projects Within the Center for Advanced Materials, pp. 125-143 (1990), edited by J.R. Hellmann and B.K. Kennedy, published by Center for Advanced Materials, Pennsylvania State University.'}]",,,,,,,,,,,,Si-C,,,,,,,123,"[{'name': 'Temperature', 'scalars': [{'value': '1200'}], 'units': '$^{\\circ}$C'}]",kJ/mol,,,,,,,,,,,,,,,,,,,,,,,,,,,,,,,,,,,,,,,,,,,,,,,,,,,,,,,,,,,,,,,,,,,,,,,,,,,,,,,,,Sohio Engineered Materials Co.,,,,,,,,,,,,,,,,,,,,,,,,,,,,,,,,,,,,,,,,,,,,,,,,,,,,,,
3535,Si3N4.yWSi2,[{'name': 'NIST_SRD-30'}],['Silicon nitride composite'],[{'name': 'Hot Pressing'}],"[{'citation': 'Post-Hot-Pressing and High-Temperature Bending Strength of Reaction-Bonded Silicon Nitride-Molybdenum Disilicide and Silicon Nitride-Tungsten Silicide Composites, B.R. Zhang, F. Marino, and V.M. Sglavo, Journal of the American Ceramic Society, Vol. 81 5, pp. 1344-1348 (1998), published by American Ceramic Society.'}]",,,,,,,,,,,,Si-N:WSi,,,,,,,,,,,,,,,,,,,,,,,,,Polycrystalline,,,,,,,,,,,,,,,,,,,,,,,,,216,"[{'name': 'Temperature', 'scalars': [{'value': '25'}, {'value': '1000'}, {'value': '1200'}, {'value': '1400'}], 'units': '$^{\\circ}$C'}]",,,MPa,,,,,,,,,,,,,,,,,,,,,,,,,,,,,,,,,,,,,,,,,,,,,,,,,,,,,,,,,,,,,,,,,,,,,,,,,,,,,,,,,,,,,,,,,,
3536,CoO,[{'name': 'NIST_SRD-30'}],['Cobalt oxide'],[{'name': 'Crystal Growth'}],"[{'citation': 'Thermal Constants for Ni, NiO, MgO, MnO and CoO at Low Temperatures, H. Watanabe, Thermochimica Acta, Vol. 218, pp. 365-372 (1993), published by Elsevier Science B.V..'}]",,,,,,,,,,,,Co-O,,,,,,,,,,,,,,,,,,,,,,,,,Single Crystal,,,,6.43,"[{'name': 'Massof Specimen', 'scalars': [{'value': '1.3926'}], 'units': 'g'}, {'name': 'Thicknessof Specimen', 'scalars': [{'value': '2.645'}], 'units': 'mm'}]",,,g cm$^{-3}$,,,,,,,,,,,,,,,,,,,,,,,,,,,,,,,,,,,,,,,,,,,,,,,,,,,,,,,,,Earth Jewelry Corp.,,,,,,,,,,,,,,,,,,,,,,,,,,,,,,,,,,,,,,,,,,,,,,,,,,,,,,
3537,AlN,[{'name': 'NIST_SRD-30'}],['Aluminum nitride'],[{'name': 'Sintering'}],"[{'citation': 'Development of Translucent Aluminum Nitride Ceramics, N. Kuramoto, H. Taniguchi, and I. Aso, American Ceramic Society Bulletin, Vol. 68 4, pp. 883-887 (1989), published by American Ceramic Society.'}]",,,,,,,,,,,,Al-N,,,,,,,,,,,,,,,,,,,,,,,,,Polycrystalline,,,,,,,,,,,,,,,,,,,,,,,,,343,"[{'name': 'Test Temperature', 'scalars': [{'value': '23'}], 'units': '$^{\\circ}$C'}, {'name': 'Oxygen contentmass fraction', 'scalars': [{'value': '0.2'}, {'value': '0.06'}], 'units': '%'}]",,,MPa,,,,,,,,,,,,,,,,,,,,,,,,,,,,,,,,,,,,,,,,,,,,,,,,,,,,,,,,,,,,,,,,,,,,,,,,,,,,,,,,,,,,,,,,,,
3538,Si3N4.xY2O3.yLa2O3.zSiO2,[{'name': 'NIST_SRD-30'}],['Silicon nitride composite'],,"[{'citation': 'Ceramic Technology Project Data Base:  September 1992 Summary Report, B.L.P. Keyes, ORNL Report Number:  ORNL/M-2775, pp. 1-171 (1992), published by Oak Ridge National Laboratory.'}]",,,,,,,,,,,,Si-N:La,,,,,,,,,,,,,,,,,,,,,,,,,Polycrystalline,,,,3.28,"[{'name': 'Temperature', 'scalars': [{'value': '23'}], 'units': '$^{\\circ}$C'}, {'name': 'Specimen Number', 'scalars': [{'value': 'B'}]}]",,,g cm$^{-3}$,,,,,,,,,,,,,,,,,,,,,,,,,,,,,,,,,,,,,,,,,,,,,,,,,,,,,,,,,,,,,,,,,,,,,,,,,,,,,,,,,,,,,,,,,,,,,,,,,,,,,,,,,,,,,,,
3539,Al2O3,[{'name': 'NIST_SRD-30'}],['Alumina'],[{'name': 'Sintering'}],"[{'citation': 'Rigidity Modulus of Some Pure Oxide Bodies, E. Ryshkewitch, Journal of the American Ceramic Society, Vol. 34 10, pp. 322-326 (1951), published by American Ceramic Society.'}]",,,,,,,,,,,,Al-O,,,,,,,,,,,,,,,,,,,,,,,,,Polycrystalline,,,,,,,,,,,,,,,,,,,,,,,,,,,,,,,,,,,,,,,,,,,,,,,,,,,,,,,,,,,,,,,,,,,,,,,,,,,,,,,,,,,,,125,"[{'name': 'Temperature', 'scalars': [{'value': '20'}, {'value': '130'}, {'value': '210'}, {'value': '350'}, {'value': '480'}, {'value': '600'}, {'value': '700'}, {'value': '850'}, {'value': '1050'}, {'value': '1200'}, {'value': '1350'}, {'value': '1500'}, {'value': '1550'}], 'units': '$^{\\circ}$C'}, {'name': 'Specimen Number', 'scalars': [{'value': '2'}]}]",GPa,,,,,,,,,,,,,,,,,,,,,,,,,,,,,,,,
3540,ZrO2.xY2O3.yCeO2,[{'name': 'NIST_SRD-30'}],['Zirconia (TZP)'],,"[{'citation': 'Ceramic Technology Project Data Base:  September 1992 Summary Report, B.L.P. Keyes, ORNL Report Number:  ORNL/M-2775, pp. 1-171 (1992), published by Oak Ridge National Laboratory.'}]",,,,,,,,,,,,Zr-O:CeO,Y-TZP,,,,,,,,,,,,,,,,,,,,,,,,Polycrystalline,,,,,,,,,,,,,,,,,,,,,,,,,,,,,,,,,5.30,"[{'name': 'Temperature', 'scalars': [{'value': '25'}], 'units': '$^{\\circ}$C'}, {'name': 'Environment', 'scalars': [{'value': 'Controlled Flaw'}]}, {'name': 'Specimen Number', 'scalars': [{'value': 'G'}]}]",,,MPa m$^{1/2}$,,,,,,,,,,,,,,,,,,,,,,,,,,,,Norton Company,,,,,,,,,,,,,,,,,,,,,,,,,,,,,,,,,,,,,,,,,,,,,,,,,,,,,,
3541,Si3N4,[{'name': 'NIST_SRD-30'}],['Silicon nitride'],[{'name': 'Hot Isostatic Pressing'}],"[{'citation': 'Mechanical Properties of Hot Isostatically Pressed Si3N4 and Si3N4/SiC composites, O. Unal, J.J. Petrovic, and T.E. Mitchell, Journal of Materials Research, Vol. 8 3, pp. 626-634 (1993), published by Materials Research Society.'}]",,,,,,,,,,,,Si-N,,,,,,,,,,,,,,,,,,,,,,,,,Polycrystalline,,,,,,,,,,,,,,,,,,,,,,,,,,,,,,,,,2.7,"[{'name': 'Temperature', 'scalars': [{'value': '20'}, {'value': '200'}, {'value': '400'}, {'value': '600'}, {'value': '800'}, {'value': '1000'}, {'value': '1200'}, {'value': '1400'}], 'units': '$^{\\circ}$C'}]",,,MPa m$^{1/2}$,,,,,,,,,,,,,,,,,,,,,,,,,,,,,,,,,,,,,,,,,,,,,,,,,,,,,,,,,,,,,,,,,,,,,,,,,,,,,,,,,,
3542,Si3N4.xCeO2.yMgO,[{'name': 'NIST_SRD-30'}],['Silicon nitride'],[{'name': 'Sintering'}],"[{'citation': 'Tensile Strength of Engineering Ceramics, Y. Fujisawa, K. Matsusue, and K. Takahara, Journal of the Society of Materials Science, Japan, Vol. 35, pp. 1112-1117 (1986), published by Kyoto: Nihon Zairyo Gakkai.'}]",,,,,,,,,,,,Si-N:CeO,,,,,,,,,,,,,,,,,,,,,,,,,Polycrystalline,,,,,,,,,,,,,,,,,,,,,,,,,,,,,,,,,,,,,,,,,,,,,,,,,,,,,,,,,,,,,,,,,,,,,,,,,,,,,,,,,,,,,,,,,,,,,,,,,,443,"[{'name': 'Temperature', 'scalars': [{'value': '22'}, {'value': '1300'}], 'units': '$^{\\circ}$C'}]",,,MPa,,,,,,,,,,,,,,,,,
3543,TaB2,[{'name': 'NIST_SRD-30'}],['Tantalum diboride'],,"[{'citation': 'Engineering Properties of Borides, R.A. Cutler, Engineered Materials Handbook, Vol. 4, pp. 787-803 (1991), edited by S.J. Schneider, Jr., published by ASM International.'}]",,,,,,,,,,,,Ta-B,,,,,,,,,,,,,,,,,,,,,,,,,,,,,,,,,,,,,,,,,,,,,,,,,,,,,,,,,,,,,,,,,,,,,,,,,,,,,24.5,"[{'name': 'Temperature', 'scalars': [{'value': '23'}], 'units': '$^{\\circ}$C'}, {'name': 'Load', 'scalars': [{'value': '0.3'}, {'value': '0.5'}], 'units': 'N'}]",,,GPa,,,,,,,,,,,,,,,,,,,,,,,,,,,,,,,,,,,,,,,,,,,,,,,,,,,,,,,,,,,,,,,
3544,HfB2,[{'name': 'NIST_SRD-30'}],['Hafnium diboride'],[{'name': 'Hot Pressing'}],"[{'citation': 'Elastic Properties of Polycrystalline TiB2, ZrB2, and HfB2 from Room Temperature to 1300 K, D.E. Wiley, W.R. Manning, and O. Hunter,Jr., Journal of the Less-Common Metals, Vol. 18, pp. 149-157 (1969), published by Elsevier Sequoia.'}]",,,,,,,,,,,,Hf-B,,,,,,,,,,,,,,,,,,,,,,,,,Polycrystalline,,,,,,,,,,,,,,,,,,,,,,,,,,,,,,,,,,,,,,,,,,,,,,,,,,,,,,,,,,,,,,,,,Carborundum Company,,,,,,,,,,,,,,,,,,,,228,"[{'name': 'Temperature', 'scalars': [{'value': '29'}, {'value': '67'}, {'value': '131'}, {'value': '176'}, {'value': '227'}, {'value': '284'}, {'value': '316'}, {'value': '355'}, {'value': '387'}, {'value': '431'}, {'value': '470'}, {'value': '578'}, {'value': '629'}, {'value': '661'}, {'value': '699'}, {'value': '738'}, {'value': '782'}, {'value': '814'}, {'value': '872'}, {'value': '929'}, {'value': '993'}], 'units': '$^{\\circ}$C'}]",GPa,,,,,,,,,,,,,,,,,,,,,,,,,,,,,,,,
3545,Si5.5Al0.5O0.5N7.5,[{'name': 'NIST_SRD-30'}],['Sialon'],[{'name': 'Hot Pressing'}],"[{'citation': 'Influence of Microstructure on Strength and Fracture Toughness of $\\beta$-Sialon, K. Kishi, S. Umebayashi, and E. Tani, Journal of Materials Science, Vol. 25, pp. 2780-2784 (1990), published by Chapman and Hall.'}]",,,,,,,,,,,,Si-Al-O-N,,,,,,,,,,,,,,,,,,,,,,,,,Polycrystalline,,,,,,,,,,,,,,,,,,,,,,,,,1480,"[{'name': 'Temperature', 'scalars': [{'value': '23'}], 'units': '$^{\\circ}$C'}, {'name': 'Heat Treatment', 'scalars': [{'value': 'no'}, {'value': 'yes'}, {'value': 'no'}]}, {'name': 'Starting Material', 'scalars': [{'value': 'Al(Oi-Pr)3'}, {'value': 'Al(Oi-Pr)3'}, {'value': 'Al2O3'}]}]",,,MPa,,,,,,,,,,,,,,,,,,,,,,,,,,,,,,,,,,,,,,,,,,,,,,,,,,,,,,,,,,,,,,,,,,,,,,,,,,,,,,,,,,,,,,,,,,
3546,ZrO2.xAl2O3.ySiO2.zY2O3,[{'name': 'NIST_SRD-30'}],['Zirconia composite'],[{'name': 'Sintering'}],"[{'citation': 'Effect of Yttria on Mechanical and Microstructural Properties of Reaction Sintered Mullite-Zirconia Composites, K. Das, B. Mukherjee, and G. Banerjee, Journal of the European Ceramic Society, Vol. 18, pp. 1771-1777 (1998), published by Elsevier Science Ltd..'}]",,,,,,,,,,,,"Zr-O:Al,Si,Y",,,,,,,,,,,,,,,,,,,,,,,,,Polycrystalline,,,,,,,,,,,,,,,,,,,,,,,,,154,"[{'name': 'Sample Code', 'scalars': [{'value': 'MZ'}, {'value': '3MZY'}, {'value': '5MZY'}, {'value': '7MZY'}, {'value': 'MZ'}, {'value': '3MZY'}, {'value': '5MZY'}, {'value': '7MZY'}]}, {'name': 'Sintering Temperature', 'scalars': [{'value': '1550'}, {'value': '1550'}, {'value': '1550'}, {'value': '1550'}, {'value': '1600'}, {'value': '1600'}, {'value': '1600'}, {'value': '1600'}], 'units': '$^{\\circ}$C'}, {'name': 'Relative Density', 'scalars': [{'value': '98.20'}, {'value': '99.10'}, {'value': '98.79'}, {'value': '99.33'}, {'value': '97.58'}, {'value': '98.38'}, {'value': '97.73'}, {'value': '95.43'}], 'units': '%'}]",,,MPa,,,,,,,,,,,,,,,,,,,,,,,,,,,,,,,,,,,,,,,,,,,,,,,,,,,,,,,,,,,,,,,,,,,,,,,,,,,,,,,,,,,,,,,,,,
3547,SiC,[{'name': 'NIST_SRD-30'}],['Silicon carbide'],[{'name': 'Sintering'}],"[{'citation': 'Kinetics and Mechanisms of High-Temperature Creep in Silicon Carbide:  III, Sintered $\\alpha$-Silicon Carbide, J.E. Lane, C.H. Carter, Jr., and R.F. Davies, Journal of the American Ceramic Society, Vol. 71 4, pp. 281-295 (1988), published by American Ceramic Society.'}]",,,,,,,,,,,,Si-C,Hexoloy SA,,,,,,,,,,,,,,,,,,,,,,,,Polycrystalline,,,,,,,,,,,,,,,,,,,,,,,,,,,,,,,,,,,,,,,,,,,,,,,,,,,,,,,,,,,,,,,,,Sohio Engineered Materials Co.,,,,,,,,,,,,,,,,Plate,,,,,,,B4C,"[{'name': 'Mass Fraction', 'scalars': [{'value': '0.5'}, {'value': '2.0'}], 'units': '%'}]",,,,,,,,,,,,,,,,,,,,,,,,,,,,,,
3548,SiC,[{'name': 'NIST_SRD-30'}],['Silicon carbide'],[{'name': 'Reaction Bonding'}],"[{'citation': 'Test Methodology for Tubular Components, J.C. Conway, J.J. Mecholsky, and S.M. Wiederhorn, Projects Within the Center for Advanced Materials, pp. 105-118 (1988), edited by J.R. Hellmann and B.K. Kennedy, published by Center for Advanced Materials, Pennsylvania State University.'}]",,,,,,,,,,,,Si-C,SCRB210,,,,,,,,,,,,,,,,,0.4,,,"[{'name': 'Temperature', 'scalars': [{'value': '1300'}], 'units': '$^{\\circ}$C'}, {'name': 'Stress', 'scalars': [{'value': '85'}, {'value': '100'}, {'value': '100'}, {'value': '110'}, {'value': '110'}, {'value': '120'}, {'value': '120'}, {'value': '120'}], 'units': 'MPa'}]",10$^{-9}$ s$^{-1}$,,,Polycrystalline,,,,,,,,,,,,,,,,,,,,,,,,,,,,,,,,,,,,,,,,,,,,,,,,,,,,,,,,,,,,,,,,,Coors Porcelain Company,,,,,,,,,,,,,,,,,,,,,,,,,,,,,,,,,,,,,,,,,,,,,,,,,,,,,,
3549,Si3N4,[{'name': 'NIST_SRD-30'}],['Silicon nitride'],[{'name': 'Chemical Vapor Deposition'}],"[{'citation': 'Fundamental Studies of Corrosion of Nonoxide Structural Ceramics, R.E. Tressler and K.E. Spear, Projects Within the Center for Advanced Materials, pp. 125-143 (1990), edited by J.R. Hellmann and B.K. Kennedy, published by Center for Advanced Materials, Pennsylvania State University.'}]",,,,,,,,,,,,Si-N,,,,,,,460,"[{'name': 'Temperature', 'scalars': [{'value': '1200'}], 'units': '$^{\\circ}$C'}, {'name': 'Na+ implant', 'scalars': [{'value': '0'}, {'value': '50'}, {'value': '1000'}], 'units': 'ppm'}]",kJ/mol,,,,,,,,,,,,,,,,,,,,,,,,,,,,,,,,,,,,,,,,,,,,,,,,,,,,,,,,,,,,,,,,,,,,,,,,,,,,,,,,,,,,,,,,,,,,,,,,,,,,,,,,,,,,,,,,,,,,,,,,,,,,,,,,,,,,,,,
3550,Si3N4,[{'name': 'NIST_SRD-30'}],['Silicon nitride'],[{'name': 'Reaction Bonding'}],"[{'citation': 'Measurement of Thermal Diffusivity of Reaction Bonded Silicon Nitride, J.J. Serra, M. Jaymes, and M. Cantarel, Journal de Physique, Vol. 47 2, pp. 635-639 (1986), published by Societe Francaise de Physique.'}]",,,,,,,,,,,,Si-N,,,,,,,,,,,,,,,,,,,,,,,,,Polycrystalline,,,,,,,,,,,,,,,,,,,,,,,,,,,,,,,,,,,,,,,,,,,,,,,,,,,,,,,,,,,,,,,,,,,,,,,,Si3N4,"[{'name': 'Mass Fraction', 'scalars': [{'value': '79'}, {'value': '21'}, {'value': 'Trace amnt'}], 'units': '%'}]",,,,,,,,Disk,,,,,,,,,,,,,,,,,,,,,,,,,,,,,,,,,,,,,,
3551,Si3N4.xY2O3,[{'name': 'NIST_SRD-30'}],['Silicon nitride'],,"[{'citation': 'Ceramic Technology Project Data Base:  September 1992 Summary Report, B.L.P. Keyes, ORNL Report Number:  ORNL/M-2775, pp. 1-171 (1992), published by Oak Ridge National Laboratory.'}]",,,,,,,,,,,,Si-N:Y,NT-164,,,,,,,,,,,,,,,,,,,,,,,,Polycrystalline,,,,,,,,,,,,,,,,,,,,,,,,,925,"[{'name': 'Crosshead Speed', 'scalars': [{'value': '0.000004'}], 'units': 'mm/s'}, {'name': 'Temperature', 'scalars': [{'value': '20'}], 'units': '$^{\\circ}$C'}, {'name': 'Specimen Number', 'scalars': [{'value': 'A'}]}]",,,MPa,,,,,,,,,,,,,,,,,,,,,,,,,,,,,,,,,,,,Norton Company,,,,,,,,,,,,,,,,,,,,,,,,,,,,,,,,,,,,,,,,,,,,,,,,,,,,,,
3552,Al2O3,[{'name': 'NIST_SRD-30'}],['Alumina'],[{'name': 'Sintering'}],"[{'citation': 'Sinter-Ability for Al2O3 Composition, Ya. V. Shevchenko, A. V. Galakhov.,V. A. Kryuchkov, Ogneupori (Refractories) 2, pp. 26-29 (1990).'}]",,,,,,,,,,,,Al-O,,,,,,,,,,,,,,,,,,,,,,,,,Polycrystalline,,,,,,,,,,,,,,,,,,,,,,,,,493,"[{'name': 'Grain siz', 'scalars': [{'value': '11'}], 'units': '$\\mu$m'}, {'name': 'Sintering Temperature', 'scalars': [{'value': '2023'}], 'units': 'K'}]",,,MPa,,,,,,,,,,,,,,,,,,,,,,,,,,,,,,,,,,,,,,,,,,,,,,,,,,,,Bar,,,,,,,,,,,,,,,,,,,,,,,,,,,,,,,,,,,,,,
3553,SiC.xB4C,[{'name': 'NIST_SRD-30'}],['Silicon carbide'],[{'name': 'Sintering'}],"[{'citation': 'Microstructure and Mechanical Properties of Al2O3, Si3N4, SiC, and ZrO2(PSZ) Ceramics for Slurry Valves, H. Matsui, M. Kawai, T. Takae, K. Hashimoto, S. Takato, and H. Jinno, Journal of the Society of Materials Science, Japan, Vol. 35, pp. 41-47 (1986), published by Kyoto: Nihon Zairyo Gakkai.'}]",,,,,,,,,,,,Si-C:B,,,,,,,,,,,,,,,,,,,,,,,,,Polycrystalline,,,,,,,,,,,,,,,,,,,,,,,,,540,"[{'name': 'Temperature', 'scalars': [{'value': '23'}], 'units': '$^{\\circ}$C'}]",,,MPa,,,,,,,,,,,,,,,,,,,,,,,,,,,,,,,,,,,,,,,,,,,,,,,,,,,,,,,,,,,,,,,,,,,,,,,,,,,,,,,,,,,,,,,,,,
3554,MgAl2O4,[{'name': 'NIST_SRD-30'}],['Magnesium aluminate'],[{'name': 'Crystal Growth'}],"[{'citation': 'Thermophysical Properties of Sapphire, AlN and MgAl2O4 down to 70 K, St. Burghartz and B. Schulz, Journal of Nuclear Materials, Vol. 212, pp. 1065-1068 (1994), published by Elsevier Science B.V..'}]",,,,,,,,,,,,Mg-Al-O,,,,,,,,,,,,,,,,,,,,,,,,,Single Crystal,,,,,,,,,,,,,,,,,,,,,,,,,,,,,,,,,,,,,,,,,,,,,,,,,,,,,,,,,,,,,,,,,,,,,,,,,,,,,,,,,,,,,,,,,,10.01,"[{'name': 'Mode', 'scalars': [{'value': 'Longitudinal'}, {'value': 'Shear'}]}, {'name': 'Angle fromc-axis', 'scalars': [{'value': '-'}], 'units': 'degrees'}]",km/s,,,,,,,,,,,,,,,,,,,,,,,,,,,
3555,AlN,[{'name': 'NIST_SRD-30'}],['Aluminum nitride'],,"[{'citation': 'Engineering Properties of Nitrides, S. Hampshire, Engineered Materials Handbook, Vol. 4, pp. 812-820 (1991), edited by S.J. Schneider, Jr., published by ASM International.'}]",,,,,,,,,,,,Al-N,,,,,,,,,,,,,,,,,,,,,,,,,Polycrystalline,,,,,,,,,,,,,,305,"[{'name': 'Temperature', 'scalars': [{'value': '23'}], 'units': '$^{\\circ}$C'}, {'name': 'Material Type', 'scalars': [{'value': 'AlN'}]}]",,,GPa,,,,,,,,,,,,,,,,,,,,,,,,,,,,,,,,,,,,,,,,,,,,,,,,,,,,,,,,,,,,,,,,,,,,,,,,,,,,,,,,,,,,,,,,,,,,,,,,,,,,,
3556,Si3N4,[{'name': 'NIST_SRD-30'}],['Silicon nitride'],[{'name': 'Chemical Vapor Deposition'}],"[{'citation': 'Structural Approach to the Problem of Oxygen Content in Alpha Silicon Nitride, K. Kato, Z. Inoue, K. Kijima, I. Kawada, H. Tanaka, and T. Yamane, Journal of the American Ceramic Society, Vol. 58, pp. 90-91 (1975), published by American Ceramic Society.'}]",,,,,,,,,,,,Si-N,,,,,,,,,,,,,,,,,,,,,,,,,Single Crystal,,,,,,,,,,,,,,,,,,,,,,,,,,,,,,,,,,,,,,,,,,,,,,,,,,,,,,,,,,,,,,,,,,,,,,,,,,,,,,,,,,0.0829,"[{'name': 'Atom : Coordinate', 'scalars': [{'value': 'Si(1) : x'}, {'value': 'Si(1) : y'}, {'value': 'Si(1) : z'}, {'value': 'Si(2) : x'}, {'value': 'Si(2) : y'}, {'value': 'Si(2) : z'}, {'value': 'N(1) : x'}, {'value': 'N(1) : y'}, {'value': 'N(1) : z'}, {'value': 'N(2) : x'}, {'value': 'N(2) : y'}, {'value': 'N(2) : z'}, {'value': 'N(3) : x'}, {'value': 'N(3) : y'}, {'value': 'N(3) : z'}, {'value': 'N(4) : x'}, {'value': 'N(4) : y'}, {'value': 'N(4) : z'}]}, {'name': 'Temperature', 'scalars': [{'value': '23'}], 'units': '$^{\\circ}$C'}]",,,,,,,,,,,,,,,,,,,,,,,,,,,,,,,,,,,,
3557,4MgO.(4+x)Al2O3.(10-y)SiO2.zR,[{'name': 'NIST_SRD-30'}],['Cordierite'],[{'name': 'Crystal Growth'}],"[{'citation': 'Thermal Expansions and Chemical Modifications of Cordierite, D.L. Evans, G.R. Fischer, J.E. Geiger, and F.W. Martin, Journal of the American Ceramic Society, Vol. 63 11, pp. 629-634 (1980), published by American Ceramic Society.'}]",,,,,,,,,,,,Mg-Al-Si-O,,,,,,,,,,,,,,,,,,,,,,,,,Polycrystalline,,,,,,,,,,,,,,,,,,,,,,,,,,,,,,,,,,,,,,,,,,,,,,,,,,,,,,,,,,,,,,,,,,,,,,,,,,,,,,,,,,,,,,,,,,,,,,,,,,,,,,,,,,,,,0.8,"[{'name': 'Temperature', 'scalars': [{'value': '110'}, {'value': '240'}, {'value': '340'}, {'value': '430'}, {'value': '630'}, {'value': '77'}, {'value': '175'}, {'value': '260'}, {'value': '340'}, {'value': '440'}, {'value': '560'}, {'value': '710'}], 'units': '$^{\\circ}$C'}, {'name': 'Temperature Range', 'scalars': [{'minimum': '20', 'maximum': '190'}, {'minimum': '190', 'maximum': '290'}, {'minimum': '290', 'maximum': '390'}, {'minimum': '390', 'maximum': '470'}, {'minimum': '470', 'maximum': '800'}, {'minimum': '20', 'maximum': '130'}, {'minimum': '130', 'maximum': '220'}, {'minimum': '220', 'maximum': '300'}, {'minimum': '300', 'maximum': '380'}, {'minimum': '380', 'maximum': '500'}, {'minimum': '500', 'maximum': '620'}, {'minimum': '620', 'maximum': '790'}], 'units': '$^{\\circ}$C'}, {'name': 'Axis', 'scalars': [{'value': 'a'}, {'value': 'a'}, {'value': 'a'}, {'value': 'a'}, {'value': 'a'}, {'value': 'c'}, {'value': 'c'}, {'value': 'c'}, {'value': 'c'}, {'value': 'c'}, {'value': 'c'}, {'value': 'c'}]}, {'name': 'Sample Number', 'scalars': [{'value': 'B'}]}]",x10$^{-6}$,,,,,,,,
3558,(1-x-y)Al2O3.xAlN.yTiN,[{'name': 'NIST_SRD-30'}],['Aluminum oxynitride composite'],[{'name': 'Hot Pressing'}],"[{'citation': 'Mechanical Properties and Oxidation Behavior of Al2O3-AlN-TiN Composites, Y.G. Gogotsi, F. Porz, and V.P. Yaroshenko, Journal of the American Ceramic Society, Vol. 75 8, pp. 2251-2259 (1992), published by American Ceramic Society.'}]",,,,,,,,,,,,Al-O-N:TiN,,,,,,,,,,1.8,"[{'name': 'Mass Fraction of AlN', 'scalars': [{'value': '0'}], 'units': '%'}, {'name': 'Oxidation Time', 'scalars': [{'value': '0'}, {'value': '0.5'}, {'value': '1'}, {'value': '2'}, {'value': '3'}, {'value': '4'}, {'value': '5'}, {'value': '7'}, {'value': '10'}, {'value': '15'}, {'value': '20'}, {'value': '25'}, {'value': '30'}, {'value': '35'}, {'value': '40'}, {'value': '45'}, {'value': '50'}, {'value': '55'}, {'value': '60'}], 'units': 'h'}]",mg cm$^{-2}$ h$^{-1}$,,,,,,,,,,,,,Polycrystalline,,,,,,,,,,,,,,,,,,,,,,,,,,,,,,,,,,,,,,,,,,,,,,,,,,,,,,,,,,,,,,,,,,,,,,,,,,,,,,,,,,,,,,,,,,,,,,,,,,,,,,,,,,,,,,,,,,,,,,,
3559,Si3N4,[{'name': 'NIST_SRD-30'}],['Silicon nitride'],,"[{'citation': 'Engineering Properties of Nitrides, S. Hampshire, Engineered Materials Handbook, Vol. 4, pp. 812-820 (1991), edited by S.J. Schneider, Jr., published by ASM International.'}]",,,,,,,,,,,,Si-N,,,,,,,,,,,,,,,,,,,,,,,,,Polycrystalline,,,,,,,,,,,,,,,,,,,,,,,,,650,"[{'name': 'Temperature', 'scalars': [{'value': '25'}, {'value': '1350'}], 'units': '$^{\\circ}$C'}, {'name': 'Material Type', 'scalars': [{'value': 'SRBSN'}]}]",,,MPa,,,,,,,,,,,,,,,,,,,,,,,,,,,,,,,,,,,,,,,,,,,,,,,,,,,,,,,,,,,,,,,,,,,,,,,,,,,,,,,,,,,,,,,,,,
3560,AlN,[{'name': 'NIST_SRD-30'}],['Aluminum nitride'],[{'name': 'Hot Pressing'}],"[{'citation': 'High-Temperature Creep and Cavitation of Polycrystalline Aluminum Nitride, Z.C. Jou and A.V. Virkar, Journal of the American Ceramic Society, Vol. 73 7, pp. 1928-1935 (1990), published by American Ceramic Society.'}]",,,,,,,,,,,,Al-N,,,,,,,,,,,,,,,,,,,1.27,"[{'name': 'Temperature', 'scalars': [{'value': '1723'}, {'value': '1753'}, {'value': '1720'}, {'value': '1940'}, {'value': '1867'}, {'value': '1800'}, {'value': '1900'}], 'units': 'K'}, {'name': 'Grain Size', 'scalars': [{'value': '1.8'}, {'value': '4.0'}, {'value': '7.4'}, {'value': '12.0'}, {'value': '12.0'}, {'value': '12.0'}, {'value': '19.0'}], 'units': '$\\mu$m'}]",,,,,Polycrystalline,,,,,,,,,,,,,,,,,,,,,,,,,,,,,,,,,,,,,,,,,,,,,,,,,,,,,,,,,,,,,,,,,,,,,,,,,,,,,,,,,,,,,,,,,,,,,,,,,,,,,,,,,,,,,,,,,,,,,,,
3561,Si3N4.xY2O3.yAl2O3,[{'name': 'NIST_SRD-30'}],['Silicon nitride composite'],,"[{'citation': 'Ceramic Technology Project Data Base:  September 1992 Summary Report, B.L.P. Keyes, ORNL Report Number:  ORNL/M-2775, pp. 1-171 (1992), published by Oak Ridge National Laboratory.'}]",,,,,,,,,,,,Si-N:Al,,,,,,,,,,,,,,,,,,,,,,,,,Polycrystalline,,,,,,,,,,,,,,,,,,,,,,,,,1142,"[{'name': 'Temperature', 'scalars': [{'value': '22'}, {'value': '1200'}, {'value': '1400'}], 'units': '$^{\\circ}$C'}, {'name': 'Specimen Number', 'scalars': [{'value': 'B'}]}]",,,MPa,,,,,,,,,,,,,,,,,,,,,,,,,,,,,,,,,,,,,,,,,,,,,,,,,,,,,,,,,,,,,,,,,,,,,,,,,,,,,,,,,,,,,,,,,,
