Repository: ckborg/DSW2018

# DSW2018

## Description
Investigation of a structural ceramics database (WebSCD) curated by the National Institute of Standards and Technology (NIST).
3-week project as part of the UC Berkeley Data Science workshop (DSW2018).
[WebSCD]("https://srdata.nist.gov/CeramicDataPortal/scd")

## Results at-a-glance

~4000 material entries

Most represented mechanical properties: Elastic modulus, flexural strength, fracture toughness.

## Team members
[Prabudhya Bhattacharyya]("http://physics.berkeley.edu/people/graduate-student/prabudhya-bhattacharyya")

[Chris Bronner]("https://chrisbronner.com/")

[Steve Drapcho]("https://www.linkedin.com/in/steven-drapcho-2b939b149/")

File: NIST_CeramicDataSet.csv (part 91 of 103)
3562,SiC,[{'name': 'NIST_SRD-30'}],['Silicon carbide'],,"[{'citation': 'Oxidation Resistance Evaluation of Silicon Carbide Ceramics with Various Additives, M. Maeda, K. Nakamura, and M. Yamada, Journal of the American Ceramic Society, Vol. 72 3, pp. 512-514 (1989), published by American Ceramic Society.'}]",,,,,,,,,,,,Si-C,,,,,,,,,,,,,,,,,,,,,,,,,Polycrystalline,,,,,,,,,,,,,,,,,,,,,,,,,291,"[{'name': 'Oxidation Time', 'scalars': [{'value': '0'}, {'value': '200'}, {'value': '360'}, {'value': '600'}, {'value': '1000'}, {'value': '100'}, {'value': '100'}, {'value': '100'}, {'value': '100'}, {'value': '100'}, {'value': '100'}, {'value': '100'}], 'units': 'h'}, {'name': 'Volume Fraction of Water Vapor', 'scalars': [{'value': '0'}, {'value': '0'}, {'value': '0'}, {'value': '0'}, {'value': '0'}, {'value': '1'}, {'value': '3'}, {'value': '5'}, {'value': '10'}, {'value': '20'}, {'value': '30'}, {'value': '40'}], 'units': '%'}, {'name': 'Sample Number', 'scalars': [{'value': 'D'}]}]",,,MPa,,,,,,,,,,,,,,,,,,,,,,,,,,,,,,,,,,,,,,,,,,,,,,,,,,,,,,,,,,,,,,,,,,,,,,,,,,,,,,,,,,,,,,,,,,
3563,SiC.xTiC,[{'name': 'NIST_SRD-30'}],['Silicon carbide composite'],[{'name': 'Hot Pressing'}],"[{'citation': 'In Situ-Toughened Silicon Carbide-Titanium Carbide Composites, K.S. Cho, Y.W. Kim, H.J. Choi, and J.G. Lee, Journal of the American Ceramic Society, Vol. 79 6, pp. 1711-1713 (1996), published by American Ceramic Society.'}]",,,,,,,,,,,,Si-C:TiC,,,,,,,,,,,,,,,,,,,,,,,,,Polycrystalline,,,,3.484,"[{'name': 'Relative Density', 'scalars': [{'value': '99.4'}], 'units': '%'}, {'name': 'Specimen Number', 'scalars': [{'value': '5'}]}]",,,g cm$^{-3}$,,,,,,,,,,,,,,,,,,,,,,,,,,,,,,,,,,,,,,,,,,,,,,,,,,,,,,,,,,,,,,,,,,,,,,,,,,,,,,,,,,,,,,,,,,,,,,,,,,,,,,,,,,,,,,,
3564,Al2O3,[{'name': 'NIST_SRD-30'}],['Alumina'],[{'name': 'Sintering'}],"[{'citation': 'Evolution of Defect Size and Strength of Porous Alumina During Sintering, B.D. Flinn, R.K. Borida, A. Zimmermann, and J. Rodel, Journal of the European Ceramic Society, Vol. 20, pp. 2561-2568 (2000), published by Elsevier Science Ltd..'}]",,,,,,,,,,,,Al-O,,,,,,,,,,,,,,,,,,,,,,,,,Polycrystalline,,,,,,,,,,,,,,39,"[{'name': 'Relative Density', 'scalars': [{'value': '60'}, {'value': '68'}, {'value': '76'}, {'value': '88'}, {'value': '99'}], 'units': '%'}]",,,GPa,,,,,,,,,,,,,,,,,,,,,,,,,,,,,,,,,,,,,,,,,,,,,,,,,,,,,,,,,,,,,,,,,,,,,,,,,,,,,,,,,,,,,,,,,,,,,,,,,,,,,
3565,HfO2.0.5Tb2O3,[{'name': 'NIST_SRD-30'}],['Hafnia (cubic)'],[{'name': 'Sintering'}],"[{'citation': 'Elastic Properties of Hafnium and Zirconium Oxides Stabilized with Praseodymium or Terbium Oxide, S. L. Dole and O. Hunter,Jr., Journal of the American Ceramic Society, Vol. 66 3, pp. C-47-C-49 (1983), published by American Ceramic Society.'}]",,,,,,,,,,,,Hf-O:Tb,,,,,,,,,,,,,,,,,,,,,,,,,,,,,,,,,,,,,,,207.6,"[{'name': 'Volume Fraction of Porosity', 'scalars': [{'value': '0.066'}, {'value': '0.124'}, {'value': '0.147'}, {'value': '0.176'}, {'value': '0.066'}, {'value': '0.066'}, {'value': '0.066'}, {'value': '0.066'}, {'value': '0.066'}, {'value': '0.066'}, {'value': '0.066'}, {'value': '0.066'}, {'value': '0.066'}, {'value': '0.066'}, {'value': '0.066'}, {'value': '0.066'}, {'value': '0.066'}, {'value': '0.066'}, {'value': '0.066'}, {'value': '0.066'}, {'value': '0.066'}, {'value': '0.066'}]}, {'name': 'Temperature', 'scalars': [{'value': '23'}, {'value': '23'}, {'value': '23'}, {'value': '23'}, {'value': '34'}, {'value': '157'}, {'value': '271'}, {'value': '361'}, {'value': '452'}, {'value': '543'}, {'value': '634'}, {'value': '717'}, {'value': '816'}, {'value': '849'}, {'value': '924'}, {'value': '1039'}, {'value': '1147'}, {'value': '1263'}, {'value': '1354'}, {'value': '1420'}, {'value': '1535'}, {'value': '1642'}], 'units': '$^{\\circ}$C'}]",,,GPa,,,,,,,,,,,,,,,,,,,,,,,,,,,,,,,,,,,,,,,,,,,,,,,,,,,,,,,,,,,,,,,,,,,,,,,,,,,,,,,,,,,,,,,,,,,,,,,,,,,,,
3566,MgO.xSiC,[{'name': 'NIST_SRD-30'}],['Magnesia composite'],[{'name': 'Hot Pressing'}],"[{'citation': 'Strengthening and Toughening Mechanisms in Nanocomposite Ceramics, K. Niihara and A. Nakahira, Annales de Chimie  Science des Materiaux, Vol. 16 4, pp. 479-486 (1991), published by Masson.'}]",,,,,,,,,,,,Mg-O:SiC,,,,,,,,,,,,,,,,,,,,,,,,,Polycrystalline,,,,,,,,,,,,,,,,,,,,,,,,,,,,,,,,,,,,,,,,,,2.5,"[{'name': 'Component Species', 'scalars': [{'value': 'MgO'}]}]",,,$\mu$m,,,,,,,,,,,,,,,,,,,,,,,,,,,,,,,,,,,,,,,,,,,,,,,,,,,,,,,,,,,,,,,,,,,,,,,,,
3567,Si6-xAlxOxN8-x,[{'name': 'NIST_SRD-30'}],['Sialon'],[{'name': 'Sintering'}],"[{'citation': 'Elastic Properties, Hardness and Indentation Fracture Toughness of $\\beta$-Sialons, J. Piekarczyk, J. Lis, and J. Bialoskorski, Key Engineering Materials, Vol. 89, pp. 541-546 (1994), published by Trans Tech Publications, Switzerland.'}]",,,,,,,,,,,,Si-Al-O-N,,,,,,,,,,,,,,,,,,,,,,,,,Polycrystalline,,,,,,,,,,,,,,,,,,,,,,,,,,,,,,,,,,,,,,,,,,,,,,,,,,,,,,,,,,,,,,,,,,,,,,,,,,,,,,,,,,,,,93,"[{'name': 'x of Alx', 'scalars': [{'value': '1'}, {'value': '2'}, {'value': '3'}, {'value': '4'}], 'units': 'formula units'}]",GPa,,,,,,,,,,,,,,,,,,,,,,,,,,,,,,,,
3568,TiB2,[{'name': 'NIST_SRD-30'}],['Titanium diboride'],[{'name': 'Sintering'}],"[{'citation': 'Material Properties of Titanium Diboride, R. G. Munro, Journal of Research of the National Institute of Standards and Technology, Vol. 105 5, pp. 709-720 (2000), published by National Institute of Standards and Technology.'}]",,,,,,,,,,,,Ti-B,,,,,,,,,,,,,,,,,,,,,,,,,Polycrystalline,,,,,,,,,,,,,,,,,,,,,,,,,,,,,,,,,,,,,,,,,,,,,,,,,,,,,,,,,,,,,,,,,,,,,,,,,,,,,,,,,,,,,,,,,,,,,,,,,,,,,,,,,,,,,,,,,,,11,"[{'name': 'Temperature', 'scalars': [{'value': '20'}], 'units': '$^{\\circ}$C'}]",,,
3569,AlN.xCaO.yY2O3,[{'name': 'NIST_SRD-30'}],['Aluminum nitride'],,"[{'citation': 'Chemical and Physical Parameters Influence on Aluminium Nitride Based Ceramics Thermal Diffusivity, J.P. Michelet, A. Hafidi, J.P. Lecompte, J. Jarrige, M. Billy, C. Martin, and J. Mexmain, Euro-Ceramics, Vol. 2, pp. 52-56 (1989), edited by G. de With, R.A. Terpstra, and R. Metselaar, published by Elsevier Applied Science.'}]",,,,,,,,,,,,Al-N,,,,,,,,,,,,,,,,,,,,,,,,,Polycrystalline,,,,3.211,"[{'name': 'Temperature', 'scalars': [{'value': '23'}], 'units': '$^{\\circ}$C'}, {'name': 'Mass Fraction of Y2O3', 'scalars': [{'value': '0'}, {'value': '2'}, {'value': '8'}, {'value': '0'}, {'value': '0'}, {'value': '2'}, {'value': '8'}, {'value': '0'}, {'value': '0'}, {'value': '2'}, {'value': '8'}], 'units': '%'}, {'name': 'Mass Fraction of CaO', 'scalars': [{'value': '1'}, {'value': '0'}, {'value': '0'}, {'value': '0'}, {'value': '1'}, {'value': '0'}, {'value': '0'}, {'value': '0'}, {'value': '1'}, {'value': '0'}, {'value': '0'}], 'units': '%'}, {'name': 'Process Type', 'scalars': [{'value': 'PS'}, {'value': 'PS'}, {'value': 'PS'}, {'value': 'HP'}, {'value': 'HP'}, {'value': 'HP'}, {'value': 'HP'}, {'value': 'HIP'}, {'value': 'HIP'}, {'value': 'HIP'}, {'value': 'HIP'}]}]",,,g cm$^{-3}$,,,,,,,,,,,,,,,,,,,,,,,,,,,,,,,,,,,,,,,,,,,,,,,,,,,,,,,,,,,,,,,,,,,,,,,,,,,,,,,,,,,,,,,,,,,,,,,,,,,,,,,,,,,,,,,
3570,ZrO2,[{'name': 'NIST_SRD-30'}],['Zirconia'],[{'name': 'Slip Casting'}],"[{'citation': 'Properties of Ceramics Manufactured on Base ZrO2 Partly Stabilized by Y2O3, T. V. Chusovitina, Yu. S. Toporov, M. G. Tretnikova, Ogneupori (Refractories) 6, pp. 5-7 (1991).'}]",,,,,,,,,,,,Zr-O,,,,,,,,,,,,,,,,,,,,,,,,,Polycrystalline,,,,,,,,,,,,,,112,"[{'name': 'Thermal Resistance', 'scalars': [{'value': '180'}, {'value': '380'}, {'value': '580'}, {'value': '780'}, {'value': '980'}, {'value': '1280'}, {'value': '180'}, {'value': '380'}, {'value': '580'}, {'value': '780'}, {'value': '980'}, {'value': '1280'}, {'value': '180'}, {'value': '380'}, {'value': '580'}, {'value': '780'}, {'value': '980'}, {'value': '180'}, {'value': '380'}, {'value': '580'}, {'value': '180'}, {'value': '380'}, {'value': '580'}, {'value': '180'}, {'value': '380'}], 'units': '$^{\\circ}$C'}, {'name': 'Number of Thermal Cycles', 'scalars': [{'value': '0'}, {'value': '0'}, {'value': '0'}, {'value': '0'}, {'value': '0'}, {'value': '0'}, {'value': '1'}, {'value': '1'}, {'value': '1'}, {'value': '1'}, {'value': '1'}, {'value': '1'}, {'value': '2'}, {'value': '2'}, {'value': '2'}, {'value': '2'}, {'value': '2'}, {'value': '4'}, {'value': '4'}, {'value': '4'}, {'value': '6'}, {'value': '6'}, {'value': '6'}, {'value': '8'}, {'value': '8'}]}]",,,GPa,,,,,,,,,,,,,,,,,,,,,,,,,,,,,,,,,,,,,,,,,,,,,,,,,,,,,,,,,,,,,,,Bar,,,,,,,,,,,,,,,,,,,,,,,,,,,,,,,,,,,,,,
3571,Si3N4,[{'name': 'NIST_SRD-30'}],['Silicon nitride'],[{'name': 'Reaction Bonding'}],"[{'citation': 'The Evaluation of Environmental Effects in Toughened Ceramics for Advanced Heat Engines Investigation of Selected SiC and Si3N4 Ceramics, N.L.Hecht, G.A.Graves, D.E.McCullum, A.P.Berens, S.Goodrich, J.D.Wolf, J.R.Hoenigman, P.Yaney, D.Grant, and S.Hilton, ORNL Report Number:  ORNL/Sub/84-00221/2, pp. 1-111 (1990), published by Oak Ridge National Laboratory.'}]",,,,,,,,,,,,Si-N,,,,,,,,,,,,,,,343,"[{'name': 'Temperature', 'scalars': [{'value': '23'}], 'units': '$^{\\circ}$C'}]",kJ mol$^{-1}$,,,,,,,,Polycrystalline,,,,,,,,,,,,,,,,,,,,,,,,,,,,,,,,,,,,,,,,,,,,,,,,,,,,,,,,,,,,,,,,,,,,,,,,,,,,,,,,,,,,,,,,,,,,,,,,,,,,,,,,,,,,,,,,,,,,,,,
3572,CrB2,[{'name': 'NIST_SRD-30'}],['Chromium diboride'],[{'name': 'Melt Processing'}],"[{'citation': 'Thermal Expansion Studies on the Group IV-VII Transition Metal Diborides, B. Lonnberg, Journal of the Less-Common Metals, Vol. 141, pp. 145-156 (1988), published by Elsevier Sequoia.'}]",2.9708,"[{'name': 'Axis', 'scalars': [{'value': 'a'}, {'value': 'a'}, {'value': 'a'}, {'value': 'a'}, {'value': 'a'}, {'value': 'a'}, {'value': 'a'}, {'value': 'a'}, {'value': 'a'}, {'value': 'a'}, {'value': 'a'}, {'value': 'a'}, {'value': 'a'}, {'value': 'c'}, {'value': 'c'}, {'value': 'c'}, {'value': 'c'}, {'value': 'c'}, {'value': 'c'}, {'value': 'c'}, {'value': 'c'}, {'value': 'c'}, {'value': 'c'}, {'value': 'c'}, {'value': 'c'}, {'value': 'c'}]}, {'name': 'Temperature', 'scalars': [{'value': '300'}, {'value': '400'}, {'value': '500'}, {'value': '600'}, {'value': '700'}, {'value': '800'}, {'value': '900'}, {'value': '1000'}, {'value': '1100'}, {'value': '1200'}, {'value': '1300'}, {'value': '1400'}, {'value': '1500'}, {'value': '300'}, {'value': '400'}, {'value': '500'}, {'value': '600'}, {'value': '700'}, {'value': '800'}, {'value': '900'}, {'value': '1000'}, {'value': '1100'}, {'value': '1200'}, {'value': '1300'}, {'value': '1400'}, {'value': '1500'}], 'units': 'K'}]",$\AA$,,,,,,,,,Cr-B,,,,,,,,,,,,,,,,,,,,,,,,,Polycrystalline,,,,,,,,,,,,,,,,,,,,,,,,,,,,,,,,,,,,,,,,,,,,,,,,,,,,,,,,,,,,,,,,,,,,,,,,,,,,,,,,,,,,,,,,,,,,,,,,,,,,,,,,,,,,,,,,,,,,,,,
3573,Si3N4,[{'name': 'NIST_SRD-30'}],['Silicon nitride'],[{'name': 'Reaction Bonding'}],"[{'citation': 'Ultrasonic Examination of Reaction Bonded Silicon Nitride, J.S. Thorp and T.G. Bushell, Journal of Materials Science, Vol. 20, pp. 2265-2274 (1985), published by Chapman and Hall.'}]",,,,,,,,,,,,Si-N,,,,,,,,,,,,,,,,,,,,,,,,,Polycrystalline,,,,,,,,,,,,,,172,"[{'name': 'Volume Fraction of Porosity', 'scalars': [{'value': '17.4'}, {'value': '19.3'}, {'value': '20.2'}, {'value': '21.9'}, {'value': '26.2'}], 'units': '%'}]",,,GPa,,,,,,,,,,,,,,,,,,,,,,,,,,,,,,,,,,,,,,,,,,,,,,,,,,,,,,,,,,,,,,,,,,,,,,,,,,,,,,,,,,,,,,,,,,,,,,,,,,,,,
3574,ZrO2.xCaO,[{'name': 'NIST_SRD-30'}],['Zirconia (PSZ)'],[{'name': 'Melt Processing'}],"[{'citation': 'Physical, Microstructural and Thermomechanical Properties of ZrO2 Single Crystals, R.P. Ingel, D. Lewis, B.A. Bender, and R.W. Rice, Advances in Ceramics, Vol. 12, pp. 408-414 (1984), published by American Ceramic Society.'}]",,,,,,,,,,,,Zr-O:CaO,,,,,,,,,,,,,,,,,,,,,,,,,Single Crystal,,,,,,,,,,,,,,,,,,,,,,,,,,,,,,,,,3.97,"[{'name': 'Mass Fraction of Stabilizer', 'scalars': [{'value': '4'}, {'value': '9'}], 'units': '%'}, {'name': 'Stabilizer', 'scalars': [{'value': 'CaO'}]}, {'name': 'Temperature', 'scalars': [{'value': '23'}], 'units': '$^{\\circ}$C'}]",,,MPa m$^{1/2}$,,,,,,,,,,,,,,,,,,,,,,,,,,,,,,,,,,,,,,,,,,,,,,,,,,,,,,,,,,,,,,,,,,,,,,,,,,,,,,,,,,
3575,ZrO2,[{'name': 'NIST_SRD-30'}],['Zirconia'],[{'name': 'Slip Casting'}],"[{'citation': 'Physicochemical Properties of ZrO2 Solid Electrolyte Partially Stabilized by Mixtures of Y2O3-Yb2O3- Sc2O3, T. V. Chusovitina, Yu. S. Toropov, M. G. Tretnikova, and S. A. Gladkovskaya, Ogneupori (Refractories) 12, pp. 7-12 (1984).'}]",,,,,,,,,,,,Zr-O,,,,,,,,,,,,,,,,,,,,,,,,,Polycrystalline,,,,,,,,,,,,,,,,,,,,,,,,,470,"[{'name': 'Temperatureof Heating', 'scalars': [{'value': '1723'}, {'value': '1673'}, {'value': '1623'}], 'units': 'K'}]",,,MPa,,,,,,,,,,,,,,,,,,,,,,,,,,,,,,,,,,,,,,,,,,,,,,,,,,,,,,,,,,,,,,,,,,,,,,,,,,,,,,,,,,,,,,,,,,
3576,Si3N4.xY2O3,[{'name': 'NIST_SRD-30'}],['Silicon nitride'],,"[{'citation': 'Investigation of Selected Si3N4 and SiC Ceramics, N.L. Hecht, D.E. McCullum, and G.A. Graves, Ceramic Materials and Components for Engines, pp. 806-816 (1988), edited by V.J. Tennery, published by American Ceramic Society.'}]",,,,,,,,,,,,Si-N:Y,PY6,,,,,,,,,,,,,,,,,,,,,,,,Polycrystalline,,,,,,,,,,,,,,,,,,,,,,,,,641,"[{'name': 'Temperature', 'scalars': [{'value': '25'}, {'value': '1450'}, {'value': '1450'}], 'units': '$^{\\circ}$C'}, {'name': 'Crosshead Speed', 'scalars': [{'value': '0.0064'}, {'value': '0.0064'}, {'value': '0.00004'}], 'units': 'cm/s'}]",,,MPa,,,,,,,,,,,,,,,,,,,,,,,,,,,,,,,,,,,,GTE,,,,,,,,,,,,,,,,,,,,,,,,,,,,,,,,,,,,,,,,,,,,,,,,,,,,,,
3577,Si3N4,[{'name': 'NIST_SRD-30'}],['Silicon nitride'],[{'name': 'Sintering'}],"[{'citation': 'Creep of Sintered Silicon Nitride, D. Chakraborty and A.K. Mukhopadhyay, Ceramics International, Vol. 15, pp. 237-245 (1989), published by Elsevier Applied Science.'}]",,,,,,,,,,,,Si-N,,,,,,,,,,,,,,,,,,,,,,,,,Polycrystalline,,,,,,,,,,,,,,,,,,,,,,,,,,,,,,,,,5.2,"[{'name': 'Temperature', 'scalars': [{'value': '23'}, {'value': '910'}, {'value': '1000'}, {'value': '1210'}], 'units': '$^{\\circ}$C'}, {'name': 'Sample Number', 'scalars': [{'value': 'A'}]}]",,,MPa m$^{1/2}$,,,,,,,,,,,,,,,,,,,,,,,,,,,,,,,,,,,,,,,,,,,,,,,,,,,,,,,,,,,,,,,,,,,,,,,,,,,,,,,,,,
3578,Si3N4,[{'name': 'NIST_SRD-30'}],['Silicon nitride'],[{'name': 'Sintering'}],"[{'citation': 'Comparison of Tension, Compression, and Flexure Creep for Alumina and Silicon Nitride Ceramics, M.K. Ferber, M.G. Jenkins, and V.J. Tennery, Ceramic Engineering and Science Proceedings, Vol. 11 7, pp. 1028-1045 (1990), published by American Ceramic Society.'}]",,,,,,,,,,,,Si-N,SN-220M,,,,,,,,,,,,,,,,,,4.9,"[{'name': 'Stress Mode', 'scalars': [{'value': 'tension'}, {'value': 'compression'}, {'value': 'flexure'}]}, {'name': 'Temperature', 'scalars': [{'value': '1200'}], 'units': '$^{\\circ}$C'}]",,,,,Polycrystalline,,,,,,,,,,,,,,,,,,,,,,,,,,,,,,,,,,,,,,,,,,,,,,,,,,,,,,,,,,,,,,,,,Kyocera,,,,,,,,,,,,,,,,,,,,,,,,,,,,,,,,,,,,,,,,,,,,,,,,,,,,,,
3579,MgO.xCoO,[{'name': 'NIST_SRD-30'}],['Magnesia'],[{'name': 'Hot Pressing'}],"[{'citation': 'The Influence of Grain Size and Secondary Phase on the Fracture Toughness of Sintered MgO Bodies (Part 3: Addition of CoO), K. Yasuda, Y. Tsuru, Y. Matsuo, S. Kimura, and T. Yano, Journal of the Ceramic Society of Japan Inter. Ed., Vol. 101, pp. 648-653 (1993), published by FUJI Technology Press Ltd..'}]",,,,,,,,,,,,Mg-O:CoO,,,,,,,,,,,,,,,,,,,,,,,,,Polycrystalline,,,,,,,,,,,,,,,,,,,,,,,,,,,,,,,,,1.94,"[{'name': 'Mass Fraction of CoO', 'scalars': [{'value': '1'}, {'value': '1'}, {'value': '1'}, {'value': '1'}, {'value': '1'}, {'value': '10'}, {'value': '10'}, {'value': '10'}, {'value': '10'}, {'value': '10'}], 'units': '%'}, {'name': 'Grain Size', 'scalars': [{'value': '14'}, {'value': '23'}, {'value': '35'}, {'value': '46'}, {'value': '104'}, {'value': '8'}, {'value': '17'}, {'value': '23'}, {'value': '28'}, {'value': '43'}], 'units': '$\\mu$m'}]",,,MPa m$^{1/2}$,,,,,,,,,,,,,,,,,,,,,,,,,,,,,,,,,,,,,,,,,,,,,,,,,,,,,,,,,,,,,,,,,,,,,,,,,,,,,,,,,,
3580,Si3N4.xY2O3.yAl2O3,[{'name': 'NIST_SRD-30'}],['Silicon nitride'],[{'name': 'Hot Isostatic Pressing'}],"[{'citation': 'Thermal Coefficients of HIP Sintered Silicon Nitride, K. Watari and K. Ishizaki, Euro-Ceramics, Vol. 2, pp. 77-81 (1989), edited by G. de With, R.A. Terpstra, and R. Metselaar, published by Elsevier Applied Science.'}]",,,,,,,,,,,,Si-N:Al,,,,,,,,,,,,,,,,,,,,,,,,,Polycrystalline,,,,,,,,,,,,,,,,,,,,,,,,,,,,,,,,,,,,,,,,,,,,,,,,,,,,,,,,,,,,,,,,,,,,,,,,,,,,,,,,,,,,,,,,,,,,,,,,,,,,,,,,,,0.33,"[{'name': 'Mole Fraction of Al2O3', 'scalars': [{'value': '0'}, {'value': '0'}, {'value': '0'}, {'value': '0'}, {'value': '0'}, {'value': '1'}, {'value': '1'}, {'value': '1'}, {'value': '1'}, {'value': '1'}, {'value': '2'}, {'value': '2'}, {'value': '2'}, {'value': '2'}, {'value': '2'}, {'value': '3'}, {'value': '3'}, {'value': '3'}, {'value': '3'}, {'value': '3'}, {'value': '4'}, {'value': '4'}, {'value': '4'}, {'value': '4'}, {'value': '4'}, {'value': '5'}, {'value': '5'}, {'value': '5'}, {'value': '5'}, {'value': '5'}, {'value': '6'}, {'value': '6'}, {'value': '6'}, {'value': '6'}, {'value': '6'}], 'units': '%'}, {'name': 'Mole Fraction of Y2O3', 'scalars': [{'value': '6'}, {'value': '6'}, {'value': '6'}, {'value': '6'}, {'value': '6'}, {'value': '5'}, {'value': '5'}, {'value': '5'}, {'value': '5'}, {'value': '5'}, {'value': '4'}, {'value': '4'}, {'value': '4'}, {'value': '4'}, {'value': '4'}, {'value': '3'}, {'value': '3'}, {'value': '3'}, {'value': '3'}, {'value': '3'}, {'value': '2'}, {'value': '2'}, {'value': '2'}, {'value': '2'}, {'value': '2'}, {'value': '1'}, {'value': '1'}, {'value': '1'}, {'value': '1'}, {'value': '1'}, {'value': '0'}, {'value': '0'}, {'value': '0'}, {'value': '0'}, {'value': '0'}], 'units': '%'}, {'name': 'Temperature', 'scalars': [{'value': '300'}, {'value': '570'}, {'value': '870'}, {'value': '1170'}, {'value': '1270'}, {'value': '300'}, {'value': '570'}, {'value': '870'}, {'value': '1170'}, {'value': '1270'}, {'value': '300'}, {'value': '570'}, {'value': '870'}, {'value': '1170'}, {'value': '1270'}, {'value': '300'}, {'value': '570'}, {'value': '870'}, {'value': '1170'}, {'value': '1270'}, {'value': '300'}, {'value': '570'}, {'value': '870'}, {'value': '1170'}, {'value': '1270'}, {'value': '300'}, {'value': '570'}, {'value': '870'}, {'value': '1170'}, {'value': '1270'}, {'value': '300'}, {'value': '570'}, {'value': '870'}, {'value': '1170'}, {'value': '1270'}], 'units': '$^{\\circ}$C'}]",cm$^{2}$ s$^{-1}$,,,,,,,,,,,
3581,SiC,[{'name': 'NIST_SRD-30'}],['Silicon carbide'],[{'name': 'Sintering'}],"[{'citation': 'Microstructure and Fracture Toughness of Hot-Pressed Silicon Carbide Reinforced with Silicon Carbide Whisker, D.H. Lee, H.E. Kim, and S.J. Cho, Journal of the American Ceramic Society, Vol. 77 12, pp. 3270-3272 (1994), published by American Ceramic Society.'}]",,,,,,,,,,,,"Si-C:B,C",,,,,,,,,,,,,,,,,,,,,,,,,Polycrystalline,,,,,,,,,,,,,,,,,,,,,,,,,,,,,,,,,2.4,"[{'name': 'Mass Fraction of SiC whisker', 'scalars': [{'value': '0'}], 'units': '%'}]",,,MPa m$^{1/2}$,,,,,,,,,,,,,,,,,,,,,,,,,,,,Carborundum Company,,,,,,,,,,,,,,,,,,,,,,,,,,,,,,,,,,,,,,,,,,,,,,,,,,,,,,
3582,Al2O3,[{'name': 'NIST_SRD-30'}],['Alumina'],,"[{'citation': 'Pressure Derivatives of the Sound Velocities of Polycrystalline Alumina, E. Schreiber and O.L. Anderson, Journal of the American Ceramic Society, Vol. 49, pp. 184-190 (1966), published by American Ceramic Society.'}]",,,,,,,,,,,,Al-O,Lucalox,,,,,,,,,,,,,,,,,,,,,,,,Polycrystalline,,,,,,,,,,,,,,,,,,,,,,,,,,,,,,,,,,,,,,,,,,40,"[{'name': 'Temperature', 'scalars': [{'value': '25'}], 'units': '$^{\\circ}$C'}]",,,$\mu$m,,,,,,,,,,,,,,,,,,,General Electric Company,,,,,,,,,,,,,,,,,,,,,,,,,,,,,,,,,,,,,,,,,,,,,,,,,,,,,,
3583,Si3N4,[{'name': 'NIST_SRD-30'}],['Silicon nitride'],[{'name': 'Reaction Bonding'}],"[{'citation': 'The Evaluation of Environmental Effects in Toughened Ceramics for Advanced Heat Engines Investigation of Selected SiC and Si3N4 Ceramics, N.L.Hecht, G.A.Graves, D.E.McCullum, A.P.Berens, S.Goodrich, J.D.Wolf, J.R.Hoenigman, P.Yaney, D.Grant, and S.Hilton, ORNL Report Number:  ORNL/Sub/84-00221/2, pp. 1-111 (1990), published by Oak Ridge National Laboratory.'}]",,,,,,,,,,,,Si-N,,,,,,,,,,,,,,,,,,,1.7,"[{'name': 'Temperature', 'scalars': [{'value': '23'}], 'units': '$^{\\circ}$C'}]",,,,,Polycrystalline,,,,,,,,,,,,,,,,,,,,,,,,,,,,,,,,,,,,,,,,,,,,,,,,,,,,,,,,,,,,,,,,,,,,,,,,,,,,,,,,,,,,,,,,,,,,,,,,,,,,,,,,,,,,,,,,,,,,,,,
3584,SiC,[{'name': 'NIST_SRD-30'}],['Silicon carbide'],[{'name': 'Pressureless Sintering'}],"[{'citation': 'The Evaluation of Environmental Effects in Toughened Ceramics for Advanced Heat Engines Investigation of Selected SiC and Si3N4 Ceramics, N.L.Hecht, G.A.Graves, D.E.McCullum, A.P.Berens, S.Goodrich, J.D.Wolf, J.R.Hoenigman, P.Yaney, D.Grant, and S.Hilton, ORNL Report Number:  ORNL/Sub/84-00221/2, pp. 1-111 (1990), published by Oak Ridge National Laboratory.'}]",,,,,,,,,,,,Si-C,,,,,,,,,,,,,,,,,,,,,,,,,Polycrystalline,,,,,,,,,,,,,,,,,,,,,,,,,,,,,,,,,,,,,,,,,,5,"[{'name': 'Grain Size Range', 'scalars': [{'minimum': '2', 'maximum': '8'}], 'units': '$\\mu$m'}]",,,$\mu$m,,,,,,,,,,,,,,,,,,,Sohio Engineered Materials Co.,,,,,,,,,,,,,,,,,,,,,,,,,,,,,,,,,,,,,,,,,,,,,,,,,,,,,,
3585,C,[{'name': 'NIST_SRD-30'}],['Diamond'],,"[{'citation': 'Thermal Expansion of Some Diamondlike Crystals, G.A. Slack and S.F. Bartram, Journal of Applied Physics, Vol. 46 1, pp. 89-98 (1975), published by American Institute of Physics.'}]",,,,,,,,,,,,C,,,,,,,,,,,,,,,,,,,,,,,,,Single Crystal,,,,,,,,,,,,,,,,,,,,,,,,,,,,,,,,,,,,,,,,,,,,,,,,,,,,,,,,,,,,,,,,,,,,,,,,,,,,,,,,,,,,,,,,,,,,,,,,,,,,,,,,,,,,,0.00,"[{'name': 'Temperature', 'scalars': [{'value': '100'}, {'value': '200'}, {'value': '300'}, {'value': '400'}, {'value': '500'}, {'value': '600'}, {'value': '800'}, {'value': '1000'}, {'value': '1200'}, {'value': '1400'}, {'value': '1600'}], 'units': 'K'}]",x10$^{-6}$,,,,,,,,
3586,Al2O3.xCeO2.yZrO2,[{'name': 'NIST_SRD-30'}],['Alumina composite'],[{'name': 'Sintering'}],"[{'citation': 'Ceramic Technology Project Data Base:  September 1992 Summary Report, B.L.P. Keyes, ORNL Report Number:  ORNL/M-2775, pp. 1-171 (1992), published by Oak Ridge National Laboratory.'}]",,,,,,,,,,,,Al-O:CeO,,,,,,,,,,,,,,,,,,,,,,,,,Polycrystalline,,,,,,,,,,,,,,,,,,,,,,,,,1020,"[{'name': 'Temperature', 'scalars': [{'value': '25'}], 'units': '$^{\\circ}$C'}, {'name': 'Process Condition 2', 'scalars': [{'value': '-'}]}, {'name': 'Process Condition 1', 'scalars': [{'value': '-'}]}, {'name': 'Specimen Number', 'scalars': [{'value': 'C'}]}]",,,MPa,,,,,,,,,,,,,,,,,,,,,,,,,,,,,,,,,,,,Norton Company,,,,,,,,,,,,,,,,,,,,,,,,,,,,,,,,,,,,,,,,,,,,,,,,,,,,,,
3587,Al2O3,[{'name': 'NIST_SRD-30'}],['Alumina'],[{'name': 'Hot Pressing'}],"[{'citation': 'High-Temperature Elastic Properties of Polycrystalline MgO and Al2O3, N. Soga and O.L. Anderson, Journal of the American Ceramic Society, Vol. 49 7, pp. 355-359 (1966), published by American Ceramic Society.'}]",,,,249,"[{'name': 'Temperature', 'scalars': [{'value': '300'}, {'value': '400'}, {'value': '500'}, {'value': '600'}, {'value': '700'}, {'value': '800'}, {'value': '900'}, {'value': '1000'}, {'value': '1100'}, {'value': '1200'}, {'value': '1300'}, {'value': '1400'}, {'value': '1500'}, {'value': '1600'}], 'units': 'K'}]",,,GPa,,,,Al-O,,,,,,,,,,,,,,,,,,,,,,,,,Polycrystalline,,,,,,,,,,,,,,,,,,,,,,,,,,,,,,,,,,,,,,,,,,,,,,,,,,,,,,,,,,,,,,,,,Avco Co.,,,,,,,,,,,,,,,,,,,,,,,,,,,,,,,,,,,,,,,,,,,,,,,,,,,,,,
3588,Si3N4.yY2O3.zAl2O3,[{'name': 'NIST_SRD-30'}],['Silicon nitride'],[{'name': 'Sintering'}],"[{'citation': 'Microstructural Design of Silicon Nitride with Improved Fracture Toughness:  I, Effects of Grain Shape and Size, P.F. Becher, E.Y. Sun, K.P. Plucknett, K.B. Alexander, C.H. Hsueh, H.T. Lin, S.B. Waters,  C.G. Westmoreland, E.S. Kang, K. Hirao, and M.E. Brito, Journal of the American Ceramic Society, Vol. 81 11, pp. 2821-2830 (1998), published by American Ceramic Society.'}]",,,,,,,,,,,,Si-N:Al,,,,,,,,,,,,,,,,,,,,,,,,,Polycrystalline,,,,,,,,,,,,,,,,,,,,,,,,,,,,,,,,,6.4,"[{'name': 'Crack Length', 'scalars': [{'value': '52'}, {'value': '122'}, {'value': '62'}, {'value': '97'}, {'value': '94'}, {'value': '96'}, {'value': '77'}, {'value': '136'}, {'value': '254'}, {'value': '255'}, {'value': '504'}, {'value': '504'}, {'value': '505'}, {'value': '651'}, {'value': '677'}, {'value': '703'}, {'value': '900'}, {'value': '1193'}], 'units': '$\\mu$m'}]",,,MPa m$^{1/2}$,,,,,,,,,,,,,,,,,,,,,,,,,,,,,,,,,,,,,,,,,,,,,,,,,,,,,,,,,,,,,,,,,,,,,,,,,,,,,,,,,,
3589,Al2O3,[{'name': 'NIST_SRD-30'}],['Alumina'],[{'name': 'Hot Pressing'}],"[{'citation': 'Creep and Creep Fracture in Hot-Pressed Alumina, A.G. Robertson, D.S. Wilkinson, and C.H. Caceres, Journal of the American Ceramic Society, Vol. 74 5, pp. 915-921 (1991), published by American Ceramic Society.'}]",,,,,,,,,,,,Al-O,,,,,,,,,,,,,,,,,,,2.0,"[{'name': 'Temperature', 'scalars': [{'value': '1150'}], 'units': '$^{\\circ}$C'}, {'name': 'Stress Mode', 'scalars': [{'value': 'flexure'}]}]",,,,,Polycrystalline,,,,,,,,,,,,,,,,,,,,,,,,,,,,,,,,,,,,,,,,,,,,,,,,,,,,,,,,,,,,,,,,,Avco Co.,,,,,,,,,,,,,,,,,,,,,,,,,,,,,,,,,,,,,,,,,,,,,,,,,,,,,,
3590,ThO2,[{'name': 'NIST_SRD-30'}],['Thoria'],[{'name': 'Sintering'}],"[{'citation': 'Elastic Constant-Porosity Relations for Polycrystalline Thoria, S. Spinner, F.P. Knudsen, and L. Stone, Journal of Research of the National Bureau of Standards, Vol. 67C 1, pp. 39-46 (1963), published by National Bureau of Standards.'}]",,,,,,,,,,,,Th-O,,,,,,,,,,,,,,,,,,,,,,,,,Polycrystalline,,,,,,,,,,,,,,229.6,"[{'name': 'Specimen Group', 'scalars': [{'value': 'Group I'}, {'value': 'Group I'}, {'value': 'Group I'}, {'value': 'Group I'}, {'value': 'Group I'}, {'value': 'Group I'}, {'value': 'Group II'}, {'value': 'Group II'}, {'value': 'Group II'}, {'value': 'Group II'}, {'value': 'Group II'}, {'value': 'Group II'}, {'value': 'Group II'}, {'value': 'Group III'}, {'value': 'Group III'}, {'value': 'Group III'}, {'value': 'Group III'}, {'value': 'Group I'}, {'value': 'Group I'}, {'value': 'Group I'}, {'value': 'Group I'}, {'value': 'Group I'}, {'value': 'Group I'}, {'value': 'Group II'}, {'value': 'Group II'}, {'value': 'Group II'}, {'value': 'Group II'}, {'value': 'Group II'}, {'value': 'Group II'}, {'value': 'Group II'}, {'value': 'Group III'}, {'value': 'Group III'}, {'value': 'Group III'}, {'value': 'Group III'}, {'value': 'Group I'}, {'value': 'Group I'}, {'value': 'Group I'}, {'value': 'Group I'}, {'value': 'Group I'}, {'value': 'Group I'}, {'value': 'Group II'}, {'value': 'Group II'}, {'value': 'Group II'}, {'value': 'Group II'}, {'value': 'Group II'}, {'value': 'Group II'}, {'value': 'Group II'}, {'value': 'Group III'}, {'value': 'Group III'}, {'value': 'Group III'}, {'value': 'Group III'}, {'value': 'Group I'}, {'value': 'Group I'}, {'value': 'Group I'}, {'value': 'Group I'}, {'value': 'Group I'}, {'value': 'Group I'}, {'value': 'Group II'}, {'value': 'Group II'}, {'value': 'Group II'}, {'value': 'Group II'}, {'value': 'Group II'}, {'value': 'Group II'}, {'value': 'Group II'}, {'value': 'Group III'}, {'value': 'Group III'}, {'value': 'Group III'}, {'value': 'Group III'}]}, {'name': 'Configuration', 'scalars': [{'value': 'flatwise'}, {'value': 'flatwise'}, {'value': 'flatwise'}, {'value': 'flatwise'}, {'value': 'flatwise'}, {'value': 'flatwise'}, {'value': 'flatwise'}, {'value': 'flatwise'}, {'value': 'flatwise'}, {'value': 'flatwise'}, {'value': 'flatwise'}, {'value': 'flatwise'}, {'value': 'flatwise'}, {'value': 'flatwise'}, {'value': 'flatwise'}, {'value': 'flatwise'}, {'value': 'flatwise'}, {'value': 'edgewise'}, {'value': 'edgewise'}, {'value': 'edgewise'}, {'value': 'edgewise'}, {'value': 'edgewise'}, {'value': 'edgewise'}, {'value': 'edgewise'}, {'value': 'edgewise'}, {'value': 'edgewise'}, {'value': 'edgewise'}, {'value': 'edgewise'}, {'value': 'edgewise'}, {'value': 'edgewise'}, {'value': 'edgewise'}, {'value': 'edgewise'}, {'value': 'edgewise'}, {'value': 'edgewise'}, {'value': 'longitudinal'}, {'value': 'longitudinal'}, {'value': 'longitudinal'}, {'value': 'longitudinal'}, {'value': 'longitudinal'}, {'value': 'longitudinal'}, {'value': 'longitudinal'}, {'value': 'longitudinal'}, {'value': 'longitudinal'}, {'value': 'longitudinal'}, {'value': 'longitudinal'}, {'value': 'longitudinal'}, {'value': 'longitudinal'}, {'value': 'longitudinal'}, {'value': 'longitudinal'}, {'value': 'longitudinal'}, {'value': 'longitudinal'}, {'value': 'average'}, {'value': 'average'}, {'value': 'average'}, {'value': 'average'}, {'value': 'average'}, {'value': 'average'}, {'value': 'average'}, {'value': 'average'}, {'value': 'average'}, {'value': 'average'}, {'value': 'average'}, {'value': 'average'}, {'value': 'average'}, {'value': 'average'}, {'value': 'average'}, {'value': 'average'}, {'value': 'average'}]}, {'name': 'Volume Fraction of Porosity', 'scalars': [{'value': '0.0373'}, {'value': '0.0797'}, {'value': '0.1374'}, {'value': '0.1915'}, {'value': '0.2391'}, {'value': '0.3340'}, {'value': '0.0715'}, {'value': '0.1227'}, {'value': '0.1643'}, {'value': '0.2205'}, {'value': '0.2850'}, {'value': '0.3336'}, {'value': '0.3944'}, {'value': '0.1727'}, {'value': '0.2366'}, {'value': '0.2619'}, {'value': '0.2608'}, {'value': '0.0373'}, {'value': '0.0797'}, {'value': '0.1374'}, {'value': '0.1915'}, {'value': '0.2391'}, {'value': '0.3340'}, {'value': '0.0715'}, {'value': '0.1227'}, {'value': '0.1643'}, {'value': '0.2205'}, {'value': '0.2850'}, {'value': '0.3336'}, {'value': '0.3944'}, {'value': '0.1727'}, {'value': '0.2366'}, {'value': '0.2619'}, {'value': '0.2608'}, {'value': '0.0373'}, {'value': '0.0797'}, {'value': '0.1374'}, {'value': '0.1915'}, {'value': '0.2391'}, {'value': '0.3340'}, {'value': '0.0715'}, {'value': '0.1227'}, {'value': '0.1643'}, {'value': '0.2205'}, {'value': '0.2850'}, {'value': '0.3336'}, {'value': '0.3944'}, {'value': '0.1727'}, {'value': '0.2366'}, {'value': '0.2619'}, {'value': '0.2608'}, {'value': '0.0373'}, {'value': '0.0797'}, {'value': '0.1374'}, {'value': '0.1915'}, {'value': '0.2391'}, {'value': '0.3340'}, {'value': '0.0715'}, {'value': '0.1227'}, {'value': '0.1643'}, {'value': '0.2205'}, {'value': '0.2850'}, {'value': '0.3336'}, {'value': '0.3944'}, {'value': '0.1727'}, {'value': '0.2366'}, {'value': '0.2619'}, {'value': '0.2608'}]}]",,,GPa,,,,,,,,,,,,,,,,,,,,,,,,,,,,,,,,,,,,,,,,,,,,,,,Norton Company,,,,,,,,,,,,,,,,,,,,,,,,,,,,,,,,,,,,,,,,,,,,,,,,,,,,,,
3591,Si3N4,[{'name': 'NIST_SRD-30'}],['Silicon nitride'],[{'name': 'Sintering'}],"[{'citation': 'Sintering Behavior and Properties of Si3N4 Sintered with Nitrogen-Rich Liquid in the System Y2O3-AlN-SiO2, P.K. Das and J. Mukerji, Advanced Ceramic Materials, Vol. 3 3, pp. 238-243 (1988), published by American Ceramic Society.'}]",,,,,,,,,,,,Si-N,,,,,,,,,,,,,,,,,,,,,,,,,Polycrystalline,,,,,,,,,,,,,,,,,,,,,,,,,414,"[{'name': 'Temperature', 'scalars': [{'value': '26'}, {'value': '805'}, {'value': '1265'}, {'value': '25'}, {'value': '1264'}], 'units': '$^{\\circ}$C'}, {'name': 'Density', 'scalars': [{'value': '2.86'}], 'units': 'g/cm$^{2}$'}, {'name': 'Crystallizing Treatment', 'scalars': [{'value': 'No'}, {'value': 'No'}, {'value': 'No'}, {'value': 'Yes'}, {'value': 'Yes'}]}, {'name': 'Sample Number', 'scalars': [{'value': 'JM2'}]}]",,,MPa,,,,,,,,,,,,,,,,,,,,,,,,,,,,,,,,,,,,,,,,,,,,,,,,,,,,Bar,,,,,,,,,,,,,,,,,,,,,,,,,,,,,,,,,,,,,,
3592,ZrO2.xMgO,[{'name': 'NIST_SRD-30'}],['Zirconia (PSZ)'],[{'name': 'Sintering'}],"[{'citation': 'The Effects of Notch Width on the SENB Toughness for Oxide Ceramics, J. Wang, W.M. Rainforth, T. Wadsworth, and R. Stevens, Journal of the European Ceramic Society, Vol. 10, pp. 21-31 (1992), published by Elsevier Science Limited.'}]",,,,,,,,,,,,Zr-O:MgO,,,,,,,,,,,,,,,,,,,,,,,,,Polycrystalline,,,,,,,,,,,,,,,,,,,,,,,,,,,,,,,,,,,,,,,,,,,,,,,,,,,,,,,,,,,,,,,,,,,,,,,,ZrO2,"[{'name': 'Mole Fraction of Phase', 'scalars': [{'value': '91'}, {'value': '9'}], 'units': '%'}, {'name': 'Grain Size', 'scalars': [{'value': '50'}], 'units': '$\\mu$m'}, {'name': 'Specimen Number', 'scalars': [{'value': 'II'}]}]",,,,,,,,,,,,,,,,,,,,,,,,,,,,,,,,,,,,,,,,,,,,,,
3593,ZrO2.xMgO,[{'name': 'NIST_SRD-30'}],['Zirconia (PSZ)'],[{'name': 'Melt Processing'}],"[{'citation': 'Physical, Microstructural and Thermomechanical Properties of ZrO2 Single Crystals, R.P. Ingel, D. Lewis, B.A. Bender, and R.W. Rice, Advances in Ceramics, Vol. 12, pp. 408-414 (1984), published by American Ceramic Society.'}]",,,,,,,,,,,,Zr-O:MgO,,,,,,,,,,,,,,,,,,,,,,,,,Single Crystal,,,,5.79,"[{'name': 'Mass Fraction of Stabilizer', 'scalars': [{'value': '2.8'}], 'units': '%'}, {'name': 'Stabilizer', 'scalars': [{'value': 'MgO'}]}, {'name': 'Temperature', 'scalars': [{'value': '23'}], 'units': '$^{\\circ}$C'}]",,,g cm$^{-3}$,,,,,,,,,,,,,,,,,,,,,,,,,,,,,,,,,,,,,,,,,,,,,,,,,,,,,,,,,,,,,,,,,,,,,,,,,,,,,,,,,,,,,,,,,,,,,,,,,,,,,,,,,,,,,,,
3594,Al2O3,[{'name': 'NIST_SRD-30'}],['Alumina (gamma)'],,"[{'citation': 'Bulk Modulus and Youngs Modulus of Nanocrystalline $\\gamma$-Alumina, M.R. Gallas and G.J. Piermarini, Journal of the American Ceramic Society, Vol. 77 11, pp. 2917-2920 (1994), published by American Ceramic Society.'}]",,,,153,"[{'name': 'Model', 'scalars': [{'value': 'Birch'}, {'value': 'Bridgman'}, {'value': 'Birch'}, {'value': 'Bridgman'}]}, {'name': 'Stress Condition', 'scalars': [{'value': 'Hydrostatic'}, {'value': 'Hydrostatic'}, {'value': 'Nonhydrostatic'}, {'value': 'Nonhydrostatic'}]}]",,,GPa,,,,Al-O,Aluminum Oxide C,,,,,,,,,,,,,,,,,,,,,,,,Polycrystalline,,,,,,,,,,,,,,,,,,,,,,,,,,,,,,,,,,,,,,,,,,,,,,,,,,,,,,,,,,,,,,,,,Degussa AG,,,,,,,,,,,,,,,,Powder,,,,,,,,,,,,,,,,,,,,,,,,,,,,,,,,,,,,,,
3595,TiB2,[{'name': 'NIST_SRD-30'}],['Titanium diboride'],,"[{'citation': 'Engineering Properties of Borides, R.A. Cutler, Engineered Materials Handbook, Vol. 4, pp. 787-803 (1991), edited by S.J. Schneider, Jr., published by ASM International.'}]",,,,,,,,,,,,Ti-B,,,,,,,,,,,,,,,,,,,,,,,,,,,,,,,,,,,,,,,,,,,,,,,,,,,,,,,,,,,,,,,,,,,,,,,,,,,,,,,,,,,,,,,,,,,,,,,,,,,,,,,,,,,,,,,,,,,,,,,,,,,,,,,,,,,,,,6.63,"[{'name': 'Temperature Range', 'scalars': [{'minimum': '30', 'maximum': '1000'}, {'minimum': '300', 'maximum': '1300'}, {'minimum': '1000', 'maximum': '2300'}, {'minimum': '30', 'maximum': '1000'}, {'minimum': '300', 'maximum': '1300'}, {'minimum': '1000', 'maximum': '2300'}, {'minimum': '27', 'maximum': '1027'}, {'minimum': '1027', 'maximum': '2027'}, {'minimum': '20', 'maximum': '2205'}], 'units': '$^{\\circ}$C'}, {'name': 'Axis', 'scalars': [{'value': 'a'}, {'value': 'a'}, {'value': 'a'}, {'value': 'c'}, {'value': 'c'}, {'value': 'c'}, {'value': 'Average'}, {'value': 'Average'}, {'value': 'Average'}]}]",x10$^{-6}$,,,,,,,,
3596,TiB2,[{'name': 'NIST_SRD-30'}],['Titanium diboride'],,"[{'citation': 'Titanium Diboride, C. Mroz, American Ceramic Society Bulletin, Vol. 73 6, pp. 136-137 (1994), published by American Ceramic Society.'}]",,,,,,,,,,,,Ti-B,,,,,,,,,,,,,,,,,,,,,,,,,,,,,,,,,,,,,,,,,,,,,,,,,,,,,,,,,,,,,,,,,,,,,,,,,,,,,22,"[{'name': 'Typical Range', 'scalars': [{'minimum': '18', 'maximum': '27'}], 'units': 'GPa'}, {'name': 'Temperature', 'scalars': [{'value': '23'}], 'units': '$^{\\circ}$C'}]",,,GPa,,,,,,,,,,,,,,,,,,,,,,,,,,,,,,,,,,,,,,,,,,,,,,,,,,,,,,,,,,,,,,,
3597,BeO,[{'name': 'NIST_SRD-30'}],['Beryllia'],[{'name': 'Sintering'}],"[{'citation': 'Creep, Strength, Expansion, and Elastic Moduli of Sintered BeO as a Function of Grain Size, Porosity, and Grain Orientation, R.E. Fryxell and B.A. Chandler, Journal of the American Ceramic Society, Vol. 47 6, pp. 283-291 (1964), published by American Ceramic Society.'}]",,,,,,,,,,,,Be-O,,,,,,,,,,,,,,,,,,,,,,,,,Polycrystalline,,,,,,,,,,,,,,,,,,,,,,,,,,,,,,,,,,,,,,,,,,,,,,,,,,,,,,,,,,,,,,,,,,,,,,,,,,,,,,,,,,,,,142,"[{'name': 'Volume Fraction of Porosity', 'scalars': [{'value': '0.02'}, {'value': '0.03'}, {'value': '0.04'}, {'value': '0.05'}, {'value': '0.06'}, {'value': '0.07'}, {'value': '0.08'}, {'value': '0.09'}, {'value': '0.1'}, {'value': '0.11'}, {'value': '0.12'}, {'value': '0.13'}, {'value': '0.14'}, {'value': '0.15'}, {'value': '0.16'}, {'value': '0.02'}, {'value': '0.02'}, {'value': '0.02'}, {'value': '0.02'}, {'value': '0.02'}, {'value': '0.02'}, {'value': '0.02'}, {'value': '0.02'}, {'value': '0.02'}, {'value': '0.02'}, {'value': '0.02'}, {'value': '0.02'}, {'value': '0.02'}, {'value': '0.02'}]}, {'name': 'Temperature', 'scalars': [{'value': '20'}, {'value': '20'}, {'value': '20'}, {'value': '20'}, {'value': '20'}, {'value': '20'}, {'value': '20'}, {'value': '20'}, {'value': '20'}, {'value': '20'}, {'value': '20'}, {'value': '20'}, {'value': '20'}, {'value': '20'}, {'value': '20'}, {'value': '100'}, {'value': '200'}, {'value': '300'}, {'value': '400'}, {'value': '500'}, {'value': '600'}, {'value': '700'}, {'value': '800'}, {'value': '900'}, {'value': '1000'}, {'value': '1100'}, {'value': '1200'}, {'value': '1300'}, {'value': '1400'}], 'units': '$^{\\circ}$C'}]",GPa,,,,,,,,,,,,,,,,,,,,,,,,,,,,,,,,
3598,ZrO2.xY2O3,[{'name': 'NIST_SRD-30'}],['Zirconia (PSZ)'],[{'name': 'Melt Processing'}],"[{'citation': 'Strength and Fracture Toughness of Zirconia Crystals, G.A. Gogotsi, E.E. Lomonova, and V.G. Pejchev, Journal of the European Ceramic Society, Vol. 11, pp. 123-132 (1993), published by Elsevier Science Limited.'}]",,,,,,,,,,,,Zr-O:Y,,,,,,,,,,,,,,,,,,,,,,,,,Single Crystal,,,,6.03,"[{'name': 'Temperature', 'scalars': [{'value': '23'}], 'units': '$^{\\circ}$C'}, {'name': 'Specimen Number', 'scalars': [{'value': 'SC-3b'}]}]",,,g cm$^{-3}$,,,,,,,,,,,,,,,,,,,,,,,,,,,,,,,,,,,,,,,,,,,,,,,,,,,,,,,,,,,,,,,,,,,,,,,,,,,,,,,,,,,,,,,,,,,,,,,,,,,,,,,,,,,,,,,
