Repository: ckborg/DSW2018

# DSW2018

## Description
Investigation of a structural ceramics database (WebSCD) curated by the National Institute of Standards and Technology (NIST).
3-week project as part of the UC Berkeley Data Science workshop (DSW2018).
[WebSCD]("https://srdata.nist.gov/CeramicDataPortal/scd")

## Results at-a-glance

~4000 material entries

Most represented mechanical properties: Elastic modulus, flexural strength, fracture toughness.

## Team members
[Prabudhya Bhattacharyya]("http://physics.berkeley.edu/people/graduate-student/prabudhya-bhattacharyya")

[Chris Bronner]("https://chrisbronner.com/")

[Steve Drapcho]("https://www.linkedin.com/in/steven-drapcho-2b939b149/")

File: NIST_CeramicDataSet.csv (part 93 of 103)
3634,MgAl2O4,[{'name': 'NIST_SRD-30'}],['Magnesium aluminate'],[{'name': 'Hot Pressing'}],"[{'citation': 'Elastic Moduli of Refractory Spinels, D.F. Porter, J.S. Reed, and D. Lewis, Journal of the American Ceramic Society, Vol. 60 7, pp. 345-349 (1977), published by American Ceramic Society.'}]",,,,,,,,,,,,Mg-Al-O,,,,,,,,,,,,,,,,,,,,,,,,,Polycrystalline,,,,,,,,,,,,,,,,,,,,,,,,,,,,,,,,,,,,,,,,,,,,,,,,,,,,,,,,,,,,,,,,,,,,,,,,,,,,,,,,,,,,,94.5,"[{'name': 'Volume Fraction of Porosity', 'scalars': [{'value': '0.045'}, {'value': '0.049'}, {'value': '0.054'}, {'value': '0.064'}, {'value': '0.078'}, {'value': '0.126'}, {'value': '0.135'}, {'value': '0.202'}, {'value': '0.199'}, {'value': '0.311'}, {'value': '0.317'}, {'value': '0.389'}]}]",GPa,,,,,,,,,,,,,,,,,,,,,,,,,,,,,,,,
3635,ZrO2,[{'name': 'NIST_SRD-30'}],['Zirconia'],,"[{'citation': 'Monoclinic Crystal Structures of ZrO2 and HfO2 Refined from X-ray Powder Diffraction Data, R.E. Hann, P.R. Suitch, and J.L. Pentecost, Journal of the American Ceramic Society, Vol. 68 10, pp. C-285-C-286 (1985), published by American Ceramic Society.'}]",,,,,,,,,,,,Zr-O,,,,,,,,,,,,,,,,,,,,,,,,,,,,,,,,,,,,,,,,,,,,,,,,,,,,,,,,,,,,,,,,,,,,,,,,,,,,,,,,,,,,,,,,,,"Magnesium Electron, Inc.",,,,,,,,,,,,,,,,Powder,0.2742,"[{'name': 'Temperature', 'scalars': [{'value': '23'}], 'units': '$^{\\circ}$C'}, {'name': 'Atom', 'scalars': [{'value': 'Zr'}, {'value': 'Zr'}, {'value': 'Zr'}, {'value': 'O(1)'}, {'value': 'O(1)'}, {'value': 'O(1)'}, {'value': 'O(2)'}, {'value': 'O(2)'}, {'value': 'O(2)'}]}, {'name': 'Coordinate', 'scalars': [{'value': 'x'}, {'value': 'y'}, {'value': 'z'}, {'value': 'x'}, {'value': 'y'}, {'value': 'z'}, {'value': 'x'}, {'value': 'y'}, {'value': 'z'}]}]",,,,,,,,,,,,,,,,,,,,,,,,,,,,,,,,,,,,
3636,Al4+2xSi2-2xO10-x,[{'name': 'NIST_SRD-30'}],['Mullite'],,"[{'citation': 'Structure Refinement of Mullite by the Rietveld Method and a New Method for Estimation of Chemical Composition, T. Ban and K. Okada, Journal of the American Ceramic Society, Vol. 75 1, pp. 227-230 (1992), published by American Ceramic Society.'}]",,,,,,,,,,,,Al-Si-O,,,,,,,,,,,,,,,,,,,,,,,,,Polycrystalline,,,,,,,,,,,,,,,,,,,,,,,,,,,,,,,,,,,,,,,,,,,,,,,,,,,,,,,,,,,,,,,,,,,,,,,,,,,,,,,,,,0.0,"[{'name': 'Temperature', 'scalars': [{'value': '23'}], 'units': '$^{\\circ}$C'}, {'name': 'Atom : Coord.', 'scalars': [{'value': 'Al(1) : x'}, {'value': 'Al(1) : y'}, {'value': 'Al(1) : z'}, {'value': 'Al(T) : x'}, {'value': 'Al(T) : y'}, {'value': 'Al(T) : z'}, {'value': 'Si(T) : x'}, {'value': 'Si(T) : y'}, {'value': 'Si(T) : z'}, {'value': 'Al(2) : x'}, {'value': 'Al(2) : y'}, {'value': 'Al(2) : z'}, {'value': 'O(1) : x'}, {'value': 'O(1) : y'}, {'value': 'O(1) : z'}, {'value': 'O(2) : x'}, {'value': 'O(2) : y'}, {'value': 'O(2) : z'}, {'value': 'O(3) : x'}, {'value': 'O(3) : y'}, {'value': 'O(3) : z'}, {'value': 'O(4) : x'}, {'value': 'O(4) : y'}, {'value': 'O(4) : z'}]}, {'name': 'Occupancy', 'scalars': [{'value': '1'}, {'value': '1'}, {'value': '1'}, {'value': '0.5'}, {'value': '0.5'}, {'value': '0.5'}, {'value': '0.352'}, {'value': '0.352'}, {'value': '0.352'}, {'value': '0.148'}, {'value': '0.148'}, {'value': '0.148'}, {'value': '1'}, {'value': '1'}, {'value': '1'}, {'value': '1'}, {'value': '1'}, {'value': '1'}, {'value': '0.556', 'uncertainty': '0.004'}, {'value': '0.556', 'uncertainty': '0.004'}, {'value': '0.556', 'uncertainty': '0.004'}, {'value': '0.148'}, {'value': '0.148'}, {'value': '0.148'}]}, {'name': 'Specimen Number', 'scalars': [{'value': 'SH1200.1'}]}]",,,,,,,,,,,,,,,,,,,,,,,,,,,,,,,,,,,,
3637,AlN,[{'name': 'NIST_SRD-30'}],['Aluminum nitride'],,"[{'citation': 'Nonmetallic Crystals with High Thermal Conductivity, G.A. Slack, Journal of Physics and Chemistry of Solids, Vol. 34, pp. 321-335 (1973), published by Pergamon Press.'}]",,,,,,,,,,,,Al-N,,,,,,,,,,,,,,,,,,,,,,,,,Single Crystal,,,,,,,,,,,,,,,,,,,,,,,,,,,,,,,,,,,,,,,,,,,,,,,,,,,,,,,,,,,,,,,,,Pechiney,,,,,,,,,,,,,,,,,,,,,,,,,,,,,,,,,,,,,,7.1,"[{'name': 'Temperature', 'scalars': [{'value': '2.5'}], 'units': 'K'}, {'name': 'Specimen Number', 'scalars': [{'value': 'R162'}]}]",W m$^{-1}$ K$^{-1}$,,,,,,,,,,,,,,
3638,ZrO2.xY2O3,[{'name': 'NIST_SRD-30'}],['Zirconia (TZP)'],,"[{'citation': 'Evaluation of Japanese Yttria Tetragonal Zirconia Polycrystal (Y-TZP) Materials, J.J. Swab, Ceramic Engineering and Science Proceedings, Vol. 8 7, pp. 886-891 (1987), published by American Ceramic Society.'}]",,,,,,,,,,,,Zr-O:Y,,,,,,,,,,,,,,,,,,,,,,,,,Polycrystalline,,,,,,,,,,,,,,,,,,,,,,,,,,,,,,,,,,,,,,,,,,,,,,,,,,,,10.5,"[{'name': 'Oxidation Temperature', 'scalars': [{'value': '23'}, {'value': '1000'}, {'value': '1000'}], 'units': '$^{\\circ}$C'}, {'name': 'Oxidation Time', 'scalars': [{'value': '0'}, {'value': '100'}, {'value': '500'}], 'units': 'h'}, {'name': 'Test Temperature', 'scalars': [{'value': '23'}], 'units': '$^{\\circ}$C'}]",,,GPa,,,,,,,,,Kyocera,,,,,,,,,,,,,,,,,,,,,,,,,,,,,,,,,,,,,,,,,,,,,,,,,,,,,,
3639,Al2O3,[{'name': 'NIST_SRD-30'}],['Alumina'],[{'name': 'Sintering'}],"[{'citation': 'Evaluated Material Properties for a Sintered $\\alpha$-Alumina, R.G. Munro, Journal of the American Ceramic Society, Vol. 80 8, pp. 1919-1928 (1997), published by American Ceramic Society.'}]",,,,,,,,,,,,Al-O,,,,,,,,,,,,,,,,,,,,,,,,,Polycrystalline,,,,3.984,"[{'name': 'Temperature', 'scalars': [{'value': '20'}, {'value': '500'}, {'value': '1000'}, {'value': '1200'}, {'value': '1400'}, {'value': '1500'}], 'units': '$^{\\circ}$C'}]",,,g cm$^{-3}$,,,,,,,,,,,,,,,,,,,,,,,,,,,,,,,,,,,,,,,,,,,,,,,,,,,,,,,,,,,,,,,,,,,,,,,,,,,,,,,,,,,,,,,,,,,,,,,,,,,,,,,,,,,,,,,
3640,B4C.xZrO2,[{'name': 'NIST_SRD-30'}],['Boron carbide'],[{'name': 'Hot Pressing'}],"[{'citation': 'Reaction Sintering and Mechanical Properties of B4C with Addition of ZrO2, H.W. Kim, Y.H. Koh, and H.E. Kim, Journal of Materials Research, Vol. 15 11, pp. 2431-2436 (2000), published by Materials Research Society.'}]",,,,,,,,,,,,B-C,,,,,,,,,,,,,,,,,,,,,,,,,Polycrystalline,,,,,,,,,,,,,,,,,,,,,,,,,325,"[{'name': 'Relative Density', 'scalars': [{'value': '0.85'}, {'value': '0.945'}, {'value': '0.985'}, {'value': '0.99'}, {'value': '0.99'}, {'value': '0.99'}]}, {'name': 'Volume Fraction of ZrO2', 'scalars': [{'value': '0.00'}, {'value': '0.01'}, {'value': '0.025'}, {'value': '0.05'}, {'value': '0.10'}, {'value': '0.20'}]}]",,,MPa,,,,,,,,,,,,,,,,,,,,,,,,,,,,,,,,,,,,,,,,,,,,,,,,,,,,,,,,,,,,,,,,,,,,,,,,,,,,,,,,,,,,,,,,,,
3641,3Al2O3.2SiO2.xSialon,[{'name': 'NIST_SRD-30'}],['Mullite composite'],[{'name': 'Sintering'}],"[{'citation': 'Sintering, Hardness and Indentation Fracture Toughness (KIC) of Mullite and its Composite with 15 wt% X-Phase Sialon, C.C. Anya and A. Hendry, Journal of the European Ceramic Society, Vol. 13, pp. 247-256 (1994), published by Elsevier Science Limited.'}]",,,,,,,,,,,,Al-Si-O:sialon,,,,,,,,,,,,,,,,,,,,,,,,,Polycrystalline,,,,,,,,,,,,,,,,,,,,,,,,,,,,,,,,,,,,,,,,,,,,,,,,,,,,11.3,"[{'name': 'Density', 'scalars': [{'value': '3.15'}, {'value': '3.11'}, {'value': '3.10'}, {'value': '3.12'}, {'value': '2.98'}], 'units': 'g/cm$^{3}$'}, {'name': 'Sintering Time', 'scalars': [{'value': '2'}, {'value': '2'}, {'value': '2'}, {'value': '2'}, {'value': '6'}], 'units': 'h'}, {'name': 'Sintering Temperature', 'scalars': [{'value': '1740'}, {'value': '1720'}, {'value': '1720'}, {'value': '1700'}, {'value': '1660'}], 'units': '$^{\\circ}$C'}, {'name': 'Compositionmullite/sialon', 'scalars': [{'value': '100/0'}, {'value': '100/0'}, {'value': '85/15'}, {'value': '85/15'}, {'value': '85/15'}], 'units': '%/%'}]",,,GPa,,,,,,,,,,,,,,,,,,,,,,,,,,,,,,,,,,,,,,,,,,,,,,,,,,,,,,,,,,,,,,,
3642,Si3N4,[{'name': 'NIST_SRD-30'}],['Silicon nitride'],[{'name': 'Hot Isostatic Pressing'}],"[{'citation': 'Creep and Stress Rupture Behavior of an Advanced Silicon Nitride:  Part I, Experimental Observations, M.N. Menon, H.T. Fang, D.C. Wu, M.G. Jenkins, M.K. Ferber, K.L. More, C.R. Hubbard, and T.A. Nolan, Journal of the American Ceramic Society, Vol. 77 5, pp. 1217-1227 (1994), published by American Ceramic Society.'}]",,,,,,,,,,,,Si-N:Y,NT-154,,,,,,,,,,,,,,,,,5.8,,,"[{'name': 'Applied Stress', 'scalars': [{'value': '88', 'uncertainty': '4'}, {'value': '105', 'uncertainty': '7'}, {'value': '131', 'uncertainty': '7'}, {'value': '151'}, {'value': '132', 'uncertainty': '6'}, {'value': '148', 'uncertainty': '5'}, {'value': '182', 'uncertainty': '3'}, {'value': '233', 'uncertainty': '11'}, {'value': '130'}, {'value': '165', 'uncertainty': '47'}, {'value': '301'}, {'value': '333', 'uncertainty': '14'}, {'value': '371', 'uncertainty': '1'}], 'units': 'MPa'}, {'name': 'Test Temperature', 'scalars': [{'value': '1673'}, {'value': '1673'}, {'value': '1673'}, {'value': '1673'}, {'value': '1644'}, {'value': '1644'}, {'value': '1644'}, {'value': '1589'}, {'value': '1533'}, {'value': '1533'}, {'value': '1477'}, {'value': '1477'}, {'value': '1477'}], 'units': 'K'}]",10$^{-9}$ s$^{-1}$,,,Polycrystalline,,,,,,,,,,,,,,,,,,,,,,,,,,,,,,,,,,,,,,,,,,,,,,,,,,,,,,,,,,,,,,,,,Norton Company,,,,,,,,,,,,,,,,,,,,,,,,,,,,,,,,,,,,,,,,,,,,,,,,,,,,,,
3643,ZrO2.xAl2O3.yY2O3,[{'name': 'NIST_SRD-30'}],['Zirconia'],[{'name': 'Sintering'}],"[{'citation': 'Microstructure and Mechanical Properties of Al2O3, Si3N4, SiC, and ZrO2(PSZ) Ceramics for Slurry Valves, H. Matsui, M. Kawai, T. Takae, K. Hashimoto, S. Takato, and H. Jinno, Journal of the Society of Materials Science, Japan, Vol. 35, pp. 41-47 (1986), published by Kyoto: Nihon Zairyo Gakkai.'}]",,,,,,,,,,,,Zr-O:Al,,,,,,,,,,,,,,,,,,,,,,,,,Polycrystalline,,,,,,,,,,,,,,,,,,,,,,,,,,,,,,,,,,,,,,,,,,,,,,,,,,,,,,,,,,,,,,,,,,,,,,,,,,,,,,,,,,,,,,,,,,,,,,,,,,450,"[{'name': 'Temperature', 'scalars': [{'value': '23'}], 'units': '$^{\\circ}$C'}]",,,MPa,,,,,,,,,,,,,,,,,
3644,ZrO2.xMgO,[{'name': 'NIST_SRD-30'}],['Zirconia (PSZ)'],[{'name': 'Sintering'}],"[{'citation': 'Sliding Friction of Ceramics:  Mechanical Action of the Wear Debris, J. Denape and J. Lamon, Journal of Materials Science, Vol. 25, pp. 3592-3604 (1990), published by Chapman and Hall.'}]",,,,,,,,,,,,Zr-O:MgO,,,,,,,,,,,,,,,,,,,,,,,,,Polycrystalline,,,,,,,,,,,,,,,,,,,,,,,,,,,,,,,,,,,,,,,,,,,,,,,,,,,,,,,,,,,,,,-4.15,"[{'name': 'Sliding Speed', 'scalars': [{'value': '0.10'}, {'value': '0.25'}, {'value': '0.50'}, {'value': '1.0'}, {'value': '2.0'}, {'value': '4.0'}], 'units': 'm/s'}]",mm$^{3}$ m$^{-1}$ N$^{-1}$,Desmarquest Co.,,,,,,,,,,,,,,,,,,,,,,,,,,,,,,,,,,,,,,,,,,,,,,,,,,,,,,
3645,SiC,[{'name': 'NIST_SRD-30'}],['Silicon carbide'],[{'name': 'Sintering'}],"[{'citation': 'Mechanical Response of High Performance Silicon Carbide, E.H. Kraft and G.I. Dooher, Conference on Mechanical Behavior of Materials, pp. 1-6 (1976), published by Carborundum Company, Research and Development Division.'}]",,,,,,,,,,,,Si-C,,,,,,,,,,,,,,,,,,,,,,,,,Polycrystalline,,,,,,,,,,,,,,,,,,,,,,,,,,,,,,,,,,,,,,,,,,,,,,,,,,,,,,,,,,,,,,,,,Carborundum Company,,,,,,,,,,,,,,,,,,,,,,,,,,,,,,,,,,,,,,90.4,"[{'name': 'Temperature', 'scalars': [{'value': '20'}, {'value': '600'}], 'units': '$^{\\circ}$C'}]",W m$^{-1}$ K$^{-1}$,,,,,,,,,,,,,,
3646,SiC,[{'name': 'NIST_SRD-30'}],['Silicon carbide'],[{'name': 'Reaction Bonding'}],"[{'citation': 'Radiant Tube Technology:  Component Test and Design Verification, J.R. Hellmann and A.E. Segall, Projects Within the Center for Advanced Materials, pp. 51-68 (1990), edited by J.R. Hellmann and B.K. Kennedy, published by Center for Advanced Materials, Pennsylvania State University.'}]",,,,,,,,,,,,Si-C,SCRB210,,,,,,,,,,,,,,,,,,,,,,,,Polycrystalline,,,,,,,,,,,,,,,,,,,,,,,,,,,,,,,,,,,,,,,,,,,,,,,,,,,,,,,,,,,,,,,,,Coors Porcelain Company,,,,,,,,,,,,,,,,,,,,,,,,,,,,,,,,,,,,,,,,,0.88,"[{'name': 'Temperature', 'scalars': [{'value': '22'}, {'value': '200'}, {'value': '400'}, {'value': '600'}, {'value': '800'}, {'value': '950'}], 'units': '$^{\\circ}$C'}]",cm$^{2}$ s$^{-1}$,,,,,,,,,,,
3647,SiC.xDy2O3,[{'name': 'NIST_SRD-30'}],['Silicon carbide composite'],[{'name': 'Hot Pressing'}],"[{'citation': 'Preparation, Microstructure, and Mechanical Properties of Silicon Carbide-Dysprosia Composites, S. Kim and W.M. Kriven, Journal of the American Ceramic Society, Vol. 80 12, pp. 2997-3008 (1997), published by American Ceramic Society.'}]",,,,,,,,,,,,Si-C:Dy,,,,,,,,,,,,,,,,,,,,,,,,,Polycrystalline,,,,,,,,,,,,,,430,"[{'name': 'Volume Fraction of Dy2O3', 'scalars': [{'value': '0'}, {'value': '10'}, {'value': '15'}], 'units': '%'}, {'name': 'Density', 'scalars': [{'value': '3.16'}, {'value': '3.53'}, {'value': '3.53'}], 'units': 'g/cm$^{3}$'}]",,,GPa,,,,,,,,,,,,,,,,,,,,,,,,,,,,,,,,,,,,,,,,,,,,,,,,,,,,,,,,,,,,,,,,,,,,,,,,,,,,,,,,,,,,,,,,,,,,,,,,,,,,,
3648,Si6-xAlxOxN8-x,[{'name': 'NIST_SRD-30'}],['Sialon'],[{'name': 'Sintering'}],"[{'citation': 'Static Fatigue and Creep Resistance of a Commerical Sialon, G.D. Quinn, Journal of Materials Science, Vol. 22, pp. 374-380 (1987), published by Chapman and Hall.'}]",,,,,,,,,,,,Si-Al-O-N,Syalon 201,,,,,,,,,,,,,,,,,,,,,,,,Polycrystalline,,,,,,,,,,,,,,,,,,,,,,,,,569,"[{'name': 'Temperature', 'scalars': [{'value': '23'}, {'value': '1200'}], 'units': '$^{\\circ}$C'}]",,,MPa,,,,,,,,,,,,,,,,,,,,,,,,,,,,,,,,,,,,Lucas Cookson Syalon Ltd.,,,,,,,,,,,,,,,,,,,,,,,,,,,,,,,,,,,,,,,,,,,,,,,,,,,,,,
3649,$\beta$-Si3Al3O3N5,[{'name': 'NIST_SRD-30'}],['Sialon'],[{'name': 'Liquid Phase Sintering'}],"[{'citation': 'Microstructure and Mechanical Properties of $\\beta$-Si3Al3O3N5 Ceramics, E. Kokmeijer, G. de With, and R. Metselaar, Journal of the European Ceramic Society, Vol. 8, pp. 71-80 (1991), published by Elsevier Science Limited.'}]",,,,,,,,,,,,Si-Al-O-N,,,,,,,,,,,,,,,,,,,,,,,,,Polycrystalline,,,,,,,,,,,,,,,,,,,,,,,,,,,,,,,,,,,,,,,,,,,,,,,,,,,,,,,,,,,,,,,,,,,,,,,,,,0.300,"[{'name': 'Batch Number', 'scalars': [{'value': '1'}, {'value': '2'}, {'value': '3'}, {'value': '4'}, {'value': '5'}, {'value': '6'}, {'value': '7'}, {'value': '8'}, {'value': '9'}, {'value': '10'}, {'value': '11'}, {'value': '12'}, {'value': '13'}, {'value': '14'}, {'value': '15'}, {'value': '16'}, {'value': '17'}, {'value': '18'}, {'value': '19'}, {'value': '20'}, {'value': '21'}]}]",,,,,,,,,,,,,,,,,,,,,,,,,,,,,,,,,,,,,,,,,,,,
3650,SiC,[{'name': 'NIST_SRD-30'}],['Silicon carbide'],[{'name': 'Reaction Bonding'}],"[{'citation': 'Friction and Wear Properties of Monolithic Silicon-Based Ceramics, D.C. Cranmer, Journal of Materials Science, Vol. 20, pp. 2029-2037 (1985), published by Chapman and Hall.'}]",,,,,,,,,,,,Si-C,,,,,,,,,,,,,,,,,,,,,,,,,Polycrystalline,,,,,,,,,,,,,,,,,,,,,,,,,,,,,,,,,,,,,,,,,,,,,,,,,,,,,,,,,,,,,,23.93,"[{'name': 'Temperature', 'scalars': [{'value': '23'}], 'units': '$^{\\circ}$C'}]",mm$^{3}$ m$^{-1}$ N$^{-1}$,Norton Company,,,,,,,,,,,,,,,,,,,,,,,,,,,,,,,,,,,,,,,,,,,,,,,,,,,,,,
3651,3Al2O3.2SiO2.xCordierite,[{'name': 'NIST_SRD-30'}],['Mullite composite'],[{'name': 'Sintering'}],"[{'citation': 'Preparation and Properties of Mullite-Cordierite Composites, B.H. Mussler and M.W. Shafer, American Ceramic Society Bulletin, Vol. 63 5, pp. 705-714 (1984), published by American Ceramic Society.'}]",,,,,,,,,,,,Al-Si-O:Mg,,,,,,,,,,,,,,,,,,,,,,,,,Polycrystalline,,,,,,,,,,,,,,,,,,,,,,,,,,,,,,,,,,,,,,,,,,,,,,,,,,,,,,,,,,,,,,,,,,,,,,,,,,0.27,"[{'name': 'Volume Fraction of Cordierite', 'scalars': [{'value': '0'}, {'value': '100'}], 'units': '%'}]",,,,,,,,,,,,,,,,,,,,,,,,,,,,,,,,,,,,,,,,,,,,
3652,ZrO2,[{'name': 'NIST_SRD-30'}],['Zirconia'],[{'name': 'Crystal Growth'}],"[{'citation': 'Crystal Structure of Monoclinic Hafnia and Comparison with Monoclinic Zirconia, R. Ruh and P.W.R. Corfield, Journal of the American Ceramic Society, Vol. 53 3, pp. 126-129 (1970), published by American Ceramic Society.'}]",,,,,,,,,99.23,"[{'name': 'Temperature', 'scalars': [{'value': '23'}], 'units': '$^{\\circ}$C'}]",$^{\circ}$ (degree,Zr-O,,,,,,,,,,,,,,,,,,,,,,,,,Single Crystal,,,,,,,,,,,,,,,,,,,,,,,,,,,,,,,,,,,,,,,,,,,,,,,,,,,,,,,,,,,,,,,,,,,,,,,,,,,,,,,,,,,,,,,,,,,,,,,,,,,,,,,,,,,,,,,,,,,,,,,
3653,Sc2O3,[{'name': 'NIST_SRD-30'}],['Scandium oxide'],[{'name': 'Sintering'}],"[{'citation': 'Elastic Properties of Polycrytalline Scandium and Thulium Sesquioxides, S.L. Dole, O. Hunter,Jr., and F.W. Calderwood, Journal of the American Ceramic Society, Vol. 60 3, pp. 167-168 (1977), published by American Ceramic Society.'}]",,,,,,,,,,,,Sc-O,,,,,,,,,,,,,,,,,,,,,,,,,Polycrystalline,,,,,,,,,,,,,,,,,,,,,,,,,,,,,,,,,,,,,,,,,,,,,,,,,,,,,,,,,,,,,,,,,,,,,,,,,,,,,,,,,,,,,89.0,"[{'name': 'Volume Fraction of Porosity', 'scalars': [{'value': '0.003'}, {'value': '0.012'}, {'value': '0.061'}, {'value': '0.065'}, {'value': '0.078'}, {'value': '0.095'}, {'value': '0.101'}, {'value': '0.119'}, {'value': '0.126'}, {'value': '0.133'}, {'value': '0.138'}, {'value': '0.144'}, {'value': '0.158'}, {'value': '0.192'}, {'value': '0.227'}, {'value': '0.308'}, {'value': '0.0057'}, {'value': '0.0057'}, {'value': '0.0057'}, {'value': '0.0057'}, {'value': '0.0057'}, {'value': '0.0057'}, {'value': '0.0057'}, {'value': '0.0057'}, {'value': '0.0057'}, {'value': '0.0057'}, {'value': '0.0057'}, {'value': '0.0057'}, {'value': '0.0057'}, {'value': '0.0057'}, {'value': '0.0057'}, {'value': '0.0057'}, {'value': '0.0057'}, {'value': '0.0057'}, {'value': '0.0057'}, {'value': '0.0057'}, {'value': '0.0057'}, {'value': '0.1424'}, {'value': '0.1424'}, {'value': '0.1424'}, {'value': '0.1424'}, {'value': '0.1424'}, {'value': '0.1424'}, {'value': '0.1424'}, {'value': '0.1424'}, {'value': '0.1424'}, {'value': '0.1424'}, {'value': '0.1424'}, {'value': '0.1424'}, {'value': '0.1424'}, {'value': '0.1424'}, {'value': '0.1424'}, {'value': '0.1424'}, {'value': '0.1424'}, {'value': '0.1424'}, {'value': '0.1424'}, {'value': '0.1424'}, {'value': '0.1424'}, {'value': '0.1424'}]}, {'name': 'Temperature', 'scalars': [{'value': '23'}, {'value': '23'}, {'value': '23'}, {'value': '23'}, {'value': '23'}, {'value': '23'}, {'value': '23'}, {'value': '23'}, {'value': '23'}, {'value': '23'}, {'value': '23'}, {'value': '23'}, {'value': '23'}, {'value': '23'}, {'value': '23'}, {'value': '23'}, {'value': '25'}, {'value': '89'}, {'value': '144'}, {'value': '206'}, {'value': '246'}, {'value': '316'}, {'value': '386'}, {'value': '441'}, {'value': '511'}, {'value': '581'}, {'value': '651'}, {'value': '714'}, {'value': '784'}, {'value': '862'}, {'value': '940'}, {'value': '1000'}, {'value': '1075'}, {'value': '1170'}, {'value': '1250'}, {'value': '1330'}, {'value': '1400'}, {'value': '25'}, {'value': '90'}, {'value': '145'}, {'value': '168'}, {'value': '238'}, {'value': '301'}, {'value': '363'}, {'value': '418'}, {'value': '488'}, {'value': '558'}, {'value': '629'}, {'value': '699'}, {'value': '769'}, {'value': '832'}, {'value': '879'}, {'value': '941'}, {'value': '1000'}, {'value': '1075'}, {'value': '1170'}, {'value': '1250'}, {'value': '1330'}, {'value': '1400'}], 'units': '$^{\\circ}$C'}]",GPa,,,,,,,,,,,,,,,,,,,,,,,,,,,,,,,,
3654,Si6-yAlyOyN8-y.xSiC,[{'name': 'NIST_SRD-30'}],['Sialon composite'],[{'name': 'Hot Isostatic Pressing'}],"[{'citation': 'Creep Properties of (Si-Al-O-N) SiC Whisker Composites, T. Shiogai, K. Tsukamoto, and N. Sashida, Journal of Materials Science, Vol. 33, pp. 769-773 (1998), published by Chapman and Hall.'}]",,,,,,,,,,,,Si-Al-O-N:SiC,,,,,,,,,,,,,,,,,,,,,,,,,Polycrystalline,,,,,,,,,,,,,,,,,,,,,,,,,1100,"[{'name': 'Temperature', 'scalars': [{'value': '23'}, {'value': '23'}, {'value': '23'}, {'value': '1200'}, {'value': '1200'}, {'value': '1200'}], 'units': '$^{\\circ}$C'}, {'name': 'Mass Fraction of SiC', 'scalars': [{'value': '0'}, {'value': '5'}, {'value': '10'}, {'value': '0'}, {'value': '5'}, {'value': '10'}], 'units': '%'}]",,,MPa,,,,,,,,,,,,,,,,,,,,,,,,,,,,,,,,,,,,,,,,,,,,,,,,,,,,,,,,,,,,,,,,,,,,,,,,,,,,,,,,,,,,,,,,,,
3655,C,[{'name': 'NIST_SRD-30'}],['Diamond'],,"[{'citation': 'Strength of Diamond, D.J. Weidner, Y. Wang, and M.T. Vaughan, Science, Vol. 266, pp. 419-421 (1994), published by American Association for the Advancement of Science.'}]",,,,,,,,,,,,C,,,,,,,,,,,,,,,,,,,,,,,,,Polycrystalline,,,,,,,,,,,,,,,,,,,,,,,,,15600,"[{'name': 'Temperature', 'scalars': [{'value': '1000'}, {'value': '1175'}, {'value': '1300'}, {'value': '1525'}], 'units': '$^{\\circ}$C'}]",,,MPa,,,,,,,,,,,,,,,,,,,,,,,,,,,,,,,,,,,,,,,,,,,,,,,,,,,,,,,,,,,,,,,,,,,,,,,,,,,,,,,,,,,,,,,,,,
3656,TiB2,[{'name': 'NIST_SRD-30'}],['Titanium diboride'],[{'name': 'Hot Pressing'}],"[{'citation': 'Structure-Property Correlations for TiB2-Based Ceramics Densified Using Active Liquid Metals, V.J. Tennery, C.B. Finch, C.S. Yust, and G.W. Clark, Science of Hard Materials, pp. 891-909 (1983), edited by R.K. Viswanadham, D.J. Rowcliffe, and J. Gurland, published by Plenum Press.'}]",,,,,,,,,,,,Ti-B,,,,,,,,,,,,,,,,,,,,,,,,,Polycrystalline,,,,,,,,,,,,,,,,,,,,,,,,,,,,,,,,,,,,,,,,,,,,,,,,,,,,23,"[{'name': 'Grain Size', 'scalars': [{'value': '12'}, {'value': '12'}, {'value': '12'}, {'value': '12'}, {'value': '12'}, {'value': '12'}, {'value': '12'}, {'value': '12'}, {'value': '12'}, {'value': '12'}, {'value': '12'}, {'value': '12'}, {'value': '12'}, {'value': '12'}, {'value': '12'}, {'value': '12'}, {'value': '12'}, {'value': '12'}, {'value': '12'}, {'value': '12'}, {'value': '12'}, {'value': '12'}, {'value': '12'}, {'value': '12'}, {'value': '8'}, {'value': '8'}, {'value': '8'}, {'value': '8'}, {'value': '8'}, {'value': '8'}, {'value': '8'}, {'value': '8'}, {'value': '8'}, {'value': '8'}, {'value': '8'}, {'value': '8'}, {'value': '8'}, {'value': '8'}, {'value': '8'}, {'value': '8'}, {'value': '8'}, {'value': '8'}, {'value': '8'}, {'value': '8'}, {'value': '8'}, {'value': '8'}, {'value': '8'}, {'value': '8'}, {'value': '8'}, {'value': '8'}, {'value': '8'}, {'value': '8'}, {'value': '8'}, {'value': '8'}], 'units': '$\\mu$m'}, {'name': 'Density', 'scalars': [{'value': '4.46'}, {'value': '4.46'}, {'value': '4.46'}, {'value': '4.46'}, {'value': '4.46'}, {'value': '4.46'}, {'value': '4.46'}, {'value': '4.46'}, {'value': '4.46'}, {'value': '4.46'}, {'value': '4.46'}, {'value': '4.46'}, {'value': '4.46'}, {'value': '4.46'}, {'value': '4.46'}, {'value': '4.46'}, {'value': '4.46'}, {'value': '4.46'}, {'value': '4.46'}, {'value': '4.46'}, {'value': '4.46'}, {'value': '4.46'}, {'value': '4.46'}, {'value': '4.46'}, {'value': '4.56'}, {'value': '4.56'}, {'value': '4.56'}, {'value': '4.56'}, {'value': '4.56'}, {'value': '4.56'}, {'value': '4.56'}, {'value': '4.56'}, {'value': '4.56'}, {'value': '4.56'}, {'value': '4.56'}, {'value': '4.56'}, {'value': '4.56'}, {'value': '4.56'}, {'value': '4.56'}, {'value': '4.56'}, {'value': '4.56'}, {'value': '4.56'}, {'value': '4.56'}, {'value': '4.56'}, {'value': '4.56'}, {'value': '4.56'}, {'value': '4.56'}, {'value': '4.56'}, {'value': '4.56'}, {'value': '4.56'}, {'value': '4.56'}, {'value': '4.56'}, {'value': '4.56'}, {'value': '4.56'}], 'units': 'g cm$^{-3}$'}, {'name': 'Temperature', 'scalars': [{'value': '27'}, {'value': '152'}, {'value': '152'}, {'value': '200'}, {'value': '247'}, {'value': '248'}, {'value': '300'}, {'value': '300'}, {'value': '353'}, {'value': '401'}, {'value': '401'}, {'value': '449'}, {'value': '449'}, {'value': '502'}, {'value': '502'}, {'value': '550'}, {'value': '550'}, {'value': '650'}, {'value': '650'}, {'value': '703'}, {'value': '703'}, {'value': '756'}, {'value': '799'}, {'value': '799'}, {'value': '22'}, {'value': '22'}, {'value': '152'}, {'value': '152'}, {'value': '195'}, {'value': '199'}, {'value': '247'}, {'value': '247'}, {'value': '295'}, {'value': '295'}, {'value': '343'}, {'value': '348'}, {'value': '396'}, {'value': '401'}, {'value': '449'}, {'value': '454'}, {'value': '502'}, {'value': '502'}, {'value': '554'}, {'value': '550'}, {'value': '593'}, {'value': '597'}, {'value': '650'}, {'value': '650'}, {'value': '698'}, {'value': '703'}, {'value': '756'}, {'value': '756'}, {'value': '799'}, {'value': '799'}], 'units': '$^{\\circ}$C'}]",,,GPa,,,,,,,,,,,,,,,,,,,,,,,,,,,,,,,,,,,,,,,,,,,,,,,,,,,,,,,,,,,,,,,
3657,3Al2O3.2SiO2,[{'name': 'NIST_SRD-30'}],['Mullite'],[{'name': 'Hot Pressing'}],"[{'citation': 'Creep of Hot-Pressed SiC Whisker Reinforced Mullite, R.D. Nixon, S. Chevacharoenkul, R.F. Davis, and T.N. Tiegs, Ceramic Transactions, Vol. 6, pp. 579-603 (1990), edited by S. Somiya, R.F. Davis, and J.A. Pask, published by American Ceramic Society.'}]",,,,,,,,,,,,Al-Si-O,,,,,,,,,,,,,,,409,"[{'name': 'Applied Stress', 'scalars': [{'value': '100'}], 'units': 'MPa'}, {'name': 'Temperature Range', 'scalars': [{'minimum': '1520', 'maximum': '1560'}], 'units': 'K'}, {'name': 'Sample Number', 'scalars': [{'value': 'M3'}]}]",kJ mol$^{-1}$,,,,,,,,Polycrystalline,,,,,,,,,,,,,,,,,,,,,,,,,,,,,,,,,,,,,,,,,,,,,,,,,,,,,,,,,,,,,,,,,,,,,,,,,,,,,,,,,,,,,,,,,,,,,,,,,,,,,,,,,,,,,,,,,,,,,,,
3658,ZrO2,[{'name': 'NIST_SRD-30'}],['Zirconia'],[{'name': 'Slip Casting'}],"[{'citation': 'Properties of Ceramics Manufactured on Base ZrO2 Partly Stabilized by Y2O3, T. V. Chusovitina, Yu. S. Toporov, M. G. Tretnikova, Ogneupori (Refractories) 6, pp. 5-7 (1991).'}]",,,,,,,,,,,,Zr-O,,,,,,,,,,,,,,,,,,,,,,,,,Polycrystalline,,,,6.05,"[{'name': 'Sintering Temperature', 'scalars': [{'value': '1773'}, {'value': '1723'}, {'value': '1673'}, {'value': '1623'}, {'value': '1573'}]}]",,,g cm$^{-3}$,,,,,,,,,,,,,,,,,,,,,,,,,,,,,,,,,,,,,,,,,,,,,,,,,,,,,,,,,,,,,,,,,,,,,,,,,Bar,,,,,,,,,,,,,,,,,,,,,,,,,,,,,,,,,,,,,,
3659,Si12-4.5xAl4.5xO1.5xN16-1.5xDyx,[{'name': 'NIST_SRD-30'}],['Sialon composite'],[{'name': 'Hot Pressing'}],"[{'citation': 'Preparation and Properties of Stable Dysprosium-Doped $\\alpha$-Sialon Ceramics, Z. Shen, T. Ekstrom, and M. Nygren, Journal of Materials Science, Vol. 32, pp. 1325-1332 (1997), published by Chapman and Hall.'}]",,,,,,,,,,,,Si-Al-O-N:Dy,,,,,,,,,,,,,,,,,,,,,,,,,Polycrystalline,,,,,,,,,,,,,,,,,,,,,,,,,,,,,,,,,,,,,,,,,,,,,,,,,,,,19.3,"[{'name': 'x of Dyx', 'scalars': [{'value': '0.20'}, {'value': '0.25'}, {'value': '0.35'}, {'value': '0.40'}, {'value': '0.60'}, {'value': '0.70'}, {'value': '0.80'}], 'units': 'formula units'}]",,,GPa,,,,,,,,,,,,,,,,,,,,,,,,,,,,,,,,,,,,,,,,,,,,,,,,,,,,,,,,,,,,,,,
3660,B4C,[{'name': 'NIST_SRD-30'}],['Boron carbide'],,"[{'citation': 'Melting Points, Crystallographic Transformation, and Thermodynamic Values, M.E. Schlesinger, Engineered Materials Handbook, Vol. 4, pp. 883-891 (1991), edited by S.J. Schneider, Jr., published by ASM International.'}]",,,,,,,,,,,,B-C,,,,,,,,,,,,,,,,,,,,,,,,,,,,,,,,,,,,,,,,,,,,,,,,,,,,,,,,,,,,,,,,,,,,,,,,,,,,,,,,,,,,,,,,,,,,,,2506,"[{'name': 'Latent Heatof Melting', 'scalars': [{'value': '104600'}], 'units': 'J/mol'}]",$^{\circ}$C,,,,,,,,,,,,,,,,,,,,,,,,,,,,,,,,,,,,,,,,,,,,,,,,
3661,TiB2,[{'name': 'NIST_SRD-30'}],['Titanium diboride'],,"[{'citation': 'High-Temperature Thermodynamic Properties of Some Refractory Borides, R. Mezaki, E.W. Tilleux, D.W. Barnes, and J.L. Margrave, Thermodynamics of Nuclear Materials, pp. 775-788 (1962), published by International Atomic Energy Agency, Vienna.'}]",,,,,,,,,,,,Ti-B,,,,,,,,,,,,,,,,,,,,,,,,,Polycrystalline,,,,,,,,,,,,,,,,,,,,,,,,,,,,,,,,,,,,,,,,,,,,,,,,,,,,,,,,,,,,,,,,,,,,,,,,,,,,,,,,,,,,,,,,,,,,,,,784,"[{'name': 'Temperature', 'scalars': [{'value': '298.16'}, {'value': '300'}, {'value': '400'}, {'value': '500'}, {'value': '600'}, {'value': '700'}, {'value': '800'}, {'value': '900'}, {'value': '1000'}, {'value': '1100'}, {'value': '1200'}], 'units': 'K'}, {'name': 'Molar Heat Capacity', 'scalars': [{'value': '54.48'}, {'value': '54.60'}, {'value': '57.57'}, {'value': '60.54'}, {'value': '63.51'}, {'value': '66.48'}, {'value': '69.45'}, {'value': '72.38'}, {'value': '75.35'}, {'value': '78.32'}, {'value': '81.30'}], 'units': 'J mol$^{-1}$ K$^{-1}$'}]",J kg$^{-1}$ K$^{-1}$,,,,,,,,,,,,,,,,,,,,,,
3662,Al2O3,[{'name': 'NIST_SRD-30'}],['Alumina'],[{'name': 'Slip Casting'}],"[{'citation': 'Corundum High-Weight Products with Assigned Properties, N. V. Pisareva, T. M. Sandutsa, and E. P. Saenko, Ogneupori (Refractories) 6, pp. 32-33 (1986).'}]",,,,,,,,,,,,Al-O,,,,,,,,,,,,,,,,,,,,,,,,,Polycrystalline,,,,,,,,,,,,,,,,,,,,,,,,,,,,,,,,,,,,,,,,,,,,,,,,,,,,,,,,,,,,,,,,,,,,,,,,,,,,,,,,,Powder,,,,,,,,,,,,,,,,,,,,,,1.16,"[{'name': 'Temperature', 'scalars': [{'value': '1073'}, {'value': '1473'}, {'value': '1073'}, {'value': '1473'}], 'units': 'K'}, {'name': 'Type of Pore Structure', 'scalars': [{'value': 'Fine'}, {'value': 'Fine'}, {'value': 'Large'}, {'value': 'Large'}]}]",W m$^{-1}$ K$^{-1}$,,,,,,,,,,,,,,
3663,Si2N2O,[{'name': 'NIST_SRD-30'}],['Silicon oxynitride'],[{'name': 'Hot Pressing'}],"[{'citation': 'Processing, Mechanical Properties, and Oxidation Behavior of Silicon Oxynitride Ceramics, M. Ohashi, S. Kanzaki, and H. Tabata, Journal of the American Ceramic Society, Vol. 74 1, pp. 109-114 (1991), published by American Ceramic Society.'}]",,,,,,,,,,,,Si-O-N,,,,,,,,,,,,,,,,,,,,,,,,,Polycrystalline,,,,2.90,"[{'name': 'Hot Pressing Time', 'scalars': [{'value': '60'}, {'value': '120'}], 'units': 'min'}]",,,g cm$^{-3}$,,,,,,,,,,,,,,,,,,,,,,,,,,,,,,,,,,,,,,,,,,,,,,,,,,,,,,,,,,,,,,,,,,,,,,,,,,,,,,,,,,,,,,,,,,,,,,,,,,,,,,,,,,,,,,,
3664,SiC,[{'name': 'NIST_SRD-30'}],['Silicon carbide'],[{'name': 'Sintering'}],"[{'citation': 'Friction and Wear Properties of Monolithic Silicon-Based Ceramics, D.C. Cranmer, Journal of Materials Science, Vol. 20, pp. 2029-2037 (1985), published by Chapman and Hall.'}]",,,,,,,,,,,,Si-C,,,,,,,,,,,,,,,,,,,,,,,,,Polycrystalline,,,,,,,,,,,,,,,,,,,,,,,,,,,,,,,,,,,,,,,,,,,,,,,,,,,,,,,,,,,,,,24.09,"[{'name': 'Temperature', 'scalars': [{'value': '23'}], 'units': '$^{\\circ}$C'}]",mm$^{3}$ m$^{-1}$ N$^{-1}$,Carborundum Company,,,,,,,,,,,,,,,,,,,,,,,,,,,,,,,,,,,,,,,,,,,,,,,,,,,,,,
3665,Al2O3,[{'name': 'NIST_SRD-30'}],['Alumina'],[{'name': 'Sintering'}],"[{'citation': 'High-Pressure Sintering of Nanocrystalline $\\gamma$-Al2O3, R.S. Mishra, C.E. Lesher, and A.K. Mukherjee, Journal of the American Ceramic Society, Vol. 79 11, pp. 2989-2992 (1996), published by American Ceramic Society.'}]",,,,,,,,,,,,Al-O,,,,,,,,,,,,,,,,,,,,,,,,,Polycrystalline,,,,2.82,"[{'name': 'Phases Present', 'scalars': [{'value': '-'}, {'value': '-'}, {'value': '+'}, {'value': '+'}, {'value': '-'}, {'value': '-'}, {'value': '-'}, {'value': '-'}]}, {'name': 'Sintering Temperature', 'scalars': [{'value': '923'}, {'value': '1023'}, {'value': '1073'}, {'value': '1123'}, {'value': '1173'}, {'value': '1223'}, {'value': '1273'}, {'value': '1323'}], 'units': 'K'}, {'name': 'Sintering Time', 'scalars': [{'value': '5'}, {'value': '15'}, {'value': '5'}, {'value': '15'}, {'value': '10'}, {'value': '10'}, {'value': '10'}, {'value': '10'}], 'units': 'min'}]",,,g cm$^{-3}$,,,,,,,,,,,,,,,,,,,,,,,,,,,,,,,,,,,,,,,,,,,,,,,,,,,,,,,,,,,,,,,,,,,,,,,,,,,,,,,,,,,,,,,,,,,,,,,,,,,,,,,,,,,,,,,
3666,Si3N4,[{'name': 'NIST_SRD-30'}],['Silicon nitride'],[{'name': 'Hot Isostatic Pressing'}],"[{'citation': 'Summary of Results of the Effects of Environment on Mechanical Behavior of High-Performance Ceramics, D.E. McCullum, N.L. Hecth, L. Chuck, and S.M. Goodrich, Ceramic Engineering and Science Proceedings, Vol. 12 9, pp. 1886-1913 (1991), published by American Ceramic Society.'}]",,,,,,,,,,,,Si-N,PY6,,,,,,,,,,,,,,,,,,,,,,,,Polycrystalline,,,,,,,,,,,,,,301,"[{'name': 'Temperature', 'scalars': [{'value': '20'}], 'units': '$^{\\circ}$C'}]",,,GPa,,,,,,,,,,,,,,,,,,,,,,,,,,,,,,,,,,,,,,,,,,,,,,,GTE,,,,,,,,,,,,,,,,,,,,,,,,,,,,,,,,,,,,,,,,,,,,,,,,,,,,,,
3667,Si3N4.xY2O3,[{'name': 'NIST_SRD-30'}],['Silicon nitride'],[{'name': 'Hot Pressing'}],"[{'citation': 'Property Screening and Evaluation of Ceramic Turbine Materials, D.C. Larsen and J.W. Adams, AFWAL Contract Report TR-83-4141 (1984), published by National Technical Information Service.'}]",,,,,,,,,,,,Si-N:Y,NCX-34,,,,,,,,,,,,,,,,,,,,,,,,Polycrystalline,,,,,,,,,,,,,,,,,,,,,,,,,873,"[{'name': 'Temperature', 'scalars': [{'value': '23'}], 'units': '$^{\\circ}$C'}]",,,MPa,,,,,,,,,,,,,,,,,,,,,,,,,,,,,,,,,,,,Norton Company,,,,,,,,,,,,,,,,,,,,,,,,,,,,,,,,,,,,,,,,,,,,,,,,,,,,,,
3668,MgAl2O4,[{'name': 'NIST_SRD-30'}],['Magnesium aluminate'],[{'name': 'Sintering'}],"[{'citation': 'High-Temperature Mechanical Behavior of Stoichiometric Magnesium Spinel, C. Baudin, R. Martinez, and P. Pena, Journal of the American Ceramic Society, Vol. 78 7, pp. 1857-1862 (1995), published by American Ceramic Society.'}]",,,,,,,,,,,,Mg-Al-O,,,,,,,,,,,,,,,,,,,,,,,,,Polycrystalline,,,,3.491,"[{'name': 'Relative Density', 'scalars': [{'value': '98'}], 'units': '%'}]",,,g cm$^{-3}$,,,,,,,,,,,,,,,,,,,,,,,,,,,,,,,,,,,,,,,,,,,,,,,,,,,,,,,,,,,,,,,,,,,,,,,,,,,,,,,,,,,,,,,,,,,,,,,,,,,,,,,,,,,,,,,
3669,Si3N4.xAl2O3.yY2O3,[{'name': 'NIST_SRD-30'}],['Silicon nitride'],[{'name': 'Sintering'}],"[{'citation': 'Microstructure and Mechanical Properties of Al2O3, Si3N4, SiC, and ZrO2(PSZ) Ceramics for Slurry Valves, H. Matsui, M. Kawai, T. Takae, K. Hashimoto, S. Takato, and H. Jinno, Journal of the Society of Materials Science, Japan, Vol. 35, pp. 41-47 (1986), published by Kyoto: Nihon Zairyo Gakkai.'}]",,,,,,,,,,,,Si-N:Al,,,,,,,,,,,,,,,,,,,,,,,,,Polycrystalline,,,,3.2,"[{'name': 'Temperature', 'scalars': [{'value': '23'}], 'units': '$^{\\circ}$C'}]",,,g cm$^{-3}$,,,,,,,,,,,,,,,,,,,,,,,,,,,,,,,,,,,,,,,,,,,,,,,,,,,,,,,,,,,,,,,,,,,,,,,,,,,,,,,,,,,,,,,,,,,,,,,,,,,,,,,,,,,,,,,
3670,TiB2,[{'name': 'NIST_SRD-30'}],['Titanium diboride'],[{'name': 'Sintering'}],"[{'citation': 'Material Properties of Titanium Diboride, R. G. Munro, Journal of Research of the National Institute of Standards and Technology, Vol. 105 5, pp. 709-720 (2000), published by National Institute of Standards and Technology.'}]",,,,,,,,,,,,Ti-B,,,,,,,,,,,,,,,,,,,,,,,,,Polycrystalline,,,,,,,,,,,,,,565,"[{'name': 'Temperature', 'scalars': [{'value': '20'}, {'value': '500'}, {'value': '1000'}], 'units': '$^{\\circ}$C'}]",,,GPa,,,,,,,,,,,,,,,,,,,,,,,,,,,,,,,,,,,,,,,,,,,,,,,,,,,,,,,,,,,,,,,,,,,,,,,,,,,,,,,,,,,,,,,,,,,,,,,,,,,,,
3671,3Al2O3.2SiO3.2ZrO2,[{'name': 'NIST_SRD-30'}],['Mullite composite'],[{'name': 'Hot Pressing'}],"[{'citation': 'Mechanical Properties of Sintered, In Situ-Reacted Mullite- Zirconia Composites, N. Claussen and J. Jahn, Journal of the American Ceramic Society, Vol. 63 3, pp. 228-229 (1980), published by American Ceramic Society.'}]",,,,,,,,,,,,Al-Si-O:ZrO,,,,,,,,,,,,,,,,,,,,,,,,,Polycrystalline,,,,,,,,,,,,,,,,,,,,,,,,,,,,,,,,,4.5,"[{'name': 'Temperature', 'scalars': [{'value': '23'}], 'units': '$^{\\circ}$C'}]",,,MPa m$^{1/2}$,,,,,,,,,,,,,,,,,,,,,,,,,,,,,,,,,,,,,,,,,,,,,,,,,,,,,,,,,,,,,,,,,,,,,,,,,,,,,,,,,,
3672,Si3N4,[{'name': 'NIST_SRD-30'}],['Silicon nitride'],[{'name': 'Hot Pressing'}],"[{'citation': 'Friction and Wear of Silicon Nitride Lubricated by Humid Air, Water, Hexadecane and Hexadecane + 0.5 Percent Stearic Acid, S. Jahanmir and T.E. Fischer, STLE Transactions, Vol. 31 1, pp. 32-43 (1988), published by Society of Tribologists and Lubrication Engineers.'}]",,,,,,,,,,,,Si-N,NC-132,,,,,,,,,,,,,,,,,,,,,,,,Polycrystalline,,,,,,,,,,,,,,,,,,,,,,,,,,,,,,,,,,,,,,0.70,"[{'name': 'Environment', 'scalars': [{'value': 'Air'}, {'value': 'Water'}, {'value': 'Hexadecane'}, {'value': 'SA'}]}]",,,,,,,,,,,,,,,,,,,,,,,,,,Norton Company,,,,,,,,,,,,,,,,,,,,,,,,,,,,,,,,,,,,,,,,,,,,,,,,,,,,,,
3673,Si3N4.xY2O3.ySiO2,[{'name': 'NIST_SRD-30'}],['Silicon nitride composite'],,"[{'citation': 'Ceramic Technology Project Data Base:  September 1992 Summary Report, B.L.P. Keyes, ORNL Report Number:  ORNL/M-2775, pp. 1-171 (1992), published by Oak Ridge National Laboratory.'}]",,,,,,,,,,,,Si-N:SiO,,,,,,,,,,,,,,,,,,,,,,,,,Polycrystalline,,,,3.24,"[{'name': 'Temperature', 'scalars': [{'value': '23'}], 'units': '$^{\\circ}$C'}, {'name': 'Specimen Number', 'scalars': [{'value': 'A'}]}]",,,g cm$^{-3}$,,,,,,,,,,,,,,,,,,,,,,,,,,,,,,,,,,,,,,,,,,,,,,,,,,,,,,,,,,,,,,,,,,,,,,,,,,,,,,,,,,,,,,,,,,,,,,,,,,,,,,,,,,,,,,,
3674,La2Zr2O7,[{'name': 'NIST_SRD-30'}],['Lanthanum zirconate'],[{'name': 'Sintering'}],"[{'citation': 'Zirconates as New Materials for Thermal Barrier Coatings, R. Vassen, X. Cao, F. Tietz, D. Basu, and D. Stover, Journal of the American Ceramic Society, Vol. 83 8, pp. 2023-2028 (2000), published by American Ceramic Society.'}]",,,,,,,,,,,,La-Zr-O,,,,,,,,,,,,,,,,,,,,,,,,,Polycrystalline,,,,,,,,,,,,,,,,,,,,,,,,,,,,,,,,,,,,,,,,,,,,,,,,,,,,,,,,,,,,,,,,,,,,,,,,,,,,,,,,,,,,,,,,,,,,,,,,,,,,,,,1.94,"[{'name': 'Temperature', 'scalars': [{'value': '200'}, {'value': '250'}, {'value': '300'}, {'value': '350'}, {'value': '400'}, {'value': '450'}, {'value': '500'}, {'value': '550'}, {'value': '600'}, {'value': '650'}, {'value': '700'}, {'value': '750'}, {'value': '800'}, {'value': '850'}, {'value': '900'}, {'value': '950'}, {'value': '1000'}, {'value': '1050'}, {'value': '1100'}, {'value': '1150'}, {'value': '1200'}, {'value': '1250'}, {'value': '1300'}, {'value': '1350'}, {'value': '1400'}, {'value': '1450'}, {'value': '1500'}], 'units': '$^{\\circ}$C'}]",W m$^{-1}$ K$^{-1}$,,,,,,,,,,,,,,
3675,Si3N4.xAl2O3.yY2O3,[{'name': 'NIST_SRD-30'}],['Silicon nitride composite'],[{'name': 'Sintering'}],"[{'citation': 'Effect of Relative Humidity on Repetitive Impact Behavior of Machined Silicon Nitride, S.R. Srinivasan and P.J. Blau, Journal of the American Ceramic Society, Vol. 77 3, pp. 683-688 (1994), published by American Ceramic Society.'}]",,,,,,,,,,,,Si-N:Al,SN-220M,,,,,,,,,,,,,,,,,,,,,,,,Polycrystalline,,,,,,,,,,,,,,,,,,,,,,,,,,,,,,,,,,,,,,,,,,,,,,,,,,,,,,,,,,,,,,,,,Kyocera,,,,,,,,,,,,,,,,,,,,,,,Al2O3,"[{'name': 'Mass Fraction', 'scalars': [{'value': '6.2'}, {'value': '3.5'}], 'units': '%'}]",,,,,,,,,,,,,,,,,,,,,,,,,,,,,,
3676,Y2O3,[{'name': 'NIST_SRD-30'}],['Yttria'],[{'name': 'Hot Isostatic Pressing'}],"[{'citation': 'Elastic Moduli of Transparent Yttria, O. Yeheskel and O. Tevet, Journal of the American Ceramic Society, Vol. 82 1, pp. 136-144 (1999), published by American Ceramic Society.'}]",,,,,,,,,,,,Y-O,,,,,,,,,,,,,,,,,,,,,,,,,Polycrystalline,,,,,,,,,,,,,,188.0,"[{'name': 'Sample Number', 'scalars': [{'value': '112B'}, {'value': '113C'}, {'value': '131E'}, {'value': '123B'}, {'value': '123A'}, {'value': '115D'}, {'value': '116A'}, {'value': '114A'}]}, {'name': 'Density', 'scalars': [{'value': '5.045'}, {'value': '5.011'}, {'value': '5.030'}, {'value': '5.001'}, {'value': '5.003'}, {'value': '5.028'}, {'value': '4.882'}, {'value': '4.816'}], 'units': 'g/cm$^{3}$'}]",,,GPa,,,,,,,,,,,,,,,,,,,,,,,,,,,,,,,,,,,,,,,,,,,,,,,,,,,,,,,,,,,,,,,,,,,,,,,,,,,,,,,,,,,,,,,,,,,,,,,,,,,,,
3677,ZrO2.xY2O3,[{'name': 'NIST_SRD-30'}],['Zirconia (cubic)'],[{'name': 'Melt Processing'}],"[{'citation': 'Deformation Mechanisms for High-Temperature Creep of High Yttria Content Stabilized Zirconia Single Crystals, D. Gomez-Garcia, J. Martinez-Fernandez, A. Dominguez-Rodriguez, P. Eveno, and J. Castaing, Acta Materialia, Vol. 44 3, pp. 991-999 (1996), published by Acta Metallurgica Inc..'}]",,,,,,,,,,,,Zr-O:Y,,,,,,,,,,,,,,,,,,,5.4,"[{'name': 'Temperature Range', 'scalars': [{'minimum': '1400', 'maximum': '1500'}, {'minimum': '1500', 'maximum': '1800'}], 'units': '$^{\\circ}$C'}]",,,,,Single Crystal,,,,,,,,,,,,,,,,,,,,,,,,,,,,,,,,,,,,,,,,,,,,,,,,,,,,,,,,,,,,,,,,,CERES Corp.,,,,,,,,,,,,,,,,,,,,,,,,,,,,,,,,,,,,,,,,,,,,,,,,,,,,,,
3678,Al2O3.xCeO2.yZrO2,[{'name': 'NIST_SRD-30'}],['Alumina composite'],[{'name': 'Sintering'}],"[{'citation': 'Ceramic Technology Project Data Base:  September 1992 Summary Report, B.L.P. Keyes, ORNL Report Number:  ORNL/M-2775, pp. 1-171 (1992), published by Oak Ridge National Laboratory.'}]",,,,,,,,,,,,Al-O:CeO,,,,,,,,,,,,,,,,,,,,,,,,,Polycrystalline,,,,,,,,,,,,,,,,,,,,,,,,,,,,,,,,,7.50,"[{'name': 'Temperature', 'scalars': [{'value': '23'}], 'units': '$^{\\circ}$C'}, {'name': 'Specimen Number', 'scalars': [{'value': 'C'}]}]",,,MPa m$^{1/2}$,,,,,,,,,,,,,,,,,,,,,,,,,,,,Norton Company,,,,,,,,,,,,,,,,,,,,,,,,,,,,,,,,,,,,,,,,,,,,,,,,,,,,,,
