Repository: ckborg/DSW2018

# DSW2018

## Description
Investigation of a structural ceramics database (WebSCD) curated by the National Institute of Standards and Technology (NIST).
3-week project as part of the UC Berkeley Data Science workshop (DSW2018).
[WebSCD]("https://srdata.nist.gov/CeramicDataPortal/scd")

## Results at-a-glance

~4000 material entries

Most represented mechanical properties: Elastic modulus, flexural strength, fracture toughness.

## Team members
[Prabudhya Bhattacharyya]("http://physics.berkeley.edu/people/graduate-student/prabudhya-bhattacharyya")

[Chris Bronner]("https://chrisbronner.com/")

[Steve Drapcho]("https://www.linkedin.com/in/steven-drapcho-2b939b149/")

File: NIST_CeramicDataSet.csv (part 94 of 103)
3679,TiC,[{'name': 'NIST_SRD-30'}],['Titanium carbide'],,"[{'citation': 'Melting Points, Crystallographic Transformation, and Thermodynamic Values, M.E. Schlesinger, Engineered Materials Handbook, Vol. 4, pp. 883-891 (1991), edited by S.J. Schneider, Jr., published by ASM International.'}]",,,,,,,,,,,,Ti-C,,,,,,,,,,,,,,,,,,,,,,,,,,,,,,,,,,,,,,,,,,,,,,,,,,,,,,,,,,,,,,,,,,,,,,,,,,,,,,,,,,,,,,,,,,,,,,3053,"[{'name': 'Latent Heatof Melting', 'scalars': [{'value': '71128'}], 'units': 'J/mol'}]",$^{\circ}$C,,,,,,,,,,,,,,,,,,,,,,,,,,,,,,,,,,,,,,,,,,,,,,,,
3680,Si3N4.yWSi2,[{'name': 'NIST_SRD-30'}],['Silicon nitride composite'],[{'name': 'Hot Pressing'}],"[{'citation': 'Post-Hot-Pressing and High-Temperature Bending Strength of Reaction-Bonded Silicon Nitride-Molybdenum Disilicide and Silicon Nitride-Tungsten Silicide Composites, B.R. Zhang, F. Marino, and V.M. Sglavo, Journal of the American Ceramic Society, Vol. 81 5, pp. 1344-1348 (1998), published by American Ceramic Society.'}]",,,,,,,,,,,,Si-N:WSi,,,,,,,,,,,,,,,,,,,,,,,,,Polycrystalline,,,,,,,,,,,,,,188,"[{'name': 'Temperature', 'scalars': [{'value': '25'}], 'units': '$^{\\circ}$C'}]",,,GPa,,,,,,,,,,,,,,,,,,,,,,,,,,,,,,,,,,,,,,,,,,,,,,,,,,,,,,,,,,,,,,,,,,,,,,,,,,,,,,,,,,,,,,,,,,,,,,,,,,,,,
3681,Si12-4.5xAl4.5xO1.5xN16-1.5xDyx,[{'name': 'NIST_SRD-30'}],['Sialon composite'],[{'name': 'Hot Pressing'}],"[{'citation': 'Preparation and Properties of Stable Dysprosium-Doped $\\alpha$-Sialon Ceramics, Z. Shen, T. Ekstrom, and M. Nygren, Journal of Materials Science, Vol. 32, pp. 1325-1332 (1997), published by Chapman and Hall.'}]",,,,,,,,,,,,Si-Al-O-N:Dy,,,,,,,,,,,,,,,,,,,,,,,,,Polycrystalline,,,,,,,,,,,,,,,,,,,,,,,,,,,,,,,,,5.3,"[{'name': 'x of Dyx', 'scalars': [{'value': '0.20'}, {'value': '0.25'}, {'value': '0.35'}, {'value': '0.40'}, {'value': '0.60'}, {'value': '0.70'}, {'value': '0.80'}], 'units': 'formula units'}]",,,MPa m$^{1/2}$,,,,,,,,,,,,,,,,,,,,,,,,,,,,,,,,,,,,,,,,,,,,,,,,,,,,,,,,,,,,,,,,,,,,,,,,,,,,,,,,,,
3682,Th2O3,[{'name': 'NIST_SRD-30'}],['Thulium oxide'],[{'name': 'Sintering'}],"[{'citation': 'Elastic Properties of Polycrytalline Scandium and Thulium Sesquioxides, S.L. Dole, O. Hunter,Jr., and F.W. Calderwood, Journal of the American Ceramic Society, Vol. 60 3, pp. 167-168 (1977), published by American Ceramic Society.'}]",,,,,,,,,,,,Tm-O,,,,,,,,,,,,,,,,,,,,,,,,,Polycrystalline,,,,,,,,,,,,,,,,,,,,,,,,,,,,,,,,,,,,,,,,,,,,,,,,,,,,,,,,,,,,,,,,,,,,,,,,,,,,,,,,,,,,,63.6,"[{'name': 'Volume Fraction of Porosity', 'scalars': [{'value': '0.02'}, {'value': '0.04'}, {'value': '0.04'}, {'value': '0.04'}, {'value': '0.065'}, {'value': '0.066'}, {'value': '0.097'}, {'value': '0.125'}, {'value': '0.183'}, {'value': '0.183'}, {'value': '0.215'}, {'value': '0.236'}]}, {'name': 'Temperature', 'scalars': [{'value': '23'}], 'units': '$^{\\circ}$C'}]",GPa,,,,,,,,,,,,,,,,,,,,,,,,,,,,,,,,
3683,ZrO2.xMgO,[{'name': 'NIST_SRD-30'}],['Zirconia (PSZ)'],,"[{'citation': 'Ceramic Technology Project Data Base:  September 1992 Summary Report, B.L.P. Keyes, ORNL Report Number:  ORNL/M-2775, pp. 1-171 (1992), published by Oak Ridge National Laboratory.'}]",,,,,,,,,,,,Zr-O:MgO,Mg-PSZ,,,,,,,,,,,,,,,,,,,,,,,,Polycrystalline,,,,,,,,,,,,,,,,,,,,,,,,,,,,,,,,,,,,,,,,,,,,,,,,,,,,,,,,,,,,,,,,,"Zircoa, Inc.",,,,,,,,,0.22,"[{'name': 'Temperature', 'scalars': [{'value': '23'}], 'units': '$^{\\circ}$C'}, {'name': 'Specimen Number', 'scalars': [{'value': 'B'}]}]",,,,,,,,,,,,,,,,,,,,,,,,,,,,,,,,,,,,,,,,,,,,
3684,Si3N4.xY2O3,[{'name': 'NIST_SRD-30'}],['Silicon nitride'],,"[{'citation': 'Ceramic Technology Project Data Base:  September 1992 Summary Report, B.L.P. Keyes, ORNL Report Number:  ORNL/M-2775, pp. 1-171 (1992), published by Oak Ridge National Laboratory.'}]",,,,,,,,,,,,Si-N:Y,PY6,,,,,,,,,,,,,,,,,,,,,,,,Polycrystalline,,,,,,,,,,,,,,,,,,,,,,,,,810,"[{'name': 'Test Temperature', 'scalars': [{'value': '20'}, {'value': '1000'}, {'value': '1100'}, {'value': '1200'}, {'value': '1300'}, {'value': '1400'}, {'value': '20'}, {'value': '20'}], 'units': '$^{\\circ}$C'}, {'name': 'Crosshead Speed', 'scalars': [{'value': '0.00847'}, {'value': '0.00847'}, {'value': '0.00847'}, {'value': '0.00847'}, {'value': '0.00847'}, {'value': '0.00847'}, {'value': '-'}, {'value': '-'}], 'units': 'mm/s'}, {'name': 'Oxidation Temp/Time', 'scalars': [{'value': '-'}, {'value': '-'}, {'value': '-'}, {'value': '-'}, {'value': '-'}, {'value': '-'}, {'value': '1400/50'}, {'value': '1400/200'}], 'units': '$^{\\circ}$C/h'}, {'name': 'Specimen Number', 'scalars': [{'value': 'A'}]}]",,,MPa,,,,,,,,,,,,,,,,,,,,,,,,,,,,,,,,,,,,GTE,,,,,,,,,,,,,,,,,,,,,,,,,,,,,,,,,,,,,,,,,,,,,,,,,,,,,,
3685,Si3N4,[{'name': 'NIST_SRD-30'}],['Silicon nitride'],,"[{'citation': 'Engineering Properties of Nitrides, S. Hampshire, Engineered Materials Handbook, Vol. 4, pp. 812-820 (1991), edited by S.J. Schneider, Jr., published by ASM International.'}]",,,,,,,,,,,,Si-N,,,,,,,,,,,,,,,,,,,,,,,,,Polycrystalline,,,,,,,,,,,,,,,,,,,,,,,,,,,,,,,,,,,,,,,,,,,,,,,,,,,,,,,,,,,,,,,,,,,,,,,,,,,,,,,,,,,,,,,,,,,,,,,,,,,,,,,,,,,,,3.2,"[{'name': 'Temperature Range', 'scalars': [{'minimum': '25', 'maximum': '1000'}], 'units': '$^{\\circ}$C'}, {'name': 'Material Type', 'scalars': [{'value': 'SRBSN'}]}]",x10$^{-6}$,,,,,,,,
3686,SiC,[{'name': 'NIST_SRD-30'}],['Silicon carbide'],,"[{'citation': 'Effects of Environment on the Mechanical Behavior of High-Performance Ceramics, G.A. Graves and N.L. Hecht, Report No. UDR-TR-94-136, pp. 1-138 (1995), published by University of Dayton Research Institute.'}]",,,,,,,,,,,,"Si-C:B,C",,,,,,,,,,,,,,,,,,,,,,,,,Polycrystalline,,,,3.15,"[{'name': 'Temperature', 'scalars': [{'value': '23'}], 'units': '$^{\\circ}$C'}]",,,g cm$^{-3}$,,,,,,,,,,,,,,,,,,,,,,,,,,,,,,,,,,,,,,,,,,,,,,,,,,,,,,,,,Dow Corning,,,,,,,,,,,,,,,,,,,,,,,,,,,,,,,,,,,,,,,,,,,,,,,,,,,,,,
3687,Si3N4,[{'name': 'NIST_SRD-30'}],['Silicon nitride'],,"[{'citation': 'Effects of Environment on the Mechanical Behavior of High-Performance Ceramics, G.A. Graves and N.L. Hecht, Report No. UDR-TR-94-136, pp. 1-138 (1995), published by University of Dayton Research Institute.'}]",,,,,,,,,,,,"Si-N:SrO,Y",,,,,,,,,,,,,,,,,,,,,,,,,Polycrystalline,,,,3.33,"[{'name': 'Temperature', 'scalars': [{'value': '23'}], 'units': '$^{\\circ}$C'}]",,,g cm$^{-3}$,,,,,,,,,,,,,,,,,,,,,,,,,,,,,,,,,,,,,,,,,,,,,,,,,,,,,,,,,Garrett,,,,,,,,,,,,,,,,,,,,,,,,,,,,,,,,,,,,,,,,,,,,,,,,,,,,,,
3688,Si3N4.xY2O3,[{'name': 'NIST_SRD-30'}],['Silicon nitride'],,"[{'citation': 'Ceramic Technology Project Data Base:  September 1992 Summary Report, B.L.P. Keyes, ORNL Report Number:  ORNL/M-2775, pp. 1-171 (1992), published by Oak Ridge National Laboratory.'}]",,,,,,,,,,,,Si-N:Y,PY6,,,,,,,,,,,,,,,,,0.0022,,,"[{'name': 'Applied Stress', 'scalars': [{'value': '225'}], 'units': 'MPa'}, {'name': 'Temperature', 'scalars': [{'value': '1150'}], 'units': '$^{\\circ}$C'}, {'name': 'Specimen Number', 'scalars': [{'value': 'C'}]}]",10$^{-9}$ s$^{-1}$,,,Polycrystalline,,,,,,,,,,,,,,,,,,,,,,,,,,,,,,,,,,,,,,,,,,,,,,,,,,,,,,,,,,,,,,,,,GTE,,,,,,,,,,,,,,,,,,,,,,,,,,,,,,,,,,,,,,,,,,,,,,,,,,,,,,
3689,SiC,[{'name': 'NIST_SRD-30'}],['Silicon carbide'],[{'name': 'Sintering'}],"[{'citation': 'Mechanical Property Evaluation at Elevated Temperature of Sintered $\\beta$-Silicon Carbide, M.J. Slavin and G.D. Quinn, International Journal of High Technology Ceramics, Vol. 2 1, pp. 47-63 (1986), published by Elsevier Applied Science.'}]",,,,,,,,,,,,Si-C,,,,,,,,,,,,,,,,,,,,,,,,,Polycrystalline,,,,,,,,,,,,,,,,,,,,,,,,,,,,,,,,,,,,,,,,,,,,,,,,,,,,,,,,,,,,,,,,,General Electric Company,,,,,,,,,0.16,"[{'name': 'Sample Number', 'scalars': [{'value': '4'}]}]",,,,,,Plate,,,,,,,,,,,,,,,,,,,,,,,,,,,,,,,,,,,,,,
3690,MgO,[{'name': 'NIST_SRD-30'}],['Magnesia'],[{'name': 'Hot Pressing'}],"[{'citation': 'Elastic Behavior of MgO Matrix Composites, K.R. Janowski and R.C. Rossi, Journal of the American Ceramic Society, Vol. 50 11, pp. 599-603 (1967), published by American Ceramic Society.'}]",,,,,,,,,,,,Mg-O,,,,,,,,,,,,,,,,,,,,,,,,,Polycrystalline,,,,,,,,,,,,,,,,,,,,,,,,,,,,,,,,,,,,,,,,,,,,,,,,,,,,,,,,,,,,,,,,,,,,,,,,,,,,,,,,,,,,,123.4,"[{'name': 'Mode', 'scalars': [{'value': 'transverse'}, {'value': 'transverse'}, {'value': 'transverse'}, {'value': 'transverse'}, {'value': 'transverse'}, {'value': 'transverse'}, {'value': 'transverse'}, {'value': 'transverse'}, {'value': 'transverse'}, {'value': 'transverse'}, {'value': 'transverse'}, {'value': 'longitudinal'}, {'value': 'longitudinal'}, {'value': 'longitudinal'}, {'value': 'longitudinal'}, {'value': 'longitudinal'}, {'value': 'longitudinal'}, {'value': 'longitudinal'}, {'value': 'longitudinal'}, {'value': 'longitudinal'}, {'value': 'longitudinal'}, {'value': 'longitudinal'}, {'value': 'longitudinal'}, {'value': 'longitudinal'}, {'value': 'longitudinal'}, {'value': 'longitudinal'}, {'value': 'longitudinal'}, {'value': 'longitudinal'}, {'value': 'longitudinal'}, {'value': 'longitudinal'}]}, {'name': 'Volume Fraction of Porosity', 'scalars': [{'value': '1.0'}, {'value': '1.9'}, {'value': '2.2'}, {'value': '2.3'}, {'value': '2.4'}, {'value': '2.5'}, {'value': '4.6'}, {'value': '4.8'}, {'value': '4.9'}, {'value': '10.4'}, {'value': '11.3'}, {'value': '0.0'}, {'value': '0.1'}, {'value': '0.3'}, {'value': '0.4'}, {'value': '0.4'}, {'value': '1.2'}, {'value': '1.3'}, {'value': '1.9'}, {'value': '2.0'}, {'value': '2.2'}, {'value': '2.3'}, {'value': '2.4'}, {'value': '2.6'}, {'value': '2.7'}, {'value': '4.5'}, {'value': '4.9'}, {'value': '5.1'}, {'value': '11.0'}, {'value': '11.2'}], 'units': '%'}]",GPa,,,,,,,,,,,,,,,,,,,,,,,,,,,,,,,,
3691,CrB2,[{'name': 'NIST_SRD-30'}],['Chromium diboride'],,"[{'citation': 'High-Temperature Thermodynamic Properties of Some Refractory Borides, R. Mezaki, E.W. Tilleux, D.W. Barnes, and J.L. Margrave, Thermodynamics of Nuclear Materials, pp. 775-788 (1962), published by International Atomic Energy Agency, Vienna.'}]",,,,,,,,,,,,Cr-B,,,,,,,,,,,,,,,,,,,,,,,,,Polycrystalline,,,,,,,,,,,,,,,,,,,,,,,,,,,,,,,,,,,,,,,,,,,,,,,,,,,,,,,,,,,,,,,,,,,,,,,,,,,,,,,,,,,,,,,,,,,,,,,727,"[{'name': 'Temperature', 'scalars': [{'value': '298.16'}, {'value': '300'}, {'value': '400'}, {'value': '500'}, {'value': '600'}, {'value': '700'}, {'value': '800'}, {'value': '900'}, {'value': '1000'}, {'value': '1100'}, {'value': '1200'}], 'units': 'K'}, {'name': 'Molar Heat Capacity', 'scalars': [{'value': '53.56'}, {'value': '53.68'}, {'value': '58.16'}, {'value': '62.63'}, {'value': '67.11'}, {'value': '71.63'}, {'value': '76.11'}, {'value': '80.58'}, {'value': '85.06'}, {'value': '89.54'}, {'value': '94.06'}], 'units': 'J mol$^{-1}$ K$^{-1}$'}]",J kg$^{-1}$ K$^{-1}$,,,,,,,,,,,,,,,,,,,,,,
3692,ZrO2.xMgO,[{'name': 'NIST_SRD-30'}],['Zirconia (PSZ)'],[{'name': 'Sintering'}],"[{'citation': 'Sliding Friction of Ceramics:  Mechanical Action of the Wear Debris, J. Denape and J. Lamon, Journal of Materials Science, Vol. 25, pp. 3592-3604 (1990), published by Chapman and Hall.'}]",,,,,,,,,,,,Zr-O:MgO,,,,,,,,,,,,,,,,,,,,,,,,,Polycrystalline,,,,,,,,,,,,,,,,,,,,,,,,,,,,,,,,,,,,,,,,,,,,,,,,,,,,11,"[{'name': 'Temperature', 'scalars': [{'value': '23'}], 'units': '$^{\\circ}$C'}]",,,GPa,,,,,,,,,Desmarquest Co.,,,,,,,,,,,,,,,,,,,,,,,,,,,,,,,,,,,,,,,,,,,,,,,,,,,,,,
3693,SiC,[{'name': 'NIST_SRD-30'}],['Silicon carbide'],,"[{'citation': 'Effects of Environment on the Mechanical Behavior of High-Performance Ceramics, G.A. Graves and N.L. Hecht, Report No. UDR-TR-94-136, pp. 1-138 (1995), published by University of Dayton Research Institute.'}]",,,,,,,,,,,,"Si-C:B,C",,,,,,,,,,,,,,,,,,,,,,,,,Polycrystalline,,,,,,,,,,,,,,,,,,,,,,,,,412,"[{'name': 'Temperature', 'scalars': [{'value': '1000'}, {'value': '1200'}, {'value': '1400'}, {'value': '1000'}, {'value': '1200'}, {'value': '1400'}, {'value': '20'}, {'value': '1000'}, {'value': '1200'}, {'value': '1400'}], 'units': '$^{\\circ}$C'}, {'name': 'Crosshead Speed', 'scalars': [{'value': '0.00004'}, {'value': '0.00004'}, {'value': '0.00004'}, {'value': '0.0004'}, {'value': '0.0004'}, {'value': '0.0004'}, {'value': '0.004'}, {'value': '0.004'}, {'value': '0.004'}, {'value': '0.004'}], 'units': 'cm/s'}]",,,MPa,,,,,,,,,,,,,,,,,,,,,,,,,,,,,,,,,,,,Carborundum Company,,,,,,,,,,,,,,,,,,,,,,,,,,,,,,,,,,,,,,,,,,,,,,,,,,,,,,
3694,Si3N4,[{'name': 'NIST_SRD-30'}],['Silicon nitride'],[{'name': 'Powder'}],"[{'citation': 'Thermal Expansion of the Nitrides and Oxynitride of Silicon in Relation to their Structures, C.M.B. Henderson and D. Taylor, Transactions of the British Ceramic Society, Vol. 74, pp. 49-53 (1975), published by British Ceramic Society.'}]",7.747,"[{'name': 'Axis', 'scalars': [{'value': 'a'}, {'value': 'a'}, {'value': 'a'}, {'value': 'a'}, {'value': 'a'}, {'value': 'a'}, {'value': 'a'}, {'value': 'a'}, {'value': 'a'}, {'value': 'c'}, {'value': 'c'}, {'value': 'c'}, {'value': 'c'}, {'value': 'c'}, {'value': 'c'}, {'value': 'c'}, {'value': 'c'}, {'value': 'c'}, {'value': 'a'}, {'value': 'a'}, {'value': 'a'}, {'value': 'a'}, {'value': 'a'}, {'value': 'a'}, {'value': 'a'}, {'value': 'a'}, {'value': 'a'}, {'value': 'c'}, {'value': 'c'}, {'value': 'c'}, {'value': 'c'}, {'value': 'c'}, {'value': 'c'}, {'value': 'c'}, {'value': 'c'}, {'value': 'c'}]}, {'name': 'Temperature', 'scalars': [{'value': '20'}, {'value': '330'}, {'value': '410'}, {'value': '515'}, {'value': '610'}, {'value': '710'}, {'value': '790'}, {'value': '900'}, {'value': '1020'}, {'value': '20'}, {'value': '330'}, {'value': '410'}, {'value': '515'}, {'value': '610'}, {'value': '710'}, {'value': '790'}, {'value': '900'}, {'value': '1020'}, {'value': '20'}, {'value': '330'}, {'value': '410'}, {'value': '515'}, {'value': '610'}, {'value': '710'}, {'value': '790'}, {'value': '900'}, {'value': '1020'}, {'value': '20'}, {'value': '330'}, {'value': '410'}, {'value': '515'}, {'value': '610'}, {'value': '710'}, {'value': '790'}, {'value': '900'}, {'value': '1020'}], 'units': '$^{\\circ}$C'}]",$\AA$,,,,,,,,,Si-N,,,,,,,,,,,,,,,,,,,,,,,,,Polycrystalline,,,,,,,,,,,,,,,,,,,,,,,,,,,,,,,,,,,,,,,,,,,,,,,,,,,,,,,,,,,,,,,,,,,,,,,,,,,,,,,,,,,,,,,,,,,,,,,,,,,,,,,,,,,,,,,,,,,,,,,
3695,Si3N4,[{'name': 'NIST_SRD-30'}],['Silicon nitride'],[{'name': 'Sintering'}],"[{'citation': 'Creep of Sintered Silicon Nitride, D. Chakraborty and A.K. Mukhopadhyay, Ceramics International, Vol. 15, pp. 237-245 (1989), published by Elsevier Applied Science.'}]",,,,,,,,,,,,Si-N,,,,,,,,,,,,,,,,,,0.5,,,"[{'name': 'Duration', 'scalars': [{'value': '28'}, {'value': '20'}, {'value': '20'}], 'units': 'h'}, {'name': 'Stress', 'scalars': [{'value': '75'}], 'units': 'MPa'}, {'name': 'Temperature', 'scalars': [{'value': '1100'}, {'value': '1150'}, {'value': '1200'}], 'units': '$^{\\circ}$C'}, {'name': 'Sample Number', 'scalars': [{'value': 'A'}]}]",10$^{-9}$ s$^{-1}$,,,Polycrystalline,,,,,,,,,,,,,,,,,,,,,,,,,,,,,,,,,,,,,,,,,,,,,,,,,,,,,,,,,,,,,,,,,,,,,,,,,,,,,,,,,,,,,,,,,,,,,,,,,,,,,,,,,,,,,,,,,,,,,,,
3696,TaB2,[{'name': 'NIST_SRD-30'}],['Tantalum diboride'],,"[{'citation': 'Engineering Properties of Borides, R.A. Cutler, Engineered Materials Handbook, Vol. 4, pp. 787-803 (1991), edited by S.J. Schneider, Jr., published by ASM International.'}]",3.098,"[{'name': 'Structure Type', 'scalars': [{'value': 'Hexagonal'}]}, {'name': 'Temperature', 'scalars': [{'value': '23'}], 'units': '$^{\\circ}$C'}, {'name': 'Axis', 'scalars': [{'value': 'a'}, {'value': 'c'}]}]",$\AA$,,,,,,,,,Ta-B,,,,,,,,,,,,,,,,,,,,,,,,,,,,,,,,,,,,,,,,,,,,,,,,,,,,,,,,,,,,,,,,,,,,,,,,,,,,,,,,,,,,,,,,,,,,,,,,,,,,,,,,,,,,,,,,,,,,,,,,,,,,,,,,,,,,,,,,,,,,,,,,
3697,Si3N4,[{'name': 'NIST_SRD-30'}],['Silicon nitride'],[{'name': 'Sintering'}],"[{'citation': 'Creep of Sintered Silicon Nitride, D. Chakraborty and A.K. Mukhopadhyay, Ceramics International, Vol. 15, pp. 237-245 (1989), published by Elsevier Applied Science.'}]",,,,,,,,,,,,Si-N,,,,,,,,,,,,,,,,,,,,,,,,,Polycrystalline,,,,,,,,,,,,,,,,,,,,,,,,,480,"[{'name': 'Temperature', 'scalars': [{'value': '23'}, {'value': '820'}, {'value': '1020'}, {'value': '1275'}], 'units': '$^{\\circ}$C'}, {'name': 'Sample Number', 'scalars': [{'value': 'C'}]}]",,,MPa,,,,,,,,,,,,,,,,,,,,,,,,,,,,,,,,,,,,,,,,,,,,,,,,,,,,,,,,,,,,,,,,,,,,,,,,,,,,,,,,,,,,,,,,,,
3698,Al2O3,[{'name': 'NIST_SRD-30'}],['Alumina'],,"[{'citation': 'Green Light to Aluminum Nitride, P.T.B. Shaffer, J.R. Schorr, and R.L. Hexemer, Ceramic Industry, Vol. 132 5, pp. 25-27 (1989), published by Corcoran Communications, Inc..'}]",,,,,,,,,,,,Al-O,,,,,,,,,,,,,,,,,,,,,,,,,Polycrystalline,,,,,,,,,,,,,,,,,,,,,,,,,,,,,,,,,,,,,,,,,,,,,,,,,,,,,,,,,,,,,,,,,,,,,,,,,,,,,,,,,,,,,,,,,,,,,,,,,,,,,,,,,,,,,7.0,"[{'name': 'Temperature', 'scalars': [{'value': '23'}], 'units': '$^{\\circ}$C'}]",x10$^{-6}$,,,,,,,,
3699,Al4+2xSi2-2xO10-x,[{'name': 'NIST_SRD-30'}],['Mullite'],,"[{'citation': 'Structure Refinement of Mullite by the Rietveld Method and a New Method for Estimation of Chemical Composition, T. Ban and K. Okada, Journal of the American Ceramic Society, Vol. 75 1, pp. 227-230 (1992), published by American Ceramic Society.'}]",7.5473,"[{'name': 'Temperature', 'scalars': [{'value': '23'}], 'units': '$^{\\circ}$C'}, {'name': 'Axis', 'scalars': [{'value': 'a'}, {'value': 'b'}, {'value': 'c'}]}, {'name': 'Specimen Number', 'scalars': [{'value': 'SH1600.1'}]}]",$\AA$,,,,,,,,,Al-Si-O,,,,,,,,,,,,,,,,,,,,,,,,,Polycrystalline,,,,,,,,,,,,,,,,,,,,,,,,,,,,,,,,,,,,,,,,,,,,,,,,,,,,,,,,,,,,,,,,,,,,,,,,,,,,,,,,,,,,,,,,,,,,,,,,,,,,,,,,,,,,,,,,,,,,,,,
3700,Si3N4,[{'name': 'NIST_SRD-30'}],['Silicon nitride'],[{'name': 'Hot Isostatic Pressing'}],"[{'citation': 'Corrosion of Silicon Nitride Ceramics in Aqueous Hydrogen Chloride Solutions, T. Sato, Y. Tokunaga, T. Endo, M. Shimada, K. Komeya, M. Komatsu, and T. Kameda, Journal of the American Ceramic Society, Vol. 71 12, pp. 1074-1079 (1988), published by American Ceramic Society.'}]",,,,,,,,,,,,Si-N,,,,,,,,,,,,,,,,,,,,,,,,,Polycrystalline,,,,,,,,,,,,,,,,,,,,,,,,,,,,,,,,,5.7,"[{'name': 'Sample Number', 'scalars': [{'value': 'SN-3'}]}]",,,MPa m$^{1/2}$,,,,,,,,,,,,,,,,,,,,,,,,,,,,,,,,,,,,,,,,,,,,,,,,,,,,,,,,,,,,,,,,,,,,,,,,,,,,,,,,,,
3701,SiC,[{'name': 'NIST_SRD-30'}],['Silicon carbide'],[{'name': 'Sintering'}],"[{'citation': 'Mechanical Property Evaluation at Elevated Temperature of Sintered $\\beta$-Silicon Carbide, M.J. Slavin and G.D. Quinn, International Journal of High Technology Ceramics, Vol. 2 1, pp. 47-63 (1986), published by Elsevier Applied Science.'}]",,,,,,,,,,,,Si-C,,,,,,,,,,,,,,,,,,,,,,,,,Polycrystalline,,,,,,,,,,,,,,,,,,,,,,,,,346,"[{'name': 'Temperature', 'scalars': [{'value': '22'}], 'units': '$^{\\circ}$C'}]",,,MPa,,,,,,,,,,,,,,,,,,,,,,,,,,,,,,,,,,,,General Electric Company,,,,,,,,,,,,,,,,Plate,,,,,,,,,,,,,,,,,,,,,,,,,,,,,,,,,,,,,,
3702,Al2O3.xSiO2,[{'name': 'NIST_SRD-30'}],['Alumina composite'],,"[{'citation': 'Ceramic Oxide Fibers:  Building Blocks for New Applications, T.L. Tompkins, Ceramic Industry, Vol. 144 4, pp. 45-50 (1995), published by Business News Publishing Co..'}]",,,,,,,,,,,,Al-O:SiO,Nextel 720,,,,,,,,,,,,,,,,,,,,,,,,Polycrystalline,,,,,,,,,,,,,,,,,,,,,,,,,,,,,,,,,,,,,,,,,,,,,,,,,,,,,,,,,,,,,,,,,3M Company,,,,,,,,,,,,,,,,,,,,,,,,,,,,,,,,,,,,,,,,,,,,6.0,"[{'name': 'Temperature Range', 'scalars': [{'minimum': '100', 'maximum': '1100'}], 'units': '$^{\\circ}$C'}]",x10$^{-6}$,,,,,,,,
3703,SiC,[{'name': 'NIST_SRD-30'}],['Silicon carbide'],[{'name': 'Sintering'}],"[{'citation': 'Tensile Rupture Strength and Fracture Defects of Sintered Silicon Carbide, T. Ohji, Y. Yamauchi, W. Kanematsu, and S. Ito, Journal of the American Ceramic Society, Vol. 72 4, pp. 688-690 (1989), published by American Ceramic Society.'}]",,,,,,,,,,,,Si-C,,,,,,,,,,,,,,,,,,,,,,,,,Polycrystalline,,,,,,,,,,,,,,,,,,,,,,,,,,,,,,,,,2.3,"[{'name': 'Temperature', 'scalars': [{'value': '22'}], 'units': '$^{\\circ}$C'}]",,,MPa m$^{1/2}$,,,,,,,,,,,,,,,,,,,,,,,,,,,,,,,,,,,,,,,,,,,,,,,,,,,,,,,,,,,,,,,,,,,,,,,,,,,,,,,,,,
3704,SiC,[{'name': 'NIST_SRD-30'}],['Silicon carbide'],[{'name': 'Sintering'}],"[{'citation': 'Material Properties of a Sintered $\\alpha$-SiC, R.G. Munro, Journal of Physical and Chemical Reference Data, Vol. 26 5, pp. 1195-1203 (1997), published by American Chemical Society.'}]",,,,,,,,,,,,Si-C,,,,,,,,,,,,,,,,,,,,,,,,,Polycrystalline,,,,,,,,,,,,,,,,,,,,,,,,,,,,,,,,,,,,,,,,,,,,,,,,,,,,,,,,,,,,,,,,,,,,,,,,,,,,,,,,,,,,,,,,,,,,,,,,,,,,,,,,,,0.50 (12%),"[{'name': 'Temperature', 'scalars': [{'value': '20'}, {'value': '500'}, {'value': '1000'}, {'value': '1200'}, {'value': '1400'}, {'value': '1500'}], 'units': '$^{\\circ}$C'}]",cm$^{2}$ s$^{-1}$,,,,,,,,,,,
3705,Si3N4,[{'name': 'NIST_SRD-30'}],['Silicon nitride'],[{'name': 'Hot Pressing'}],"[{'citation': 'Part 1: An Introduction for the Engineer and Designer, R. Morrell, Handbook of Properties of Technical and Engineering Ceramics, Vol. 1, pp. 73-91 (1985), published by Her Majestys Stationery Office (London).'}]",,,,,,,,,,,,Si-N:MgO,,,,,,,,,,,,,,,,,,,,,,,,,Polycrystalline,,,,3.15,"[{'name': 'Relative Density', 'scalars': [{'value': '98'}], 'units': '% theoretic'}]",,,g cm$^{-3}$,,,,,,,,,,,,,,,,,,,,,,,,,,,,,,,,,,,,,,,,,,,,,,,,,,,,,,,,,,,,,,,,,,,,,,,,,,,,,,,,,,,,,,,,,,,,,,,,,,,,,,,,,,,,,,,
3706,ZrO2.0.5Pr2O3,[{'name': 'NIST_SRD-30'}],['Zirconia (cubic)'],[{'name': 'Sintering'}],"[{'citation': 'Elastic Properties of Hafnium and Zirconium Oxides Stabilized with Praseodymium or Terbium Oxide, S. L. Dole and O. Hunter,Jr., Journal of the American Ceramic Society, Vol. 66 3, pp. C-47-C-49 (1983), published by American Ceramic Society.'}]",,,,,,,,,,,,Zr-O:Pr,,,,,,,,,,,,,,,,,,,,,,,,,,,,,,,,,,,,,,,222.5,"[{'name': 'Volume Fraction of Porosity', 'scalars': [{'value': '0.002'}, {'value': '0.010'}, {'value': '0.019'}, {'value': '0.025'}, {'value': '0.129'}, {'value': '0.002'}, {'value': '0.002'}, {'value': '0.002'}, {'value': '0.002'}, {'value': '0.002'}, {'value': '0.002'}, {'value': '0.002'}, {'value': '0.002'}, {'value': '0.002'}, {'value': '0.002'}, {'value': '0.002'}, {'value': '0.002'}, {'value': '0.002'}, {'value': '0.002'}, {'value': '0.002'}, {'value': '0.002'}, {'value': '0.002'}, {'value': '0.002'}, {'value': '0.002'}, {'value': '0.002'}, {'value': '0.002'}, {'value': '0.002'}, {'value': '0.002'}, {'value': '0.002'}, {'value': '0.002'}, {'value': '0.002'}, {'value': '0.002'}, {'value': '0.002'}, {'value': '0.002'}, {'value': '0.002'}, {'value': '0.002'}, {'value': '0.002'}]}, {'name': 'Temperature', 'scalars': [{'value': '23'}, {'value': '23'}, {'value': '23'}, {'value': '23'}, {'value': '23'}, {'value': '41'}, {'value': '74'}, {'value': '107'}, {'value': '173'}, {'value': '230'}, {'value': '280'}, {'value': '329'}, {'value': '412'}, {'value': '453'}, {'value': '527'}, {'value': '569'}, {'value': '602'}, {'value': '676'}, {'value': '734'}, {'value': '808'}, {'value': '874'}, {'value': '956'}, {'value': '989'}, {'value': '1038'}, {'value': '1113'}, {'value': '1195'}, {'value': '1278'}, {'value': '1360'}, {'value': '1418'}, {'value': '1475'}, {'value': '1517'}, {'value': '1541'}, {'value': '1574'}, {'value': '1640'}, {'value': '1664'}, {'value': '1697'}, {'value': '1721'}], 'units': '$^{\\circ}$C'}]",,,GPa,,,,,,,,,,,,,,,,,,,,,,,,,,,,,,,,,,,,,,,,,,,,,,,,,,,,,,,,,,,,,,,,,,,,,,,,,,,,,,,,,,,,,,,,,,,,,,,,,,,,,
3707,3Al2O3.2SiO2.ySi6-xAlxOxN8-x,[{'name': 'NIST_SRD-30'}],['Mullite composite'],[{'name': 'Sintering'}],"[{'citation': 'Sintering, Hardness and Indentation Fracture Toughness (KIC) of Mullite and its Composite with 15 wt% X-Phase Sialon, C.C. Anya and A. Hendry, Journal of the European Ceramic Society, Vol. 13, pp. 247-256 (1994), published by Elsevier Science Ltd..'}]",,,,,,,,,,,,Al-Si-O:sialon,,,,,,,,,,,,,,,,,,,,,,,,,Polycrystalline,,,,,,,,,,,,,,,,,,,,,,,,,,,,,,,,,,,,,,,,,,1.7,"[{'name': 'Processing Condition', 'scalars': [{'value': 'Milled'}, {'value': 'Milled'}, {'value': 'Unmilled'}, {'value': 'Milled'}, {'value': 'Milled'}]}, {'name': 'Density', 'scalars': [{'value': '3.10'}, {'value': '3.12'}, {'value': '2.98'}, {'value': '3.10'}, {'value': '3.12'}], 'units': 'g/cm$^{3}$'}]",,,$\mu$m,,,,,,,,,,,,,,,,,,,,,,,,,,,,,,,,,,,,,,,,,,,,,,,,,,,,,,,,,,,,,,,,,,,,,,,,,
3708,Al2O3,[{'name': 'NIST_SRD-30'}],['Alumina'],[{'name': 'Sintering'}],"[{'citation': 'Corrosion of Aluminum Oxide in Acids and Caustic Solutions, W. Genthe and H. Hausner, Berichte der Deutshen Keramischen Gesellschaft, Vol. 67 1, pp. 6-10 (1990), published by Deutsche Keramische Gesellschaft e.V..'}]",,,,,,,,,,,,Al-O,,,,,,,,,,,,,,,,,,,,,,,,,Polycrystalline,,,,,,,,,,,,,,,,,,,,,,,,,,,,,,,,,,,,,,,,,,,,,,,,,,,,,,,,,,,,,,,,,,,,,,,,Al2O3,"[{'name': 'Mass Fraction', 'scalars': [{'value': '99.4'}, {'value': '0.010'}], 'units': '%'}, {'name': 'Sample Number', 'scalars': [{'value': 'A-S 0.0'}]}]",,,,,,,,,,,,,,,,,,,,,,,,,,,,,,,,,,,,,,,,,,,,,,
3709,SiC,[{'name': 'NIST_SRD-30'}],['Silicon carbide'],,"[{'citation': 'Oxidation Resistance Evaluation of Silicon Carbide Ceramics with Various Additives, M. Maeda, K. Nakamura, and M. Yamada, Journal of the American Ceramic Society, Vol. 72 3, pp. 512-514 (1989), published by American Ceramic Society.'}]",,,,,,,,,,,,Si-C,,,,,,,,,,,,,,,,,,,,,,,,,Polycrystalline,,,,,,,,,,,,,,,,,,,,,,,,,,,,,,,,,,,,,,,,,,,,,,,,,,,,,,,,,,,,,,,,,,,,,,,,,,,,,,0.096,"[{'name': 'Sample Number', 'scalars': [{'value': 'B'}]}]",%,,,,,,,,,,,,,,,,,,,,,,,,,,,,,,,,,,,,,,,
3710,Si3N4,[{'name': 'NIST_SRD-30'}],['Silicon nitride'],,"[{'citation': 'Engineering Properties of Nitrides, S. Hampshire, Engineered Materials Handbook, Vol. 4, pp. 812-820 (1991), edited by S.J. Schneider, Jr., published by ASM International.'}]",,,,,,,,,,,,Si-N,,,,,,,,,,,,,,,,,,,,,,,,,Polycrystalline,,,,,,,,,,,,,,,,,,,,,,,,,,,,,,,,,,,,,,,,,,,,,,,,,,,,,,,,,,,,,,,,,,,,,,,,,,,,,,,,,,,,,,,,,,,,,,,,,,,,,,,,,,,,,3.2,"[{'name': 'Temperature Range', 'scalars': [{'minimum': '25', 'maximum': '1000'}], 'units': '$^{\\circ}$C'}, {'name': 'Material Type', 'scalars': [{'value': 'HIP-SN'}]}]",x10$^{-6}$,,,,,,,,
3711,xAl2O3.ySiO2,[{'name': 'NIST_SRD-30'}],['Mullite'],[{'name': 'Sintering'}],"[{'citation': 'High Temperature Mechanical Properties of Mullite Ceramics, H. Ohnishi, K. Maeda, T. Nakamura, and T.K. Kawanami, Ceramic Transactions, Vol. 6, pp. 605-612 (1990), edited by S. Somiya, R.F. Davis, and J.A. Pask, published by American Ceramic Society.'}]",,,,,,,,,,,,Al-Si-O,,,,,,,,,,,,,,,,,,,1.3,"[{'name': 'Mass Fraction of Al2O3', 'scalars': [{'value': '75'}, {'value': '74'}, {'value': '73'}, {'value': '70'}, {'value': '68'}, {'value': '76'}, {'value': '75'}, {'value': '74'}, {'value': '73'}, {'value': '71.8'}, {'value': '70'}, {'value': '68'}], 'units': '%'}, {'name': 'Test Temperature', 'scalars': [{'value': '1500'}], 'units': '$^{\\circ}$C'}, {'name': 'Sintering Temperature', 'scalars': [{'value': '1600'}, {'value': '1600'}, {'value': '1600'}, {'value': '1600'}, {'value': '1600'}, {'value': '1700'}, {'value': '1700'}, {'value': '1700'}, {'value': '1700'}, {'value': '1700'}, {'value': '1700'}, {'value': '1700'}], 'units': '$^{\\circ}$C'}]",,,,,Polycrystalline,,,,,,,,,,,,,,,,,,,,,,,,,,,,,,,,,,,,,,,,,,,,,,,,,,,,,,,,,,,,,,,,,,,,,,,,,,,,,,,,,,,,,,,,,,,,,,,,,,,,,,,,,,,,,,,,,,,,,,,
3712,Si3N4,[{'name': 'NIST_SRD-30'}],['Silicon nitride'],[{'name': 'Reaction Bonding'}],"[{'citation': 'High-Strength Reaction-Bonded Silicon Nitride, J.E. Ritter, S.V. Nair, P.A. Gennari, and W.A. Dunlay, Advanced Ceramic Materials, Vol. 3 4, pp. 415-417 (1988), published by American Ceramic Society.'}]",,,,,,,,,,,,Si-N,,,,,,,,,,,,,,,,,,,,,,,,,Polycrystalline,,,,,,,,,,,,,,,,,,,,,,,,,,,,,,,,,,,,,,,,,,,,,,,,,,,,,,,,,,,,,,,,,,,,,,,,-Si3N4,"[{'name': 'Mass Fraction', 'scalars': [{'value': '90'}, {'value': '10'}], 'units': '%'}]",,,,,,,,,,,,,,,,,,,,,,,,,,,,,,,,,,,,,,,,,,,,,,
3713,SiC,[{'name': 'NIST_SRD-30'}],['Silicon carbide'],[{'name': 'Crystal Growth'}],"[{'citation': 'Thermal Conductivity of Pure and Impure Silicon, Silicon Carbide, and Diamond, G.A. Slack, Journal of Applied Physics, Vol. 35 12, pp. 3460-3466 (1964), published by American Institute of Physics.'}]",,,,,,,,,,,,Si-C,,,,,,,,,,,,,,,,,,,,,,,,,Single Crystal,,,,,,,,,,,,,,,,,,,,,,,,,,,,,,,,,,,,,,,,,,,,,,,,,,,,,,,,,,,,,,,,,,,,,,,,,,,,,,,,,,,,,,,,,,,,,,,,,,,,,,,5200,"[{'name': 'Temperature', 'scalars': [{'value': '50'}], 'units': 'K'}, {'name': 'Material Type', 'scalars': [{'value': '6H'}]}]",W m$^{-1}$ K$^{-1}$,,,,,,,,,,,,,,
3714,Si3N4.xBN,[{'name': 'NIST_SRD-30'}],['Silicon nitride composite'],[{'name': 'Sintering'}],"[{'citation': 'Fracture Toughness and Thermal Shock Behavior of Silicon Nitride-Boron Nitride Ceramics, E.J. Lutz and M.V. Swain, Journal of the American Ceramic Society, Vol. 75 1, pp. 67-70 (1992), published by American Ceramic Society.'}]",,,,,,,,,,,,Si-N:BN,,,,,,,,,,,,,,,,,,,,,,,,,Polycrystalline,,,,,,,,,,,,,,,,,,,,,,,,,,,,,,,,,,,,,,,,,,,,,,,,,,,,,,,,,,,,,,,,,,,,,,,,Si3N4,"[{'name': 'Amount of Phase', 'scalars': [{'value': '1'}, {'value': 'x'}], 'units': 'mol'}]",,,,,,,,,,,,,,,,,,,,,,,,,,,,,,,,,,,,,,,,,,,,,,
3715,SiC,[{'name': 'NIST_SRD-30'}],['Silicon carbide'],[{'name': 'Sintering'}],"[{'citation': 'Mechanical Property Evaluation at Elevated Temperature of Sintered $\\beta$-Silicon Carbide, M.J. Slavin and G.D. Quinn, International Journal of High Technology Ceramics, Vol. 2 1, pp. 47-63 (1986), published by Elsevier Applied Science.'}]",,,,,,,,,,,,Si-C,,,,,,,,,,,,,,,,,,,,,,,,,Polycrystalline,,,,,,,,,,,,,,384.4,"[{'name': 'Sample Number', 'scalars': [{'value': '3'}]}]",,,GPa,,,,,,,,,,,,,,,,,,,,,,,,,,,,,,,,,,,,,,,,,,,,,,,General Electric Company,,,,,,,,,,,,,,,,Plate,,,,,,,,,,,,,,,,,,,,,,,,,,,,,,,,,,,,,,
3716,3Al2O3.2SiO2,[{'name': 'NIST_SRD-30'}],['Mullite'],,"[{'citation': 'Microstructure and Bending Strength of Highly Pure Mullite Ceramics, M. Mizuno, M. Shiraishi, and H. Saito, Ceramic Transactions, Vol. 6, pp. 413-424 (1990), edited by S. Somiya, R. F. Davis, and J.A. Pask, published by American Ceramic Society.'}]",,,,,,,,,,,,Al-Si-O,,,,,,,,,,,,,,,,,,,,,,,,,Polycrystalline,,,,,,,,,,,,,,,,,,,,,,,,,,,,,,,,,,,,,,,,,,,,,,,,,,,,,,,,,,,,,,,,,,,,,,,,Al2O3,"[{'name': 'Amount of Phase', 'scalars': [{'value': '3'}, {'value': '2'}], 'units': 'mol'}]",,,,,,,,,,,,,,,,,,,,,,,,,,,,,,,,,,,,,,,,,,,,,,
3717,3Al2O3.2SiO2,[{'name': 'NIST_SRD-30'}],['Mullite'],[{'name': 'Hot Pressing'}],"[{'citation': 'Elastic Properties of Mullite, H. Ledbetter, S. Kim, D. Balzar, S. Crudele, and W. Kriven, Journal of the American Ceramic Society, Vol. 81 4, pp. 1025-1028 (1998), published by American Ceramic Society.'}]",,,,,,,,,,,,Al-Si-O,,,,,,,,,,,,,,,,,,,,,,,,,Polycrystalline,,,,,,,,,,,,,,,,,,,,,,,,,,,,,,,,,,,,,,,,,,,,,,,,,,,,,,,,,,,,,,,,,,,,,,,,,,0.2811,"[{'name': 'Temperature', 'scalars': [{'value': '260'}, {'value': '265'}, {'value': '270'}, {'value': '275'}, {'value': '280'}, {'value': '285'}, {'value': '290'}, {'value': '295'}], 'units': 'K'}, {'name': 'Void-Free Poissons Ratio', 'scalars': [{'value': '-'}, {'value': '-'}, {'value': '-'}, {'value': '-'}, {'value': '-'}, {'value': '-'}, {'value': '-'}, {'value': '0.280'}], 'units': 'GPa'}]",,,,,,,,,,,,,,,,,,,,,,,,,,,,,,,,,,,,,,,,,,,,
3718,SiC.xAlN,[{'name': 'NIST_SRD-30'}],['Silicon carbide'],[{'name': 'Hot Pressing'}],"[{'citation': 'Tensile Strength of Engineering Ceramics, Y. Fujisawa, K. Matsusue, and K. Takahara, Journal of the Society of Materials Science, Japan, Vol. 35, pp. 1112-1117 (1986), published by Kyoto: Nihon Zairyo Gakkai.'}]",,,,,,,,,,,,Si-C:AlN,,,,,,,,,,,,,,,,,,,,,,,,,Polycrystalline,,,,,,,,,,,,,,,,,,,,,,,,,,,,,,,,,,,,,,,,,,,,,,,,,,,,,,,,,,,,,,,,,,,,,,,,,,,,,,,,,,,,,,,,,,,,,,,,,,285,"[{'name': 'Temperature', 'scalars': [{'value': '22'}, {'value': '1300'}], 'units': '$^{\\circ}$C'}]",,,MPa,,,,,,,,,,,,,,,,,
3719,ZrO2.xY2O3,[{'name': 'NIST_SRD-30'}],['Zirconia (TZP)'],[{'name': 'Sintering'}],"[{'citation': 'Fracture Toughness by the Surface Crack in Flexure (SCF) Method:  Results of the VAMAS Round Robin, G.D. Quinn, R.J. Gettings, and J.J. Kubler, Ceramic Engineering and Science Proceedings, Vol. 15 5, pp. 846-855 (1994), published by American Ceramic Society.'}]",,,,,,,,,,,,Zr-O:Y,,,,,,,,,,,,,,,,,,,,,,,,,Polycrystalline,,,,,,,,,,,,,,,,,,,,,,,,,,,,,,,,,4.36,"[{'name': 'Temperature', 'scalars': [{'value': '23'}], 'units': '$^{\\circ}$C'}]",,,MPa m$^{1/2}$,,,,,,,,,,,,,,,,,,,,,,,,,,,,,,,,,,,,,,,,,,,,,,,,,,,,,,,,,,,,,,,,,,,,,,,,,,,,,,,,,,
3720,BxC,[{'name': 'NIST_SRD-30'}],['Boron carbide'],[{'name': 'Hot Pressing'}],"[{'citation': 'Thermal Conductivity of Boron Carbides, C. Wood, D. Emin, and P.E. Gray, Physical Review B, Vol. 31 10, pp. 6811-6814 (1985), published by American Physical Society.'}]",,,,,,,,,,,,B-C,,,,,,,,,,,,,,,,,,,,,,,,,Polycrystalline,,,,,,,,,,,,,,,,,,,,,,,,,,,,,,,,,,,,,,,,,,,,,,,,,,,,,,,,,,,,,,,,,,,,,,,,,,,,,,,,,,,,,,,,,,,,,,,,,,,,,,,,,,0.0338,"[{'name': 'x of BxC', 'scalars': [{'value': '4'}, {'value': '4'}, {'value': '4'}, {'value': '4'}, {'value': '4'}, {'value': '4'}, {'value': '4'}, {'value': '4'}, {'value': '4'}, {'value': '4'}, {'value': '4'}, {'value': '4'}, {'value': '4'}, {'value': '4'}, {'value': '6.5'}, {'value': '6.5'}, {'value': '6.5'}, {'value': '6.5'}, {'value': '6.5'}, {'value': '6.5'}, {'value': '6.5'}, {'value': '6.5'}, {'value': '6.5'}, {'value': '6.5'}, {'value': '6.5'}, {'value': '6.5'}, {'value': '6.5'}, {'value': '6.5'}, {'value': '6.5'}, {'value': '6.5'}, {'value': '6.5'}, {'value': '6.5'}, {'value': '6.5'}, {'value': '6.5'}, {'value': '6.5'}, {'value': '6.5'}, {'value': '6.5'}, {'value': '6.5'}, {'value': '6.5'}, {'value': '7.5'}, {'value': '7.5'}, {'value': '7.5'}, {'value': '7.5'}, {'value': '7.5'}, {'value': '7.5'}, {'value': '7.5'}, {'value': '7.5'}, {'value': '7.5'}, {'value': '7.5'}, {'value': '7.5'}, {'value': '7.5'}, {'value': '7.5'}, {'value': '7.5'}, {'value': '7.5'}, {'value': '7.5'}, {'value': '7.5'}, {'value': '7.5'}, {'value': '7.5'}, {'value': '7.5'}, {'value': '7.5'}, {'value': '7.5'}, {'value': '7.5'}, {'value': '7.5'}, {'value': '7.5'}, {'value': '7.5'}, {'value': '9'}, {'value': '9'}, {'value': '9'}, {'value': '9'}, {'value': '9'}, {'value': '9'}, {'value': '9'}, {'value': '9'}, {'value': '9'}, {'value': '9'}, {'value': '9'}, {'value': '9'}, {'value': '9'}, {'value': '9'}, {'value': '9'}, {'value': '9'}, {'value': '9'}, {'value': '9'}, {'value': '9'}, {'value': '9'}, {'value': '9'}, {'value': '9'}, {'value': '9'}, {'value': '9'}], 'units': 'formula units'}, {'name': 'Temperature', 'scalars': [{'value': '514'}, {'value': '552'}, {'value': '655'}, {'value': '718'}, {'value': '814'}, {'value': '910'}, {'value': '1013'}, {'value': '1113'}, {'value': '1208'}, {'value': '1300'}, {'value': '1371'}, {'value': '1452'}, {'value': '1540'}, {'value': '1614'}, {'value': '563'}, {'value': '676'}, {'value': '763'}, {'value': '864'}, {'value': '911'}, {'value': '1019'}, {'value': '1092'}, {'value': '1093'}, {'value': '1207'}, {'value': '1253'}, {'value': '1281'}, {'value': '1314'}, {'value': '1361'}, {'value': '1361'}, {'value': '1455'}, {'value': '1482'}, {'value': '1575'}, {'value': '1615'}, {'value': '1635'}, {'value': '1668'}, {'value': '1669'}, {'value': '1702'}, {'value': '1715'}, {'value': '1749'}, {'value': '1763'}, {'value': '505'}, {'value': '538'}, {'value': '586'}, {'value': '606'}, {'value': '674'}, {'value': '681'}, {'value': '747'}, {'value': '788'}, {'value': '861'}, {'value': '887'}, {'value': '909'}, {'value': '921'}, {'value': '968'}, {'value': '1022'}, {'value': '1088'}, {'value': '1096'}, {'value': '1176'}, {'value': '1209'}, {'value': '1297'}, {'value': '1298'}, {'value': '1370'}, {'value': '1377'}, {'value': '1457'}, {'value': '1544'}, {'value': '1611'}, {'value': '1683'}, {'value': '590'}, {'value': '679'}, {'value': '765'}, {'value': '860'}, {'value': '946'}, {'value': '1027'}, {'value': '1081'}, {'value': '1128'}, {'value': '1222'}, {'value': '1288'}, {'value': '1309'}, {'value': '1316'}, {'value': '1362'}, {'value': '1456'}, {'value': '1456'}, {'value': '1543'}, {'value': '1577'}, {'value': '1624'}, {'value': '1637'}, {'value': '1657'}, {'value': '1677'}, {'value': '1711'}, {'value': '1738'}, {'value': '1758'}], 'units': 'K'}]",cm$^{2}$ s$^{-1}$,,,,,,,,,,,
3721,SiC,[{'name': 'NIST_SRD-30'}],['Silicon carbide'],[{'name': 'Pressureless Sintering'}],"[{'citation': 'The Evaluation of Environmental Effects in Toughened Ceramics for Advanced Heat Engines Investigation of Selected SiC and Si3N4 Ceramics, N.L.Hecht, G.A.Graves, D.E.McCullum, A.P.Berens, S.Goodrich, J.D.Wolf, J.R.Hoenigman, P.Yaney, D.Grant, and S.Hilton, ORNL Report Number:  ORNL/Sub/84-00221/2, pp. 1-111 (1990), published by Oak Ridge National Laboratory.'}]",,,,,,,,,,,,Si-C,,,,,,,,,,,,,,,,,,,,,,,,,Polycrystalline,,,,,,,,,,,,,,,,,,,,,,,,,,,,,,,,,,,,,,,,,,,,,,,,,,,,,,,,,,,,,,,,,Sohio Engineered Materials Co.,,,,,,,,,,,,,,,,,,,,,,,,,,,,,,,,,,,,,,,,,,,,5.4,"[{'name': 'Temperature', 'scalars': [{'value': '1460'}], 'units': '$^{\\circ}$C'}, {'name': 'Specimen Number', 'scalars': [{'value': 'Average'}]}]",x10$^{-6}$,,,,,,,,
3722,SiC,[{'name': 'NIST_SRD-30'}],['Silicon carbide'],[{'name': 'Hot Pressing'}],"[{'citation': 'Effects of Elemental Additives on Densification, Microstructure, Strength, and Thermal Conductivity of Silicon Carbide Ceramics, Y. Takeda, K. Nakamura, K. Maeda, and M. Ura, Advanced Ceramic Materials, Vol. 1 2, pp. 162-165 (1986), published by American Ceramic Society.'}]",,,,,,,,,,,,Si-C:BeO,,,,,,,,,,,,,,,,,,,,,,,,,Polycrystalline,,,,,,,,,,,,,,,,,,,,,,,,,400,"[{'name': 'Temperature', 'scalars': [{'value': '25'}], 'units': '$^{\\circ}$C'}]",,,MPa,,,,,,,,,,,,,,,,,,,,,,,,,,,,,,,,,,,,,,,,,,,,,,,,,,,,Disk,,,,,,,,,,,,,,,,,,,,,,,,,,,,,,,,,,,,,,
3723,B4C,[{'name': 'NIST_SRD-30'}],['Boron carbide'],[{'name': 'Hot Pressing'}],"[{'citation': 'High Temperature Fracture of Boron Carbide:  Experiments and Simple Theoretical Models, G. De With, Journal of Materials Science, Vol. 19, pp. 457-466 (1984), published by Chapman and Hall.'}]",,,,,,,,,,,,B-C,Tetrabor,,,,,,,,,,,,,,,,,,,,,,,,Polycrystalline,,,,,,,,,,,,,,,,,,,,,,,,,,,,,,,,,,,,,,,,,,,,,,,,,,,,,,,,,,,,,,,,,ESK,,,,,,,,,,,,,0.4,"[{'name': 'Density', 'scalars': [{'value': '2.51'}], 'units': 'g/cm$^{3}$'}, {'name': 'Temperature', 'scalars': [{'value': '23'}], 'units': '$^{\\circ}$C'}]",%,,,,,,,,,,,,,,,,,,,,,,,,,,,,,,,,,,,,,,,
3724,HfO2.xEr2O3,[{'name': 'NIST_SRD-30'}],['Hafnia (PSH)'],[{'name': 'Sintering'}],"[{'citation': 'Elastic Properties of Partially-Stabilized HfO2 Compositions, R.W. Scheidecker, O. Hunter,Jr., and F.W. Calderwood, Journal of Materials Science, Vol. 14, pp. 2284-2288 (1979), published by Chapman and Hall.'}]",,,,,,,,,,,,Hf-O:Er,,,,,,,,,,,,,,,,,,,,,,,,,Polycrystalline,,,,,,,,,,,,,,,,,,,,,,,,,,,,,,,,,,,,,,,,,,,,,,,,,,,,,,,,,,,,,,,,,,,,,,,,,,,,,,,,,,,,,100.0,"[{'name': 'Volume Fraction of Porosity', 'scalars': [{'value': '0.0174'}, {'value': '0.0855'}, {'value': '0.0973'}, {'value': '0.1050'}]}, {'name': 'Temperature', 'scalars': [{'value': '23'}], 'units': '$^{\\circ}$C'}]",GPa,,,,,,,,,,,,,,,,,,,,,,,,,,,,,,,,
3725,ZrO2.xMgO,[{'name': 'NIST_SRD-30'}],['Zirconia (PSZ)'],,"[{'citation': 'Thermal Diffusivity and Conductivity of Dense Polycrystalline ZrO2 Ceramics: A Survey, D.P.H. Hasselman, L.F. Johnson, L.D. Bentsen, R. Syed, H.L. Lee, and M.V. Swain, American Ceramic Society Bulletin, Vol. 66 5, pp. 799-806 (1987), published by American Ceramic Society.'}]",,,,,,,,,,,,Zr-O:MgO,,,,,,,,,,,,,,,,,,,,,,,,,Polycrystalline,,,,5.331,"[{'name': 'Mass Fraction of Stabilizer', 'scalars': [{'value': '2.6'}, {'value': '2.7'}, {'value': '2.8'}, {'value': '3.0'}, {'value': '3.0'}, {'value': '3.3'}, {'value': '3.3'}, {'value': '3.3'}, {'value': '3.4'}, {'value': '3.4'}, {'value': '3.5'}, {'value': '3.9'}, {'value': '5.0'}], 'units': '%'}]",,,g cm$^{-3}$,,,,,,,,,,,,,,,,,,,,,,,,,,,,,,,,,,,,,,,,,,,,,,,,,,,,,,,,,,,,,,,,,,,,,,,,,,,,,,,,,,,,,,,,,,,,,,,,,,,,,,,,,,,,,,,
