Repository: ckborg/DSW2018

# DSW2018

## Description
Investigation of a structural ceramics database (WebSCD) curated by the National Institute of Standards and Technology (NIST).
3-week project as part of the UC Berkeley Data Science workshop (DSW2018).
[WebSCD]("https://srdata.nist.gov/CeramicDataPortal/scd")

## Results at-a-glance

~4000 material entries

Most represented mechanical properties: Elastic modulus, flexural strength, fracture toughness.

## Team members
[Prabudhya Bhattacharyya]("http://physics.berkeley.edu/people/graduate-student/prabudhya-bhattacharyya")

[Chris Bronner]("https://chrisbronner.com/")

[Steve Drapcho]("https://www.linkedin.com/in/steven-drapcho-2b939b149/")

File: NIST_CeramicDataSet.csv (part 95 of 103)
3726,Si3N4.xAl2O3.yY2O3,[{'name': 'NIST_SRD-30'}],['Silicon nitride'],[{'name': 'Sintering'}],"[{'citation': 'Microstructure and Mechanical Properties of Al2O3, Si3N4, SiC, and ZrO2(PSZ) Ceramics for Slurry Valves, H. Matsui, M. Kawai, T. Takae, K. Hashimoto, S. Takato, and H. Jinno, Journal of the Society of Materials Science, Japan, Vol. 35, pp. 41-47 (1986), published by Kyoto: Nihon Zairyo Gakkai.'}]",,,,,,,,,,,,Si-N:Al,,,,,,,,,,,,,,,,,,,,,,,,,Polycrystalline,,,,,,,,,,,,,,,,,,,,,,,,,,,,,,,,,,,,,,,,,,,,,,,,,,,,,,,,,,,,,,,,,,,,,,,,,,,,,,,,,,,,,,,,Y2O3,"[{'name': 'Amount of Element', 'scalars': [{'value': 'x'}, {'value': 'y'}], 'units': 'formula units'}]",,,,,,,,,,,,,,,,,,,,,,,,,,,,,,
3727,B4C,[{'name': 'NIST_SRD-30'}],['Boron carbide'],[{'name': 'Hot Pressing'}],"[{'citation': 'Problems of Properties and Phase Compositions of Boron- Carbon Alloys, N. N. Zhuravlev, G. N. Makarenko, and G. V. Samsonov a. o., Izv. Akad. Nauk SSSR. Metallurgiya i Toplivo 1, pp. 133-141 (1961).'}]",,,,,,,,,,,,B-C,,,,,,,,,,,,,,,,,,,,,,,,,Polycrystalline,,,,,,,,,,,,,,,,,,,,,,-1.15,"[{'name': 'Temperature', 'scalars': [{'value': '633'}, {'value': '673'}, {'value': '873'}, {'value': '1073'}, {'value': '1313'}, {'value': '1593'}, {'value': '1753'}, {'value': '1793'}, {'value': '1833'}, {'value': '1883'}, {'value': '1953'}, {'value': '1993'}, {'value': '2053'}, {'value': '2083'}, {'value': '2113'}, {'value': '2153'}, {'value': '2193'}, {'value': '2233'}, {'value': '2273'}], 'units': 'K'}]",Log10{$\Omega$$\cdot$cm},,,,,,,,,,,,,,,,,,,,,,,,,,,,,,,,,,,,,,,,,,,,,,,,,,,,,,,,,Powder,,,,,,,,,,,,,,,,,,,,,,,,,,,,,,,,,,,,,,
3728,UO2,[{'name': 'NIST_SRD-30'}],['Uranium dioxide'],[{'name': 'Sintering'}],"[{'citation': 'Use of Longitudinal Ultrasonic Velocity as a Predictor of Elastic Moduli and Density of Sintered Uranium Dioxide, J.P. Panakkal, IEEE Transactions on Ultrasonics, Ferroelectrics, and Freqency Control, Vol. 38 3, pp. 161-165 (1991), published by IEEE Ultrasonics, Ferroelectrics, and Frequency Control Society.'}]",,,,,,,,,,,,U-O,,,,,,,,,,,,,,,,,,,,,,,,,Polycrystalline,,,,,,,,,,,,,,209.1,"[{'name': 'Temperature', 'scalars': [{'value': '23'}], 'units': '$^{\\circ}$C'}, {'name': 'Volume Fraction of Porosity', 'scalars': [{'value': '0.017'}, {'value': '0.017'}, {'value': '0.020'}, {'value': '0.020'}, {'value': '0.025'}, {'value': '0.023'}, {'value': '0.029'}, {'value': '0.034'}, {'value': '0.034'}, {'value': '0.040'}, {'value': '0.045'}, {'value': '0.048'}, {'value': '0.045'}, {'value': '0.034'}, {'value': '0.042'}, {'value': '0.042'}, {'value': '0.053'}, {'value': '0.056'}, {'value': '0.062'}, {'value': '0.064'}, {'value': '0.059'}, {'value': '0.053'}, {'value': '0.053'}, {'value': '0.070'}, {'value': '0.073'}, {'value': '0.067'}, {'value': '0.078'}, {'value': '0.095'}, {'value': '0.103'}, {'value': '0.103'}, {'value': '0.120'}, {'value': '0.131'}, {'value': '0.153'}, {'value': '0.162'}, {'value': '0.181'}, {'value': '0.192'}, {'value': '0.233'}, {'value': '0.281'}, {'value': '0.284'}]}]",,,GPa,,,,,,,,,,,,,,,,,,,,,,,,,,,,,,,,,,,,,,,,,,,,,,,,,,,,,,,,,,,,,,,,,,,,,,,,,,,,,,,,,,,,,,,,,,,,,,,,,,,,,
3729,SiC,[{'name': 'NIST_SRD-30'}],['Silicon carbide'],,"[{'citation': 'Effects of Environment on the Mechanical Behavior of High-Performance Ceramics, G.A. Graves and N.L. Hecht, Report No. UDR-TR-94-136, pp. 1-138 (1995), published by University of Dayton Research Institute.'}]",,,,,,,,,,,,"Si-C:B,C",,,,,,,,,,,,,,,,,,,,,,,,,Polycrystalline,,,,3.17,"[{'name': 'Temperature', 'scalars': [{'value': '23'}], 'units': '$^{\\circ}$C'}]",,,g cm$^{-3}$,,,,,,,,,,,,,,,,,,,,,,,,,,,,,,,,,,,,,,,,,,,,,,,,,,,,,,,,,Carborundum Company,,,,,,,,,,,,,,,,,,,,,,,,,,,,,,,,,,,,,,,,,,,,,,,,,,,,,,
3730,Al2O3.xSiC,[{'name': 'NIST_SRD-30'}],['Alumina composite'],[{'name': 'Hot Pressing'}],"[{'citation': 'Strengthening and Toughening Mechanisms in Nanocomposite Ceramics, K. Niihara and A. Nakahira, Annales de Chimie  Science des Materiaux, Vol. 16 4, pp. 479-486 (1991), published by Masson.'}]",,,,,,,,,,,,Al-O:SiC,,,,,,,,,,,,,,,,,,,,,,,,,Polycrystalline,,,,,,,,,,,,,,,,,,,,,,,,,352,"[{'name': 'Volume Fraction of SiC', 'scalars': [{'value': '0.0'}, {'value': '5.1'}, {'value': '10.8'}, {'value': '17.2'}, {'value': '32.7'}, {'value': '0'}, {'value': '0'}, {'value': '0'}, {'value': '0'}, {'value': '0'}, {'value': '0'}, {'value': '5.1'}, {'value': '5.1'}, {'value': '5.1'}, {'value': '5.1'}, {'value': '5.1'}, {'value': '5.1'}, {'value': '17.2'}, {'value': '17.2'}, {'value': '17.2'}, {'value': '17.2'}, {'value': '17.2'}, {'value': '17.2'}, {'value': '17.2'}], 'units': '%'}, {'name': 'Temperature', 'scalars': [{'value': '23'}, {'value': '23'}, {'value': '23'}, {'value': '23'}, {'value': '23'}, {'value': '23'}, {'value': '600'}, {'value': '800'}, {'value': '1000'}, {'value': '1200'}, {'value': '1400'}, {'value': '23'}, {'value': '900'}, {'value': '1000'}, {'value': '1100'}, {'value': '1200'}, {'value': '1400'}, {'value': '23'}, {'value': '800'}, {'value': '1000'}, {'value': '1100'}, {'value': '1200'}, {'value': '1300'}, {'value': '1400'}], 'units': '$^{\\circ}$C'}]",,,MPa,,,,,,,,,,,,,,,,,,,,,,,,,,,,,,,,,,,,,,,,,,,,,,,,,,,,,,,,,,,,,,,,,,,,,,,,,,,,,,,,,,,,,,,,,,
3731,Y2O3.xZrO2,[{'name': 'NIST_SRD-30'}],['Yttria'],[{'name': 'Sintering'}],"[{'citation': 'Unusual Properties of Microwave-Sintered Yttria-2 wt% Zirconia, C.E. Holcombe, T.T. Meek, and N.L. Dykes, Journal of Materials Science Letters, Vol. 7, pp. 881-884 (1988), published by Chapman and Hall.'}]",,,,,,,,,,,,Y-O:ZrO,,,,,,,,,,,,,,,,,,,,,,,,,Polycrystalline,,,,,,,,,,,,,,,,,,,,,,,,,,,,,,,,,,,,,,,,,,,,,,,,,,,,,,,,,,,,,,,,,,,,,,,,,,0.750,"[{'name': 'Sample Number', 'scalars': [{'value': '121'}, {'value': '122'}, {'value': '123'}, {'value': '124A'}, {'value': '124A'}, {'value': '124B'}]}, {'name': 'Density', 'scalars': [{'value': '4.21'}, {'value': '4.19'}, {'value': '4.64'}, {'value': '4.59'}, {'value': '4.59'}, {'value': '4.77'}], 'units': 'g/cm$^{3}$'}]",,,,,,,,,,,,,,,,,,,,,,,,,,,,,,,,,,,,,,,,,,,,
3732,Al2O3.xMo,[{'name': 'NIST_SRD-30'}],['Alumina composite'],[{'name': 'Hot Pressing'}],"[{'citation': 'Fabrication and Mechanical Behaviour of Al2O3/Mo Nanocomposites, M. Nawa, T. Sekino, and K. Niihara, Journal of Materials Science, Vol. 29, pp. 3185-3192 (1994), published by Chapman and Hall.'}]",,,,,,,,,,,,Al-O:Mo,,,,,,,,,,,,,,,,,,,,,,,,,Polycrystalline,,,,,,,,,,,,,,,,,,,,,,,,,,,,,,,,,3.5,"[{'name': 'Volume Fraction of Mo', 'scalars': [{'value': '0'}, {'value': '5'}, {'value': '7.5'}, {'value': '10'}, {'value': '15'}, {'value': '20'}, {'value': '0'}, {'value': '5'}, {'value': '7.5'}, {'value': '10'}, {'value': '15'}, {'value': '20'}, {'value': '0'}, {'value': '5'}, {'value': '7.5'}, {'value': '10'}, {'value': '15'}, {'value': '20'}, {'value': '7.5'}, {'value': '10'}, {'value': '15'}, {'value': '20'}], 'units': '%'}, {'name': 'Hot Pressing Temperature', 'scalars': [{'value': '1400'}, {'value': '1400'}, {'value': '1400'}, {'value': '1400'}, {'value': '1400'}, {'value': '1400'}, {'value': '1500'}, {'value': '1500'}, {'value': '1500'}, {'value': '1500'}, {'value': '1500'}, {'value': '1500'}, {'value': '1600'}, {'value': '1600'}, {'value': '1600'}, {'value': '1600'}, {'value': '1600'}, {'value': '1600'}, {'value': '1700'}, {'value': '1700'}, {'value': '1700'}, {'value': '1700'}], 'units': '$^{\\circ}$C'}]",,,MPa m$^{1/2}$,,,,,,,,,,,,,,,,,,,,,,,,,,,,,,,,,,,,,,,,,,,,,,,,,,,,,,,,,,,,,,,,,,,,,,,,,,,,,,,,,,
3733,Si3N4,[{'name': 'NIST_SRD-30'}],['Silicon nitride'],,"[{'citation': 'Effects of Environment on the Mechanical Behavior of High-Performance Ceramics, G.A. Graves and N.L. Hecht, Report No. UDR-TR-94-136, pp. 1-138 (1995), published by University of Dayton Research Institute.'}]",,,,,,,,,,,,Si-N:Y,,,,,,,,,,,,,,,,,,,,,,,,,Polycrystalline,,,,,,,,,,,,,,,,,,,,,,,,,,,,,,,,,,,,,,,,,,,,,,,,,,,,,,,,,,,,,,,,,Norton/TRW,,,,,,,,,,,,,,,,,,,,,,,,,,,,,,,,,,,,,,,,,,,,,,,,,,13,"[{'name': 'Temperature', 'scalars': [{'value': '1000'}, {'value': '1200'}, {'value': '1400'}, {'value': '20'}, {'value': '1000'}, {'value': '1200'}, {'value': '1400'}, {'value': '20'}, {'value': '1000'}, {'value': '1200'}, {'value': '1400'}], 'units': '$^{\\circ}$C'}, {'name': 'Crosshead Speed', 'scalars': [{'value': '0.00004'}, {'value': '0.00004'}, {'value': '0.00004'}, {'value': '0.004'}, {'value': '0.004'}, {'value': '0.004'}, {'value': '0.004'}, {'value': '0.004'}, {'value': '0.004'}, {'value': '0.004'}, {'value': '0.004'}], 'units': 'cm/s'}, {'name': 'Test Type', 'scalars': [{'value': 'flexural'}, {'value': 'flexural'}, {'value': 'flexural'}, {'value': 'flexural'}, {'value': 'flexural'}, {'value': 'flexural'}, {'value': 'flexural'}, {'value': 'tensile'}, {'value': 'tensile'}, {'value': 'tensile'}, {'value': 'tensile'}]}]",,,
3734,Si3N4.xMgO,[{'name': 'NIST_SRD-30'}],['Silicon nitride'],[{'name': 'Hot Pressing'}],"[{'citation': 'Hardness of Dense $\\alpha$- and $\\beta$-Si3N4 Ceramics, C. Greskovich and G.E. Gazza, Journal of Materials Science Letters, Vol. 4, pp. 195-196 (1985), published by Chapman and Hall.'}]",,,,,,,,,,,,Si-N:MgO,,,,,,,,,,,,,,,,,,,,,,,,,Polycrystalline,,,,,,,,,,,,,,,,,,,,,,,,,,,,,,,,,,,,,,,,,,,,,,,,,,,,20.5,"[{'name': 'Mass Fraction of $\\alpha$-Si3N4', 'scalars': [{'value': '85'}, {'value': '20'}, {'value': '0'}, {'value': '0'}], 'units': '%'}, {'name': 'Hot Pressing Time', 'scalars': [{'value': '10'}, {'value': '60'}, {'value': '120'}, {'value': '180'}], 'units': 'min'}]",,,GPa,,,,,,,,,,,,,,,,,,,,,,,,,,,,,,,,,,,,,,,,,,,,,,,,,,,,,,,,,,,,,,,
3735,Si3N4.xAl2O3.yY2O3,[{'name': 'NIST_SRD-30'}],['Silicon nitride'],[{'name': 'Sintering'}],"[{'citation': 'Strength Characterization of Yttria/Alumina-Doped Sintered Silicon Nitride, R.K. Govila, International Journal of High Technology Ceramics, Vol. 3, pp. 179-197 (1987), published by Elsevier Applied Science.'}]",,,,,,,,,,,,Si-N:Al,,,,,,,,,,,,,,,,,,,,,,,,,Polycrystalline,,,,,,,,,,,,,,,,,,,,,,,,,777,"[{'name': 'Temperature', 'scalars': [{'value': '20'}, {'value': '400'}, {'value': '500'}, {'value': '600'}, {'value': '800'}, {'value': '1000'}, {'value': '1200'}], 'units': '$^{\\circ}$C'}, {'name': 'Sample Number', 'scalars': [{'value': 'A40'}]}]",,,MPa,,,,,,,,,,,,,,,,,,,,,,,,,,,,,,,,,,,,Ford Scientific Laboratory,,,,,,,,,,,,,,,,,,,,,,,,,,,,,,,,,,,,,,,,,,,,,,,,,,,,,,
3736,C,[{'name': 'NIST_SRD-30'}],['Diamond'],[{'name': 'Natural Specimen'}],"[{'citation': 'Mechanical Propeties of Natural Diamonds at 1200 °C, N.V. Novikov, S.N. Dub, V.I. Malnev, and V.V. Beskrovanov, Diamond and Related Materials, Vol. 3, pp. 198-204 (1994), published by Elsevier Science S.A..'}]",,,,,,,,,,,,C,,,,,,,,,,,,,,,,,,,,,,,,,Single Crystal,,,,,,,,,,,,,,,,,,,,,,,,,,,,,,,,,,,,,,,,,,,,,,,,,,,,43,"[{'name': 'Load', 'scalars': [{'value': '13.8'}, {'value': '15.4'}, {'value': '17.3'}, {'value': '9.8'}], 'units': 'N'}, {'name': 'Temperature', 'scalars': [{'value': '1190'}, {'value': '1200'}, {'value': '1200'}, {'value': '1100'}], 'units': '$^{\\circ}$C'}, {'name': 'Type of Zone', 'scalars': [{'value': 'IIa'}]}, {'name': 'Specimen Number', 'scalars': [{'value': '3182'}]}]",,,GPa,,,,,,,,,,,,,,,,,,,,,,,,,,,,,,,,,,,,,,,,,,,,,,,,,,,,,,,,,,,,,,,
3737,Al2O3.xZrO2,[{'name': 'NIST_SRD-30'}],['Alumina composite'],[{'name': 'Sintering'}],"[{'citation': 'The Effects of Notch Width on the SENB Toughness for Oxide Ceramics, J. Wang, W.M. Rainforth, T. Wadsworth, and R. Stevens, Journal of the European Ceramic Society, Vol. 10, pp. 21-31 (1992), published by Elsevier Science Limited.'}]",,,,,,,,,,,,Al-O:ZrO,,,,,,,,,,,,,,,,,,,,,,,,,Polycrystalline,,,,,,,,,,,,,,,,,,,,,,,,,,,,,,,,,,,,,,,,,,,,,,,,,,,,,,,,,,,,,,,,,,,,,,,,Al2O3,"[{'name': 'Mole Fraction of Phase', 'scalars': [{'value': '85 vol.%'}], 'units': '%'}, {'name': 'Grain Size', 'scalars': [{'value': '2.8'}], 'units': '$\\mu$m'}, {'name': 'Specimen Number', 'scalars': [{'value': 'ZTA'}]}]",,,,,,,,,,,,,,,,,,,,,,,,,,,,,,,,,,,,,,,,,,,,,,
3738,TiO2,[{'name': 'NIST_SRD-30'}],['Titania (rutile)'],[{'name': 'Solid State Reaction'}],"[{'citation': 'Heat Capacities at Low Temperatures of Titanium Dioxide (Rutile and Anatase), C.H. Shomate, Journal of the American Chemical Society, Vol. 69, pp. 218-219 (1947), published by American Chemical Society.'}]",,,,,,,,,,,,Ti-O,,,,,,,,,,,,,,,,,,,,,,,,,Polycrystalline,,,,,,,,,,,,,,,,,,,,,,,,,,,,,,,,,,,,,,,,,,,,,,,,,,,,,,,,,,,,,,,,,,,,,,,,,,,,,,,,,,,,,,,,,,,,,,,82.30,"[{'name': 'Temperature', 'scalars': [{'value': '52.5'}, {'value': '57.0'}, {'value': '61.9'}, {'value': '66.0'}, {'value': '70.8'}, {'value': '75.4'}, {'value': '79.5'}, {'value': '90.5'}, {'value': '100.1'}, {'value': '109.7'}, {'value': '120.2'}, {'value': '130.5'}, {'value': '140.4'}, {'value': '150.7'}, {'value': '160.7'}, {'value': '170.6'}, {'value': '180.7'}, {'value': '190.9'}, {'value': '201.1'}, {'value': '211.2'}, {'value': '221.2'}, {'value': '231.1'}, {'value': '240.9'}, {'value': '251.1'}, {'value': '261.3'}, {'value': '271.1'}, {'value': '281.0'}, {'value': '290.7'}, {'value': '297.7'}], 'units': 'K'}, {'name': 'Molar Heat Capacity', 'scalars': [{'value': '6.576'}, {'value': '7.555'}, {'value': '8.672'}, {'value': '9.651'}, {'value': '10.85'}, {'value': '12.02'}, {'value': '13.08'}, {'value': '15.96'}, {'value': '18.57'}, {'value': '21.19'}, {'value': '24.01'}, {'value': '26.76'}, {'value': '29.30'}, {'value': '31.81'}, {'value': '34.16'}, {'value': '36.32'}, {'value': '38.44'}, {'value': '40.36'}, {'value': '42.21'}, {'value': '44.01'}, {'value': '45.64'}, {'value': '46.98'}, {'value': '48.36'}, {'value': '49.82'}, {'value': '51.12'}, {'value': '52.29'}, {'value': '53.38'}, {'value': '54.38'}, {'value': '54.97'}], 'units': 'J mol$^{-1}$ K$^{-1}$'}]",J kg$^{-1}$ K$^{-1}$,,,,,,,,,,,,,,,,,,,,,,
3739,ZrO2.xMgO,[{'name': 'NIST_SRD-30'}],['Zirconia (PSZ)'],[{'name': 'Sintering'}],"[{'citation': 'Rigidity Modulus of Some Pure Oxide Bodies, E. Ryshkewitch, Journal of the American Ceramic Society, Vol. 34 10, pp. 322-326 (1951), published by American Ceramic Society.'}]",,,,,,,,,,,,Zr-O:MgO,,,,,,,,,,,,,,,,,,,,,,,,,Polycrystalline,,,,,,,,,,,,,,,,,,,,,,,,,,,,,,,,,,,,,,,,,,,,,,,,,,,,,,,,,,,,,,,,,,,,,,,,,,0.36,"[{'name': 'Temperature', 'scalars': [{'value': '20'}], 'units': '$^{\\circ}$C'}, {'name': 'Specimen Number', 'scalars': [{'value': '1'}]}]",,,,,,,,,,,,,,,,,,,,,,,,,,,,,,,,,,,,,,,,,,,,
3740,3Al2O3.2SiO2.xZrO2.wSiC,[{'name': 'NIST_SRD-30'}],['Mullite composite'],[{'name': 'Hot Pressing'}],"[{'citation': 'Thermal Diffusivity/Conductivity and Specific Heat of Mullite-Zirconia-Silicon Carbide Whisker Composites, L.M. Russell, K.Y. Donaldson, D.P.H. Hasselman, R. Ruh, and J.W. Adams, Journal of the American Ceramic Society, Vol. 79 10, pp. 2767-2770 (1996), published by American Ceramic Society.'}]",,,,,,,,,,,,Al-Si-O:ZrO,,,,,,,,,,,,,,,,,,,,,,,,,Polycrystalline,,,,3.58,"[{'name': 'Temperature', 'scalars': [{'value': '20'}], 'units': '$^{\\circ}$C'}]",,,g cm$^{-3}$,,,,,,,,,,,,,,,,,,,,,,,,,,,,,,,,,,,,,,,,,,,,,,,,,,,,,,,,,,,,,,,,,,,,,,,,,,,,,,,,,,,,,,,,,,,,,,,,,,,,,,,,,,,,,,,
3741,SiC,[{'name': 'NIST_SRD-30'}],['Silicon carbide'],[{'name': 'Hot Pressing'}],"[{'citation': 'Part 1: An Introduction for the Engineer and Designer, R. Morrell, Handbook of Properties of Technical and Engineering Ceramics, Vol. 1, pp. 73-91 (1985), published by Her Majestys Stationery Office (London).'}]",,,,,,,,,,,,Si-C:Al,,,,,,,,,,,,,,,,,,,,,,,,,Polycrystalline,,,,,,,,,,,,,,,,,,,,,,,,,,,,,,,,,,,,,,,,,,,,,,,,,,,,,,,,,,,,,,,,,,,,,,,,,,,,,,,,,,,,,,,,Al2O3,"[{'name': 'Sintering Aid Mass Fraction', 'scalars': [{'value': '2'}], 'units': '%'}]",,,,,,,,,,,,,,,,,,,,,,,,,,,,,,
3742,Si3N4.xCeO2.ySiC,[{'name': 'NIST_SRD-30'}],['Silicon nitride composite'],[{'name': 'Hot Pressing'}],"[{'citation': 'Effect of Silicon Carbide Whisker and Titanium Carbide Particulate Additions on the Friction and Wear Behavior of Silicon Nitride, C.R. Blanchard and R.A. Page, Journal of the American Ceramic Society, Vol. 73 11, pp. 3442-3452 (1990), published by American Ceramic Society.'}]",,,,,,,,,,,,Si-N:CeO,,,,,,,,,,,,,,,,,,,,,,,,,Polycrystalline,,,,,,,,,,,,,,,,,,,,,,,,,436,"[{'name': 'Temperature', 'scalars': [{'value': '23'}], 'units': '$^{\\circ}$C'}]",,,MPa,,,,,,,,,,,,,,,,,,,,,,,,,,,,,,,,,,,,,,,,,,,,,,,,,,,,,,,,,,,,,,,,,,,,,,,,,,,,,,,,,,,,,,,,,,
3743,C,[{'name': 'NIST_SRD-30'}],['Diamond'],[{'name': 'Natural Specimen'}],"[{'citation': 'Temperature Dependence of the Elastic Moduli of Diamond:  A Brillouin-Scattering Study, E.S. Zouboulis, M. Grimsditch. A.K. Ramdas, and S. Rodriguez, Physical Review B, Vol. 57 5, pp. 2889-2896 (1998), published by American Physical Society.'}]",,,,,,,,,,,,C,,,,,,,,,,,,,,,,,,,,,,,,,Single Crystal,,,,3.512,"[{'name': 'Temperature', 'scalars': [{'value': '300'}, {'value': '400'}, {'value': '500'}, {'value': '600'}, {'value': '700'}, {'value': '800'}, {'value': '900'}, {'value': '1000'}, {'value': '1100'}, {'value': '1200'}, {'value': '1300'}, {'value': '1400'}, {'value': '1500'}, {'value': '1600'}], 'units': 'K'}]",,,g cm$^{-3}$,,,,,,,,,,,,,,,,,,,,,,,,,,,,,,,,,,,,,,,,,,,,,,,,,,,,,,,,,,,,,,,,,,,,,,,,,,,,,,,,,,,,,,,,,,,,,,,,,,,,,,,,,,,,,,,
3744,SiC,[{'name': 'NIST_SRD-30'}],['Silicon carbide'],[{'name': 'Hot Isostatic Pressing'}],"[{'citation': 'Effect of Hot Isostatic Pressing on the Properties of Sintered Alpha Silicon Carbide, G.K. Watson, T.J. Moore, and M.L. Millard, American Ceramic Society Bulletin, Vol. 64 9, pp. 1253-1256 (1985), published by American Ceramic Society.'}]",,,,,,,,,,,,Si-C,,,,,,,,,,,,,,,,,,,,,,,,,Polycrystalline,,,,3.10,"[{'name': 'HIPTemperature', 'scalars': [{'value': '-'}, {'value': '1850'}, {'value': '1950'}, {'value': '2050'}, {'value': '2200'}, {'value': '-'}, {'value': '1950'}, {'value': '2050'}, {'value': '2200'}], 'units': '$^{\\circ}$C'}, {'name': 'Test Temperature', 'scalars': [{'value': '22'}], 'units': '$^{\\circ}$C'}, {'name': 'Lot Number', 'scalars': [{'value': '1'}, {'value': '1'}, {'value': '1'}, {'value': '1'}, {'value': '1'}, {'value': '2'}, {'value': '2'}, {'value': '2'}, {'value': '2'}]}]",,,g cm$^{-3}$,,,,,,,,,,,,,,,,,,,,,,,,,,,,,,,,,,,,,,,,,,,,,,,,,,,,,,,,,Carborundum Company,,,,,,,,,,,,,,,,,,,,,,,,,,,,,,,,,,,,,,,,,,,,,,,,,,,,,,
3745,Al2O3.xLa,[{'name': 'NIST_SRD-30'}],['Alumina'],[{'name': 'Hot Pressing'}],"[{'citation': 'Effect of Yttrium and Lanthanum on the Tensile Creep Behavior of Aluminum Oxide, J. Cho, M.P. Harmer, H.M. Chan, J.M. Rickman, and A.M. Thompson, Journal of the American Ceramic Society, Vol. 80 4, pp. 1013-1017 (1997), published by American Ceramic Society.'}]",,,,,,,,,,,,Al-O:La,,,,,,,,,,,,,,,,,,,,,,,,,Polycrystalline,,,,,,,,,,,,,,,,,,,,,,,,,,,,,,,,,,,,,,,,,,2.2,"[{'name': 'Aspect Ratio', 'scalars': [{'value': '1.9', 'uncertainty': '0.6'}]}]",,,$\mu$m,,,,,,,,,,,,,,,,,,,,,,,,,,,,,,,,,,,,,,,,,,,,,,,,,,,,,,,,,,,,,,,,,,,,,,,,,
3746,TiN,[{'name': 'NIST_SRD-30'}],['Titanium nitride'],[{'name': 'Hot Pressing'}],"[{'citation': 'Physical-Mechanical Properties of Nanostructured Titanium Nitride, R.A. Andrievski, Nano Structured Materials, Vol. 9, pp. 607-610 (1997), published by Elsevier Science Ltd.'}]",,,,,,,,,,,,Ti-N,,,,,,,,,,,,,,,,,,,,,,,,,Polycrystalline,,,,,,,,,,,,,,,,,,,,,,,,,,,,,,,,,,,,,,,,,,,,,,,,,,,,26.2,"[{'name': 'Powder Particle Size', 'scalars': [{'value': '16'}, {'value': '16'}, {'value': '16'}, {'value': '16'}, {'value': '16'}, {'value': '18'}, {'value': '18'}, {'value': '18'}, {'value': '18'}, {'value': '18'}, {'value': '70'}, {'value': '70'}, {'value': '70'}, {'value': '70'}, {'value': '70'}, {'value': '70'}, {'value': '70'}, {'value': '70'}, {'value': '70'}, {'value': '70'}, {'value': '70'}, {'value': '80'}, {'value': '80'}, {'value': '80'}, {'value': '80'}, {'value': '80'}, {'value': '80'}, {'value': '80'}, {'value': '80'}, {'value': '80'}], 'units': 'nm'}, {'name': 'Relative Density', 'scalars': [{'value': '0.943'}, {'value': '0.947'}, {'value': '0.948'}, {'value': '0.950'}, {'value': '0.952'}, {'value': '0.916'}, {'value': '0.915'}, {'value': '0.916'}, {'value': '0.918'}, {'value': '0.923'}, {'value': '0.956'}, {'value': '0.960'}, {'value': '0.961'}, {'value': '0.962'}, {'value': '0.962'}, {'value': '0.963'}, {'value': '0.964'}, {'value': '0.966'}, {'value': '0.966'}, {'value': '0.968'}, {'value': '0.992'}, {'value': '0.919'}, {'value': '0.932'}, {'value': '0.936'}, {'value': '0.941'}, {'value': '0.968'}, {'value': '0.973'}, {'value': '0.980'}, {'value': '0.984'}, {'value': '0.985'}], 'units': '%'}]",,,GPa,,,,,,,,,,,,,,,,,,,,,,,,,,,,,,,,,,,,,,,,,,,,,,,,,,,,,,,,,,,,,,,
3747,Al2O3,[{'name': 'NIST_SRD-30'}],['Alumina'],,"[{'citation': 'Part 2: Data Reviews, Section I: High Alumina Ceramics, R. Morrell, Handbook of Properties of Technical and Engineering Ceramics, Vol. 2, pp. 13-35 (1987), published by Her Majestys Stationery Office (London).'}]",,,,,,,,,,,,Al-O,,,,,,,,,,,,,,,,,,,,,,,,,Polycrystalline,,,,,,,,,,,,,,,,,,,,,,,,,,,,,,,,,,,,,,,,,,,,,,,,,,,,,,,,,,,,,,,,,Coors Porcelain Company,,,,,,,,,0.22,"[{'name': 'Temperature', 'scalars': [{'value': '25'}], 'units': '$^{\\circ}$C'}]",,,,,,,,,,,,,,,,,,,,,,,,,,,,,,,,,,,,,,,,,,,,
3748,Si3N4.xY2O3,[{'name': 'NIST_SRD-30'}],['Silicon nitride'],,"[{'citation': 'Ceramic Technology Project Data Base:  September 1992 Summary Report, B.L.P. Keyes, ORNL Report Number:  ORNL/M-2775, pp. 1-171 (1992), published by Oak Ridge National Laboratory.'}]",,,,,,,,,,,,Si-N:Y,PY6,,,,,,,,,,,,,,,,,,,,,,,,Polycrystalline,,,,,,,,,,,,,,,,,,,,,,,,,,,,,,,,,5.8,"[{'name': 'Temperature', 'scalars': [{'value': '23'}], 'units': '$^{\\circ}$C'}]",,,MPa m$^{1/2}$,,,,,,,,,,,,,,,,,,,,,,,,,,,,GTE,,,,,,,,,,,,,,,,,,,,,,,,,,,,,,,,,,,,,,,,,,,,,,,,,,,,,,
3749,Si3N4,[{'name': 'NIST_SRD-30'}],['Silicon nitride'],[{'name': 'Crystal Growth'}],"[{'citation': 'The Melting Parameters of High-Temperature Nonmetallic Nitrides, A.V. Kostanovsky and A.V. Kirillin, International Journal of Thermophysics, Vol. 17 2, pp. 507-513 (1996), published by Plenum Publishing Corporation.'}]",,,,,,,,,,,,Si-N,,,,,,,,,,,,,,,,,,,,,,,,,Polycrystalline,,,,,,,,,,,,,,,,,,,,,,,,,,,,,,,,,,,,,,,,,,,,,,,,,,,,,,,,,,,,,,,,,,,,,2502,"[{'name': 'Melting Point Temperature', 'scalars': [{'value': '2775'}], 'units': 'K'}]",$^{\circ}$C,,,,,,,,,,,,,,,,,,,,,,,,,,,,,,,,,,,,,,,,,,,,,,,,
3750,C,[{'name': 'NIST_SRD-30'}],['Diamond (CVD)'],[{'name': 'Chemical Vapor Deposition'}],"[{'citation': 'Fracture Strength Measurement of Filament Assisted CVD Polycrystalline Diamond Films, G.F. Cardinale and C.J. Robinson, Journal of Materials Research, Vol. 7 6, pp. 1432-1437 (1992), published by Materials Research Society.'}]",,,,,,,,,,,,C,,,,,,,,,,,,,,,,,,,,,,,,,Polycrystalline,,,,,,,,,,,,,,,,,,,,,,,,,340,"[{'name': 'Aperture Radius', 'scalars': [{'value': '0.95'}], 'units': 'cm'}, {'name': 'Sample Thickness', 'scalars': [{'value': '12'}], 'units': '$\\mu$m'}, {'name': 'Grain Size', 'scalars': [{'value': '5.2'}], 'units': '$\\mu$m'}, {'name': 'Group/Sample Numbers', 'scalars': [{'value': 'I/B-37'}]}]",,,MPa,,,,,,,,,,,,,,,,,,,,,,,,,,,,,,,,,,,,,,,,,,,,,,,,,,,,,,,,,,,,,,,,,,,,,,,,,,,,,,,,,,,,,,,,,,
3751,Al2O3.xMo,[{'name': 'NIST_SRD-30'}],['Alumina composite'],[{'name': 'Hot Pressing'}],"[{'citation': 'Fracture Energy and R-Curve Behavior of Al2O3/Mo Composites, O. Sbaizero, G. Pezzotti, and T. Nishida, Acta Materialia, Vol. 46 2, pp. 681-687 (1998), published by Acta Metallurgica Inc..'}]",,,,,,,,,,,,Al-O:Mo,,,,,,,,,,,,,,,,,,,,,,,,,Polycrystalline,,,,,,,,,,,,,,,,,,,,,,,,,,,,,,,,,,,,,,,,,,8.0,"[{'name': 'Phase Component', 'scalars': [{'value': 'Al2O3'}, {'value': 'Mo'}, {'value': 'Mo'}, {'value': 'Mo'}, {'value': 'Mo'}]}, {'name': 'Volume Fraction of Mo', 'scalars': [{'value': '-'}, {'value': '5'}, {'value': '10'}, {'value': '15'}, {'value': '20'}], 'units': '%'}]",,,$\mu$m,,,,,,,,,,,,,,,,,,,,,,,,,,,,,,,,,,,,,,,,,,,,,,,,,,,,,,,,,,,,,,,,,,,,,,,,,
3752,AlN,[{'name': 'NIST_SRD-30'}],['Aluminum nitride'],[{'name': 'Sintering'}],"[{'citation': 'Thermal and Mechanical Properties of Neutron-Irradiated Aluminum Nitride, T. Yano and T. Iseki, Journal of Nuclear Materials, Vol. 179, pp. 387-390 (1991), published by Elsevier Science B.V..'}]",,,,,,,,,,,,Al-N,,,,,,,,,,,,,,,,,,,,,,,,,Polycrystalline,,,,3.25,"[{'name': 'Relative Density', 'scalars': [{'value': '99'}], 'units': '%'}]",,,g cm$^{-3}$,,,,,,,,,,,,,,,,,,,,,,,,,,,,,,,,,,,,,,,,,,,,,,,,,,,,,,,,,Tokuyama Soda Co.,,,,,,,,,,,,,,,,,,,,,,,,,,,,,,,,,,,,,,,,,,,,,,,,,,,,,,
3753,TiB2,[{'name': 'NIST_SRD-30'}],['Titanium diboride'],,"[{'citation': 'Melting Points, Crystallographic Transformation, and Thermodynamic Values, M.E. Schlesinger, Engineered Materials Handbook, Vol. 4, pp. 883-891 (1991), edited by S.J. Schneider, Jr., published by ASM International.'}]",,,,,,,,,,,,Ti-B,,,,,,,,,,,,,,,,,,,,,,,,,,,,,,,,,,,,,,,,,,,,,,,,,,,,,,,,,,,,,,,,,,,,,,,,,,,,,,,,,,,,,,,,,,,,,,2956,"[{'name': 'Latent Heatof Melting', 'scalars': [{'value': '100416'}], 'units': 'J/mol'}]",$^{\circ}$C,,,,,,,,,,,,,,,,,,,,,,,,,,,,,,,,,,,,,,,,,,,,,,,,
3754,HfO2,[{'name': 'NIST_SRD-30'}],['Hafnia'],,"[{'citation': 'Monoclinic Crystal Structures of ZrO2 and HfO2 Refined from X-ray Powder Diffraction Data, R.E. Hann, P.R. Suitch, and J.L. Pentecost, Journal of the American Ceramic Society, Vol. 68 10, pp. C-285-C-286 (1985), published by American Ceramic Society.'}]",,,,,,,,,,,,Hf-O,,,,,,,,,,,,,,,,,,,,,,,,,,,,,,,,,,,,,,,,,,,,,,,,,,,,,,,,,,,,,,,,,,,,,,,,,,,,,,,,,,,,,,,,,,,,,,,,,,,,,,,,,,Powder,0.2755,"[{'name': 'Temperature', 'scalars': [{'value': '23'}], 'units': '$^{\\circ}$C'}, {'name': 'Atom', 'scalars': [{'value': 'Hf'}, {'value': 'Hf'}, {'value': 'Hf'}, {'value': 'O(1)'}, {'value': 'O(1)'}, {'value': 'O(1)'}, {'value': 'O(2)'}, {'value': 'O(2)'}, {'value': 'O(2)'}]}, {'name': 'Coordinate', 'scalars': [{'value': 'x'}, {'value': 'y'}, {'value': 'z'}, {'value': 'x'}, {'value': 'y'}, {'value': 'z'}, {'value': 'x'}, {'value': 'y'}, {'value': 'z'}]}]",,,,,,,,,,,,,,,,,,,,,,,,,,,,,,,,,,,,
3755,Al2O3,[{'name': 'NIST_SRD-30'}],['Alumina'],[{'name': 'Sintering'}],"[{'citation': 'Evaluated Material Properties for a Sintered $\\alpha$-Alumina, R.G. Munro, Journal of the American Ceramic Society, Vol. 80 8, pp. 1919-1928 (1997), published by American Ceramic Society.'}]",,,,,,,,,,,,Al-O,,,,,,,,,,,,,,,,,,,,,,,,,Polycrystalline,,,,,,,,,,,,,,,,,,,,,,,,,,,,,,,,,,,,,,,,,,,,,,,,,,,,,,,,,,,,,,,,,,,,,,,,,,,,,,,,,,,,,,,,,,,,,,,,,,,,,,,33,"[{'name': 'Temperature', 'scalars': [{'value': '20'}, {'value': '500'}, {'value': '1000'}, {'value': '1200'}, {'value': '1400'}, {'value': '1500'}], 'units': '$^{\\circ}$C'}]",W m$^{-1}$ K$^{-1}$,,,,,,,,,,,,,,
3756,Al2O3,[{'name': 'NIST_SRD-30'}],['Alumina'],[{'name': 'Injection Molding'}],"[{'citation': 'Fabrication of Engineering Ceramics by Injection Moulding a Suspension with Optimum Powder Properties, Part II - Mechanical Properties and Wear Behaviour, R.E.F.Q. Nogueira, D.T. Gawne, and M.J. Edirisinghe, Journal of Materials Science, Vol. 28, pp. 4821-4828 (1993), published by Chapman and Hall.'}]",,,,,,,,,,,,Al-O,,,,,,,,,,,,,,,,,,,,,,,,,Polycrystalline,,,,,,,,,,,,,,,,,,,,,,,,,268,"[{'name': 'Temperature', 'scalars': [{'value': '23'}], 'units': '$^{\\circ}$C'}]",,,MPa,,,,,,,,,,,,,,,,,,,,,,,,,,,,,,,,,,,,,,,,,,,,,,,,,,,,,,,,,,,,,,,,,,,,,,,,,,,,,,,,,,,,,,,,,,
3757,ZrO2.xMgO,[{'name': 'NIST_SRD-30'}],['Zirconia (PSZ)'],,"[{'citation': 'Comparison of the Mechanical Behaviour of Zirconia Partially Stabilized with Yttria and Magnesia, G.A. Gogotsi, A.V. Drozdov, V.P. Zavata, and M.V. Swain, Journal of the Australasian Ceramic Society, Vol. 27 1, pp. 37-49 (1991), published by Tech Publications, Aedermannsdorf, Switzerland.'}]",,,,,,,,,,,,Zr-O:MgO,,,,,,,,,,,,,,,,,,,,,,,,,Polycrystalline,,,,,,,,,,,,,,,,,,,,,,,,,,,,,,,,,,,,,,,,,,,,,,,,,,,,9.0,"[{'name': 'Temperature', 'scalars': [{'value': '250'}, {'value': '360'}, {'value': '460'}, {'value': '550'}, {'value': '650'}, {'value': '750'}, {'value': '855'}, {'value': '960'}, {'value': '1060'}, {'value': '1170'}, {'value': '1270'}], 'units': 'K'}]",,,GPa,,,,,,,,,"Nilcra Ceramics, Inc.",,,,,,,,,,,,,,,,,,,,,,,,,,,,,,,,,,,,,,,,,,,,,,,,,,,,,,
3758,Si3N4,[{'name': 'NIST_SRD-30'}],['Silicon nitride'],[{'name': 'Hot Isostatic Pressing'}],"[{'citation': 'Mechanical Properties of Hot Isostatically Pressed Si3N4 and Si3N4/SiC composites, O. Unal, J.J. Petrovic, and T.E. Mitchell, Journal of Materials Research, Vol. 8 3, pp. 626-634 (1993), published by Materials Research Society.'}]",,,,,,,,,,,,Si-N,,,,,,,,,,,,,,,,,,,,,,,,,Polycrystalline,,,,,,,,,,,,,,,,,,,,,,,,,,,,,,,,,,,,,,,,,,,,,,,,,,,,24,"[{'name': 'Temperature', 'scalars': [{'value': '20'}, {'value': '200'}, {'value': '400'}, {'value': '600'}, {'value': '800'}, {'value': '1000'}, {'value': '1200'}, {'value': '1400'}], 'units': '$^{\\circ}$C'}]",,,GPa,,,,,,,,,,,,,,,,,,,,,,,,,,,,,,,,,,,,,,,,,,,,,,,,,,,,,,,,,,,,,,,
3759,Si2N2O,[{'name': 'NIST_SRD-30'}],['Silicon oxynitride'],[{'name': 'Hot Pressing'}],"[{'citation': 'Processing, Mechanical Properties, and Oxidation Behavior of Silicon Oxynitride Ceramics, M. Ohashi, S. Kanzaki, and H. Tabata, Journal of the American Ceramic Society, Vol. 74 1, pp. 109-114 (1991), published by American Ceramic Society.'}]",,,,,,,,,,,,Si-N-O,,,,,,,,,,,,,,,,,,,,,,,,,Polycrystalline,,,,,,,,,,,,,,,,,,,,,,,,,559,"[{'name': 'Hot Pressing Time', 'scalars': [{'value': '60'}, {'value': '60'}, {'value': '60'}, {'value': '60'}, {'value': '60'}, {'value': '120'}, {'value': '120'}, {'value': '120'}, {'value': '120'}], 'units': 'min'}, {'name': 'Temperature', 'scalars': [{'value': '23'}, {'value': '794'}, {'value': '982'}, {'value': '1183'}, {'value': '1389'}, {'value': '23'}, {'value': '749'}, {'value': '987'}, {'value': '1185'}], 'units': '$^{\\circ}$C'}]",,,MPa,,,,,,,,,,,,,,,,,,,,,,,,,,,,,,,,,,,,,,,,,,,,,,,,,,,,,,,,,,,,,,,,,,,,,,,,,,,,,,,,,,,,,,,,,,
3760,BaTiO3,[{'name': 'NIST_SRD-30'}],['Barium titanate'],[{'name': 'Sintering'}],"[{'citation': 'The Microstructure Analysis of Cerium-Modified Barium Titanate Having Core-Shell Structured Grains, Y. Park and H.G. Kim, Ceramics International, Vol. 23, pp. 329-336 (1997), published by Elsevier Science Ltd..'}]",3.9974,"[{'name': 'Specimen', 'scalars': [{'value': 'A'}]}, {'name': 'Axis', 'scalars': [{'value': 'a'}, {'value': 'a'}, {'value': 'a'}, {'value': 'a'}, {'value': 'a'}, {'value': 'a'}, {'value': 'a'}, {'value': 'a'}, {'value': 'a'}, {'value': 'a'}, {'value': 'a'}, {'value': 'a'}, {'value': 'a'}, {'value': 'a'}, {'value': 'a'}, {'value': 'a'}, {'value': 'a'}, {'value': 'a'}, {'value': 'a'}, {'value': 'c'}, {'value': 'c'}, {'value': 'c'}, {'value': 'c'}, {'value': 'c'}, {'value': 'c'}, {'value': 'c'}, {'value': 'c'}, {'value': 'c'}, {'value': 'c'}, {'value': 'c'}, {'value': 'c'}, {'value': 'c'}, {'value': 'c'}]}, {'name': 'Temperature', 'scalars': [{'value': '-120.0'}, {'value': '-100.0'}, {'value': '-80.0'}, {'value': '-80.0'}, {'value': '-70.0'}, {'value': '-50.0'}, {'value': '-30.0'}, {'value': '-10.0'}, {'value': '10.0'}, {'value': '20.0'}, {'value': '40.0'}, {'value': '60.0'}, {'value': '80.0'}, {'value': '100.0'}, {'value': '120.0'}, {'value': '130.0'}, {'value': '130.0'}, {'value': '140.0'}, {'value': '150.0'}, {'value': '-80.0'}, {'value': '-70.0'}, {'value': '-50.0'}, {'value': '-30.0'}, {'value': '-10.0'}, {'value': '10.0'}, {'value': '10.0'}, {'value': '20.0'}, {'value': '40.0'}, {'value': '60.0'}, {'value': '80.0'}, {'value': '100.0'}, {'value': '120.0'}, {'value': '130.0'}], 'units': '$^{\\circ}$C'}]",$\AA$,,,,,,,,,Ba-Ti-O,,,,,,,,,,,,,,,,,,,,,,,,,Polycrystalline,,,,,,,,,,,,,,,,,,,,,,,,,,,,,,,,,,,,,,,,,,,,,,,,,,,,,,,,,,,,,,,,,,,,,,,,,,,,,,,,,,,,,,,,,,,,,,,,,,,,,,,,,,,,,,,,,,,,,,,
3761,Al2O3.xY,[{'name': 'NIST_SRD-30'}],['Alumina'],[{'name': 'Hot Pressing'}],"[{'citation': 'Effect of Yttrium and Lanthanum on the Tensile Creep Behavior of Aluminum Oxide, J. Cho, M.P. Harmer, H.M. Chan, J.M. Rickman, and A.M. Thompson, Journal of the American Ceramic Society, Vol. 80 4, pp. 1013-1017 (1997), published by American Ceramic Society.'}]",,,,,,,,,,,,Al-O:Y,,,,,,,,,,,,,,,,,,230,,,"[{'name': 'Temperature', 'scalars': [{'value': '1350'}, {'value': '1325'}, {'value': '1300'}, {'value': '1275'}, {'value': '1250'}, {'value': '1225'}, {'value': '1200'}], 'units': '$^{\\circ}$C'}]",10$^{-9}$ s$^{-1}$,,,Polycrystalline,,,,,,,,,,,,,,,,,,,,,,,,,,,,,,,,,,,,,,,,,,,,,,,,,,,,,,,,,,,,,,,,,,,,,,,,,,,,,,,,,,,,,,,,,,,,,,,,,,,,,,,,,,,,,,,,,,,,,,,
3762,Si3N4,[{'name': 'NIST_SRD-30'}],['Silicon nitride'],[{'name': 'Reaction Bonding'}],"[{'citation': 'The Evaluation of Environmental Effects in Toughened Ceramics for Advanced Heat Engines Investigation of Selected SiC and Si3N4 Ceramics, N.L.Hecht, G.A.Graves, D.E.McCullum, A.P.Berens, S.Goodrich, J.D.Wolf, J.R.Hoenigman, P.Yaney, D.Grant, and S.Hilton, ORNL Report Number:  ORNL/Sub/84-00221/2, pp. 1-111 (1990), published by Oak Ridge National Laboratory.'}]",,,,,,,,,,,,Si-N,,,,,,,,,,,,,,,,,,,,,,,,,Polycrystalline,,,,,,,,,,,,,,,,,,,,,,,,,,,,,,,,,,,,,,,,,,,,,,,,,,,,,,,,,,,,,,,,,,,,,,,,,,,,,,,,,,,,,,,,,,,,,,,,,,170,"[{'name': 'Range', 'scalars': [{'minimum': '70', 'maximum': '210'}, {'value': '-'}], 'units': 'MPa'}, {'name': 'Temperature', 'scalars': [{'value': '23'}, {'value': '1400'}], 'units': '$^{\\circ}$C'}]",,,MPa,,,,,,,,,,,,,,,,,
3763,ZrO2.xY2O3,[{'name': 'NIST_SRD-30'}],['Zirconia (TZP)'],,"[{'citation': 'Evaluation of Japanese Yttria Tetragonal Zirconia Polycrystal (Y-TZP) Materials, J.J. Swab, Ceramic Engineering and Science Proceedings, Vol. 8 7, pp. 886-891 (1987), published by American Ceramic Society.'}]",,,,,,,,,,,,Zr-O:Y,,,,,,,,,,,,,,,,,,,,,,,,,Polycrystalline,,,,,,,,,,,,,,,,,,,,,,,,,,,,,,,,,,,,,,,,,,,,,,,,,,,,,,,,,,,,,,,,,Toshiba,,,,,,,,,,,,,,,,,,,,,,,,,,,,,,,,,,,,,,,,,,,,,,,,,,6.2,"[{'name': 'Oxidation Temperature', 'scalars': [{'value': '23'}, {'value': '1000'}, {'value': '1000'}], 'units': '$^{\\circ}$C'}, {'name': 'Oxidation Time', 'scalars': [{'value': '0'}, {'value': '100'}, {'value': '500'}], 'units': 'h'}, {'name': 'Test Temperature', 'scalars': [{'value': '23'}], 'units': '$^{\\circ}$C'}]",,,
3764,ZrO2.xMgO,[{'name': 'NIST_SRD-30'}],['Zirconia (PSZ)'],[{'name': 'Sintering'}],"[{'citation': 'Thermal Diffusivity, Heat Capacity and Thermal Conductivity of Porous Partially Stabilized Zirconia, M.V. Swain, L.F. Johnson, R. Syed, and D.P.H. Hasselman, Journal of Materials Science Letters, Vol. 5, pp. 799-802 (1986), published by Chapman and Hall.'}]",,,,,,,,,,,,Zr-O:MgO,,,,,,,,,,,,,,,,,,,,,,,,,Polycrystalline,,,,,,,,,,,,,,,,,,,,,,,,,,,,,,,,,,,,,,,,,,,,,,,,,,,,,,,,,,,,,,,,,,,,,,,,,,,,,,,,,,,,,,,,,,,,,,,475,"[{'name': 'Sintered Density', 'scalars': [{'value': '5.56'}, {'value': '5.56'}, {'value': '5.56'}, {'value': '5.56'}, {'value': '5.56'}, {'value': '5.56'}, {'value': '5.56'}, {'value': '5.13'}, {'value': '5.13'}, {'value': '5.13'}, {'value': '5.13'}, {'value': '5.13'}, {'value': '5.13'}, {'value': '5.13'}, {'value': '4.75'}, {'value': '4.75'}, {'value': '4.75'}, {'value': '4.75'}, {'value': '4.75'}, {'value': '4.75'}, {'value': '4.75'}, {'value': '4.42'}, {'value': '4.42'}, {'value': '4.42'}, {'value': '4.42'}, {'value': '4.42'}, {'value': '4.42'}, {'value': '4.42'}], 'units': 'g/cm$^{3}$'}, {'name': 'Temperature', 'scalars': [{'value': '25'}, {'value': '100'}, {'value': '200'}, {'value': '300'}, {'value': '400'}, {'value': '500'}, {'value': '600'}, {'value': '25'}, {'value': '100'}, {'value': '200'}, {'value': '300'}, {'value': '400'}, {'value': '500'}, {'value': '600'}, {'value': '25'}, {'value': '100'}, {'value': '200'}, {'value': '300'}, {'value': '400'}, {'value': '500'}, {'value': '600'}, {'value': '25'}, {'value': '100'}, {'value': '200'}, {'value': '300'}, {'value': '400'}, {'value': '500'}, {'value': '600'}], 'units': '$^{\\circ}$C'}]",J kg$^{-1}$ K$^{-1}$,,,,,,,,,,,,,,,,,,,,,,
3765,Al4+2xSi2-2xO10-x,[{'name': 'NIST_SRD-30'}],['Mullite'],,"[{'citation': 'Structure Refinement of Mullite by the Rietveld Method and a New Method for Estimation of Chemical Composition, T. Ban and K. Okada, Journal of the American Ceramic Society, Vol. 75 1, pp. 227-230 (1992), published by American Ceramic Society.'}]",,,,,,,,,,,,Al-Si-O,,,,,,,,,,,,,,,,,,,,,,,,,Polycrystalline,,,,,,,,,,,,,,,,,,,,,,,,,,,,,,,,,,,,,,,,,,,,,,,,,,,,,,,,,,,,,,,,,,,,,,,,,,,,,,,,,,0.0,"[{'name': 'Temperature', 'scalars': [{'value': '23'}], 'units': '$^{\\circ}$C'}, {'name': 'Atom : Coord.', 'scalars': [{'value': 'Al(1) : x'}, {'value': 'Al(1) : y'}, {'value': 'Al(1) : z'}, {'value': 'Al(T) : x'}, {'value': 'Al(T) : y'}, {'value': 'Al(T) : z'}, {'value': 'Si(T) : x'}, {'value': 'Si(T) : y'}, {'value': 'Si(T) : z'}, {'value': 'Al(2) : x'}, {'value': 'Al(2) : y'}, {'value': 'Al(2) : z'}, {'value': 'O(1) : x'}, {'value': 'O(1) : y'}, {'value': 'O(1) : z'}, {'value': 'O(2) : x'}, {'value': 'O(2) : y'}, {'value': 'O(2) : z'}, {'value': 'O(3) : x'}, {'value': 'O(3) : y'}, {'value': 'O(3) : z'}, {'value': 'O(4) : x'}, {'value': 'O(4) : y'}, {'value': 'O(4) : z'}]}, {'name': 'Occupancy', 'scalars': [{'value': '1'}, {'value': '1'}, {'value': '1'}, {'value': '0.5'}, {'value': '0.5'}, {'value': '0.5'}, {'value': '0.366'}, {'value': '0.366'}, {'value': '0.366'}, {'value': '0.134'}, {'value': '0.134'}, {'value': '0.134'}, {'value': '1'}, {'value': '1'}, {'value': '1'}, {'value': '1'}, {'value': '1'}, {'value': '1'}, {'value': '0.598', 'uncertainty': '0.003'}, {'value': '0.598', 'uncertainty': '0.003'}, {'value': '0.598', 'uncertainty': '0.003'}, {'value': '0.134'}, {'value': '0.134'}, {'value': '0.134'}]}, {'name': 'Specimen Number', 'scalars': [{'value': 'SH1400.1'}]}]",,,,,,,,,,,,,,,,,,,,,,,,,,,,,,,,,,,,
3766,NbB2,[{'name': 'NIST_SRD-30'}],['Niobium diboride'],[{'name': 'Melt Processing'}],"[{'citation': 'Thermal Expansion Studies on the Group IV-VII Transition Metal Diborides, B. Lonnberg, Journal of the Less-Common Metals, Vol. 141, pp. 145-156 (1988), published by Elsevier Sequoia.'}]",,,,,,,,,,,,Nb-B,,,,,,,,,,,,,,,,,,,,,,,,,Polycrystalline,,,,,,,,,,,,,,,,,,,,,,,,,,,,,,,,,,,,,,,,,,,,,,,,,,,,,,,,,,,,,,,,,,,,,,,,,,,,,,,,,,,,,,,,,,,,,,,,,,,,,,,,,,,,,6.6,"[{'name': 'Axis', 'scalars': [{'value': 'a'}, {'value': 'a'}, {'value': 'a'}, {'value': 'a'}, {'value': 'a'}, {'value': 'a'}, {'value': 'a'}, {'value': 'a'}, {'value': 'a'}, {'value': 'a'}, {'value': 'a'}, {'value': 'a'}, {'value': 'a'}, {'value': 'c'}, {'value': 'c'}, {'value': 'c'}, {'value': 'c'}, {'value': 'c'}, {'value': 'c'}, {'value': 'c'}, {'value': 'c'}, {'value': 'c'}, {'value': 'c'}, {'value': 'c'}, {'value': 'c'}, {'value': 'c'}]}, {'name': 'Temperature', 'scalars': [{'value': '300'}, {'value': '400'}, {'value': '500'}, {'value': '600'}, {'value': '700'}, {'value': '800'}, {'value': '900'}, {'value': '1000'}, {'value': '1100'}, {'value': '1200'}, {'value': '1300'}, {'value': '1400'}, {'value': '1500'}, {'value': '300'}, {'value': '400'}, {'value': '500'}, {'value': '600'}, {'value': '700'}, {'value': '800'}, {'value': '900'}, {'value': '1000'}, {'value': '1100'}, {'value': '1200'}, {'value': '1300'}, {'value': '1400'}, {'value': '1500'}], 'units': 'K'}]",x10$^{-6}$,,,,,,,,
3767,Si6-xAlxOxN8-x,[{'name': 'NIST_SRD-30'}],['Sialon'],[{'name': 'Sintering'}],"[{'citation': 'Sliding Friction of Ceramics:  Mechanical Action of the Wear Debris, J. Denape and J. Lamon, Journal of Materials Science, Vol. 25, pp. 3592-3604 (1990), published by Chapman and Hall.'}]",,,,,,,,,,,,Si-Al-O-N,,,,,,,,,,,,,,,,,,,,,,,,,Polycrystalline,,,,,,,,,,,,,,,,,,,,,,,,,,,,,,,,,,,,,,,,,,3,"[{'name': 'Grain Size Range', 'scalars': [{'minimum': '1', 'maximum': '5'}], 'units': '$\\mu$m'}]",,,$\mu$m,,,,,,,,,,,,,,,,,,,Ceramiques et Composites,,,,,,,,,,,,,,,,,,,,,,,,,,,,,,,,,,,,,,,,,,,,,,,,,,,,,,
