Repository: ckborg/DSW2018

# DSW2018

## Description
Investigation of a structural ceramics database (WebSCD) curated by the National Institute of Standards and Technology (NIST).
3-week project as part of the UC Berkeley Data Science workshop (DSW2018).
[WebSCD]("https://srdata.nist.gov/CeramicDataPortal/scd")

## Results at-a-glance

~4000 material entries

Most represented mechanical properties: Elastic modulus, flexural strength, fracture toughness.

## Team members
[Prabudhya Bhattacharyya]("http://physics.berkeley.edu/people/graduate-student/prabudhya-bhattacharyya")

[Chris Bronner]("https://chrisbronner.com/")

[Steve Drapcho]("https://www.linkedin.com/in/steven-drapcho-2b939b149/")

File: NIST_CeramicDataSet.csv (part 97 of 103)
3815,SiC,[{'name': 'NIST_SRD-30'}],['Silicon carbide'],,"[{'citation': 'Effects of Environment on the Mechanical Behavior of High-Performance Ceramics, G.A. Graves and N.L. Hecht, Report No. UDR-TR-94-136, pp. 1-138 (1995), published by University of Dayton Research Institute.'}]",,,,,,,,,,,,"Si-C:B,C",,,,,,,,,,,,,,,,,,,,,,,,,Polycrystalline,,,,,,,,,,,,,,,,,,,,,,,,,,,,,,,,,2,"[{'name': 'Temperature', 'scalars': [{'value': '23'}], 'units': '$^{\\circ}$C'}]",,,MPa m$^{1/2}$,,,,,,,,,,,,,,,,,,,,,,,,,,,,Dow Corning,,,,,,,,,,,,,,,,,,,,,,,,,,,,,,,,,,,,,,,,,,,,,,,,,,,,,,
3816,Si3N4,[{'name': 'NIST_SRD-30'}],['Silicon nitride'],,"[{'citation': 'Effects of Environment on the Mechanical Behavior of High-Performance Ceramics, G.A. Graves and N.L. Hecht, Report No. UDR-TR-94-136, pp. 1-138 (1995), published by University of Dayton Research Institute.'}]",,,,,,,,,,,,Si-N:Y,,,,,,,,,,,,,,,,,,,,,,,,,Polycrystalline,,,,,,,,,,,,,,,,,,,,,,,,,925,"[{'name': 'Temperature', 'scalars': [{'value': '20'}, {'value': '1250'}, {'value': '1300'}, {'value': '1350'}, {'value': '20'}, {'value': '1250'}, {'value': '1350'}], 'units': '$^{\\circ}$C'}, {'name': 'Crosshead Speed', 'scalars': [{'value': '0.00004'}, {'value': '0.00004'}, {'value': '0.00004'}, {'value': '0.0004'}, {'value': '0.004'}, {'value': '0.004'}, {'value': '0.004'}], 'units': 'cm/s'}]",,,MPa,,,,,,,,,,,,,,,,,,,,,,,,,,,,,,,,,,,,Norton/TRW,,,,,,,,,,,,,,,,,,,,,,,,,,,,,,,,,,,,,,,,,,,,,,,,,,,,,,
3817,Si3N4,[{'name': 'NIST_SRD-30'}],['Silicon nitride'],,"[{'citation': 'Engineering Properties of Nitrides, S. Hampshire, Engineered Materials Handbook, Vol. 4, pp. 812-820 (1991), edited by S.J. Schneider, Jr., published by ASM International.'}]",,,,,,,,,,,,Si-N,,,,,,,,,,,,,,,,,,,,,,,,,Polycrystalline,,,,,,,,,,,,,,,,,,,,,,,,,,,,,,,,,,,,,,,,,,,,,,,,,,,,,,,,,,,,,,,,,,,,,,,,,,0.25,"[{'name': 'Temperature', 'scalars': [{'value': '23'}], 'units': '$^{\\circ}$C'}, {'name': 'Material Type', 'scalars': [{'value': 'SSN'}]}]",,,,,,,,,,,,,,,,,,,,,,,,,,,,,,,,,,,,,,,,,,,,
3818,MgO,[{'name': 'NIST_SRD-30'}],['Magnesia'],,"[{'citation': 'Grain-Size Dependence of Fracture Energy in Ceramics:  I, Experiment, R.W. Rice, S.W. Frieman, and P.F. Becher, Journal of the American Ceramic Society, Vol. 64 6, pp. 345-350 (1981), published by American Ceramic Society.'}]",,,,,,,,,,,,Mg-O,,,,,,,,,,,,,,,,,,,,,,,,,Polycrystalline,,,,,,,,,,,,,,,,,,,,,,,,,,,,,,6.1,"[{'name': 'Grain Size', 'scalars': [{'value': '1.0'}, {'value': '7.9'}, {'value': '9.2'}, {'value': '10'}, {'value': '11'}, {'value': '15'}, {'value': '20'}, {'value': '20'}, {'value': '30'}, {'value': '39'}, {'value': '51'}, {'value': '78'}, {'value': '99'}, {'value': '150'}, {'value': '160'}], 'units': '$\\mu$m'}]",J m$^{-2}$,,,,,,,,,,,,,,,,,,,,,,,,,,,,,,,,,,,,,,,,,,,,,,,,,,,,,,,,,,,,,,,,,,,,,,,,,,,,,,,,,,,,,,,
3819,Si3N4,[{'name': 'NIST_SRD-30'}],['Silicon nitride'],[{'name': 'Hot Isostatic Pressing'}],"[{'citation': 'Corrosion of Silicon Nitride Ceramics in Aqueous Hydrogen Chloride Solutions, T. Sato, Y. Tokunaga, T. Endo, M. Shimada, K. Komeya, M. Komatsu, and T. Kameda, Journal of the American Ceramic Society, Vol. 71 12, pp. 1074-1079 (1988), published by American Ceramic Society.'}]",,,,,,,,,,,,Si-N,,,,,,,,,,,,,,,,,,,,,,,,,Polycrystalline,,,,,,,,,,,,,,209,"[{'name': 'Sample Number', 'scalars': [{'value': 'SN-3'}]}]",,,GPa,,,,,,,,,,,,,,,,,,,,,,,,,,,,,,,,,,,,,,,,,,,,,,,,,,,,,,,,,,,,,,,,,,,,,,,,,,,,,,,,,,,,,,,,,,,,,,,,,,,,,
3820,AlN,[{'name': 'NIST_SRD-30'}],['Aluminum nitride'],[{'name': 'Hot Pressing'}],"[{'citation': 'High-Temperature Creep and Cavitation of Polycrystalline Aluminum Nitride, Z.C. Jou and A.V. Virkar, Journal of the American Ceramic Society, Vol. 73 7, pp. 1928-1935 (1990), published by American Ceramic Society.'}]",,,,,,,,,,,,Al-N,,,,,,,,,,,,,,,,,,7.1,,,"[{'name': 'Grain Size', 'scalars': [{'value': '7.4'}, {'value': '7.4'}, {'value': '1.8'}, {'value': '1.8'}, {'value': '1.8'}, {'value': '1.8'}, {'value': '1.8'}, {'value': '4.0'}, {'value': '4.0'}, {'value': '4.0'}, {'value': '4.0'}, {'value': '12'}, {'value': '12'}, {'value': '12'}, {'value': '12'}, {'value': '19'}, {'value': '19'}, {'value': '19'}, {'value': '19'}], 'units': '$\\mu$m'}, {'name': 'Temperature', 'scalars': [{'value': '1720'}, {'value': '1720'}, {'value': '1723'}, {'value': '1723'}, {'value': '1723'}, {'value': '1723'}, {'value': '1723'}, {'value': '1753'}, {'value': '1753'}, {'value': '1753'}, {'value': '1753'}, {'value': '1800'}, {'value': '1800'}, {'value': '1800'}, {'value': '1800'}, {'value': '1900'}, {'value': '1900'}, {'value': '1900'}, {'value': '1900'}], 'units': 'K'}, {'name': 'Applied Stress', 'scalars': [{'value': '60'}, {'value': '130'}, {'value': '20'}, {'value': '40'}, {'value': '59'}, {'value': '79'}, {'value': '120'}, {'value': '40'}, {'value': '60'}, {'value': '100'}, {'value': '140'}, {'value': '40'}, {'value': '59'}, {'value': '79'}, {'value': '100'}, {'value': '40'}, {'value': '61'}, {'value': '80'}, {'value': '100'}], 'units': 'MPa'}]",10$^{-9}$ s$^{-1}$,,,Polycrystalline,,,,,,,,,,,,,,,,,,,,,,,,,,,,,,,,,,,,,,,,,,,,,,,,,,,,,,,,,,,,,,,,,,,,,,,,,,,,,,,,,,,,,,,,,,,,,,,,,,,,,,,,,,,,,,,,,,,,,,,
3821,TiB2.xB4C,[{'name': 'NIST_SRD-30'}],['Titanium diboride composite'],[{'name': 'Hot Pressing'}],"[{'citation': 'Synthesis and Sinterability of Composite Powder of the TiB2-B4C System, H. Itoh, Y. Tsunekawa, S. Tago, and H. Iwahara, Journal of Alloys and Compounds, Vol. 191, pp. 191-195 (1993), published by Elsevier Science S.A..'}]",,,,,,,,,,,,Ti-B:B,,,,,,,,,,,,,,,,,,,,,,,,,Polycrystalline,,,,4.53,"[{'name': 'Relative Density', 'scalars': [{'value': '-'}, {'value': '97.0'}, {'value': '96.7'}, {'value': '93.7'}, {'value': '91.0'}, {'value': '-'}], 'units': '%'}, {'name': 'Mole Fraction of B4C', 'scalars': [{'value': '0'}, {'value': '23'}, {'value': '33'}, {'value': '41'}, {'value': '50'}, {'value': '100'}], 'units': '%'}]",,,g cm$^{-3}$,,,,,,,,,,,,,,,,,,,,,,,,,,,,,,,,,,,,,,,,,,,,,,,,,,,,,,,,,,,,,,,,,,,,,,,,,,,,,,,,,,,,,,,,,,,,,,,,,,,,,,,,,,,,,,,
3822,ZrO2,[{'name': 'NIST_SRD-30'}],['Zirconia'],,"[{'citation': 'Axial Thermal Exapnsion of ZrO2 and HfO2 in the Range Room Temperature to 1400 °C, R.N. Patil and E.C. Subbarao, Journal of Applied Crystallography, Vol. 2, pp. 281-288 (1969), published by International Union of Crystallography.'}]",5.1415,"[{'name': 'Temperature', 'scalars': [{'value': '33'}, {'value': '163'}, {'value': '319'}, {'value': '475'}, {'value': '633'}, {'value': '798'}, {'value': '932'}, {'value': '956'}, {'value': '985'}, {'value': '1014'}, {'value': '1040'}, {'value': '1089'}, {'value': '1144'}, {'value': '1393'}, {'value': '1314'}, {'value': '1237'}, {'value': '1152'}, {'value': '33'}, {'value': '163'}, {'value': '319'}, {'value': '475'}, {'value': '633'}, {'value': '798'}, {'value': '932'}, {'value': '956'}, {'value': '985'}, {'value': '1014'}, {'value': '1040'}, {'value': '1089'}, {'value': '1144'}, {'value': '33'}, {'value': '163'}, {'value': '319'}, {'value': '475'}, {'value': '633'}, {'value': '798'}, {'value': '932'}, {'value': '956'}, {'value': '985'}, {'value': '1014'}, {'value': '1040'}, {'value': '1089'}, {'value': '1144'}, {'value': '1393'}, {'value': '1314'}, {'value': '1237'}, {'value': '1152'}], 'units': '$^{\\circ}$C'}, {'name': 'Axis', 'scalars': [{'value': 'a'}, {'value': 'a'}, {'value': 'a'}, {'value': 'a'}, {'value': 'a'}, {'value': 'a'}, {'value': 'a'}, {'value': 'a'}, {'value': 'a'}, {'value': 'a'}, {'value': 'a'}, {'value': 'a'}, {'value': 'a'}, {'value': 'a'}, {'value': 'a'}, {'value': 'a'}, {'value': 'a'}, {'value': 'b'}, {'value': 'b'}, {'value': 'b'}, {'value': 'b'}, {'value': 'b'}, {'value': 'b'}, {'value': 'b'}, {'value': 'b'}, {'value': 'b'}, {'value': 'b'}, {'value': 'b'}, {'value': 'b'}, {'value': 'b'}, {'value': 'c'}, {'value': 'c'}, {'value': 'c'}, {'value': 'c'}, {'value': 'c'}, {'value': 'c'}, {'value': 'c'}, {'value': 'c'}, {'value': 'c'}, {'value': 'c'}, {'value': 'c'}, {'value': 'c'}, {'value': 'c'}, {'value': 'c'}, {'value': 'c'}, {'value': 'c'}, {'value': 'c'}]}]",$\AA$,,,,,,,,,Zr-O,,,,,,,,,,,,,,,,,,,,,,,,,Polycrystalline,,,,,,,,,,,,,,,,,,,,,,,,,,,,,,,,,,,,,,,,,,,,,,,,,,,,,,,,,,,,,,,,,Atomic Energy Establishment (India),,,,,,,,,,,,,,,,,,,,,,,,,,,,,,,,,,,,,,,,,,,,,,,,,,,,,,
3823,La2Zr2O7,[{'name': 'NIST_SRD-30'}],['Lanthanum zirconate'],[{'name': 'Sintering'}],"[{'citation': 'Zirconates as New Materials for Thermal Barrier Coatings, R. Vassen, X. Cao, F. Tietz, D. Basu, and D. Stover, Journal of the American Ceramic Society, Vol. 83 8, pp. 2023-2028 (2000), published by American Ceramic Society.'}]",,,,,,,,,,,,La-Zr-O,,,,,,,,,,,,,,,,,,,,,,,,,Polycrystalline,,,,,,,,,,,,,,,,,,,,,,,,,,,,,,,,,,,,,,,,,,,,,,,,,,,,,,,,,,,,,,,,,,,,,,,,,,,,,,,,,,,,,,,,,,,,,,,,,,,,,,,,,,,,,7.38,"[{'name': 'Temperature', 'scalars': [{'value': '130'}, {'value': '234'}, {'value': '333'}, {'value': '432'}, {'value': '537'}, {'value': '635'}, {'value': '728'}, {'value': '826'}, {'value': '931'}, {'value': '1030'}, {'value': '1129'}, {'value': '1227'}, {'value': '1332'}], 'units': '$^{\\circ}$C'}, {'name': '$\\Delta$L/Lo', 'scalars': [{'value': '0.079'}, {'value': '0.159'}, {'value': '0.251'}, {'value': '0.331'}, {'value': '0.437'}, {'value': '0.516'}, {'value': '0.622'}, {'value': '0.715'}, {'value': '0.821'}, {'value': '0.913'}, {'value': '0.993'}, {'value': '1.085'}, {'value': '1.165'}], 'units': '%'}]",x10$^{-6}$,,,,,,,,
3824,AlN,[{'name': 'NIST_SRD-30'}],['Aluminum nitride'],[{'name': 'Sintering'}],"[{'citation': 'Thermophysical Properties of Aluminum Nitride Ceramic, S.N. Ivanov, P.A. Popov, G.V. Egorov, A.A. Sidorov, B.I. Kornev, L.M. Zhukova, and V.P. Ryabov, Physics of the Solid State, Vol. 39 1, pp. 81-83 (1997), published by American Institute of Physics.'}]",,,,,,,,,,,,Al-N,,,,,,,,,,,,,,,,,,,,,,,,,Polycrystalline,,,,,,,,,,,,,,,,,,,,,,,,,,,,,,,,,,,,,,,,,,,,,,,,,,,,,,,,,,,,,,,,,,,,,,,,,,,,,,,,,,,,,,,,,,,,,,,,,,,,,,,85.9,"[{'name': 'Temperature', 'scalars': [{'value': '48'}, {'value': '59'}, {'value': '68'}, {'value': '81'}, {'value': '94'}, {'value': '110'}, {'value': '130'}, {'value': '160'}, {'value': '180'}, {'value': '210'}, {'value': '250'}, {'value': '280'}, {'value': '300'}, {'value': '320'}], 'units': 'K'}]",W m$^{-1}$ K$^{-1}$,,,,,,,,,,,,,,
3825,SiC,[{'name': 'NIST_SRD-30'}],['Silicon carbide'],[{'name': 'Hot Isostatic Pressing'}],"[{'citation': 'Weibull Characterization of Four Hipped/Posthipped Engineering Ceramics Between Room Temperature and 1500 °C, J. Kubler, Mechanische Charakterisierung von Hochleistungskeramik Festigkeitsunte, pp. 1-88 (1992), published by EMPA Swiss Federal Laboratories for Materials Testing and Research.'}]",,,,,,,,,,,,Si-C,,,,,,,,,,,,,,,,,,,,,,,,,Polycrystalline,,,,,,,,,,,,,,,,,,,,,,,,,,,,,,,,,,,,,,,,,,,,,,,,,,,,,,,,,,,,,,,,,,,,,,,,,,,,,,,,,,,,,196,"[{'name': 'Temperature', 'scalars': [{'value': '23'}], 'units': '$^{\\circ}$C'}]",GPa,,,,,,,,,,,,,,,,,,,,,,,,,,,,,,,,
3826,Al2O3.SiO2,[{'name': 'NIST_SRD-30'}],['Kyanite'],[{'name': 'Natural Specimen'}],"[{'citation': 'Thermal Expansion and High-Temperature Crystal Chemistry of the Al2SiO5 Polymorphs, J.K. Winter and S. Ghose, American Mineralogist, Vol. 64, pp. 573-586 (1979), published by Allen Press, Inc..'}]",,,,,,,,,,,,Al-Si-O,,,,,,,,,,,,,,,,,,,,,,,,,Single Crystal,,,,,,,,,,,,,,,,,,,,,,,,,,,,,,,,,,,,,,,,,,,,,,,,,,,,,,,,,,,,,,,,,,,,,,,,Al2O3,"[{'name': 'Amount of Phase', 'scalars': [{'value': '1'}], 'units': 'mol'}]",,,,,,,,,,,,,,,,,,,,,,,,,,,,,,,,,,,,,,,,,,,,,,
3827,B4C,[{'name': 'NIST_SRD-30'}],['Boron carbide'],,"[{'citation': 'Boron Compounds in Carbon-Bonded Refractories, K. Hunold, Ceramic Industry, Vol. 144 2, pp. 47-50 (1995), published by Business News Publishing Co..'}]",,,,,,,,,,,,B-C,,,,,,,,,,,,,,,,,,,,,,,,,Polycrystalline,,,,,,,,,,,,,,,,,,,,,,,,,,,,,,,,,,,,,,,,,,,,,,,,,,,,29.4,"[{'name': 'Test Condition', 'scalars': [{'value': 'HK0.1'}]}, {'name': 'Test Type', 'scalars': [{'value': 'Knoop'}]}]",,,GPa,,,,,,,,,,,,,,,,,,,,,,,,,,,,,,,,,,,,,,,,,,,,,,,,,,,,,,,,,,,,,,,
3828,Si3N4.xCeO2,[{'name': 'NIST_SRD-30'}],['Silicon nitride'],[{'name': 'Hot Pressing'}],"[{'citation': 'Effect of Silicon Carbide Whisker and Titanium Carbide Particulate Additions on the Friction and Wear Behavior of Silicon Nitride, C.R. Blanchard and R.A. Page, Journal of the American Ceramic Society, Vol. 73 11, pp. 3442-3452 (1990), published by American Ceramic Society.'}]",,,,,,,,,,,,Si-N:CeO,,,,,,,,,,,,,,,,,,,,,,,,,Polycrystalline,,,,,,,,,,,,,,329,"[{'name': 'Temperature', 'scalars': [{'value': '23'}], 'units': '$^{\\circ}$C'}]",,,GPa,,,,,,,,,,,,,,,,,,,,,,,,,,,,,,,,,,,,,,,,,,,,,,,,,,,,,,,,,,,,,,,,,,,,,,,,,,,,,,,,,,,,,,,,,,,,,,,,,,,,,
3829,ZrO2.xY2O3,[{'name': 'NIST_SRD-30'}],['Zirconia (PSZ)'],[{'name': 'Melt Processing'}],"[{'citation': 'Strength and Fracture Toughness of Zirconia Crystals, G.A. Gogotsi, E.E. Lomonova, and V.G. Pejchev, Journal of the European Ceramic Society, Vol. 11, pp. 123-132 (1993), published by Elsevier Science Limited.'}]",,,,,,,,,,,,Zr-O:Y,,,,,,,,,,,,,,,,,,,,,,,,,Single Crystal,,,,,,,,,,,,,,,,,,,,,,,,,,,,,,,,,13.4,"[{'name': 'Temperature', 'scalars': [{'value': '23'}], 'units': '$^{\\circ}$C'}, {'name': 'Specimen Number', 'scalars': [{'value': 'SC-3b'}]}]",,,MPa m$^{1/2}$,,,,,,,,,,,,,,,,,,,,,,,,,,,,,,,,,,,,,,,,,,,,,,,,,,,,,,,,,,,,,,,,,,,,,,,,,,,,,,,,,,
3830,Sm2O3,[{'name': 'NIST_SRD-30'}],['Samarium oxide'],[{'name': 'Sintering'}],"[{'citation': 'Elastic Properties of Polycrystalline Monoclinic Sm2O3, O. Hunter, H.J. Korklan, and R.R. Suchomel, Journal of the American Ceramic Society, Vol. 57 6, pp. 267-268 (1974), published by American Ceramic Society.'}]",,,,,,,,,,,,Sm-O,,,,,,,,,,,,,,,,,,,,,,,,,Polycrystalline,,,,,,,,,,,,,,,,,,,,,,,,,,,,,,,,,,,,,,,,,,,,,,,,,,,,,,,,,,,,,,,,,,,,,,,,,,,,,,,,,,,,,52.1,"[{'name': 'Volume Fraction of Porosity', 'scalars': [{'value': '0.017'}, {'value': '0.023'}, {'value': '0.047'}, {'value': '0.055'}, {'value': '0.082'}, {'value': '0.093'}, {'value': '0.108'}, {'value': '0.118'}, {'value': '0.263'}, {'value': '0.278'}, {'value': '0.373'}, {'value': '0.377'}, {'value': '0.019'}, {'value': '0.019'}, {'value': '0.019'}, {'value': '0.019'}, {'value': '0.019'}, {'value': '0.019'}, {'value': '0.019'}, {'value': '0.019'}, {'value': '0.019'}, {'value': '0.019'}, {'value': '0.019'}]}, {'name': 'Temperature', 'scalars': [{'value': '23'}, {'value': '23'}, {'value': '23'}, {'value': '23'}, {'value': '23'}, {'value': '23'}, {'value': '23'}, {'value': '23'}, {'value': '23'}, {'value': '23'}, {'value': '23'}, {'value': '23'}, {'value': '112'}, {'value': '180'}, {'value': '273'}, {'value': '378'}, {'value': '464'}, {'value': '551'}, {'value': '638'}, {'value': '724'}, {'value': '1003'}, {'value': '1102'}, {'value': '1207'}], 'units': '$^{\\circ}$C'}]",GPa,,,,,,,,,,,,,,,,,,,,,,,,,,,,,,,,
3831,AlN.xCaF2,[{'name': 'NIST_SRD-30'}],['Aluminum nitride'],[{'name': 'Sintering'}],"[{'citation': 'Aluminium Nitride Ceramics with High Thermal Conductivity from Gas-Phase Synthesized Powders, P. Greil, M. Kulig, D. Hotza, H. Lange, and R. Tischtau, Journal of the European Ceramic Society, Vol. 13, pp. 229-237 (1994), published by Elsevier Science Limited.'}]",,,,,,,,,,,,Al-N:CaF,,,,,,,,,,,,,,,,,,,,,,,,,Polycrystalline,,,,,,,,,,,,,,,,,,,,,,,,,,,,,,,,,,,,,,,,,,,,,,,,,,,,,,,,,,,,,,,,,,,,,,,,AlN,"[{'name': 'Amount of Phase', 'scalars': [{'value': '1'}, {'value': 'x'}], 'units': 'mol'}]",,,,,,,,,,,,,,,,,,,,,,,,,,,,,,,,,,,,,,,,,,,,,,
3832,Si3N4,[{'name': 'NIST_SRD-30'}],['Silicon nitride'],,"[{'citation': 'Effects of Environment on the Mechanical Behavior of High-Performance Ceramics, G.A. Graves and N.L. Hecht, Report No. UDR-TR-94-136, pp. 1-138 (1995), published by University of Dayton Research Institute.'}]",,,,,,,,,,,,Si-N:Y,,,,,,,,,,,,,,,,,,,,,,,,,Polycrystalline,,,,3.23,"[{'name': 'Temperature', 'scalars': [{'value': '23'}], 'units': '$^{\\circ}$C'}]",,,g cm$^{-3}$,,,,,,,,,,,,,,,,,,,,,,,,,,,,,,,,,,,,,,,,,,,,,,,,,,,,,,,,,Norton/TRW,,,,,,,,,,,,,,,,,,,,,,,,,,,,,,,,,,,,,,,,,,,,,,,,,,,,,,
3833,AlN.xAl,[{'name': 'NIST_SRD-30'}],['Aluminum nitride composite'],[{'name': 'Sintering'}],"[{'citation': 'Microstructure and Mechanical Properties of Aluminum Nitride-Aluminum Composite, J.L. Huang and C.H. Li, Journal of Materials Research, Vol. 9 12, pp. 3153-3159 (1994), published by Materials Research Society.'}]",,,,,,,,,,,,Al-N:Al,,,,,,,,,,,,,,,,,,,,,,,,,Polycrystalline,,,,,,,,,,,,,,,,,,,,,,,,,,,,,,,,,,,,,,,,,,,,,,,,,,,,,,,,,,,,,,,,,,,,,,,,AlN,"[{'name': 'Amount of Phase', 'scalars': [{'value': '1'}, {'value': 'x'}], 'units': 'mol'}]",,,,,,,,,,,,,,,,,,,,,,,,,,,,,,,,,,,,,,,,,,,,,,
3834,TiB2,[{'name': 'NIST_SRD-30'}],['Titanium diboride'],[{'name': 'Sintering'}],"[{'citation': 'Comparison of Vacuum and Pressure-Assisted Sintering of TiB2-Ni, G. Suskin and G.I. Chepovetsky, Journal of Materials Engineering and Performance, Vol. 5 3, pp. 396-398 (1996), published by ASM International.'}]",,,,,,,,,,,,Ti-B,,,,,,,,,,,,,,,,,,,,,,,,,Polycrystalline,,,,,,,,,,,,,,,,,,,,,,,,,381,"[{'name': 'Sintering Condition', 'scalars': [{'value': 'vaccum'}, {'value': 'vaccum'}, {'value': 'vaccum'}, {'value': 'vaccum'}, {'value': 'pressure'}, {'value': 'pressure'}, {'value': 'pressure'}, {'value': 'pressure'}, {'value': 'pressure'}, {'value': 'pressure'}]}, {'name': 'Sintering Temperature', 'scalars': [{'value': '1400'}, {'value': '1500'}, {'value': '1550'}, {'value': '1600'}, {'value': '1450'}, {'value': '1500'}, {'value': '1550'}, {'value': '1600'}, {'value': '1650'}, {'value': '1700'}], 'units': '$^{\\circ}$C'}]",,,MPa,,,,,,,,,,,,,,,,,,,,,,,,,,,,,,,,,,,,,,,,,,,,,,,,,,,,,,,,,,,,,,,,,,,,,,,,,,,,,,,,,,,,,,,,,,
3835,ZrO2.xY2O3,[{'name': 'NIST_SRD-30'}],['Zirconia (TZP)'],,"[{'citation': 'Evaluation of Japanese Yttria Tetragonal Zirconia Polycrystal (Y-TZP) Materials, J.J. Swab, Ceramic Engineering and Science Proceedings, Vol. 8 7, pp. 886-891 (1987), published by American Ceramic Society.'}]",,,,,,,,,,,,Zr-O:Y,,,,,,,,,,,,,,,,,,,,,,,,,Polycrystalline,,,,,,,,,,,,,,,,,,,,,,,,,884,"[{'name': 'Oxidation Temperature', 'scalars': [{'value': '23'}, {'value': '200'}, {'value': '1000'}, {'value': '1000'}], 'units': '$^{\\circ}$C'}, {'name': 'Oxidation Time', 'scalars': [{'value': '0'}, {'value': '50'}, {'value': '100'}, {'value': '500'}], 'units': 'h'}, {'name': 'Test Temperature', 'scalars': [{'value': '23'}], 'units': '$^{\\circ}$C'}]",,,MPa,,,,,,,,,,,,,,,,,,,,,,,,,,,,,,,,,,,,NGK,,,,,,,,,,,,,,,,,,,,,,,,,,,,,,,,,,,,,,,,,,,,,,,,,,,,,,
3836,Si3N4.xLaO2.yAl2O3,[{'name': 'NIST_SRD-30'}],['Silicon nitride composite'],,"[{'citation': 'Ceramic Technology Project Data Base:  September 1992 Summary Report, B.L.P. Keyes, ORNL Report Number:  ORNL/M-2775, pp. 1-171 (1992), published by Oak Ridge National Laboratory.'}]",,,,,,,,,,,,Si-N:Al,,,,,,,,,,,,,,,,,,,,,,,,,Polycrystalline,,,,,,,,,,,,,,,,,,,,,,,,,1088,"[{'name': 'Temperature', 'scalars': [{'value': '22'}], 'units': '$^{\\circ}$C'}, {'name': 'Specimen Number', 'scalars': [{'value': 'A'}]}]",,,MPa,,,,,,,,,,,,,,,,,,,,,,,,,,,,,,,,,,,,,,,,,,,,,,,,,,,,,,,,,,,,,,,,,,,,,,,,,,,,,,,,,,,,,,,,,,
3837,ZrO2,[{'name': 'NIST_SRD-30'}],['Zirconia'],,"[{'citation': 'Influence of Molding Methods on the Mechanical Strength of ZrO2 Ceramics, E. I. Akselrod, P. E. Volfson, and N. M. Chudnova a. o., Ogneupori (Refractories) 9, pp. 8-12 (1990).'}]",,,,,,,,,,,,Zr-O,,,,,,,,,,,,,,,,,,,,,,,,,Polycrystalline,,,,,,,,,,,,,,,,,,,,,,,,,128,"[{'name': 'Test Temperature', 'scalars': [{'value': '293'}, {'value': '293'}, {'value': '293'}, {'value': '293'}, {'value': '293'}, {'value': '293'}, {'value': '293'}, {'value': '293'}, {'value': '673'}, {'value': '1073'}, {'value': '1473'}, {'value': '293'}, {'value': '293'}, {'value': '293'}, {'value': '293'}, {'value': '293'}, {'value': '293'}, {'value': '293'}, {'value': '293'}, {'value': '293'}, {'value': '1373'}, {'value': '293'}, {'value': '1273'}, {'value': '1373'}], 'units': 'K'}, {'name': 'Temperature of Heat Treatment', 'scalars': [{'value': '1853'}, {'value': '1853'}, {'value': '1893'}, {'value': '1723'}, {'value': '1893'}, {'value': '1893'}, {'value': '1893'}, {'value': '1893'}, {'value': '1893'}, {'value': '1893'}, {'value': '1893'}, {'value': '1573'}, {'value': '1673'}, {'value': '1673'}, {'value': '1773'}, {'value': '1773'}, {'value': '1673'}, {'value': '1673'}, {'value': '1773'}, {'value': '1773'}, {'value': '1853'}, {'value': '1893'}, {'value': '1893'}, {'value': '1893'}], 'units': 'K'}, {'name': 'Processing Name', 'scalars': [{'value': 'Sem. Pres.'}, {'value': 'Hydr.Pres.'}, {'value': 'Sem. Pres.'}, {'value': 'Hot Pres.'}, {'value': 'Slip Cast.'}, {'value': 'Sem. Pres.'}, {'value': 'Hydr.Pres.'}, {'value': 'Hydr.Pres.'}, {'value': 'Hydr.Pres.'}, {'value': 'Hydr.Pres.'}, {'value': 'Hydr.Pres.'}, {'value': 'Hot Is.Pr.'}, {'value': 'Hot Is.Pr.'}, {'value': 'Hot Is.Pr.'}, {'value': 'Hot Is.Pr.'}, {'value': 'Hot Is.Pr.'}, {'value': 'Hot Is.Pr.'}, {'value': 'Hot Is.Pr.'}, {'value': 'Hot Is.Pr.'}, {'value': 'Hot Is.Pr.'}, {'value': 'Sem. Pres.'}, {'value': 'Slip Cast.'}, {'value': 'Slip Cast.'}, {'value': 'Slip Cast.'}]}, {'name': 'Ceramic Grade', 'scalars': [{'value': 'MgChSTs'}, {'value': 'MgChSTs'}, {'value': '7U'}, {'value': '7U'}, {'value': '7U'}, {'value': 'TsI-6'}, {'value': 'TsI-6'}, {'value': 'TsI-6'}, {'value': 'TsI-6'}, {'value': 'TsI-6'}, {'value': 'TsI-6'}, {'value': 'TsI-6'}, {'value': 'TsI-6'}, {'value': 'TsI-6'}, {'value': 'Tsi-6'}, {'value': 'TsI-6'}, {'value': 'TsI-6(+Al)'}, {'value': 'TsI-6(+Al)'}, {'value': 'TsI-6(+Al)'}, {'value': 'TsI-6(+Al)'}, {'value': 'MgChSTs'}, {'value': '7U'}, {'value': '7U'}, {'value': '7U'}]}]",,,MPa,,,,,,,,,,,,,,,,,,,,,,,,,,,,,,,,,,,,,,,,,,,,,,,,,,,,Bar,,,,,,,,,,,,,,,,,,,,,,,,,,,,,,,,,,,,,,
3838,C,[{'name': 'NIST_SRD-30'}],['Diamond'],,"[{'citation': 'Thermal Conductivity of Pure and Impure Silicon, Silicon Carbide, and Diamond, G.A. Slack, Journal of Applied Physics, Vol. 35 12, pp. 3460-3466 (1964), published by American Institute of Physics.'}]",,,,,,,,,,,,C,,,,,,,,,,,,,,,,,,,,,,,,,Single Crystal,,,,,,,,,,,,,,,,,,,"[[{'value': '1085'}, {'value': '0'}, {'value': '0'}, {'value': '0'}, {'value': '0'}, {'value': '0'}], [{'value': '0'}, {'value': '0'}, {'value': '0'}, {'value': '0'}, {'value': '0'}, {'value': '0'}], [{'value': '0'}, {'value': '0'}, {'value': '0'}, {'value': '0'}, {'value': '0'}, {'value': '0'}], [{'value': '0'}, {'value': '0'}, {'value': '0'}, {'value': '576'}, {'value': '0'}, {'value': '0'}], [{'value': '0'}, {'value': '0'}, {'value': '0'}, {'value': '0'}, {'value': '0'}, {'value': '0'}], [{'value': '0'}, {'value': '0'}, {'value': '0'}, {'value': '0'}, {'value': '0'}, {'value': '0'}]]","[{'name': 'Temperature', 'scalars': [{'value': '296'}], 'units': 'K'}]",GPa,,,,,,,,,,,,,,,,,,,,,,,,,,,,,,,,,,,,,,,,,,,,,,,,,,,,,,,,,,,,,,,,,,,,,,,,,,,,,,,,,,,,,,,,,,,,,,,,,,
3839,Si3N4,[{'name': 'NIST_SRD-30'}],['Silicon nitride'],[{'name': 'Sintering'}],"[{'citation': 'Corrosion and Oxidation of Advanced Ceramics, K.G. Nickel, R. Danzer, G. Schneider, and G. Petzow, Powder Metallurgy International, Vol. 21 3, pp. 29-34 (1989), published by Consultants Bureau.'}]",,,,,,,,,,,,Si-N,,,,,,,,,,1.5,"[{'name': 'Time', 'scalars': [{'value': '1'}, {'value': '2'}, {'value': '3'}, {'value': '1'}, {'value': '4'}, {'value': '8'}, {'value': '13'}, {'value': '22'}, {'value': '30'}, {'value': '37'}, {'value': '1'}, {'value': '4'}, {'value': '9'}, {'value': '15'}, {'value': '26'}, {'value': '33'}, {'value': '42'}, {'value': '50'}, {'value': '60'}, {'value': '1'}, {'value': '6'}, {'value': '11'}, {'value': '20'}, {'value': '29'}, {'value': '33'}, {'value': '35'}, {'value': '42'}, {'value': '47'}, {'value': '54'}, {'value': '60'}, {'value': '1'}, {'value': '2'}, {'value': '10'}, {'value': '19'}, {'value': '27'}, {'value': '35'}, {'value': '43'}, {'value': '50'}, {'value': '60'}], 'units': 'h'}, {'name': 'Temperature', 'scalars': [{'value': '1460'}, {'value': '1460'}, {'value': '1460'}, {'value': '1410'}, {'value': '1410'}, {'value': '1410'}, {'value': '1410'}, {'value': '1410'}, {'value': '1410'}, {'value': '1410'}, {'value': '1395'}, {'value': '1395'}, {'value': '1395'}, {'value': '1395'}, {'value': '1395'}, {'value': '1395'}, {'value': '1395'}, {'value': '1395'}, {'value': '1395'}, {'value': '1375'}, {'value': '1375'}, {'value': '1375'}, {'value': '1375'}, {'value': '1375'}, {'value': '1375'}, {'value': '1375'}, {'value': '1375'}, {'value': '1375'}, {'value': '1375'}, {'value': '1375'}, {'value': '1365'}, {'value': '1365'}, {'value': '1365'}, {'value': '1365'}, {'value': '1365'}, {'value': '1365'}, {'value': '1365'}, {'value': '1365'}, {'value': '1365'}], 'units': '$^{\\circ}$C'}]",mg cm$^{-2}$ h$^{-1}$,,,,,,,,,,,,,Polycrystalline,,,,,,,,,,,,,,,,,,,,,,,,,,,,,,,,,,,,,,,,,,,,,,,,,,,,,,,,,,,,,,,,,,,,,,,,,,,,,,,,,,,,,,,,,,,,,,,,,,,,,,,,,,,,,,,,,,,,,,,
3840,Al2O3,[{'name': 'NIST_SRD-30'}],['Alumina'],[{'name': 'Sintering'}],"[{'citation': 'High-strength Corundum Ceramics SIKOR, E. S. Lukin, N. A. Popova, D. L. Tse Tskhladze a. o., Ogneupori (Refractories) 3, pp. 2-3 (1991).'}]",,,,,,,,,,,,Al-O,,,,,,,,,,,,,,,,,,,,,,,,,Polycrystalline,,,,,,,,,,,,,,,,,,,,,,9.0,"[{'name': 'Temperature', 'scalars': [{'value': '1273'}, {'value': '1873'}], 'units': 'K'}]",Log10{$\Omega$$\cdot$cm},,,,,,,,,,,,,,,,,,,,,,,,,,,,,,,,,,,,,,,,,,,,,,,,,,,,,,,,,Bar,,,,,,,,,,,,,,,,,,,,,,,,,,,,,,,,,,,,,,
3841,HfO2,[{'name': 'NIST_SRD-30'}],['Hafnia'],[{'name': 'Hot Pressing'}],"[{'citation': 'Structural Analysis of Orthorhombic Hafnia by Neutron Powder Diffraction, O. Ohtaka, T. Yamanaka, S. Kume, N. Hara, H. Asano, and F. Izumi, Journal of the American Ceramic Society, Vol. 78 1, pp. 233-237 (1995), published by American Ceramic Society.'}]",,,,,,,,,,,,Hf-O,,,,,,,,,,,,,,,,,,,,,,,,,Polycrystalline,,,,,,,,,,,,,,,,,,,,,,,,,,,,,,,,,,,,,,,,,,,,,,,,,,,,,,,,,,,,,,,,,,,,,,,,,,,,,,,,,,0.3845,"[{'name': 'Atom : Coordinate', 'scalars': [{'value': '23 : x'}, {'value': '23 : y'}, {'value': '23 : z'}, {'value': '23 : x'}, {'value': '23 : y'}, {'value': '23 : z'}, {'value': '23 : x'}, {'value': '23 : y'}, {'value': '23 : z'}]}, {'name': 'Temperature', 'scalars': [{'value': 'Hf'}, {'value': 'Hf'}, {'value': 'Hf'}, {'value': 'O(1)'}, {'value': 'O(1)'}, {'value': 'O(1)'}, {'value': 'O(2)'}, {'value': 'O(2)'}, {'value': 'O(2)'}], 'units': '$^{\\circ}$C'}]",,,,,,,,,,,,,,,,,,,,,,,,,,,,,,,,,,,,
3842,ZrO2.xY2O3,[{'name': 'NIST_SRD-30'}],['Zirconia (TZP)'],,"[{'citation': 'Characterization Studies of Transformation-Toughened Ceramics, N.L. Hecht, S.M. Goodrich, D.E. McCullum, P.P. Yaney, S.D. Jang, and V.J. Tennery, American Ceramic Society Bulletin, Vol. 71 6, pp. 955-959 (1992), published by American Ceramic Society.'}]",,,,,,,,,,,,Zr-O:Y,Z191,,,,,,,,,,,,,,,,,,,,,,,,,,,,,,,,,,,,,,,,,,,,,,,,,,,,,,,,,,,,,,,,,,,,,,,,,,,,,,,,,,,,,,,,,NGK,,,,,,,,,,,,,,,,,,,,,,,,,,,,,,,,,,,,,,,,,,,,10.1,"[{'name': 'Temperature', 'scalars': [{'value': '23'}], 'units': '$^{\\circ}$C'}]",x10$^{-6}$,,,,,,,,
3843,Al2O3.xSiC,[{'name': 'NIST_SRD-30'}],['Alumina composite'],[{'name': 'Hot Pressing'}],"[{'citation': 'Strengthening and Toughening Mechanisms in Nanocomposite Ceramics, K. Niihara and A. Nakahira, Annales de Chimie  Science des Materiaux, Vol. 16 4, pp. 479-486 (1991), published by Masson.'}]",,,,,,,,,,,,Al-O:SiC,,,,,,,,,,,,,,,,,,,,,,,,,Polycrystalline,,,,,,,,,,,,,,,,,,,,,,,,,,,,,,,,,,,,,,,,,,2.5,"[{'name': 'Component Species', 'scalars': [{'value': 'Al2O3'}]}]",,,$\mu$m,,,,,,,,,,,,,,,,,,,,,,,,,,,,,,,,,,,,,,,,,,,,,,,,,,,,,,,,,,,,,,,,,,,,,,,,,
3844,MnO,[{'name': 'NIST_SRD-30'}],['Manganese oxide'],[{'name': 'Crystal Growth'}],"[{'citation': 'Thermal Constants for Ni, NiO, MgO, MnO and CoO at Low Temperatures, H. Watanabe, Thermochimica Acta, Vol. 218, pp. 365-372 (1993), published by Elsevier Science B.V..'}]",,,,,,,,,,,,Mn-O,,,,,,,,,,,,,,,,,,,,,,,,,Single Crystal,,,,,,,,,,,,,,,,,,,,,,,,,,,,,,,,,,,,,,,,,,,,,,,,,,,,,,,,,,,,,,,,,Earth Jewelry Corp.,,,,,,,,,,,,,,,,,,,,,,,,,,,,,,445,"[{'name': 'Temperature', 'scalars': [{'value': '125.0'}, {'value': '134.0'}, {'value': '149.0'}, {'value': '174.3'}, {'value': '191.6'}, {'value': '201.8'}, {'value': '210.8'}, {'value': '230.8'}, {'value': '242.6'}, {'value': '258.3'}, {'value': '270.2'}, {'value': '291.9'}, {'value': '303.7'}, {'value': '322.5'}, {'value': '340.2'}, {'value': '364.9'}, {'value': '387.4'}, {'value': '414.4'}, {'value': '440.1'}, {'value': '473.3'}], 'units': 'K'}]",J kg$^{-1}$ K$^{-1}$,,,,,,,,,,,,,,,,,,,,,,
3845,Si3N4,[{'name': 'NIST_SRD-30'}],['Silicon nitride'],[{'name': 'Sintering'}],"[{'citation': 'Strength Characterization of Yttria-Doped Sintered Silicon Nitride, R.K. Govila, Journal of Materials Science, Vol. 20, pp. 4345-4353 (1985), published by Chapman and Hall.'}]",,,,,,,,,,,,Si-N,SNW-1000,,,,,,,,,,,,,,,,,,,,,,,,Polycrystalline,,,,,,,,,,,,,,,,,,,,,,,,,455,"[{'name': 'Temperature', 'scalars': [{'value': '20'}, {'value': '800'}, {'value': '900'}, {'value': '1000'}, {'value': '1200'}, {'value': '1300'}], 'units': '$^{\\circ}$C'}]",,,MPa,,,,,,,,,,,,,,,,,,,,,,,,,,,,,,,,,,,,GTE,,,,,,,,,,,,,,,,Plate,,,,,,,,,,,,,,,,,,,,,,,,,,,,,,,,,,,,,,
3846,Al4+2xSi2-2xO10-x,[{'name': 'NIST_SRD-30'}],['Mullite'],,"[{'citation': 'Structure Refinement of Mullite by the Rietveld Method and a New Method for Estimation of Chemical Composition, T. Ban and K. Okada, Journal of the American Ceramic Society, Vol. 75 1, pp. 227-230 (1992), published by American Ceramic Society.'}]",7.5421,"[{'name': 'Temperature', 'scalars': [{'value': '23'}], 'units': '$^{\\circ}$C'}, {'name': 'Axis', 'scalars': [{'value': 'a'}, {'value': 'b'}, {'value': 'c'}]}, {'name': 'Specimen Number', 'scalars': [{'value': 'SH1400.1'}]}]",$\AA$,,,,,,,,,Al-Si-O,,,,,,,,,,,,,,,,,,,,,,,,,Polycrystalline,,,,,,,,,,,,,,,,,,,,,,,,,,,,,,,,,,,,,,,,,,,,,,,,,,,,,,,,,,,,,,,,,,,,,,,,,,,,,,,,,,,,,,,,,,,,,,,,,,,,,,,,,,,,,,,,,,,,,,,
3847,xAl2O3.ySiO2,[{'name': 'NIST_SRD-30'}],['Mullite'],[{'name': 'Reaction Sintering'}],"[{'citation': 'High-Purity Mullite Ceramics by Reaction-Sintering, P. Boch, T. Chartier, and P.D.D. Rodrigo, Ceramic Transactions, Vol. 6, pp. 353-374 (1990), edited by S. Somiya, R.F. Davis, and J.A. Pask, published by American Ceramic Society.'}]",,,,,,,,,,,,Al-Si-O,,,,,,,,,,,,,,,,,,,,,,,,,Polycrystalline,,,,,,,,,,,,,,,,,,,,,,,,,209,"[{'name': 'Temperature', 'scalars': [{'value': '20'}, {'value': '600'}, {'value': '900'}, {'value': '20'}, {'value': '600'}, {'value': '900'}, {'value': '1200'}, {'value': '20'}, {'value': '600'}, {'value': '900'}, {'value': '1200'}, {'value': '20'}, {'value': '600'}, {'value': '900'}, {'value': '1200'}, {'value': '20'}, {'value': '600'}, {'value': '900'}, {'value': '1200'}], 'units': '$^{\\circ}$C'}, {'name': 'Mass Fraction of Al2O3', 'scalars': [{'value': '68.0'}, {'value': '68.0'}, {'value': '68.0'}, {'value': '71.8'}, {'value': '71.8'}, {'value': '71.8'}, {'value': '71.8'}, {'value': '75.0'}, {'value': '75.0'}, {'value': '75.0'}, {'value': '75.0'}, {'value': '77.3'}, {'value': '77.3'}, {'value': '77.3'}, {'value': '77.3'}, {'value': '80.0'}, {'value': '80.0'}, {'value': '80.0'}, {'value': '80.0'}], 'units': '%'}]",,,MPa,,,,,,,,,,,,,,,,,,,,,,,,,,,,,,,,,,,,,,,,,,,,,,,,,,,,,,,,,,,,,,,,,,,,,,,,,,,,,,,,,,,,,,,,,,
3848,ZrO2,[{'name': 'NIST_SRD-30'}],['Zirconia'],[{'name': 'Slip Casting'}],"[{'citation': 'Properties of Ceramics Manufactured on Base ZrO2 Partly Stabilized by Y2O3, T. V. Chusovitina, Yu. S. Toporov, M. G. Tretnikova, Ogneupori (Refractories) 6, pp. 5-7 (1991).'}]",,,,,,,,,,,,Zr-O,,,,,,,,,,,,,,,,,,,,,,,,,Polycrystalline,,,,,,,,,,,,,,,,,,,,,,,,,,,,,,,,,,,,,,,,,,,,,,,,,,,,,,,,,,,,,,,,,,,,,,,,,,,,,,0.3,"[{'name': 'Sintering Temperature', 'scalars': [{'value': '1773'}, {'value': '1723'}, {'value': '1673'}, {'value': '1623'}, {'value': '1573'}, {'value': '1573'}, {'value': '1573'}]}]",%,Bar,,,,,,,,,,,,,,,,,,,,,,,,,,,,,,,,,,,,,,
3849,Al2O3,[{'name': 'NIST_SRD-30'}],['Alumina'],,"[{'citation': 'Melting Points, Crystallographic Transformation, and Thermodynamic Values, M.E. Schlesinger, Engineered Materials Handbook, Vol. 4, pp. 883-891 (1991), edited by S.J. Schneider, Jr., published by ASM International.'}]",,,,,,,,,,,,Al-O,,,,,,,,,,,,,,,,,,,,,,,,,,,,,,,,,,,,,,,,,,,,,,,,,,,,,,,,,,,,,,,,,,,,,,,,,,,,,,,,,,,,,,,,,,,,,,2054,"[{'name': 'Latent Heatof Melting', 'scalars': [{'value': '111085'}], 'units': 'J/mol'}]",$^{\circ}$C,,,,,,,,,,,,,,,,,,,,,,,,,,,,,,,,,,,,,,,,,,,,,,,,
3850,Si3N4,[{'name': 'NIST_SRD-30'}],['Silicon nitride'],,"[{'citation': 'Corrosion of Silicon Nitride Ceramics in HF and HCl Solutions, M. Shimada and T. Sato, Ceramic Transactions, Vol. 10, pp. 355-365 (1989), edited by R.E. Tressler and M. McNallan, published by American Ceramic Society.'}]",,,,,,,,,,,,Si-N,,,,,,,,,,,,,,,,,,,,,,,,,Polycrystalline,,,,,,,,,,,,,,,,,,,,,,,,,,,,,,,,,,,,,,,,,,,,,,,,,,,,6.7,"[{'name': 'Sample Number', 'scalars': [{'value': 'SN-0'}]}]",,,GPa,,,,,,,,,,,,,,,,,,,,,,,,,,,,,,,,,,,,,,,,,,,,,,,,,,,,,,,,,,,,,,,
3851,3Al2O3.2SiO2.xSiC,[{'name': 'NIST_SRD-30'}],['Mullite composite'],[{'name': 'Hot Pressing'}],"[{'citation': 'Creep of Hot-Pressed SiC Whisker Reinforced Mullite, R.D. Nixon, S. Chevacharoenkul, R.F. Davis, and T.N. Tiegs, Ceramic Transactions, Vol. 6, pp. 579-603 (1990), edited by S. Somiya, R.F. Davis, and J.A. Pask, published by American Ceramic Society.'}]",,,,,,,,,,,,Al-Si-O:SiC,,,,,,,,,,,,,,,,,,11.8,,,"[{'name': 'Applied Stress', 'scalars': [{'value': '60'}, {'value': '70'}, {'value': '80'}, {'value': '90'}, {'value': '100'}], 'units': 'MPa'}, {'name': 'Temperature', 'scalars': [{'value': '1520'}], 'units': 'K'}, {'name': 'Sample Number', 'scalars': [{'value': 'MW5'}]}]",10$^{-9}$ s$^{-1}$,,,Polycrystalline,,,,,,,,,,,,,,,,,,,,,,,,,,,,,,,,,,,,,,,,,,,,,,,,,,,,,,,,,,,,,,,,,,,,,,,,,,,,,,,,,,,,,,,,,,,,,,,,,,,,,,,,,,,,,,,,,,,,,,,
3852,BeO,[{'name': 'NIST_SRD-30'}],['Beryllia'],[{'name': 'Sintering'}],"[{'citation': 'Debye-Waller Factors and Elastic Constants for Beryllium Oxide at Temperatures Between 10 K and 720 K (II), N.N. Sirota, A.M. Kuzmina, and N.W. Orlova, Crystal Research and Technology, Vol. 27 5, pp. 711-716 (1992), published by Wiley-VCH.'}]",,,,,,,,,,,,Be-O,,,,,,,,,,,,,,,,,,,,,,,,,Polycrystalline,,,,,,,,,,,,,,,,,,,"[[{'value': '395.5'}, {'value': '98.6'}, {'value': '5.0'}, {'value': '0'}, {'value': '0'}, {'value': '0'}], [{'value': '98.6'}, {'value': '0'}, {'value': '0'}, {'value': '0'}, {'value': '0'}, {'value': '0'}], [{'value': '5.0'}, {'value': '0'}, {'value': '459.2'}, {'value': '0'}, {'value': '0'}, {'value': '0'}], [{'value': '0'}, {'value': '0'}, {'value': '0'}, {'value': '140.3'}, {'value': '0'}, {'value': '0'}], [{'value': '0'}, {'value': '0'}, {'value': '0'}, {'value': '0'}, {'value': '0'}, {'value': '0'}], [{'value': '0'}, {'value': '0'}, {'value': '0'}, {'value': '0'}, {'value': '0'}, {'value': '148.5'}]]","[{'name': 'Temperature', 'scalars': [{'value': '10'}, {'value': '80'}, {'value': '200'}, {'value': '300'}, {'value': '400'}, {'value': '500'}, {'value': '720'}, {'value': '10'}, {'value': '80'}, {'value': '200'}, {'value': '300'}, {'value': '400'}, {'value': '500'}, {'value': '720'}, {'value': '10'}, {'value': '80'}, {'value': '200'}, {'value': '300'}, {'value': '400'}, {'value': '500'}, {'value': '720'}, {'value': '10'}, {'value': '80'}, {'value': '200'}, {'value': '300'}, {'value': '400'}, {'value': '500'}, {'value': '720'}, {'value': '10'}, {'value': '80'}, {'value': '200'}, {'value': '300'}, {'value': '400'}, {'value': '500'}, {'value': '720'}, {'value': '10'}, {'value': '80'}, {'value': '200'}, {'value': '300'}, {'value': '400'}, {'value': '500'}, {'value': '720'}], 'units': 'K'}]",GPa,,,,,,,,,,,,,,,,,,,,,,,,,,,,,,,,,,,,,,,,,,,,,,,,,,,,,,,,,,,,,,,,,,,,,,,,,,,,,,,,,,,,,,,,,,,,,,,,,,
3853,MgO.xSiC,[{'name': 'NIST_SRD-30'}],['Magnesia composite'],[{'name': 'Hot Pressing'}],"[{'citation': 'New Design Concept of Structural Ceramics, Ceramic Nanocomposites, K. Niihara, International Journal of Thermophysics, Vol. 99 10, pp. 974-982 (1991), published by Ceramic Society of Japan.'}]",,,,,,,,,,,,Mg-O:SiC,,,,,,,,,,,,,,,,,,,,,,,,,Polycrystalline,,,,,,,,,,,,,,,,,,,,,,,,,692,"[{'name': 'Volume Fraction of SiC', 'scalars': [{'value': '30'}], 'units': '%'}, {'name': 'Temperature', 'scalars': [{'value': '20'}, {'value': '800'}, {'value': '1000'}, {'value': '1200'}, {'value': '1400'}, {'value': '20'}, {'value': '800'}, {'value': '1000'}, {'value': '1200'}, {'value': '1400'}], 'units': '$^{\\circ}$C'}]",,,MPa,,,,,,,,,,,,,,,,,,,,,,,,,,,,,,,,,,,,,,,,,,,,,,,,,,,,,,,,,,,,,,,,,,,,,,,,,,,,,,,,,,,,,,,,,,
3854,SiC,[{'name': 'NIST_SRD-30'}],['Silicon carbide'],[{'name': 'Hot Pressing'}],"[{'citation': 'Effects of Elemental Additives on Densification, Microstructure, Strength, and Thermal Conductivity of Silicon Carbide Ceramics, Y. Takeda, K. Nakamura, K. Maeda, and M. Ura, Advanced Ceramic Materials, Vol. 1 2, pp. 162-165 (1986), published by American Ceramic Society.'}]",,,,,,,,,,,,Si-C:B,,,,,,,,,,,,,,,,,,,,,,,,,Polycrystalline,,,,,,,,,,,,,,,,,,,,,,,,,290,"[{'name': 'Temperature', 'scalars': [{'value': '25'}], 'units': '$^{\\circ}$C'}]",,,MPa,,,,,,,,,,,,,,,,,,,,,,,,,,,,,,,,,,,,,,,,,,,,,,,,,,,,Disk,,,,,,,,,,,,,,,,,,,,,,,,,,,,,,,,,,,,,,
3855,Si3N4.xY2O3.yAl2O3,[{'name': 'NIST_SRD-30'}],['Silicon nitride'],[{'name': 'Hot Pressing'}],"[{'citation': 'Fracture and Intermediate Temperature Instability in Yttria-Doped Hot-Pressed Silicon Nitrides, R.K. Govila, American Ceramic Society Bulletin, Vol. 65 9, pp. 1287-1292 (1986), published by American Ceramic Society.'}]",,,,,,,,,,,,Si-N:Al,,,,,,,,,,,,,,,,,,,,,,,,,Polycrystalline,,,,,,,,,,,,,,,,,,,,,,,,,,,,,,,,,,,,,,,,,,,,,,,,,,,,,,,,,,,,,,,,,,,,,,,,,,,,,,,,,Disk,,,,,,,Y2O3,"[{'name': 'Sintering Aid Mass Fraction', 'scalars': [{'value': '7.5', 'uncertainty': '0.5'}, {'value': '1.5', 'uncertainty': '0.5'}], 'units': '%'}]",,,,,,,,,,,,,,,,,,,,,,,,,,,,,,
3856,Si3N4,[{'name': 'NIST_SRD-30'}],['Silicon nitride'],[{'name': 'Hot Pressing'}],"[{'citation': 'Part 1: An Introduction for the Engineer and Designer, R. Morrell, Handbook of Properties of Technical and Engineering Ceramics, Vol. 1, pp. 73-91 (1985), published by Her Majestys Stationery Office (London).'}]",,,,,,,,,,,,Si-N:MgO,,,,,,,,,,,,,,,,,,,,,,,,,Polycrystalline,,,,,,,,,,,,,,,,,,,,,,,,,,,,,,,,,,,,,,,,,,,,,,,,,,,,,,,,,,,,,,,,,,,,,,,,,,,,,,,,,,,,,,,,,,,,,,,,,,,,,,,40,"[{'name': 'Temperature', 'scalars': [{'value': '25'}, {'value': '100'}, {'value': '500'}, {'value': '1000'}], 'units': '$^{\\circ}$C'}]",W m$^{-1}$ K$^{-1}$,,,,,,,,,,,,,,
3857,BeO,[{'name': 'NIST_SRD-30'}],['Beryllia'],[{'name': 'Sintering'}],"[{'citation': 'Mechanical Behaviour of Polycrystalline BeO, Al2O3, and AlN at High Pressure, H.C. Heard and C.F. Cline, Journal of Materials Science, Vol. 15, pp. 1889-1897 (1980), published by Chapman and Hall.'}]",,,,,,,,,,,,Be-O,,1.9,"[{'name': 'Uniaxial Stress Applied', 'scalars': [{'value': '0'}, {'value': '0.1'}, {'value': '0.2'}, {'value': '0.3'}, {'value': '0.8'}, {'value': '1.0'}], 'units': 'MPa'}]",,,GPa,,,,,,,,,,,,,,,,,,,Polycrystalline,,,,,,,,,,,,,,,,,,,,,,,,,,,,,,,,,,,,,,,,,,,,,,,,,,,,,,,,,,,,,,,,,,,,,,,,,,,,,,,,,,,,,,,,,,,,,,,,,,,,,,,,,,,,,,,,,,,,,,,
3858,HfO2,[{'name': 'NIST_SRD-30'}],['Hafnia'],[{'name': 'Crystal Growth'}],"[{'citation': 'Crystal Structure of Monoclinic Hafnia and Comparison with Monoclinic Zirconia, R. Ruh and P.W.R. Corfield, Journal of the American Ceramic Society, Vol. 53 3, pp. 126-129 (1970), published by American Ceramic Society.'}]",,,,,,,,,99.18,"[{'name': 'Temperature', 'scalars': [{'value': '23'}], 'units': '$^{\\circ}$C'}]",$^{\circ}$ (degree,Hf-O,,,,,,,,,,,,,,,,,,,,,,,,,Single Crystal,,,,,,,,,,,,,,,,,,,,,,,,,,,,,,,,,,,,,,,,,,,,,,,,,,,,,,,,,,,,,,,,,,,,,,,,,,,,,,,,,,,,,,,,,,,,,,,,,,,,,,,,,,,,,,,,,,,,,,,
