Repository: ckborg/DSW2018

# DSW2018

## Description
Investigation of a structural ceramics database (WebSCD) curated by the National Institute of Standards and Technology (NIST).
3-week project as part of the UC Berkeley Data Science workshop (DSW2018).
[WebSCD]("https://srdata.nist.gov/CeramicDataPortal/scd")

## Results at-a-glance

~4000 material entries

Most represented mechanical properties: Elastic modulus, flexural strength, fracture toughness.

## Team members
[Prabudhya Bhattacharyya]("http://physics.berkeley.edu/people/graduate-student/prabudhya-bhattacharyya")

[Chris Bronner]("https://chrisbronner.com/")

[Steve Drapcho]("https://www.linkedin.com/in/steven-drapcho-2b939b149/")

File: NIST_CeramicDataSet.csv (part 98 of 103)
3859,ZrO2.xCeO2.yAl2O3,[{'name': 'NIST_SRD-30'}],['Zirconia (TZP)'],,"[{'citation': 'Characterization Studies of Transformation-Toughened Ceramics, N.L. Hecht, S.M. Goodrich, D.E. McCullum, P.P. Yaney, S.D. Jang, and V.J. Tennery, American Ceramic Society Bulletin, Vol. 71 6, pp. 955-959 (1992), published by American Ceramic Society.'}]",,,,,,,,,,,,Zr-O:Al,CTZP,,,,,,,,,,,,,,,,,,,,,,,,,,,,,,,,,,,,,,,,,,,,,,,,,,,,,,,,,,,,,,,,,,,,,,,,,,,,,,,,,,,,,,,,,"Ceramatec, Inc.",,,,,,,,,,,,,,,,,,,,,,,,,,,,,,,,,,,,,,,,,,,,10.7,"[{'name': 'Temperature', 'scalars': [{'value': '23'}], 'units': '$^{\\circ}$C'}]",x10$^{-6}$,,,,,,,,
3860,MgAl2O4,[{'name': 'NIST_SRD-30'}],['Magnesium aluminate'],[{'name': 'Sintering'}],"[{'citation': 'Rigidity Modulus of Some Pure Oxide Bodies, E. Ryshkewitch, Journal of the American Ceramic Society, Vol. 34 10, pp. 322-326 (1951), published by American Ceramic Society.'}]",,,,,,,,,,,,Mg-Al-O,,,,,,,,,,,,,,,,,,,,,,,,,Polycrystalline,,,,,,,,,,,,,,216,"[{'name': 'Temperature', 'scalars': [{'value': '20'}], 'units': '$^{\\circ}$C'}, {'name': 'Specimen Number', 'scalars': [{'value': '1'}]}]",,,GPa,,,,,,,,,,,,,,,,,,,,,,,,,,,,,,,,,,,,,,,,,,,,,,,,,,,,,,,,,,,,,,,,,,,,,,,,,,,,,,,,,,,,,,,,,,,,,,,,,,,,,
3861,BN,[{'name': 'NIST_SRD-30'}],['Boron nitride'],[{'name': 'Shock Compression'}],"[{'citation': 'Low-Temperature Heat Capacity of Wurtzite-Type Boron Nitride, A. Inaba and A. Yoshiasa, Japanese Journal of Applied Physics, Vol. 36, pp. 5644-5645 (1997), published by Japanese Journal of Applied Physics.'}]",,,,,,,,,,,,B-N,,,,,,,,,,,,,,,,,,,,,,,,,Polycrystalline,1764,"[{'name': 'Phase', 'scalars': [{'value': 'Wurtzite'}, {'value': 'Wurtzite'}, {'value': 'Wurtzite'}, {'value': 'Wurtzite'}, {'value': 'Wurtzite'}, {'value': 'Wurtzite'}, {'value': 'Wurtzite'}, {'value': 'Wurtzite'}, {'value': 'Wurtzite'}, {'value': 'Wurtzite'}, {'value': 'Wurtzite'}, {'value': 'Wurtzite'}, {'value': 'Wurtzite'}, {'value': 'Wurtzite'}, {'value': 'Wurtzite'}, {'value': 'Zinc blende'}, {'value': 'Zinc blende'}, {'value': 'Zinc blende'}, {'value': 'Zinc blende'}, {'value': 'Zinc blende'}, {'value': 'Zinc blende'}, {'value': 'Zinc blende'}, {'value': 'Zinc blende'}, {'value': 'Zinc blende'}, {'value': 'Zinc blende'}, {'value': 'Zinc blende'}, {'value': 'Zinc blende'}, {'value': 'Zinc blende'}, {'value': 'Zinc blende'}, {'value': 'Zinc blende'}]}, {'name': 'Temperature', 'scalars': [{'value': '58'}, {'value': '68'}, {'value': '74'}, {'value': '81'}, {'value': '91'}, {'value': '103'}, {'value': '120'}, {'value': '142'}, {'value': '161'}, {'value': '187'}, {'value': '213'}, {'value': '242'}, {'value': '265'}, {'value': '284'}, {'value': '307'}, {'value': '16'}, {'value': '20'}, {'value': '20'}, {'value': '39'}, {'value': '58'}, {'value': '74'}, {'value': '84'}, {'value': '97'}, {'value': '113'}, {'value': '139'}, {'value': '168'}, {'value': '207'}, {'value': '239'}, {'value': '271'}, {'value': '310'}], 'units': 'K'}]",K,,,,,,,,,,,,,,,,,,,,,,,,,,,,,,,,,,,,,,,,,,,,,,,,,,,,,,,,,,,,,,Nihon Yushi Co.,,,,,,,,,,,,,,,,,,,,,,,,,,,,,,,,,,,,,,,,,,,,,,,,,,,,,,
3862,B4C.xZrO2,[{'name': 'NIST_SRD-30'}],['Boron carbide'],[{'name': 'Sintering'}],"[{'citation': 'Reaction Sintering and Mechanical Properties of B4C with Addition of ZrO2, H.W. Kim, Y.H. Koh, and H.E. Kim, Journal of Materials Research, Vol. 15 11, pp. 2431-2436 (2000), published by Materials Research Society.'}]",,,,,,,,,,,,B-C,,,,,,,,,,,,,,,,,,,,,,,,,Polycrystalline,,,,,,,,,,,,,,,,,,,,,,,,,,,,,,,,,2.52,"[{'name': 'Relative Density', 'scalars': [{'value': '0.77'}, {'value': '0.82'}, {'value': '0.89'}, {'value': '0.94'}, {'value': '0.95'}]}, {'name': 'Volume Fraction of ZrO2', 'scalars': [{'value': '0.00'}, {'value': '0.025'}, {'value': '0.05'}, {'value': '0.10'}, {'value': '0.20'}]}]",,,MPa m$^{1/2}$,,,,,,,,,,,,,,,,,,,,,,,,,,,,,,,,,,,,,,,,,,,,,,,,,,,,,,,,,,,,,,,,,,,,,,,,,,,,,,,,,,
3863,^(13)C,[{'name': 'NIST_SRD-30'}],['Diamond'],[{'name': 'Crystal Growth'}],"[{'citation': 'Effect of Isotopic Constitution of Diamond on Its Elastic Constants:  13C Diamond, the Hardest Known Material, A.K. Ramdas, S. Rodriguez, M. Grimsditch, T.R. Anthony, and W.F. Banholzer, Physical Review Letters, Vol. 71 1, pp. 189-192 (1993), published by American Physical Society.'}]",,,,,,,,,,,,C,,,,,,,,,,,,,,,,,,,,,,,,,Single Crystal,,,,,,,,,,,,,,,,,,,"[[{'value': '1083.3', 'uncertainty': '0.5'}, {'value': '0'}, {'value': '0'}, {'value': '0'}, {'value': '0'}, {'value': '0'}], [{'value': '0'}, {'value': '0'}, {'value': '0'}, {'value': '0'}, {'value': '0'}, {'value': '0'}], [{'value': '0'}, {'value': '0'}, {'value': '0'}, {'value': '0'}, {'value': '0'}, {'value': '0'}], [{'value': '0'}, {'value': '0'}, {'value': '0'}, {'value': '0'}, {'value': '0'}, {'value': '0'}], [{'value': '0'}, {'value': '0'}, {'value': '0'}, {'value': '0'}, {'value': '0'}, {'value': '0'}], [{'value': '0'}, {'value': '0'}, {'value': '0'}, {'value': '0'}, {'value': '0'}, {'value': '0'}]]","[{'name': 'Specimen', 'scalars': [{'value': '13C'}]}]",GPa,,,,,,,,,,,,,,,,,,,,,,,,,,,,,,,,,,,,,,,,,,,,,,,,,,,,,,,,,,,,,,,,,,,,,,,,,,,,,,,,,,,,,,,,,,,,,,,,,,
3864,ZrO2.xMgO,[{'name': 'NIST_SRD-30'}],['Zirconia (PSZ)'],[{'name': 'Melt Processing'}],"[{'citation': 'Physical, Microstructural and Thermomechanical Properties of ZrO2 Single Crystals, R.P. Ingel, D. Lewis, B.A. Bender, and R.W. Rice, Advances in Ceramics, Vol. 12, pp. 408-414 (1984), published by American Ceramic Society.'}]",,,,,,,,,,,,Zr-O:MgO,,,,,,,,,,,,,,,,,,,,,,,,,Single Crystal,,,,,,,,,,,,,,,,,,,,,,,,,,,,,,,,,4.82,"[{'name': 'Mass Fraction of Stabilizer', 'scalars': [{'value': '2.8'}], 'units': '%'}, {'name': 'Stabilizer', 'scalars': [{'value': 'MgO'}]}, {'name': 'Temperature', 'scalars': [{'value': '23'}], 'units': '$^{\\circ}$C'}]",,,MPa m$^{1/2}$,,,,,,,,,,,,,,,,,,,,,,,,,,,,,,,,,,,,,,,,,,,,,,,,,,,,,,,,,,,,,,,,,,,,,,,,,,,,,,,,,,
3865,Si3N4.wAl2O3.xMo2C.ySiO2.zY2O3,[{'name': 'NIST_SRD-30'}],['Silicon nitride composite'],[{'name': 'Sintering'}],"[{'citation': 'Ceramic Technology Project Data Base:  September 1992 Summary Report, B.L.P. Keyes, ORNL Report Number:  ORNL/M-2775, pp. 1-171 (1992), published by Oak Ridge National Laboratory.'}]",,,,,,,,,,,,Si-N:Al,,,,,,,,,,,,,,,,,,,,,,,,,Polycrystalline,,,,3.29,"[{'name': 'Temperature', 'scalars': [{'value': '23'}], 'units': '$^{\\circ}$C'}, {'name': 'Specimen Number', 'scalars': [{'value': 'D'}]}]",,,g cm$^{-3}$,,,,,,,,,,,,,,,,,,,,,,,,,,,,,,,,,,,,,,,,,,,,,,,,,,,,,,,,,Ceradyne,,,,,,,,,,,,,,,,,,,,,,,,,,,,,,,,,,,,,,,,,,,,,,,,,,,,,,
3866,3Al2O3.2SiO2,[{'name': 'NIST_SRD-30'}],['Mullite'],[{'name': 'Sintering'}],"[{'citation': 'Creep Deformation of Polycrystalline Mullite, Y. Okamoto, H. Fukudome, K. Hayashi, and T. Nishikawa, Journal of the European Ceramic Society, Vol. 6, pp. 161-168 (1990), published by Elsevier Science Limited.'}]",,,,,,,,,,,,Al-Si-O,,,,,,,,,,,,,,,,,,,,,,,,,Polycrystalline,,,,,,,,,,,,,,,,,,,,,,,,,,,,,,,,,,,,,,,,,,,,,,,,,,,,,,,,,,,,,,,,,,,,,,,,Al2O3,"[{'name': 'Amount of Phase', 'scalars': [{'value': '3'}, {'value': '2'}], 'units': 'mol'}]",,,,,,,,,,,,,,,,,,,,,,,,,,,,,,,,,,,,,,,,,,,,,,
3867,ZrO2.xMgO,[{'name': 'NIST_SRD-30'}],['Zirconia (PSZ)'],,"[{'citation': 'Thermal Diffusivity and Conductivity of Dense Polycrystalline ZrO2 Ceramics: A Survey, D.P.H. Hasselman, L.F. Johnson, L.D. Bentsen, R. Syed, H.L. Lee, and M.V. Swain, American Ceramic Society Bulletin, Vol. 66 5, pp. 799-806 (1987), published by American Ceramic Society.'}]",,,,,,,,,,,,Zr-O:MgO,,,,,,,,,,,,,,,,,,,,,,,,,Polycrystalline,,,,,,,,,,,,,,,,,,,,,,,,,,,,,,,,,,,,,,,,,,,,,,,,,,,,,,,,,,,,,,,,,,,,,,,,,,,,,,,,,,,,,,,,,,,,,,,471,"[{'name': 'Temperature', 'scalars': [{'value': '25'}, {'value': '100'}, {'value': '200'}, {'value': '300'}, {'value': '400'}, {'value': '500'}, {'value': '600'}, {'value': '25'}, {'value': '100'}, {'value': '200'}, {'value': '300'}, {'value': '400'}, {'value': '500'}, {'value': '600'}, {'value': '25'}, {'value': '100'}, {'value': '200'}, {'value': '300'}, {'value': '400'}, {'value': '500'}, {'value': '600'}, {'value': '25'}, {'value': '100'}, {'value': '200'}, {'value': '300'}, {'value': '400'}, {'value': '500'}, {'value': '600'}, {'value': '25'}, {'value': '100'}, {'value': '200'}, {'value': '300'}, {'value': '400'}, {'value': '500'}, {'value': '600'}], 'units': '$^{\\circ}$C'}, {'name': 'Mass Fraction of Stabilizer', 'scalars': [{'value': '2.6'}, {'value': '2.6'}, {'value': '2.6'}, {'value': '2.6'}, {'value': '2.6'}, {'value': '2.6'}, {'value': '2.6'}, {'value': '2.7'}, {'value': '2.7'}, {'value': '2.7'}, {'value': '2.7'}, {'value': '2.7'}, {'value': '2.7'}, {'value': '2.7'}, {'value': '3.0'}, {'value': '3.0'}, {'value': '3.0'}, {'value': '30.'}, {'value': '3.0'}, {'value': '3.0'}, {'value': '3.0'}, {'value': '3.4'}, {'value': '3.4'}, {'value': '3.4'}, {'value': '3.4'}, {'value': '3.4'}, {'value': '3.4'}, {'value': '3.4'}, {'value': '5.0'}, {'value': '5.0'}, {'value': '5.0'}, {'value': '5.0'}, {'value': '5.0'}, {'value': '5.0'}, {'value': '5.0'}], 'units': '%'}]",J kg$^{-1}$ K$^{-1}$,,,,,,,,,,,,,,,,,,,,,,
3868,Si3N4,[{'name': 'NIST_SRD-30'}],['Silicon nitride'],,"[{'citation': 'Engineering Properties of Nitrides, S. Hampshire, Engineered Materials Handbook, Vol. 4, pp. 812-820 (1991), edited by S.J. Schneider, Jr., published by ASM International.'}]",,,,,,,,,,,,Si-N,,,,,,,,,,,,,,,,,,,,,,,,,Polycrystalline,,,,,,,,,,,,,,,,,,,,,,,,,,,,,,,,,,,,,,,,,,,,,,,,,,,,,,,,,,,,,,,,,,,,,,,,,,,,,,,,,,,,,,,,,,,,,,,740,"[{'name': 'Temperature', 'scalars': [{'value': '25'}], 'units': '$^{\\circ}$C'}, {'name': 'Material Type', 'scalars': [{'minimum': '680', 'maximum': '800'}]}]",J kg$^{-1}$ K$^{-1}$,,,,,,,,,,,,,,,,,,,,,,
3869,ZrO2.xMgO,[{'name': 'NIST_SRD-30'}],['Zirconia (PSZ)'],[{'name': 'Sintering'}],"[{'citation': 'Influence of Temperature on Elastic Modulus and Strength of MgO-Partially Stabilized Zirconia (Mg-PSZ), Y. Kubota, M. Ashizuka, E. Ishida, and T. Mitamura, Journal of the Ceramic Society of Japan, Vol. 102 8, pp. 708-712 (1994), published by Ceramic Society of Japan.'}]",,,,,,,,,,,,Zr-O:MgO,,,,,,,,,,,,,,,,,,,,,,,,,Polycrystalline,,,,,,,,,,,,,,,,,,,,,,,,,538,"[{'name': 'Specimen', 'scalars': [{'value': 'A'}, {'value': 'A'}, {'value': 'A'}, {'value': 'A'}, {'value': 'A'}, {'value': 'A'}, {'value': 'A'}, {'value': 'A'}, {'value': 'A'}, {'value': 'A'}, {'value': 'B'}, {'value': 'B'}, {'value': 'B'}, {'value': 'B'}, {'value': 'B'}, {'value': 'B'}, {'value': 'B'}, {'value': 'B'}, {'value': 'B'}, {'value': 'B'}, {'value': 'B'}, {'value': 'B'}, {'value': 'B'}, {'value': 'B'}, {'value': 'B'}, {'value': 'B'}, {'value': 'B'}, {'value': 'B'}, {'value': 'C'}, {'value': 'C'}, {'value': 'C'}, {'value': 'C'}, {'value': 'C'}, {'value': 'C'}, {'value': 'C'}, {'value': 'C'}, {'value': 'C'}, {'value': 'C'}, {'value': 'C'}, {'value': 'C'}, {'value': 'C'}, {'value': 'C'}, {'value': 'C'}]}, {'name': 'Mass Fraction Monoclinic', 'scalars': [{'value': '13'}, {'value': '13'}, {'value': '13'}, {'value': '13'}, {'value': '13'}, {'value': '13'}, {'value': '13'}, {'value': '13'}, {'value': '13'}, {'value': '13'}, {'value': '48'}, {'value': '48'}, {'value': '48'}, {'value': '48'}, {'value': '48'}, {'value': '48'}, {'value': '48'}, {'value': '48'}, {'value': '48'}, {'value': '48'}, {'value': '48'}, {'value': '48'}, {'value': '48'}, {'value': '48'}, {'value': '48'}, {'value': '48'}, {'value': '48'}, {'value': '48'}, {'value': '66'}, {'value': '66'}, {'value': '66'}, {'value': '66'}, {'value': '66'}, {'value': '66'}, {'value': '66'}, {'value': '66'}, {'value': '66'}, {'value': '66'}, {'value': '66'}, {'value': '66'}, {'value': '66'}, {'value': '66'}, {'value': '66'}], 'units': '%'}, {'name': 'Thermal Cycle', 'scalars': [{'value': 'heating'}, {'value': 'heating'}, {'value': 'heating'}, {'value': 'heating'}, {'value': 'heating'}, {'value': 'heating'}, {'value': 'cooling'}, {'value': 'cooling'}, {'value': 'cooling'}, {'value': 'cooling'}, {'value': 'heating'}, {'value': 'heating'}, {'value': 'heating'}, {'value': 'heating'}, {'value': 'heating'}, {'value': 'heating'}, {'value': 'heating'}, {'value': 'heating'}, {'value': 'heating'}, {'value': 'cooling'}, {'value': 'cooling'}, {'value': 'cooling'}, {'value': 'cooling'}, {'value': 'cooling'}, {'value': 'cooling'}, {'value': 'cooling'}, {'value': 'cooling'}, {'value': 'cooling'}, {'value': 'heating'}, {'value': 'heating'}, {'value': 'heating'}, {'value': 'heating'}, {'value': 'heating'}, {'value': 'heating'}, {'value': 'heating'}, {'value': 'heating'}, {'value': 'cooling'}, {'value': 'cooling'}, {'value': 'cooling'}, {'value': 'cooling'}, {'value': 'cooling'}, {'value': 'cooling'}, {'value': 'cooling'}]}, {'name': 'Temperature', 'scalars': [{'value': '21'}, {'value': '203'}, {'value': '399'}, {'value': '601'}, {'value': '811'}, {'value': '1000'}, {'value': '210'}, {'value': '406'}, {'value': '601'}, {'value': '811'}, {'value': '22'}, {'value': '196'}, {'value': '397'}, {'value': '487'}, {'value': '591'}, {'value': '696'}, {'value': '793'}, {'value': '898'}, {'value': '995'}, {'value': '203'}, {'value': '405'}, {'value': '450'}, {'value': '498'}, {'value': '553'}, {'value': '601'}, {'value': '643'}, {'value': '752'}, {'value': '905'}, {'value': '14'}, {'value': '199'}, {'value': '390'}, {'value': '596'}, {'value': '695'}, {'value': '801'}, {'value': '908'}, {'value': '1000'}, {'value': '199'}, {'value': '397'}, {'value': '496'}, {'value': '596'}, {'value': '695'}, {'value': '801'}, {'value': '908'}], 'units': '$^{\\circ}$C'}]",,,MPa,,,,,,,,,,,,,,,,,,,,,,,,,,,,,,,,,,,,,,,,,,,,,,,,,,,,,,,,,,,,,,,,,,,,,,,,,,,,,,,,,,,,,,,,,,
3870,Si3N4.xY2O3.yAl2O3.zTiN,[{'name': 'NIST_SRD-30'}],['Silicon nitride composite'],[{'name': 'Hot Pressing'}],"[{'citation': 'Microstructure, Chemical Aspects, and Mechanical Properties of TiB2/Si3N4 and TiN/Si3N4 Composites, J.L. Huang, S.Y. Chen, and M.T. Lee, Journal of Materials Research, Vol. 9 9, pp. 2349-2354 (1994), published by Materials Research Society.'}]",,,,,,,,,,,,Si-N:Al,,,,,,,,,,,,,,,,,,,,,,,,,Polycrystalline,,,,,,,,,,,,,,,,,,,,,,,,,,,,,,,,,7.3,"[{'name': 'Temperature', 'scalars': [{'value': '23'}], 'units': '$^{\\circ}$C'}]",,,MPa m$^{1/2}$,,,,,,,,,,,,,,,,,,,,,,,,,,,,,,,,,,,,,,,,,,,,,,,,,,,,,,,,,,,,,,,,,,,,,,,,,,,,,,,,,,
3871,SiC,[{'name': 'NIST_SRD-30'}],['Silicon carbide'],,"[{'citation': 'Melting Points, Crystallographic Transformation, and Thermodynamic Values, M.E. Schlesinger, Engineered Materials Handbook, Vol. 4, pp. 883-891 (1991), edited by S.J. Schneider, Jr., published by ASM International.'}]",,,,,,,,,,,,Si-C,,,,,,,,,,,,,,,,,,,,,,,,,,,,,,,,,,,,,,,,,,,,,,,,,,,,,,,,,,,,,,,,,,,,,,,,,,,,,,,,,,,,,,,,,,,,,,,,,,,,,,,,,,,,,,,,,,,,,,,,652,"[{'name': 'Temperature', 'scalars': [{'value': '23'}, {'value': '100'}, {'value': '500'}, {'value': '1000'}, {'value': '1500'}, {'value': '2000'}], 'units': '$^{\\circ}$C'}]",J kg$^{-1}$ K$^{-1}$,,,,,,,,,,,,,,,,,,,,,,
3872,Al2O3.xZrO2,[{'name': 'NIST_SRD-30'}],['Alumina'],[{'name': 'Hot Pressing'}],"[{'citation': 'Fracture Toughness of Al2O3 with an Unstabilized ZrO2 Dis persed Phase, N. Claussen, Journal of the American Ceramic Society, Vol. 59 1, pp. 49-51 (1976), published by American Ceramic Society.'}]",,,,,,,,,,,,Al-O:ZrO,,,,,,,,,,,,,,,,,,,,,,,,,,,,,,,,,,,,,,,,,,,,,,,,,,,,,,,,,,,,,,,,,,,,,,,,,,,,,,,,,,,,,,,,,,,,,,,,,Al2O3,"[{'name': 'Amount of Phase', 'scalars': [{'value': '1'}, {'value': 'x'}], 'units': 'mol'}]",,,,,,,,,,,,,,,,,,,,,,,,,,,,,,,,,,,,,,,,,,,,,,
3873,ZrO2.xCaO,[{'name': 'NIST_SRD-30'}],['Zirconia (PSZ)'],[{'name': 'Melt Processing'}],"[{'citation': 'Physical, Microstructural and Thermomechanical Properties of ZrO2 Single Crystals, R.P. Ingel, D. Lewis, B.A. Bender, and R.W. Rice, Advances in Ceramics, Vol. 12, pp. 408-414 (1984), published by American Ceramic Society.'}]",,,,,,,,,,,,Zr-O:CaO,,,,,,,,,,,,,,,,,,,,,,,,,Single Crystal,,,,,,,,,,,,,,,,,,,,,,,,,,,,,,,,,,,,,,,,,,,,,,,,,,,,17.1,"[{'name': 'Mass Fraction of Stabilizer', 'scalars': [{'value': '4'}, {'value': '9'}], 'units': '%'}, {'name': 'Stabilizer', 'scalars': [{'value': 'CaO'}]}, {'name': 'Temperature', 'scalars': [{'value': '23'}], 'units': '$^{\\circ}$C'}]",,,GPa,,,,,,,,,,,,,,,,,,,,,,,,,,,,,,,,,,,,,,,,,,,,,,,,,,,,,,,,,,,,,,,
3874,AlN,[{'name': 'NIST_SRD-30'}],['Aluminum nitride'],[{'name': 'Hot Pressing'}],"[{'citation': 'High-Temperature Fracture of Hot-Pressed AlN Ceramics, G. De With and N. Hattu, Journal of Materials Science, Vol. 18, pp. 503-507 (1983), published by Chapman and Hall.'}]",,,,,,,,,,,,Al-N,,,,,,,,,,,,,,,,,,,,,,,,,Polycrystalline,,,,,,,,,,,,,,,,,,,,,,,,,,,,,,,,,2.7,"[{'name': 'Temperature', 'scalars': [{'value': '330'}, {'value': '1100'}, {'value': '1300'}, {'value': '1500'}, {'value': '330'}, {'value': '1100'}, {'value': '1300'}, {'value': '1500'}, {'value': '320'}, {'value': '1100'}, {'value': '1300'}, {'value': '1500'}, {'value': '320'}, {'value': '1100'}, {'value': '1300'}, {'value': '1500'}], 'units': '$^{\\circ}$C'}, {'name': 'Relative Density', 'scalars': [{'value': '100.0'}, {'value': '100.0'}, {'value': '100.0'}, {'value': '100.0'}, {'value': '94.6'}, {'value': '94.6'}, {'value': '94.6'}, {'value': '94.6'}, {'value': '79.1'}, {'value': '79.1'}, {'value': '79.1'}, {'value': '79.1'}, {'value': '66.1'}, {'value': '66.1'}, {'value': '66.1'}, {'value': '66.1'}], 'units': '%'}]",,,MPa m$^{1/2}$,,,,,,,,,,,,,,,,,,,,,,,,,,,,Cerac/Pure,,,,,,,,,,,,,,,,,,,,,,,,,,,,,,,,,,,,,,,,,,,,,,,,,,,,,,
3875,SiC,[{'name': 'NIST_SRD-30'}],['Silicon carbide'],[{'name': 'Hot Pressing'}],"[{'citation': 'Effects of Elemental Additives on Densification, Microstructure, Strength, and Thermal Conductivity of Silicon Carbide Ceramics, Y. Takeda, K. Nakamura, K. Maeda, and M. Ura, Advanced Ceramic Materials, Vol. 1 2, pp. 162-165 (1986), published by American Ceramic Society.'}]",,,,,,,,,,,,Si-C:Al,,,,,,,,,,,,,,,,,,,,,,,,,Polycrystalline,,,,,,,,,,,,,,,,,,,,,,,,,,,,,,,,,,,,,,,,,,,,,,,,,,,,,,,,,,,,,,,,,,,,,,,,,,,,,,,,,Disk,,,,,,,,,,,,,,,,,,,,,,60,"[{'name': 'Temperature', 'scalars': [{'value': '25'}], 'units': '$^{\\circ}$C'}]",W m$^{-1}$ K$^{-1}$,,,,,,,,,,,,,,
3876,AlN,[{'name': 'NIST_SRD-30'}],['Aluminum nitride'],,"[{'citation': 'Crystal Structure Refinement of AlN and GaN, H. Schulz and K.H. Thiemann, Solid State Communications, Vol. 23, pp. 815-819 (1977), published by Pergamon Press.'}]",3.110,"[{'name': 'Temperature', 'scalars': [{'value': '23'}], 'units': '$^{\\circ}$C'}, {'name': 'Axis', 'scalars': [{'value': 'a'}, {'value': 'c'}]}]",$\AA$,,,,,,,,,Al-N,,,,,,,,,,,,,,,,,,,,,,,,,Single Crystal,,,,,,,,,,,,,,,,,,,,,,,,,,,,,,,,,,,,,,,,,,,,,,,,,,,,,,,,,,,,,,,,,,,,,,,,,,,,,,,,,,,,,,,,,,,,,,,,,,,,,,,,,,,,,,,,,,,,,,,
3877,Si3N4.xMgO,[{'name': 'NIST_SRD-30'}],['Silicon nitride'],[{'name': 'Sintering'}],"[{'citation': 'Effect of Relative Humidity on Repetitive Impact Behavior of Machined Silicon Nitride, S.R. Srinivasan and P.J. Blau, Journal of the American Ceramic Society, Vol. 77 3, pp. 683-688 (1994), published by American Ceramic Society.'}]",,,,,,,,,,,,Si-N:MgO,NBD200,,,,,,,,,,,,,,,,,,,,,,,,Polycrystalline,,,,,,,,,,,,,,,,,,,,,,,,,,,,,,,,,,,,,,,,,,,,,,,,,,,,,,,,,,,,,,,,,Cerbec,,,,,,,,,,,,,,,,,,,,,,,MgO,"[{'name': 'Mass Fraction', 'scalars': [{'value': '1'}], 'units': '%'}]",,,,,,,,,,,,,,,,,,,,,,,,,,,,,,
3878,3Al2O3.2SiO2,[{'name': 'NIST_SRD-30'}],['Mullite'],[{'name': 'Hot Pressing'}],"[{'citation': 'Elastic Properties of Mullite, H. Ledbetter, S. Kim, D. Balzar, S. Crudele, and W. Kriven, Journal of the American Ceramic Society, Vol. 81 4, pp. 1025-1028 (1998), published by American Ceramic Society.'}]",,,,173.11,"[{'name': 'Temperature', 'scalars': [{'value': '260'}, {'value': '265'}, {'value': '270'}, {'value': '275'}, {'value': '280'}, {'value': '285'}, {'value': '290'}, {'value': '295'}], 'units': 'K'}, {'name': 'Void-free Bulk Modulus', 'scalars': [{'value': '-'}, {'value': '-'}, {'value': '-'}, {'value': '-'}, {'value': '-'}, {'value': '-'}, {'value': '-'}, {'value': '173.9'}], 'units': 'GPa'}]",,,GPa,,,,Al-Si-O,,,,,,,,,,,,,,,,,,,,,,,,,Polycrystalline,,,,,,,,,,,,,,,,,,,,,,,,,,,,,,,,,,,,,,,,,,,,,,,,,,,,,,,,,,,,,,,,,,,,,,,,,,,,,,,,,,,,,,,,,,,,,,,,,,,,,,,,,,,,,,,,,,,,,,,
3879,SiC,[{'name': 'NIST_SRD-30'}],['Silicon carbide'],[{'name': 'Sintering'}],"[{'citation': 'Effect of Creep Damage on the Tensile Creep Behavior of a Siliconized Silicon Carbide, D.F. Carroll and R.E. Tressler, Journal of the American Ceramic Society, Vol. 72 1, pp. 49-53 (1989), published by American Ceramic Society.'}]",,,,,,,,,,,,Si-C,KX-01,,,,,,,,,,,,,,175,"[{'name': 'Temperature', 'scalars': [{'minimum': '1100', 'maximum': '1200'}], 'units': '$^{\\circ}$C'}, {'name': 'Applied Stress', 'scalars': [{'value': '103'}, {'value': '137'}, {'value': '172'}], 'units': 'MPa'}]",kJ mol$^{-1}$,,,,,,,,Polycrystalline,,,,,,,,,,,,,,,,,,,,,,,,,,,,,,,,,,,,,,,,,,,,,,,,,,,,,,,,,,,,,,,,,Sohio Engineered Materials Co.,,,,,,,,,,,,,,,,,,,,,,,,,,,,,,,,,,,,,,,,,,,,,,,,,,,,,,
3880,Si3N4,[{'name': 'NIST_SRD-30'}],['Silicon nitride'],[{'name': 'Hot Isostatic Pressing'}],"[{'citation': 'Summary of Results of the Effects of Environment on Mechanical Behavior of High-Performance Ceramics, D.E. McCullum, N.L. Hecth, L. Chuck, and S.M. Goodrich, Ceramic Engineering and Science Proceedings, Vol. 12 9, pp. 1886-1913 (1991), published by American Ceramic Society.'}]",,,,,,,,,,,,Si-N,PY6,,,,,,,,,,,,,,,,,,,,,,,,Polycrystalline,,,,,,,,,,,,,,,,,,,,,,,,,863,"[{'name': 'Exposure Time at 1330 $^{\\circ}$C', 'scalars': [{'value': '0'}, {'value': '100'}, {'value': '500'}, {'value': '1000'}, {'value': '0'}, {'value': '0'}, {'value': '100'}, {'value': '500'}, {'value': '1000'}, {'value': '0'}], 'units': 'h'}, {'name': 'Measurement Temperature', 'scalars': [{'value': '20'}, {'value': '20'}, {'value': '20'}, {'value': '20'}, {'value': '1000'}, {'value': '1200'}, {'value': '1300'}, {'value': '1300'}, {'value': '1300'}, {'value': '1400'}], 'units': '$^{\\circ}$C'}]",,,MPa,,,,,,,,,,,,,,,,,,,,,,,,,,,,,,,,,,,,GTE,,,,,,,,,,,,,,,,,,,,,,,,,,,,,,,,,,,,,,,,,,,,,,,,,,,,,,
3881,HfO2,[{'name': 'NIST_SRD-30'}],['Hafnia (monoclinic)'],[{'name': 'Hot Pressing'}],"[{'citation': 'Elastic Properties of Monoclinic Hafnium Oxide at Room Temperature, S.L. Dole, O. Hunter,Jr., and C.J. Wooge, Journal of the American Ceramic Society, Vol. 60 11, pp. 488-490 (1977), published by American Ceramic Society.'}]",,,,201.7,"[{'name': 'Specimen with Microcracks ?', 'scalars': [{'value': 'no'}]}, {'name': 'Volume Fraction of Porosity', 'scalars': [{'value': '0.038'}, {'value': '0.045'}, {'value': '0.064'}, {'value': '0.089'}, {'value': '0.109'}, {'value': '0.126'}, {'value': '0.147'}, {'value': '0.162'}, {'value': '0.166'}, {'value': '0.195'}, {'value': '0.196'}, {'value': '0.234'}, {'value': '0.248'}]}]",,,GPa,,,,Hf-O,,,,,,,,,,,,,,,,,,,,,,,,,Polycrystalline,,,,,,,,,,,,,,,,,,,,,,,,,,,,,,,,,,,,,,,,,,,,,,,,,,,,,,,,,,,,,,,,,,,,,,,,,,,,,,,,,,,,,,,,,,,,,,,,,,,,,,,,,,,,,,,,,,,,,,,
3882,BN,[{'name': 'NIST_SRD-30'}],['Boron nitride'],[{'name': 'Solid State Reaction'}],"[{'citation': 'The Heat Content and Heat Capacity of Boron Nitride from 298 to 1689°K, R.A. McDonald and D.R. Stull, Journal of Physical Chemistry, Vol. 65, pp. 1918-1918 (1961), published by American Chemical Society.'}]",,,,,,,,,,,,B-N,,,,,,,,,,,,,,,,,,,,,,,,,Polycrystalline,,,,,,,,,,,,,,,,,,,,,,,,,,,,,,,,,,,,,,,,,,,,,,,,,,,,,,,,,,,,,,,,,Carborundum Company,,,,,,,,,,,,,,,,,,,,,,,,,,,,,,790,"[{'name': 'Temperature', 'scalars': [{'value': '300'}, {'value': '350'}, {'value': '400'}, {'value': '450'}, {'value': '500'}, {'value': '550'}, {'value': '600'}, {'value': '650'}, {'value': '700'}, {'value': '750'}, {'value': '800'}, {'value': '850'}, {'value': '900'}, {'value': '950'}, {'value': '1000'}, {'value': '1050'}, {'value': '1100'}, {'value': '1150'}, {'value': '1200'}, {'value': '1250'}, {'value': '1300'}, {'value': '1350'}, {'value': '1400'}, {'value': '1450'}, {'value': '1500'}, {'value': '1550'}, {'value': '1600'}, {'value': '1650'}], 'units': 'K'}, {'name': 'Molar Heat Capacity', 'scalars': [{'value': '19.6'}, {'value': '23.2'}, {'value': '26.3'}, {'value': '29.0'}, {'value': '31.4'}, {'value': '33.5'}, {'value': '35.2'}, {'value': '36.7'}, {'value': '38.0'}, {'value': '39.3'}, {'value': '40.4'}, {'value': '41.5'}, {'value': '42.7'}, {'value': '43.5'}, {'value': '44.4'}, {'value': '45.2'}, {'value': '45.6'}, {'value': '46.4'}, {'value': '46.9'}, {'value': '47.3'}, {'value': '47.7'}, {'value': '48.1'}, {'value': '48.5'}, {'value': '49.0'}, {'value': '49.0'}, {'value': '49.0'}, {'value': '49.0'}, {'value': '49.0'}], 'units': 'J mol$^{-1}$ K$^{-1}$'}]",J kg$^{-1}$ K$^{-1}$,,,,,,,,,,,,,,,,,,,,,,
3883,Si3N4,[{'name': 'NIST_SRD-30'}],['Silicon nitride'],[{'name': 'Sintering'}],"[{'citation': 'Sintering Behavior and Properties of Si3N4 Sintered with Nitrogen-Rich Liquid in the System Y2O3-AlN-SiO2, P.K. Das and J. Mukerji, Advanced Ceramic Materials, Vol. 3 3, pp. 238-243 (1988), published by American Ceramic Society.'}]",,,,,,,,,,,,Si-N,,,,,,,,,,,,,,,,,,,,,,,,,Polycrystalline,,,,,,,,,,,,,,,,,,,,,,,,,365,"[{'name': 'Temperature', 'scalars': [{'value': '28'}, {'value': '804'}, {'value': '1268'}, {'value': '28'}, {'value': '1263'}], 'units': '$^{\\circ}$C'}, {'name': 'Density', 'scalars': [{'value': '2.86'}], 'units': 'g/cm$^{2}$'}, {'name': 'Crystallizing Treatment', 'scalars': [{'value': 'No'}, {'value': 'No'}, {'value': 'No'}, {'value': 'Yes'}, {'value': 'Yes'}]}, {'name': 'Sample Number', 'scalars': [{'value': 'JM4'}]}]",,,MPa,,,,,,,,,,,,,,,,,,,,,,,,,,,,,,,,,,,,,,,,,,,,,,,,,,,,Bar,,,,,,,,,,,,,,,,,,,,,,,,,,,,,,,,,,,,,,
3884,ZrB2,[{'name': 'NIST_SRD-30'}],['Zirconium diboride'],,"[{'citation': 'Boron Compounds in Carbon-Bonded Refractories, K. Hunold, Ceramic Industry, Vol. 144 2, pp. 47-50 (1995), published by Business News Publishing Co..'}]",,,,,,,,,,,,Zr-B,,,,,,,,,,,,,,,,,,,,,,,,,Polycrystalline,,,,,,,,,,,,,,,,,,,,,,,,,,,,,,,,,,,,,,,,,,,,,,,,,,,,,,,,,,,,,,,,,,,,,,,,,,,,,,,,,,,,,,,,,,,,,,,,,,,,,,,100,"[{'name': 'Temperature', 'scalars': [{'value': '20'}], 'units': '$^{\\circ}$C'}]",W m$^{-1}$ K$^{-1}$,,,,,,,,,,,,,,
3885,Si3N4,[{'name': 'NIST_SRD-30'}],['Silicon nitride'],[{'name': 'Hot Pressing'}],"[{'citation': 'Strength Degradation in SiC and Si3N4 Ceramics by Exposure to Coal Slags at High Temperatures, P.F. Becher, Journal of Materials Science, Vol. 19, pp. 2805-2814 (1984), published by Chapman and Hall.'}]",,,,,,,,,,,,Si-N,NC-132,,,,,,,,,,,,,,,,,,,,,,,,Polycrystalline,,,,,,,,,,,,,,,,,,,,,,,,,857,"[{'name': 'Temperature', 'scalars': [{'value': '22'}, {'value': '22'}, {'value': '22'}, {'value': '22'}, {'value': '25'}, {'value': '25'}, {'value': '25'}], 'units': '$^{\\circ}$C'}, {'name': 'Surface Condition', 'scalars': [{'value': 'As Received'}, {'value': 'Corroded'}, {'value': 'Corroded'}, {'value': 'Corroded'}, {'value': 'As Received'}, {'value': 'Corroded'}, {'value': 'Corroded'}]}, {'name': 'Exposure Condition', 'scalars': [{'value': 'AR'}, {'value': 'CE-1'}, {'value': 'CE-2R'}, {'value': 'CE-3'}, {'value': 'AR'}, {'value': 'CE-1'}, {'value': 'CE-1'}]}]",,,MPa,,,,,,,,,,,,,,,,,,,,,,,,,,,,,,,,,,,,Norton Company,,,,,,,,,,,,,,,,,,,,,,,,,,,,,,,,,,,,,,,,,,,,,,,,,,,,,,
3886,ZrO2.xY2O3,[{'name': 'NIST_SRD-30'}],['Zirconia (PSZ)'],[{'name': 'Hot Pressing'}],"[{'citation': 'Tensile Strength of Engineering Ceramics, Y. Fujisawa, K. Matsusue, and K. Takahara, Journal of the Society of Materials Science, Japan, Vol. 35, pp. 1112-1117 (1986), published by Kyoto: Nihon Zairyo Gakkai.'}]",,,,,,,,,,,,Zr-O:Y,,,,,,,,,,,,,,,,,,,,,,,,,Polycrystalline,,,,,,,,,,,,,,,,,,,,,,,,,,,,,,,,,,,,,,,,,,,,,,,,,,,,,,,,,,,,,,,,,,,,,,,,,,,,,,,,,,,,,,,,,,,,,,,,,,759,"[{'name': 'Temperature', 'scalars': [{'value': '22'}, {'value': '1300'}], 'units': '$^{\\circ}$C'}]",,,MPa,,,,,,,,,,,,,,,,,
3887,HfO2.xE2O3,[{'name': 'NIST_SRD-30'}],['Hafnia (PSH)'],[{'name': 'Sintering'}],"[{'citation': 'Elastic Properties of Partially-Stabilized HfO2 Compositions, R.W. Scheidecker, O. Hunter,Jr., and F.W. Calderwood, Journal of Materials Science, Vol. 14, pp. 2284-2288 (1979), published by Chapman and Hall.'}]",,,,,,,,,,,,Hf-O:Eu,,,,,,,,,,,,,,,,,,,,,,,,,Polycrystalline,,,,,,,,,,,,,,175,"[{'name': 'Volume Fraction of Porosity', 'scalars': [{'value': '0.1095'}, {'value': '0.1351'}, {'value': '0.1095'}, {'value': '-'}, {'value': '-'}, {'value': '-'}, {'value': '-'}, {'value': '-'}, {'value': '-'}, {'value': '-'}, {'value': '-'}, {'value': '-'}, {'value': '-'}, {'value': '-'}, {'value': '-'}, {'value': '-'}, {'value': '-'}, {'value': '-'}]}, {'name': 'Thermal Cycle', 'scalars': [{'value': '-'}, {'value': '-'}, {'value': 'Heating'}, {'value': 'Heating'}, {'value': 'Heating'}, {'value': 'Heating'}, {'value': 'Heating'}, {'value': 'Heating'}, {'value': 'Heating'}, {'value': 'Heating'}, {'value': 'Cooling'}, {'value': 'Cooling'}, {'value': 'Cooling'}, {'value': 'Cooling'}, {'value': 'Cooling'}, {'value': 'Cooling'}, {'value': 'Cooling'}, {'value': 'Cooling'}]}, {'name': 'Temperature', 'scalars': [{'value': '23'}, {'value': '23'}, {'value': '20'}, {'value': '115'}, {'value': '234'}, {'value': '423'}, {'value': '778'}, {'value': '997'}, {'value': '1545'}, {'value': '1558'}, {'value': '1309'}, {'value': '1032'}, {'value': '893'}, {'value': '845'}, {'value': '645'}, {'value': '383'}, {'value': '263'}, {'value': '20'}], 'units': '$^{\\circ}$C'}]",,,GPa,,,,,,,,,,,,,,,,,,,,,,,,,,,,,,,,,,,,,,,,,,,,,,,,,,,,,,,,,,,,,,,,,,,,,,,,,,,,,,,,,,,,,,,,,,,,,,,,,,,,,
3888,C,[{'name': 'NIST_SRD-30'}],['Diamond (CVD)'],[{'name': 'Chemical Vapor Deposition'}],"[{'citation': 'Round Robin Thermal Conductivity Measurements on CVD Diamond, A. Feldman, Applications of Diamond Films and Related Materials, pp. 627-630 (1995), edited by A. Feldman,Y. Tzeng, W. Yarbrough,M. Yoshikawa,M. Murakawa, published by National Institute of Standards and Technology.'}]",,,,,,,,,,,,C,,,,,,,,,,,,,,,,,,,,,,,,,Polycrystalline,,,,,,,,,,,,,,,,,,,,,,,,,,,,,,,,,,,,,,,,,,,,,,,,,,,,,,,,,,,,,,,,,,,,,,,,,,,,,,,,,,,,,,,,,,,,,,,,,,,,,,,,,,8.2,"[{'name': 'Number of Values', 'scalars': [{'value': '8'}]}, {'name': 'Specimen Name', 'scalars': [{'value': 'SQ-X'}]}]",cm$^{2}$ s$^{-1}$,,,,,,,,,,,
3889,SiC,[{'name': 'NIST_SRD-30'}],['Silicon carbide'],[{'name': 'Reaction Bonding'}],"[{'citation': 'The Evaluation of Environmental Effects in Toughened Ceramics for Advanced Heat Engines Investigation of Selected SiC and Si3N4 Ceramics, N.L.Hecht, G.A.Graves, D.E.McCullum, A.P.Berens, S.Goodrich, J.D.Wolf, J.R.Hoenigman, P.Yaney, D.Grant, and S.Hilton, ORNL Report Number:  ORNL/Sub/84-00221/2, pp. 1-111 (1990), published by Oak Ridge National Laboratory.'}]",,,,,,,,,,,,Si-C,,,,,,,,,,,,,,,,,,,,,,,,,Polycrystalline,,,,,,,,,,,,,,,,,,,,,,,,,,,,,,,,,,,,,,,,,,,,,,,,,,,,,,,,,,,,,,,,,,,,,,,,,,,,,,,,,,,,,,,,,,,,,,,,,,77,"[{'name': 'Temperature', 'scalars': [{'value': '23'}], 'units': '$^{\\circ}$C'}]",,,MPa,,,,,,,,,,,,,,,,,
3890,$\alpha$-SiC.x$\beta$-SiC.yAl2O3.zC,[{'name': 'NIST_SRD-30'}],['Silicon carbide composite'],[{'name': 'Hot Pressing'}],"[{'citation': 'Microstructure and Fracture Toughness of Hot-Pressed Silicon Carbide Reinforced with Silicon Carbide Whisker, D.H. Lee, H.E. Kim, and S.J. Cho, Journal of the American Ceramic Society, Vol. 77 12, pp. 3270-3272 (1994), published by American Ceramic Society.'}]",,,,,,,,,,,,Si-C:Al,,,,,,,,,,,,,,,,,,,,,,,,,Polycrystalline,,,,,,,,,,,,,,,,,,,,,,,,,,,,,,,,,,,,,,,,,,,,,,,,,,,,,,,,,,,,,,,,,,,,,,,,,,,,,,,,,,,,,,,,Al2O3,"[{'name': 'Sintering Aid Mass Fraction', 'scalars': [{'value': '2.5'}], 'units': '%'}]",,,,,,,,,,,,,,,,,,,,,,,,,,,,,,
3891,AlN,[{'name': 'NIST_SRD-30'}],['Aluminum nitride'],[{'name': 'Sintering'}],"[{'citation': 'Elastic Properties of Aluminum Nitride, D. Gerlich, S.L. Dole, and G.A. Slack, Journal of Physics and Chemistry of Solids, Vol. 47 5, pp. 437-441 (1986), published by Pergamon Press.'}]",,,,,,,,,,,,Al-N,,,,,,,,,,,,,,,,,,,,,,,,,Polycrystalline,,,,,,,,,,,,,,308,"[{'name': 'Temperature', 'scalars': [{'value': '23'}], 'units': '$^{\\circ}$C'}]",,,GPa,,,,,,,,,,,,,,,,,,,,,,,,,,,,,,,,,,,,,,,,,,,,,,,,,,,,,,,,,,,,,,,,,,,,,,,,,,,,,,,,,,,,,,,,,,,,,,,,,,,,,
3892,B-N,[{'name': 'NIST_SRD-30'}],['Boron nitride'],,"[{'citation': 'Low-Temperature Heat Capacity of Cubic Boron Nitride, T. Atake, A. Honda, Y. Saito, and K. Saito, Japanese Journal of Applied Physics, Vol. 29 10, pp. 1869-1870 (1990), published by Publication Office, Japanese Journal of Applied Physics.'}]",,,,,,,,,,,,B-N,,,,,,,,,,,,,,,,,,,,,,,,,Polycrystalline,,,,,,,,,,,,,,,,,,,,,,,,,,,,,,,,,,,,,,,,,,,,,,,,,,,,,,,,,,,,,,,,,G.E.,,,,,,,,,,,,,,,,,,,,,,,,,,,,,,36,"[{'name': 'Temperature', 'scalars': [{'value': '100'}, {'value': '125'}, {'value': '150'}, {'value': '175'}, {'value': '200'}, {'value': '225'}, {'value': '250'}, {'value': '275'}, {'value': '300'}], 'units': 'K'}]",J kg$^{-1}$ K$^{-1}$,,,,,,,,,,,,,,,,,,,,,,
3893,TiN,[{'name': 'NIST_SRD-30'}],['Titanium nitride'],[{'name': 'Sputtering'}],"[{'citation': 'A Contribution to the Study of Poissons Ratios and Elastic Constants of TiN, ZrN and HfN, A.J. Perry, Thin Solid Films, Vol. 193, pp. 463-471 (1990), published by Elsevier Sequoia.'}]",,,,,,,,,,,,Ti-N,,,,,,,,,,,,,,,,,,,,,,,,,Polycrystalline,,,,,,,,,,,,,,640,"[{'name': 'Temperature', 'scalars': [{'value': '23'}], 'units': '$^{\\circ}$C'}]",,,GPa,,,,,,,,,,,,,,,,,,,,,,,,,,,,,,,,,,,,,,,,,,,,,,,,,,,,,,,,,,,,,,,Thin Film,,,,,,,,,,,,,,,,,,,,,,,,,,,,,,,,,,,,,,
3894,TiB2,[{'name': 'NIST_SRD-30'}],['Titanium diboride'],[{'name': 'Hot Pressing'}],"[{'citation': 'Elastic Properties of Polycrystalline TiB2, ZrB2, and HfB2 from Room Temperature to 1300 K, D.E. Wiley, W.R. Manning, and O. Hunter,Jr., Journal of the Less-Common Metals, Vol. 18, pp. 149-157 (1969), published by Elsevier Sequoia.'}]",,,,,,,,,,,,Ti-B,,,,,,,,,,,,,,,,,,,,,,,,,Polycrystalline,,,,4.213,"[{'name': 'Specimen Number', 'scalars': [{'value': '4'}]}]",,,g cm$^{-3}$,,,,,,,,,,,,,,,,,,,,,,,,,,,,,,,,,,,,,,,,,,,,,,,,,,,,,,,,,Carborundum Company,,,,,,,,,,,,,,,,,,,,,,,,,,,,,,,,,,,,,,,,,,,,,,,,,,,,,,
3895,Si3N4.xSiC,[{'name': 'NIST_SRD-30'}],['Silicon nitride composite'],[{'name': 'Hot Isostatic Pressing'}],"[{'citation': 'Effect of a Silicon Carbide Nano-Dis persion on the Mechanical Properties of Silicon Nitride, G. Pezzotti and M. Sakai, Journal of the American Ceramic Society, Vol. 77 11, pp. 3039-3041 (1994), published by American Ceramic Society.'}]",,,,,,,,,,,,Si-N:SiC,,,,,,,,,,,,,,,,,,,,,,,,,Polycrystalline,,,,,,,,,,,,,,,,,,,,,,,,,520,"[{'name': 'Volume Fraction of SiC', 'scalars': [{'value': '0'}, {'value': '0'}, {'value': '25'}, {'value': '25'}, {'value': '0'}, {'value': '0'}, {'value': '25'}, {'value': '25'}], 'units': '%'}, {'name': 'Sintering Temperature', 'scalars': [{'value': '1950'}, {'value': '2050'}, {'value': '1950'}, {'value': '2050'}, {'value': '1950'}, {'value': '2050'}, {'value': '1950'}, {'value': '2050'}], 'units': '$^{\\circ}$C'}, {'name': 'Sintering Time', 'scalars': [{'value': '1'}, {'value': '4'}, {'value': '1'}, {'value': '4'}, {'value': '1'}, {'value': '4'}, {'value': '1'}, {'value': '4'}], 'units': 'h'}, {'name': 'Temperature', 'scalars': [{'value': '23'}, {'value': '23'}, {'value': '23'}, {'value': '23'}, {'value': '1400'}, {'value': '1400'}, {'value': '1400'}, {'value': '1400'}], 'units': '$^{\\circ}$C'}]",,,MPa,,,,,,,,,,,,,,,,,,,,,,,,,,,,,,,,,,,,,,,,,,,,,,,,,,,,,,,,,,,,,,,,,,,,,,,,,,,,,,,,,,,,,,,,,,
3896,ZrO2.xY2O3,[{'name': 'NIST_SRD-30'}],['Zirconia (PSZ)'],[{'name': 'Melt Processing'}],"[{'citation': 'Physical, Microstructural and Thermomechanical Properties of ZrO2 Single Crystals, R.P. Ingel, D. Lewis, B.A. Bender, and R.W. Rice, Advances in Ceramics, Vol. 12, pp. 408-414 (1984), published by American Ceramic Society.'}]",,,,,,,,,,,,Zr-O:Y,,,,,,,,,,,,,,,,,,,,,,,,,Single Crystal,,,,,,,,,,,,,,,,,,,,,,,,,595,"[{'name': 'Mass Fraction of Stabilizer', 'scalars': [{'value': '3'}, {'value': '4'}, {'value': '5'}, {'value': '6'}, {'value': '7'}, {'value': '8'}, {'value': '12'}, {'value': '20'}], 'units': '%'}, {'name': 'Stabilizer', 'scalars': [{'value': 'Y2O3'}]}, {'name': 'Temperature', 'scalars': [{'value': '23'}], 'units': '$^{\\circ}$C'}]",,,MPa,,,,,,,,,,,,,,,,,,,,,,,,,,,,,,,,,,,,,,,,,,,,,,,,,,,,,,,,,,,,,,,,,,,,,,,,,,,,,,,,,,,,,,,,,,
3897,TiB2,[{'name': 'NIST_SRD-30'}],['Titanium diboride'],[{'name': 'Hot Pressing'}],"[{'citation': 'Elastic Properties of Polycrystalline TiB2, ZrB2, and HfB2 from Room Temperature to 1300 K, D.E. Wiley, W.R. Manning, and O. Hunter,Jr., Journal of the Less-Common Metals, Vol. 18, pp. 149-157 (1969), published by Elsevier Sequoia.'}]",,,,,,,,,,,,Ti-B,,,,,,,,,,,,,,,,,,,,,,,,,Polycrystalline,,,,,,,,,,,,,,496,"[{'name': 'Temperature', 'scalars': [{'value': '26'}, {'value': '64'}, {'value': '115'}, {'value': '166'}, {'value': '218'}, {'value': '269'}, {'value': '314'}, {'value': '352'}, {'value': '397'}, {'value': '442'}, {'value': '487'}, {'value': '564'}, {'value': '615'}, {'value': '647'}, {'value': '679'}, {'value': '717'}, {'value': '750'}, {'value': '788'}, {'value': '826'}, {'value': '878'}, {'value': '935'}, {'value': '980'}], 'units': '$^{\\circ}$C'}]",,,GPa,,,,,,,,,,,,,,,,,,,,,,,,,,,,,,,,,,,,,,,,,,,,,,,Carborundum Company,,,,,,,,,,,,,,,,,,,,,,,,,,,,,,,,,,,,,,,,,,,,,,,,,,,,,,
3898,ZrO2.xCeO2,[{'name': 'NIST_SRD-30'}],['Zirconia (TZP)'],[{'name': 'Sintering'}],"[{'citation': 'Elastic Modulus and Fracture Toughness of CeO2-Containing Tetragonal Zirconia Polycrystals, Y. Kubota, M. Ashizuka, and H. Hokazono, Journal of the Ceramic Society of Japan, Vol. 102 2, pp. 175-179 (1994), published by Ceramic Society of Japan.'}]",3.6259,"[{'name': 'Specimen', 'scalars': [{'value': 'I'}, {'value': 'II'}, {'value': 'I'}, {'value': 'II'}]}, {'name': 'Axis', 'scalars': [{'value': 'a'}, {'value': 'a'}, {'value': 'c'}, {'value': 'c'}]}]",$\AA$,,,,,,,,,Zr-O:CeO,,,,,,,,,,,,,,,,,,,,,,,,,Polycrystalline,,,,,,,,,,,,,,,,,,,,,,,,,,,,,,,,,,,,,,,,,,,,,,,,,,,,,,,,,,,,,,,,,,,,,,,,,,,,,,,,,,,,,,,,,,,,,,,,,,,,,,,,,,,,,,,,,,,,,,,
3899,Si3N4.xCeO2.yMgO,[{'name': 'NIST_SRD-30'}],['Silicon nitride'],[{'name': 'Sintering'}],"[{'citation': 'Tensile Strength of Engineering Ceramics, Y. Fujisawa, K. Matsusue, and K. Takahara, Journal of the Society of Materials Science, Japan, Vol. 35, pp. 1112-1117 (1986), published by Kyoto: Nihon Zairyo Gakkai.'}]",,,,,,,,,,,,Si-N:CeO,,,,,,,,,,,,,,,,,,,,,,,,,Polycrystalline,,,,,,,,,,,,,,,,,,,,,,,,,708,"[{'name': 'Temperature', 'scalars': [{'value': '22'}], 'units': '$^{\\circ}$C'}]",,,MPa,,,,,,,,,,,,,,,,,,,,,,,,,,,,,,,,,,,,,,,,,,,,,,,,,,,,,,,,,,,,,,,,,,,,,,,,,,,,,,,,,,,,,,,,,,
