Repository: ckborg/DSW2018

# DSW2018

## Description
Investigation of a structural ceramics database (WebSCD) curated by the National Institute of Standards and Technology (NIST).
3-week project as part of the UC Berkeley Data Science workshop (DSW2018).
[WebSCD]("https://srdata.nist.gov/CeramicDataPortal/scd")

## Results at-a-glance

~4000 material entries

Most represented mechanical properties: Elastic modulus, flexural strength, fracture toughness.

## Team members
[Prabudhya Bhattacharyya]("http://physics.berkeley.edu/people/graduate-student/prabudhya-bhattacharyya")

[Chris Bronner]("https://chrisbronner.com/")

[Steve Drapcho]("https://www.linkedin.com/in/steven-drapcho-2b939b149/")

File: NIST_CeramicDataSet.csv (part 99 of 103)
3900,BeO,[{'name': 'NIST_SRD-30'}],['Beryllia'],[{'name': 'Solid State Reaction'}],"[{'citation': 'The Specific Heats at Low Temperatures of Beryllium Oxide and Beryllium Orthosilicate (Phenacite), K.K. Kelley, Journal of the American Chemical Society, Vol. 61, pp. 1217-1218 (1939), published by American Chemical Society.'}]",,,,,,,,,,,,Be-O,,,,,,,,,,,,,,,,,,,,,,,,,Polycrystalline,,,,,,,,,,,,,,,,,,,,,,,,,,,,,,,,,,,,,,,,,,,,,,,,,,,,,,,,,,,,,,,,,,,,,,,,,,,,,,,,,,,,,,,,,,,,,,,22.4,"[{'name': 'Temperature', 'scalars': [{'value': '55.5'}, {'value': '59.9'}, {'value': '64.0'}, {'value': '68.4'}, {'value': '73.2'}, {'value': '78.0'}, {'value': '81.3'}, {'value': '81.5'}, {'value': '85.7'}, {'value': '94.5'}, {'value': '103.4'}, {'value': '111.9'}, {'value': '122.1'}, {'value': '132.1'}, {'value': '142.0'}, {'value': '152.2'}, {'value': '162.8'}, {'value': '172.5'}, {'value': '182.0'}, {'value': '192.4'}, {'value': '202.3'}, {'value': '212.5'}, {'value': '222.3'}, {'value': '232.6'}, {'value': '242.4'}, {'value': '252.3'}, {'value': '262.2'}, {'value': '272.4'}, {'value': '282.2'}, {'value': '288.4'}, {'value': '292.4'}], 'units': 'K'}, {'name': 'Molar Heat Capacity', 'scalars': [{'value': '0.561'}, {'value': '0.728'}, {'value': '0.862'}, {'value': '1.03'}, {'value': '1.23'}, {'value': '1.46'}, {'value': '1.65'}, {'value': '1.66'}, {'value': '1.86'}, {'value': '2.41'}, {'value': '3.10'}, {'value': '3.85'}, {'value': '4.85'}, {'value': '5.95'}, {'value': '7.01'}, {'value': '8.21'}, {'value': '9.52'}, {'value': '10.7'}, {'value': '12.0'}, {'value': '13.3'}, {'value': '14.6'}, {'value': '15.9'}, {'value': '17.1'}, {'value': '18.4'}, {'value': '19.6'}, {'value': '20.7'}, {'value': '21.9'}, {'value': '23.0'}, {'value': '23.9'}, {'value': '24.4'}, {'value': '24.9'}], 'units': 'J mol$^{-1}$ K$^{-1}$'}]",J kg$^{-1}$ K$^{-1}$,,,,,,,,,,,,,,,,,,,,,,
3901,Si3N4,[{'name': 'NIST_SRD-30'}],['Silicon nitride'],[{'name': 'Hot Pressing'}],"[{'citation': 'Friction and Wear Properties of Monolithic Silicon-Based Ceramics, D.C. Cranmer, Journal of Materials Science, Vol. 20, pp. 2029-2037 (1985), published by Chapman and Hall.'}]",,,,,,,,,,,,Si-N,,,,,,,,,,,,,,,,,,,,,,,,,Polycrystalline,,,,,,,,,,,,,,,,,,,,,,,,,,,,,,,,,,,,,,0.25,"[{'name': 'Sliding Speed', 'scalars': [{'value': '0.5'}, {'value': '0.9'}, {'value': '1.4'}, {'value': '1.8'}, {'value': '2.3'}, {'value': '2.8'}, {'value': '3.2'}], 'units': 'm/s'}]",,,,,,,,,,,,,,,,,,,,,,,,,,Norton Company,,,,,,,,,,,,,,,,,,,,,,,,,,,,,,,,,,,,,,,,,,,,,,,,,,,,,,
3902,TiB2,[{'name': 'NIST_SRD-30'}],['Titanium diboride'],[{'name': 'Hot Pressing'}],"[{'citation': 'Elastic Properties of Polycrystalline TiB2, ZrB2, and HfB2 from Room Temperature to 1300 K, D.E. Wiley, W.R. Manning, and O. Hunter,Jr., Journal of the Less-Common Metals, Vol. 18, pp. 149-157 (1969), published by Elsevier Sequoia.'}]",,,,,,,,,,,,Ti-B,,,,,,,,,,,,,,,,,,,,,,,,,Polycrystalline,,,,4.191,"[{'name': 'Specimen Number', 'scalars': [{'value': '1'}]}]",,,g cm$^{-3}$,,,,,,,,,,,,,,,,,,,,,,,,,,,,,,,,,,,,,,,,,,,,,,,,,,,,,,,,,Carborundum Company,,,,,,,,,,,,,,,,,,,,,,,,,,,,,,,,,,,,,,,,,,,,,,,,,,,,,,
3903,Al2O3,[{'name': 'NIST_SRD-30'}],['Alumina'],[{'name': 'Sintering'}],"[{'citation': 'The Elastic Behavior of Partially-Sintered Alumina, D.J. Green, C. Nader, and R. Brezny, Ceramic Transactions, Vol. 7, pp. 345-356 (1990), published by American Ceramic Society.'}]",,,,,,,,,,,,Al-O,,,,,,,,,,,,,,,,,,,,,,,,,Polycrystalline,,,,,,,,,,,,,,,,,,,,,,,,,,,,,,,,,,,,,,,,,,,,,,,,,,,,,,,,,,,,,,,,,,,,,,,,,,0.147,"[{'name': 'Relative Density', 'scalars': [{'value': '0.589'}, {'value': '0.596'}, {'value': '0.605'}, {'value': '0.624'}, {'value': '0.661'}, {'value': '0.704'}, {'value': '0.707'}, {'value': '0.716'}, {'value': '0.716'}, {'value': '0.722'}, {'value': '0.738'}, {'value': '0.753'}, {'value': '0.754'}, {'value': '0.782'}, {'value': '0.800'}, {'value': '0.803'}, {'value': '0.807'}, {'value': '0.827'}, {'value': '0.839'}, {'value': '0.848'}, {'value': '0.904'}, {'value': '0.909'}, {'value': '0.915'}, {'value': '0.954'}, {'value': '0.958'}, {'value': '0.997'}, {'value': '0.998'}, {'value': '0.997'}, {'value': '0.999'}]}]",,,,,,,,,,,,,,,,,,,,,,,,,,,,,,,,,,,,,,,,,,,,
3904,VCx,[{'name': 'NIST_SRD-30'}],['Vanadium carbide'],,"[{'citation': 'The Vanadium-Vanadium Carbide System, E. K. Storms, The Refractory Carbides, pp. 47-60 (1967), published by Academic Press.'}]",,,,,,,,,,,,V-C,,,,,,,,,,,,,,,,,,,,,,,,,Polycrystalline,,,,,,,,,,,,,,,,,,,,,,,,,,,,,,,,,,,,,,,,,,,,,,,,,,,,,,,,,,,,,,,,,,,,,,,,,,,,,,,,,,,,,,,,,,,,,,,525.26,"[{'name': 'Temperature', 'scalars': [{'value': '298.15'}, {'value': '300'}, {'value': '400'}, {'value': '500'}, {'value': '600'}, {'value': '700'}, {'value': '800'}, {'value': '900'}, {'value': '1000'}, {'value': '1100'}, {'value': '1200'}, {'value': '1300'}, {'value': '1400'}, {'value': '1500'}, {'value': '1600'}, {'value': '1700'}, {'value': '1800'}, {'value': '1900'}, {'value': '2000'}, {'value': '2100'}, {'value': '2200'}, {'value': '2300'}, {'value': '2400'}, {'value': '2500'}], 'units': 'K'}, {'name': 'Molar Heat Capacity', 'scalars': [{'value': '32.31'}, {'value': '32.42'}, {'value': '37.06'}, {'value': '40.09'}, {'value': '42.43'}, {'value': '44.39'}, {'value': '46.15'}, {'value': '47.74'}, {'value': '49.16'}, {'value': '50.46'}, {'value': '51.67'}, {'value': '52.76'}, {'value': '53.81'}, {'value': '54.68'}, {'value': '55.52'}, {'value': '56.27'}, {'value': '56.90'}, {'value': '57.49'}, {'value': '57.95'}, {'value': '58.32'}, {'value': '58.66'}, {'value': '58.87'}, {'value': '58.99'}, {'value': '59.04'}], 'units': 'J$\\cdot$mol$\\cdot$K$^{-1}$'}]",J kg$^{-1}$ K$^{-1}$,,,,,,,,,,,,,,,,,,,,,,
3905,AlN,[{'name': 'NIST_SRD-30'}],['Aluminum nitride'],[{'name': 'Sintering'}],"[{'citation': 'High-Thermal-Conductivity Aluminum Nitride Ceramics:  The Effect of Thermodynamic, Kinetic, and Microstructural Factors, T.B. Jackson, A.V. Virkar, K.L. More, R.B. Dinwiddie,Jr., and R.A. Cutler, Journal of the American Ceramic Society, Vol. 80 6, pp. 1421-1435 (1997), published by American Ceramic Society.'}]",,,,,,,,,,,,Al-N,,,,,,,,,,,,,,,,,,,,,,,,,Polycrystalline,,,,3.31,"[{'name': 'Additive', 'scalars': [{'value': 'Y2O3'}, {'value': 'La2O3'}, {'value': 'Ce2O3'}, {'value': 'Pr2O3'}, {'value': 'Nd2O3'}, {'value': 'Sm2O3'}, {'value': 'Eu2O3'}, {'value': 'Gd2O3'}, {'value': 'Tb2O3'}, {'value': 'Dy2O3'}, {'value': 'Ho2O3'}, {'value': 'Er2O3'}, {'value': 'Tm2O3'}, {'value': 'Yb2O3'}, {'value': 'Lu2O3'}]}, {'name': 'Relative Density', 'scalars': [{'value': '99.4'}, {'value': '96.8'}, {'value': '79.2'}, {'value': '99.4'}, {'value': '100'}, {'value': '100'}, {'value': '81.3'}, {'value': '100'}, {'value': '99.7'}, {'value': '100'}, {'value': '100'}, {'value': '99.4'}, {'value': '100'}, {'value': '99.1'}, {'value': '99.4'}], 'units': '%'}]",,,g cm$^{-3}$,,,,,,,,,,,,,,,,,,,,,,,,,,,,,,,,,,,,,,,,,,,,,,,,,,,,,,,,,,,,,,,,,,,,,,,,,,,,,,,,,,,,,,,,,,,,,,,,,,,,,,,,,,,,,,,
3906,Al2O3,[{'name': 'NIST_SRD-30'}],['Alumina'],[{'name': 'Sintering'}],"[{'citation': 'High-Temperature Elastic Properties of Polycrystalline MgO and Al2O3, N. Soga and O.L. Anderson, Journal of the American Ceramic Society, Vol. 49 7, pp. 355-359 (1966), published by American Ceramic Society.'}]",,,,,,,,,,,,Al-O,,,,,,,,,,,,,,,,,,,,,,,,,Polycrystalline,,,,,,,,,,,,,,399,"[{'name': 'Temperature', 'scalars': [{'value': '300'}, {'value': '400'}, {'value': '500'}, {'value': '600'}, {'value': '700'}, {'value': '800'}, {'value': '900'}, {'value': '1000'}, {'value': '1100'}, {'value': '1200'}, {'value': '1300'}, {'value': '1400'}], 'units': 'K'}]",,,GPa,,,,,,,,,,,,,,,,,,,,,,,,,,,,,,,,,,,,,,,,,,,,,,,General Electric Company,,,,,,,,,,,,,,,,,,,,,,,,,,,,,,,,,,,,,,,,,,,,,,,,,,,,,,
3907,TiN,[{'name': 'NIST_SRD-30'}],['Titanium nitride'],[{'name': 'Hot Pressing'}],"[{'citation': 'The Mechanical Properties of Hot-Pressed TiN Ceramics with Various Additives, M. Moriyama, H. Aoki, Y. Kobayashi, and K. Kamata, Journal of the Ceramic Society of Japan, Vol. 101 3, pp. 279-284 (1993), published by Ceramic Society of Japan.'}]",,,,,,,,,,,,Ti-N,,,,,,,,,,,,,,,,,,,,,,,,,Polycrystalline,,,,,,,,,,,,,,,,,,,,,,,,,,,,,,,,,,,,,,,,,,,,,,,,,,,,,,,,,,,,,,,,,,,,,,,,,,,,,,,,,,,,,,,,,,9.3,"[{'name': 'Mass Fraction of Additive', 'scalars': [{'value': '-'}, {'value': '5'}, {'value': '10'}, {'value': '5'}, {'value': '10'}, {'value': '5'}, {'value': '10'}, {'value': '5'}, {'value': '10'}, {'value': '5'}, {'value': '10'}, {'value': '5'}, {'value': '10'}, {'value': '5'}, {'value': '10'}, {'value': '5'}, {'value': '10'}, {'value': '-'}, {'value': '5'}, {'value': '10'}, {'value': '5'}, {'value': '10'}, {'value': '5'}, {'value': '10'}, {'value': '5'}, {'value': '10'}, {'value': '5'}, {'value': '10'}, {'value': '5'}, {'value': '10'}, {'value': '5'}, {'value': '10'}, {'value': '5'}, {'value': '10'}], 'units': '%'}, {'name': 'Additive', 'scalars': [{'value': 'none'}, {'value': 'Al2O3'}, {'value': 'Al2O3'}, {'value': 'Y2O3'}, {'value': 'Y2O3'}, {'value': 'MgO'}, {'value': 'MgO'}, {'value': 'BN'}, {'value': 'BN'}, {'value': 'AlN'}, {'value': 'AlN'}, {'value': 'Si3N4'}, {'value': 'Si3N4'}, {'value': 'SiC'}, {'value': 'SiC'}, {'value': 'B4C'}, {'value': 'B4C'}, {'value': 'none'}, {'value': 'Al2O3'}, {'value': 'Al2O3'}, {'value': 'Y2O3'}, {'value': 'Y2O3'}, {'value': 'MgO'}, {'value': 'MgO'}, {'value': 'BN'}, {'value': 'BN'}, {'value': 'AlN'}, {'value': 'AlN'}, {'value': 'Si3N4'}, {'value': 'Si3N4'}, {'value': 'SiC'}, {'value': 'SiC'}, {'value': 'B4C'}, {'value': 'B4C'}]}, {'name': 'Mode', 'scalars': [{'value': 'Longitudinal'}, {'value': 'Longitudinal'}, {'value': 'Longitudinal'}, {'value': 'Longitudinal'}, {'value': 'Longitudinal'}, {'value': 'Longitudinal'}, {'value': 'Longitudinal'}, {'value': 'Longitudinal'}, {'value': 'Longitudinal'}, {'value': 'Longitudinal'}, {'value': 'Longitudinal'}, {'value': 'Longitudinal'}, {'value': 'Longitudinal'}, {'value': 'Longitudinal'}, {'value': 'Longitudinal'}, {'value': 'Longitudinal'}, {'value': 'Longitudinal'}, {'value': 'Shear'}, {'value': 'Shear'}, {'value': 'Shear'}, {'value': 'Shear'}, {'value': 'Shear'}, {'value': 'Shear'}, {'value': 'Shear'}, {'value': 'Shear'}, {'value': 'Shear'}, {'value': 'Shear'}, {'value': 'Shear'}, {'value': 'Shear'}, {'value': 'Shear'}, {'value': 'Shear'}, {'value': 'Shear'}, {'value': 'Shear'}, {'value': 'Shear'}]}]",km/s,,,,,,,,,,,,,,,,,,,,,,,,,,,
3908,Al2O3.xZrO2,[{'name': 'NIST_SRD-30'}],['Alumina'],[{'name': 'Hot Pressing'}],"[{'citation': 'Fracture Toughness of Al2O3 with an Unstabilized ZrO2 Dis persed Phase, N. Claussen, Journal of the American Ceramic Society, Vol. 59 1, pp. 49-51 (1976), published by American Ceramic Society.'}]",,,,,,,,,,,,Al-O:ZrO,,,,,,,,,,,,,,,,,,,,,,,,,,,,,,,,,,,,,,,,,,,,,,,,,,549,"[{'name': 'Volume Fraction of ZrO2', 'scalars': [{'value': '0'}, {'value': '2'}, {'value': '6'}, {'value': '12'}, {'value': '15'}, {'value': '20'}], 'units': '%'}, {'name': 'ZrO2Type', 'scalars': [{'value': 'ZrO2-II'}]}, {'name': 'Temperature', 'scalars': [{'value': '23'}], 'units': '$^{\\circ}$C'}]",,,MPa,,,,,,,,,,,,,,,,,,,,,,,,,,,,,,,,,,,,,,,,,,,,,,,,,,,,,,,,,,,,,,,,,,,,,,,,,,,,,,,,,,,,,,,,,,
3909,C,[{'name': 'NIST_SRD-30'}],['Diamond'],[{'name': 'Crystal Growth'}],"[{'citation': 'Ultrasonic Phase Velocity and Elastic Modulus in Isotopically Enhanced Manufactured Diamonds, D.C. Hurley, R.S. Gilmore, and W.F. Banholzer, Journal of Applied Physics, Vol. 76 12, pp. 7726-7730 (1994), published by American Institute of Physics.'}]",,,,,,,,,,,,C,,,,,,,,,,,,,,,,,,,,,,,,,Single Crystal,,,,,,,,,,,,,,,,,,,,,,,,,,,,,,,,,,,,,,,,,,,,,,,,,,,,,,,,,,,,,,,,,GE Superabrasives,,,,,,,,,,,,,,,,,,,,,,,,,17.64,"[{'name': 'Crystal Direction', 'scalars': [{'value': '100'}, {'value': '100'}, {'value': '100'}, {'value': '100'}, {'value': '100'}, {'value': '100'}, {'value': '100'}, {'value': '100'}, {'value': '100'}, {'value': '100'}, {'value': '100'}, {'value': '111'}, {'value': '111'}, {'value': '111'}, {'value': '111'}, {'value': '111'}, {'value': '111'}, {'value': '111'}, {'value': '111'}, {'value': '111'}]}, {'name': 'Mode', 'scalars': [{'value': 'Longitudinal'}, {'value': 'Longitudinal'}, {'value': 'Longitudinal'}, {'value': 'Longitudinal'}, {'value': 'Longitudinal'}, {'value': 'Longitudinal'}, {'value': 'Transverse'}, {'value': 'Transverse'}, {'value': 'Transverse'}, {'value': 'Transverse'}, {'value': 'Transverse'}, {'value': 'Longitudinal'}, {'value': 'Longitudinal'}, {'value': 'Longitudinal'}, {'value': 'Transverse, 1'}, {'value': 'Transverse, 1'}, {'value': 'Transverse, 1'}, {'value': 'Transverse, 2'}, {'value': 'Transverse, 2'}, {'value': 'Transverse, 2'}]}, {'name': 'Atom Fraction of 13C', 'scalars': [{'value': '0.002'}, {'value': '0.1'}, {'value': '1.1'}, {'value': '50.0'}, {'value': '50.0'}, {'value': '99.0'}, {'value': '0.002'}, {'value': '0.1'}, {'value': '50.0'}, {'value': '50.0'}, {'value': '99.0'}, {'value': '0.0'}, {'value': '1.1'}, {'value': '99.0'}, {'value': '0.0'}, {'value': '1.1'}, {'value': '99.0'}, {'value': '0.0'}, {'value': '1.1'}, {'value': '99.0'}], 'units': '%'}]",km/s,,,,,,,,,,,,,,,,,,,,,,,,,,,
3910,SiC,[{'name': 'NIST_SRD-30'}],['Silicon carbide'],,"[{'citation': 'Effects of Environment on the Mechanical Behavior of High-Performance Ceramics, G.A. Graves and N.L. Hecht, Report No. UDR-TR-94-136, pp. 1-138 (1995), published by University of Dayton Research Institute.'}]",,,,,,,,,,,,Si-C,,,,,,,,,,,,,,,,,,,,,,,,,Polycrystalline,,,,,,,,,,,,,,,,,,,,,,,,,,,,,,,,,,,,,,,,,,,,,,,,,,,,21.5,"[{'name': 'Temperature', 'scalars': [{'value': '23'}], 'units': '$^{\\circ}$C'}]",,,GPa,,,,,,,,,Norton/TRW,,,,,,,,,,,,,,,,,,,,,,,,,,,,,,,,,,,,,,,,,,,,,,,,,,,,,,
3911,MgO,[{'name': 'NIST_SRD-30'}],['Magnesia'],,"[{'citation': 'Engineering Properties of Single Oxides, M. Miyayama, K. Koumoto, and H. Yanagida, Engineered Materials Handbook, Vol. 4, pp. 748-757 (1991), edited by S.J. Schneider, Jr., published by ASM International.'}]",,,,,,,,,,,,Mg-O,,,,,,,,,,,,,,,,,,,,,,,,,,,,,,,,,,,,,,,,,,,,,,,,,,,,,,,,,,,,,,,,,,,,,,,,,,,,,,,,,,,,,,,,,,,,,,,,,,,,,,,,,,,,,,,,,,,,,,,,,,,,,,,,,,,,,,12.0,"[{'name': 'Temperature', 'scalars': [{'value': '200'}, {'value': '2000'}], 'units': '$^{\\circ}$C'}]",x10$^{-6}$,,,,,,,,
3912,SiC,[{'name': 'NIST_SRD-30'}],['Silicon carbide'],[{'name': 'Sintering'}],"[{'citation': 'Mechanical Properties Characterization of One SiC and Two Si3N4 Commercially Available Ceramics, N.L. Hecht, S.M. Goodrich, L. Chuck, D.E. McCullum, and V.J. Tennery, American Ceramic Society Bulletin, Vol. 71 4, pp. 653-659 (1992), published by American Ceramic Society.'}]",,,,,,,,,,,,"Si-C:B,C",Hexoloy SA,,,,,,,,,,,,,,,,,,,,,,,,Polycrystalline,,,,,,,,,,,,,,427,"[{'name': 'Temperature', 'scalars': [{'value': '20'}, {'value': '1000'}, {'value': '1400'}], 'units': '$^{\\circ}$C'}]",,,GPa,,,,,,,,,,,,,,,,,,,,,,,,,,,,,,,,,,,,,,,,,,,,,,,Carborundum Company,,,,,,,,,,,,,,,,,,,,,,,,,,,,,,,,,,,,,,,,,,,,,,,,,,,,,,
3913,ZrO2.xMgO,[{'name': 'NIST_SRD-30'}],['Zirconia (PSZ)'],[{'name': 'Sintering'}],"[{'citation': 'Rigidity Modulus of Some Pure Oxide Bodies, E. Ryshkewitch, Journal of the American Ceramic Society, Vol. 34 10, pp. 322-326 (1951), published by American Ceramic Society.'}]",,,,,,,,,,,,Zr-O:MgO,,,,,,,,,,,,,,,,,,,,,,,,,Polycrystalline,,,,,,,,,,,,,,135,"[{'name': 'Temperature', 'scalars': [{'value': '20'}], 'units': '$^{\\circ}$C'}, {'name': 'Specimen Number', 'scalars': [{'value': '1'}]}]",,,GPa,,,,,,,,,,,,,,,,,,,,,,,,,,,,,,,,,,,,,,,,,,,,,,,,,,,,,,,,,,,,,,,,,,,,,,,,,,,,,,,,,,,,,,,,,,,,,,,,,,,,,
3914,SiO2,[{'name': 'NIST_SRD-30'}],['Silica (fused)'],,"[{'citation': 'Measurement of Ultrasonic Wave Velocities and Elastic Moduli for Small Solid Specimens at High Temperatures, H.J. McSkimin, Journal of the Acoustical Society of America, Vol. 31 3, pp. 287-295 (1959), published by Acoustical Society of America.'}]",,,,,,,,,,,,Si-O,,,,,,,,,,,,,,,,,,,,,,,,,Polycrystalline,,,,,,,,,,,,,,,,,,,,,,,,,,,,,,,,,,,,,,,,,,,,,,,,,,,,,,,,,,,,,,,,,,,,,,,,,,,,,,,,,,,,,31.14,"[{'name': 'Temperature', 'scalars': [{'value': '25'}, {'value': '50'}, {'value': '75'}, {'value': '100'}, {'value': '125'}, {'value': '150'}, {'value': '175'}, {'value': '200'}, {'value': '225'}, {'value': '250'}, {'value': '275'}, {'value': '300'}, {'value': '325'}, {'value': '350'}, {'value': '375'}, {'value': '400'}, {'value': '425'}, {'value': '450'}, {'value': '475'}, {'value': '500'}], 'units': '$^{\\circ}$C'}]",GPa,,,,,,,,,,,,,,,,,,,,,,,,,,,,,,,,
3915,Al2O3,[{'name': 'NIST_SRD-30'}],['Alumina'],,"[{'citation': 'Elastic Constants of Corundum up to 1825 K, T. Goto and O.L. Anderson, Journal of Geophysical Research, Vol. 94 B6, pp. 7588-7602 (1989), published by American Geophysical Union.'}]",,,,253.7,"[{'name': 'Temperature', 'scalars': [{'value': '296'}, {'value': '350'}, {'value': '400'}, {'value': '450'}, {'value': '500'}, {'value': '550'}, {'value': '600'}, {'value': '650'}, {'value': '700'}, {'value': '750'}, {'value': '800'}, {'value': '850'}, {'value': '900'}, {'value': '950'}, {'value': '1000'}, {'value': '1050'}, {'value': '1100'}, {'value': '1150'}, {'value': '1200'}, {'value': '1250'}, {'value': '1300'}, {'value': '1350'}, {'value': '1400'}, {'value': '1450'}, {'value': '1500'}, {'value': '1550'}, {'value': '1600'}, {'value': '1650'}, {'value': '1700'}, {'value': '1750'}, {'value': '1800'}, {'value': '1825'}], 'units': 'K'}]",,,GPa,,,,Al-O,,,,,,,,,,,,,,,,,,,,,,,,,Single Crystal,,,,,,,,,,,,,,,,,,,,,,,,,,,,,,,,,,,,,,,,,,,,,,,,,,,,,,,,,,,,,,,,,Shinko-sha Co.,,,,,,,,,,,,,,,,,,,,,,,,,,,,,,,,,,,,,,,,,,,,,,,,,,,,,,
3916,HfO2.xEr2O3,[{'name': 'NIST_SRD-30'}],['Hafnia (PSH)'],[{'name': 'Sintering'}],"[{'citation': 'Elastic Properties of Partially-Stabilized HfO2 Compositions, R.W. Scheidecker, O. Hunter,Jr., and F.W. Calderwood, Journal of Materials Science, Vol. 14, pp. 2284-2288 (1979), published by Chapman and Hall.'}]",,,,,,,,,,,,Hf-O:Er,,,,,,,,,,,,,,,,,,,,,,,,,Polycrystalline,,,,,,,,,,,,,,252,"[{'name': 'Volume Fraction of Porosity', 'scalars': [{'value': '0.0174'}, {'value': '0.0366'}, {'value': '0.0705'}, {'value': '0.0757'}, {'value': '0.0762'}, {'value': '0.0764'}, {'value': '0.0855'}, {'value': '0.0868'}, {'value': '0.0933'}, {'value': '0.0973'}, {'value': '0.0990'}, {'value': '0.1050'}, {'value': '0.1127'}, {'value': '0.0366'}, {'value': '-'}, {'value': '-'}, {'value': '-'}, {'value': '-'}, {'value': '-'}, {'value': '-'}, {'value': '-'}, {'value': '-'}, {'value': '-'}, {'value': '-'}, {'value': '-'}, {'value': '-'}, {'value': '-'}, {'value': '-'}]}, {'name': 'Thermal Cycle', 'scalars': [{'value': '-'}, {'value': '-'}, {'value': '-'}, {'value': '-'}, {'value': '-'}, {'value': '-'}, {'value': '-'}, {'value': '-'}, {'value': '-'}, {'value': '-'}, {'value': '-'}, {'value': '-'}, {'value': '-'}, {'value': 'Heating'}, {'value': 'Heating'}, {'value': 'Heating'}, {'value': 'Heating'}, {'value': 'Heating'}, {'value': 'Heating'}, {'value': 'Heating'}, {'value': 'Heating'}, {'value': 'Heating'}, {'value': 'Cooling'}, {'value': 'Cooling'}, {'value': 'Cooling'}, {'value': 'Cooling'}, {'value': 'Cooling'}, {'value': 'Cooling'}]}, {'name': 'Temperature', 'scalars': [{'value': '23'}, {'value': '23'}, {'value': '23'}, {'value': '23'}, {'value': '23'}, {'value': '23'}, {'value': '23'}, {'value': '23'}, {'value': '23'}, {'value': '23'}, {'value': '23'}, {'value': '23'}, {'value': '23'}, {'value': '19'}, {'value': '132'}, {'value': '366'}, {'value': '549'}, {'value': '774'}, {'value': '999'}, {'value': '1281'}, {'value': '1557'}, {'value': '1558'}, {'value': '1600'}, {'value': '1307'}, {'value': '1030'}, {'value': '777'}, {'value': '442'}, {'value': '86'}], 'units': '$^{\\circ}$C'}]",,,GPa,,,,,,,,,,,,,,,,,,,,,,,,,,,,,,,,,,,,,,,,,,,,,,,,,,,,,,,,,,,,,,,,,,,,,,,,,,,,,,,,,,,,,,,,,,,,,,,,,,,,,
3917,ZrO2,[{'name': 'NIST_SRD-30'}],['Zirconia'],[{'name': 'Slip Casting'}],"[{'citation': 'Properties of Ceramics Manufactured on Base ZrO2 Partly Stabilized by Y2O3, T. V. Chusovitina, Yu. S. Toporov, M. G. Tretnikova, Ogneupori (Refractories) 6, pp. 5-7 (1991).'}]",,,,,,,,,,,,Zr-O,,,,,,,,,,,,,,,,,,,,,,,,,Polycrystalline,,,,6.03,"[{'name': 'Sintering Temperature', 'scalars': [{'value': '1773'}, {'value': '1723'}, {'value': '1673'}, {'value': '1623'}, {'value': '1573'}, {'value': '1573'}, {'value': '1573'}]}]",,,g cm$^{-3}$,,,,,,,,,,,,,,,,,,,,,,,,,,,,,,,,,,,,,,,,,,,,,,,,,,,,,,,,,,,,,,,,,,,,,,,,,Bar,,,,,,,,,,,,,,,,,,,,,,,,,,,,,,,,,,,,,,
3918,SiC,[{'name': 'NIST_SRD-30'}],['Silicon carbide'],[{'name': 'Pressureless Sintering'}],"[{'citation': 'The Evaluation of Environmental Effects in Toughened Ceramics for Advanced Heat Engines Investigation of Selected SiC and Si3N4 Ceramics, N.L.Hecht, G.A.Graves, D.E.McCullum, A.P.Berens, S.Goodrich, J.D.Wolf, J.R.Hoenigman, P.Yaney, D.Grant, and S.Hilton, ORNL Report Number:  ORNL/Sub/84-00221/2, pp. 1-111 (1990), published by Oak Ridge National Laboratory.'}]",,,,,,,,,,,,Si-C,,,,,,,,,,,,,,,,,,,,,,,,,Polycrystalline,,,,,,,,,,,,,,,,,,,,,,,,,,,,,,,,,,,,,,,,,,,,,,,,,,,,,,,,,,,,,,,,,Sohio Engineered Materials Co.,,,,,,,,,,,,,,,,,,,,,,,,,,,,,,,,,,,,,,,,,,,,5.7,"[{'name': 'Temperature', 'scalars': [{'value': '1460'}], 'units': '$^{\\circ}$C'}, {'name': 'Specimen Number', 'scalars': [{'minimum': '5', 'maximum': '10'}]}]",x10$^{-6}$,,,,,,,,
3919,ZrO2.xY2O3,[{'name': 'NIST_SRD-30'}],['Zirconia (TZP)'],[{'name': 'Hot Isostatic Pressing'}],"[{'citation': 'Evaluation of Japanese Yttria Tetragonal Zirconia Polycrystal (Y-TZP) Materials, J.J. Swab, Ceramic Engineering and Science Proceedings, Vol. 8 7, pp. 886-891 (1987), published by American Ceramic Society.'}]",,,,,,,,,,,,Zr-O:Y,,,,,,,,,,,,,,,,,,,,,,,,,Polycrystalline,,,,,,,,,,,,,,,,,,,,,,,,,,,,,,,,,,,,,,,,,,,,,,,,,,,,,,,,,,,,,,,,,Koransha,,,,,,,,,,,,,,,,,,,,,,,,,,,,,,,,,,,,,,,,,,,,,,,,,,,,1261,"[{'name': 'Oxidation Temperature', 'scalars': [{'value': '23'}, {'value': '200'}, {'value': '1000'}, {'value': '1000'}], 'units': '$^{\\circ}$C'}, {'name': 'Oxidation Time', 'scalars': [{'value': '0'}, {'value': '50'}, {'value': '100'}, {'value': '500'}], 'units': 'h'}, {'name': 'Test Temperature', 'scalars': [{'value': '23'}], 'units': '$^{\\circ}$C'}]",MPa
3920,SrZrO3,[{'name': 'NIST_SRD-30'}],['Strontium zirconate'],[{'name': 'Solid State Reaction'}],"[{'citation': 'Enthalpy and Specific Heat of Strontium and Barium Zirconates at High Temperatures, V.A. Levitskii, D.S. Tsagareishvili, and G.G. Gvelesiani, High Temperature, Vol. 14 1, pp. 69-72 (1976).'}]",5.797,"[{'name': 'Axis', 'scalars': [{'value': 'a'}, {'value': 'c'}]}, {'name': 'Temperature', 'scalars': [{'value': '298.15'}], 'units': 'K'}]",$\AA$,,,,,,,,,Sr-Zr-O,,,,,,,,,,,,,,,,,,,,,,,,,Polycrystalline,,,,,,,,,,,,,,,,,,,,,,,,,,,,,,,,,,,,,,,,,,,,,,,,,,,,,,,,,,,,,,,,,,,,,,,,,,,,,,,,,,,,,,,,,,,,,,,,,,,,,,,,,,,,,,,,,,,,,,,
3921,C,[{'name': 'NIST_SRD-30'}],['Diamond'],,"[{'citation': 'Thermal Diffusivity of Isotopically Enriched 12C Diamond, T.R. Anthony, W.F. Banholzer, J.F. Fleischer, L. Wei, P.K. Kuo, R.L. Thomas, and R.W. Pryor, Physical Review B, Vol. 42 2, pp. 1104-1111 (1990), published by American Physical Society.'}]",,,,,,,,,,,,C,,,,,,,,,,,,,,,,,,,,,,,,,Single Crystal,,,,,,,,,,,,,,,,,,,,,,,,,,,,,,,,,,,,,,,,,,,,,,,,,,,,,,,,,,,,,,,,,,,,,,,,,,,,,,,,,,,,,,,,,,,,,,,,,,,,,,,,,,14.5,"[{'name': 'Coating Thickness', 'scalars': [{'value': '1000'}], 'units': '$\\AA$'}, {'name': 'Coating', 'scalars': [{'value': 'Ti'}]}, {'name': 'Amount of 13C', 'scalars': [{'value': '0.07'}], 'units': '%'}, {'name': 'Sample Number', 'scalars': [{'value': '5'}]}]",cm$^{2}$ s$^{-1}$,,,,,,,,,,,
3922,Al2O3,[{'name': 'NIST_SRD-30'}],['Alumina'],[{'name': 'Hot Pressing'}],"[{'citation': 'Creep and Creep Fracture in Hot-Pressed Alumina, A.G. Robertson, D.S. Wilkinson, and C.H. Caceres, Journal of the American Ceramic Society, Vol. 74 5, pp. 915-921 (1991), published by American Ceramic Society.'}]",,,,,,,,,,,,Al-O,,,,,,,,,,,,,,,,,,,,,,,,,Polycrystalline,,,,,,,,,,,,,,,,,,,,,,,,,,,,,,,,,,,,,,,,,,,,,,,,,,,,,,,,,,,,,,,,,Avco Co.,,,,,,,,,,,,,,,,,,,,,,,MgO,"[{'name': 'Sintering Aid Mass Fraction', 'scalars': [{'value': '0.3'}], 'units': '%'}]",,,,,,,,,,,,,,,,,,,,,,,,,,,,,,
3923,B4C,[{'name': 'NIST_SRD-30'}],['Boron carbide'],[{'name': 'Hot Pressing'}],"[{'citation': 'Elastic Properties of Boron Carbide, S.R. Murthy, Journal of Materials Science Letters, Vol. 4, pp. 603-605 (1985), published by Chapman and Hall.'}]",,,,,,,,,,,,B-C,,,,,,,,,,,,,,,,,,,,,,,,,Polycrystalline,,,,,,,,,,,,,,,,,,,,,,,,,,,,,,,,,,,,,,,,,,,,,,,,,,,,24,"[{'name': 'Temperature', 'scalars': [{'value': '23'}], 'units': '$^{\\circ}$C'}]",,,GPa,,,,,,,,,,,,,,,,,,,,,,,,,,,,,,,,,,,,,,,,,,,,,,,,,,,,,,,,,,,,,,,
3924,SiC,[{'name': 'NIST_SRD-30'}],['Silicon carbide'],[{'name': 'Hot Pressing'}],"[{'citation': 'Carbides, MCIC Battelle, Engineering Property Data on Selected Ceramics, Vol. 2, pp. 1-19 (1979), published by Battelle Columbus Laboratories.'}]",,,,,,,,,,,,Si-C,,,,,,,,,,,,,,,,,,,,,,,,,Polycrystalline,,,,,,,,,,,,,,,,,,,,,,,,,,,,,,,,,,,,,,,,,,,,,,,,,,,,,,,,,,,,,,,,,,,,,,,,,,,,,,,,,,,,,,,,,,,,,,,640,"[{'name': 'Temperature', 'scalars': [{'value': '25'}, {'value': '125'}, {'value': '325'}, {'value': '525'}, {'value': '725'}, {'value': '925'}, {'value': '1125'}, {'value': '1325'}, {'value': '1525'}], 'units': '$^{\\circ}$C'}]",J kg$^{-1}$ K$^{-1}$,,,,,,,,,,,,,,,,,,,,,,
3925,Al2O3.xNb2O5,[{'name': 'NIST_SRD-30'}],['Alumina'],[{'name': 'Sintering'}],"[{'citation': 'Effect of Addition of Niobium Oxide on the Thermal Conductivity of Alumina, W.N. Santos, P.I. Filho, and R. Taylor, Journal of the European Ceramic Society, Vol. 18, pp. 807-811 (1998), published by Elsevier Science Ltd..'}]",,,,,,,,,,,,Al-O,,,,,,,,,,,,,,,,,,,,,,,,,Polycrystalline,,,,,,,,,,,,,,,,,,,,,,,,,,,,,,,,,,,,,,,,,,,,,,,,,,,,,,,,,,,,,,,,,,,,,,,,,,,,,,,,,,,,,,,,,,,,,,,,,,,,,,,14.0,"[{'name': 'Sintering Temperature', 'scalars': [{'value': '1673'}, {'value': '1673'}, {'value': '1673'}, {'value': '1673'}, {'value': '1673'}, {'value': '1673'}, {'value': '1673'}, {'value': '1673'}, {'value': '1673'}, {'value': '1673'}, {'value': '1673'}, {'value': '1673'}, {'value': '1673'}, {'value': '1673'}, {'value': '1673'}, {'value': '1673'}, {'value': '1673'}, {'value': '1673'}, {'value': '1673'}, {'value': '1673'}, {'value': '1673'}, {'value': '1673'}, {'value': '1673'}, {'value': '1673'}, {'value': '1673'}, {'value': '1673'}, {'value': '1673'}, {'value': '1673'}, {'value': '1673'}, {'value': '1673'}, {'value': '1673'}, {'value': '1673'}, {'value': '1673'}, {'value': '1673'}, {'value': '1673'}, {'value': '1673'}, {'value': '1673'}, {'value': '1673'}, {'value': '1673'}, {'value': '1673'}, {'value': '1673'}, {'value': '1673'}, {'value': '1673'}, {'value': '1673'}, {'value': '1673'}, {'value': '1673'}, {'value': '1673'}, {'value': '1673'}, {'value': '1673'}, {'value': '1673'}, {'value': '1673'}, {'value': '1673'}, {'value': '1673'}, {'value': '1673'}, {'value': '1723'}, {'value': '1723'}, {'value': '1723'}, {'value': '1723'}, {'value': '1723'}, {'value': '1723'}, {'value': '1723'}, {'value': '1723'}, {'value': '1723'}, {'value': '1723'}, {'value': '1723'}, {'value': '1723'}, {'value': '1723'}, {'value': '1723'}, {'value': '1723'}, {'value': '1723'}, {'value': '1723'}, {'value': '1723'}, {'value': '1723'}, {'value': '1723'}, {'value': '1723'}, {'value': '1723'}, {'value': '1723'}, {'value': '1723'}, {'value': '1723'}, {'value': '1723'}, {'value': '1723'}, {'value': '1723'}, {'value': '1723'}, {'value': '1723'}, {'value': '1723'}, {'value': '1723'}, {'value': '1723'}, {'value': '1723'}, {'value': '1723'}, {'value': '1723'}, {'value': '1723'}, {'value': '1723'}, {'value': '1723'}, {'value': '1723'}, {'value': '1723'}, {'value': '1723'}, {'value': '1723'}, {'value': '1723'}, {'value': '1723'}, {'value': '1723'}, {'value': '1723'}, {'value': '1723'}, {'value': '1723'}, {'value': '1723'}, {'value': '1723'}, {'value': '1723'}, {'value': '1723'}, {'value': '1723'}, {'value': '1723'}, {'value': '1723'}, {'value': '1723'}, {'value': '1723'}, {'value': '1723'}, {'value': '1723'}, {'value': '1723'}, {'value': '1723'}, {'value': '1723'}, {'value': '1723'}, {'value': '1723'}, {'value': '1723'}, {'value': '1723'}, {'value': '1723'}, {'value': '1723'}, {'value': '1723'}], 'units': 'K'}, {'name': 'Mole Fraction of Nb2O5', 'scalars': [{'value': '0'}, {'value': '0'}, {'value': '0'}, {'value': '0'}, {'value': '0'}, {'value': '0'}, {'value': '0'}, {'value': '0'}, {'value': '0'}, {'value': '0'}, {'value': '1'}, {'value': '1'}, {'value': '1'}, {'value': '1'}, {'value': '1'}, {'value': '1'}, {'value': '1'}, {'value': '3'}, {'value': '3'}, {'value': '3'}, {'value': '3'}, {'value': '3'}, {'value': '3'}, {'value': '3'}, {'value': '3'}, {'value': '3'}, {'value': '3'}, {'value': '4'}, {'value': '4'}, {'value': '4'}, {'value': '4'}, {'value': '4'}, {'value': '4'}, {'value': '4'}, {'value': '4'}, {'value': '4'}, {'value': '5'}, {'value': '5'}, {'value': '5'}, {'value': '5'}, {'value': '5'}, {'value': '5'}, {'value': '5'}, {'value': '5'}, {'value': '5'}, {'value': '5'}, {'value': '6'}, {'value': '6'}, {'value': '6'}, {'value': '6'}, {'value': '6'}, {'value': '6'}, {'value': '6'}, {'value': '6'}, {'value': '0'}, {'value': '0'}, {'value': '0'}, {'value': '0'}, {'value': '0'}, {'value': '0'}, {'value': '0'}, {'value': '0'}, {'value': '0'}, {'value': '0'}, {'value': '1'}, {'value': '1'}, {'value': '1'}, {'value': '1'}, {'value': '1'}, {'value': '1'}, {'value': '1'}, {'value': '1'}, {'value': '1'}, {'value': '1'}, {'value': '2'}, {'value': '2'}, {'value': '2'}, {'value': '2'}, {'value': '2'}, {'value': '2'}, {'value': '2'}, {'value': '2'}, {'value': '2'}, {'value': '2'}, {'value': '3'}, {'value': '3'}, {'value': '3'}, {'value': '3'}, {'value': '3'}, {'value': '3'}, {'value': '3'}, {'value': '3'}, {'value': '3'}, {'value': '3'}, {'value': '4'}, {'value': '4'}, {'value': '4'}, {'value': '4'}, {'value': '4'}, {'value': '4'}, {'value': '4'}, {'value': '4'}, {'value': '4'}, {'value': '4'}, {'value': '5'}, {'value': '5'}, {'value': '5'}, {'value': '5'}, {'value': '5'}, {'value': '5'}, {'value': '5'}, {'value': '5'}, {'value': '5'}, {'value': '5'}, {'value': '6'}, {'value': '6'}, {'value': '6'}, {'value': '6'}, {'value': '6'}, {'value': '6'}, {'value': '6'}, {'value': '6'}, {'value': '6'}, {'value': '6'}], 'units': '%'}, {'name': 'Temperature', 'scalars': [{'value': '381'}, {'value': '467'}, {'value': '574'}, {'value': '673'}, {'value': '776'}, {'value': '883'}, {'value': '991'}, {'value': '1085'}, {'value': '1180'}, {'value': '1270'}, {'value': '377'}, {'value': '467'}, {'value': '570'}, {'value': '672'}, {'value': '879'}, {'value': '1085'}, {'value': '1266'}, {'value': '381'}, {'value': '471'}, {'value': '578'}, {'value': '677'}, {'value': '780'}, {'value': '887'}, {'value': '990'}, {'value': '1085'}, {'value': '1175'}, {'value': '1266'}, {'value': '376'}, {'value': '471'}, {'value': '672'}, {'value': '780'}, {'value': '883'}, {'value': '990'}, {'value': '1085'}, {'value': '1175'}, {'value': '1266'}, {'value': '381'}, {'value': '467'}, {'value': '574'}, {'value': '672'}, {'value': '780'}, {'value': '883'}, {'value': '986'}, {'value': '1089'}, {'value': '1180'}, {'value': '1270'}, {'value': '381'}, {'value': '574'}, {'value': '780'}, {'value': '883'}, {'value': '990'}, {'value': '1085'}, {'value': '1175'}, {'value': '1266'}, {'value': '382'}, {'value': '472'}, {'value': '576'}, {'value': '680'}, {'value': '779'}, {'value': '878'}, {'value': '989'}, {'value': '1079'}, {'value': '1170'}, {'value': '1272'}, {'value': '378'}, {'value': '477'}, {'value': '575'}, {'value': '682'}, {'value': '777'}, {'value': '879'}, {'value': '986'}, {'value': '1080'}, {'value': '1169'}, {'value': '1272'}, {'value': '381'}, {'value': '471'}, {'value': '575'}, {'value': '682'}, {'value': '781'}, {'value': '879'}, {'value': '990'}, {'value': '1080'}, {'value': '1174'}, {'value': '1272'}, {'value': '381'}, {'value': '471'}, {'value': '575'}, {'value': '683'}, {'value': '777'}, {'value': '880'}, {'value': '987'}, {'value': '1077'}, {'value': '1172'}, {'value': '1274'}, {'value': '379'}, {'value': '474'}, {'value': '574'}, {'value': '682'}, {'value': '776'}, {'value': '875'}, {'value': '991'}, {'value': '1085'}, {'value': '1175'}, {'value': '1274'}, {'value': '377'}, {'value': '473'}, {'value': '572'}, {'value': '676'}, {'value': '779'}, {'value': '878'}, {'value': '986'}, {'value': '1085'}, {'value': '1175'}, {'value': '1273'}, {'value': '378'}, {'value': '473'}, {'value': '572'}, {'value': '680'}, {'value': '779'}, {'value': '878'}, {'value': '990'}, {'value': '1080'}, {'value': '1174'}, {'value': '1277'}], 'units': 'K'}]",W m$^{-1}$ K$^{-1}$,,,,,,,,,,,,,,
3926,TiO2,[{'name': 'NIST_SRD-30'}],['Titania'],[{'name': 'Hot Isostatic Pressing'}],"[{'citation': 'Evaluation of the Mechanical Properties of Hot Isostatically Pressed Titania and Titania-Calcium Phosphate Composites, J. Li, S. Forberg, and L. Hermansson, Biomaterials, Vol. 12, pp. 438-440 (1991), published by Butterworth-Heinemann Ltd..'}]",,,,,,,,,,,,Ti-O,,,,,,,,,,,,,,,,,,,,,,,,,Polycrystalline,,,,4.21,"[{'name': 'Volume Fraction of TiO2', 'scalars': [{'value': '100'}, {'value': '85'}, {'value': '85'}, {'value': '85'}], 'units': '%'}, {'name': 'Volume Fraction of HA', 'scalars': [{'value': '0'}, {'value': '15'}, {'value': '0'}, {'value': '7.5'}], 'units': '%'}, {'name': 'Volume Fraction of BA', 'scalars': [{'value': '0'}, {'value': '0'}, {'value': '15'}, {'value': '0'}], 'units': '%'}, {'name': 'Volume Fraction of TCP', 'scalars': [{'value': '0'}, {'value': '0'}, {'value': '0'}, {'value': '7.5'}], 'units': '%'}]",,,g cm$^{-3}$,,,,,,,,,,,,,,,,,,,,,,,,,,,,,,,,,,,,,,,,,,,,,,,,,,,,,,,,,,,,,,,,,,,,,,,,,,,,,,,,,,,,,,,,,,,,,,,,,,,,,,,,,,,,,,,
3927,Al2O3.xZrO2,[{'name': 'NIST_SRD-30'}],['Alumina composite'],[{'name': 'Sintering'}],"[{'citation': 'Ultrasonic Characterization of Zirconia-Toughened Alumina Ceramics, K.K. Phani, S. Mukherjee, and D. Basu, Journal of the American Ceramic Society, Vol. 79 12, pp. 3331-3335 (1996), published by American Ceramic Society.'}]",,,,,,,,,,,,Al-O:ZrO,,,,,,,,,,,,,,,,,,,,,,,,,Polycrystalline,,,,,,,,,,,,,,,,,,,,,,,,,,,,,,,,,,,,,,,,,,,,,,,,,,,,,,,,,,,,,,,,,,,,,,,,,,0.24,"[{'name': 'Volume Fraction of ZrO2', 'scalars': [{'value': '0'}, {'value': '0.04'}, {'value': '0.07'}, {'value': '0.10'}, {'value': '0.15'}, {'value': '0.40'}, {'value': '0.50'}, {'value': '0.73'}, {'value': '0.79'}, {'value': '0.86'}, {'value': '0.93'}, {'value': '1.00'}]}]",,,,,,,,,,,,,,,,,,,,,,,,,,,,,,,,,,,,,,,,,,,,
3928,Al2O3,[{'name': 'NIST_SRD-30'}],['Alumina'],[{'name': 'Sintering'}],"[{'citation': 'High-Pressure Sintering of Nanocrystalline $\\gamma$-Al2O3, R.S. Mishra, C.E. Lesher, and A.K. Mukherjee, Journal of the American Ceramic Society, Vol. 79 11, pp. 2989-2992 (1996), published by American Ceramic Society.'}]",,,,,,,,,,,,Al-O,,,,,,,,,,,,,,,,,,,,,,,,,Polycrystalline,,,,,,,,,,,,,,,,,,,,,,,,,,,,,,,,,,,,,,,,,,36,"[{'name': 'Phases Present', 'scalars': [{'value': '-'}, {'value': '-'}, {'value': '+'}, {'value': '+'}, {'value': '-'}, {'value': '-'}, {'value': '-'}, {'value': '-'}]}, {'name': 'Sintering Temperature', 'scalars': [{'value': '923'}, {'value': '1023'}, {'value': '1073'}, {'value': '1123'}, {'value': '1173'}, {'value': '1223'}, {'value': '1273'}, {'value': '1323'}], 'units': 'K'}, {'name': 'Sintering Time', 'scalars': [{'value': '5'}, {'value': '15'}, {'value': '5'}, {'value': '15'}, {'value': '10'}, {'value': '10'}, {'value': '10'}, {'value': '10'}], 'units': 'min'}]",,,$\mu$m,,,,,,,,,,,,,,,,,,,,,,,,,,,,,,,,,,,,,,,,,,,,,,,,,,,,,,,,,,,,,,,,,,,,,,,,,
3929,Al2O3.xZrO2,[{'name': 'NIST_SRD-30'}],['Alumina composite'],,"[{'citation': 'Characterization Studies of Transformation-Toughened Ceramics, N.L. Hecht, S.M. Goodrich, D.E. McCullum, P.P. Yaney, S.D. Jang, and V.J. Tennery, American Ceramic Society Bulletin, Vol. 71 6, pp. 955-959 (1992), published by American Ceramic Society.'}]",,,,,,,,,,,,Al-O:ZrO,ZTA-XS121,,,,,,,,,,,,,,,,,,,,,,,,,,,,,,,,,,,,,,,,,,,,,,,,,,,,,,,,,,,,,,,,,,,,,,,,,,,,,,,,,,,,,,,,,"Ceramatec, Inc.",,,,,,,,,,,,,,,,,,,,,,,,,,,,,,,,,,,,,,,,,,,,9.4,"[{'name': 'Temperature', 'scalars': [{'value': '23'}], 'units': '$^{\\circ}$C'}]",x10$^{-6}$,,,,,,,,
3930,ZrO.5%Y2O3,[{'name': 'NIST_SRD-30'}],['Zirconia (TZP)'],[{'name': 'Hot Isostatic Pressing'}],"[{'citation': 'Weibull Characterization of Four Hipped/Posthipped Engineering Ceramics Between Room Temperature and 1500 °C, J. Kubler, Mechanische Charakterisierung von Hochleistungskeramik Festigkeitsunte, pp. 1-88 (1992), published by EMPA Swiss Federal Laboratories for Materials Testing and Research.'}]",,,,,,,,,,,,Zr-O,,,,,,,,,,,,,,,,,,,,,,,,,Polycrystalline,,,,,,,,,,,,,,,,,,,,,,,,,,,,,,,,,,,,,,,,,,,,,,,,,,,,,,,,,,,,,,,,,,,,,,,,,,,,,,,,,,,,,,,,,,,,,,,,,,,,,,,,,,,,,,,,,,,,,774,"[{'name': 'Temperature', 'scalars': [{'value': '23'}], 'units': '$^{\\circ}$C'}]",MPa
3931,ThO2,[{'name': 'NIST_SRD-30'}],['Thoria'],[{'name': 'Sintering'}],"[{'citation': 'Linear Thermal Expansion of Aluminum Oxide and Thorium Oxide from 100° to 1000 °K, J.B. Wachtman,Jr., T.G. Scuderi, and G.W. Creek, Journal of the American Ceramic Society, Vol. 45, pp. 319-323 (1962), published by American Ceramic Society.'}]",,,,,,,,,,,,Th-O,,,,,,,,,,,,,,,,,,,,,,,,,Polycrystalline,,,,,,,,,,,,,,,,,,,,,,,,,,,,,,,,,,,,,,,,,,,,,,,,,,,,,,,,,,,,,,,,,Norton Company,,,,,,,,,,,,,,,,,,,,,,,,,,,,,,,,,,,,,,,,,,,,3.66,"[{'name': 'Direction', 'scalars': [{'value': 'Mean'}]}, {'name': 'Temperature', 'scalars': [{'value': '0'}, {'value': '50'}, {'value': '100'}, {'value': '150'}, {'value': '200'}, {'value': '250'}, {'value': '300'}, {'value': '350'}, {'value': '400'}, {'value': '450'}, {'value': '500'}, {'value': '550'}, {'value': '600'}, {'value': '650'}, {'value': '700'}, {'value': '750'}, {'value': '800'}, {'value': '900'}, {'value': '1000'}, {'value': '1100'}, {'value': '1200'}, {'value': '1300'}, {'value': '1400'}, {'value': '1500'}, {'value': '1600'}, {'value': '1700'}, {'value': '1800'}, {'value': '1900'}, {'value': '2000'}], 'units': 'K'}, {'name': '(L', 'scalars': [{'value': '-9.98'}, {'value': '-9.94'}, {'value': '-9.23'}, {'value': '-7.41'}, {'value': '-4.73'}, {'value': '-1.46'}, {'value': '2.19'}, {'value': '6.12'}, {'value': '10.23'}, {'value': '14.49'}, {'value': '18.97'}, {'value': '23.34'}, {'value': '27.89'}, {'value': '32.51'}, {'value': '37.19'}, {'value': '41.92'}, {'value': '46.72'}, {'value': '56.44'}, {'value': '66.35'}, {'value': '76.44'}, {'value': '86.53'}, {'value': '96.75'}, {'value': '107.20'}, {'value': '117.60'}, {'value': '128.20'}, {'value': '139.10'}, {'value': '150.00'}, {'value': '161.00'}, {'value': '172.20'}], 'units': '10$^{-4}$'}]",x10$^{-6}$,,,,,,,,
