Repository: ckborg/DSW2018

# DSW2018

## Description
Investigation of a structural ceramics database (WebSCD) curated by the National Institute of Standards and Technology (NIST).
3-week project as part of the UC Berkeley Data Science workshop (DSW2018).
[WebSCD]("https://srdata.nist.gov/CeramicDataPortal/scd")

## Results at-a-glance

~4000 material entries

Most represented mechanical properties: Elastic modulus, flexural strength, fracture toughness.

## Team members
[Prabudhya Bhattacharyya]("http://physics.berkeley.edu/people/graduate-student/prabudhya-bhattacharyya")

[Chris Bronner]("https://chrisbronner.com/")

[Steve Drapcho]("https://www.linkedin.com/in/steven-drapcho-2b939b149/")

File: NIST_CeramicDataSet.csv (part 100 of 103)
3932,B4C.xSiC,[{'name': 'NIST_SRD-30'}],['Boron carbide composite'],[{'name': 'Hot Pressing'}],"[{'citation': 'Mechanical Properties of B4C-SiC Whisker Composite Ceramics, N. Tamari, H. Kobayashi, T. Tanaka, I. Kondoh, and S. Kose, International Journal of Thermophysics, Vol. 98 10, pp. 1159-1163 (1990), published by Ceramic Society of Japan.'}]",,,,,,,,,,,,B-C:SiC,,,,,,,,,,,,,,,,,,,,,,,,,Polycrystalline,,,,,,,,,,,,,,,,,,,,,,,,,455,"[{'name': 'Measurement Temperature', 'scalars': [{'value': '23'}, {'value': '23'}, {'value': '23'}, {'value': '23'}, {'value': '23'}, {'value': '23'}, {'value': '23'}, {'value': '23'}, {'value': '23'}, {'value': '23'}, {'value': '23'}, {'value': '23'}, {'value': '1000'}, {'value': '1000'}, {'value': '1000'}, {'value': '1000'}, {'value': '1000'}, {'value': '1000'}, {'value': '1000'}, {'value': '1000'}, {'value': '1000'}, {'value': '1000'}, {'value': '1000'}, {'value': '1000'}], 'units': '$^{\\circ}$C'}, {'name': 'Sintering Temperature', 'scalars': [{'value': '2000'}, {'value': '2000'}, {'value': '2000'}, {'value': '2000'}, {'value': '2100'}, {'value': '2100'}, {'value': '2100'}, {'value': '2100'}, {'value': '2200'}, {'value': '2200'}, {'value': '2200'}, {'value': '2200'}, {'value': '2000'}, {'value': '2000'}, {'value': '2000'}, {'value': '2000'}, {'value': '2100'}, {'value': '2100'}, {'value': '2100'}, {'value': '2100'}, {'value': '2200'}, {'value': '2200'}, {'value': '2200'}, {'value': '2200'}], 'units': '$^{\\circ}$C'}, {'name': 'Volume Fraction of SiC', 'scalars': [{'value': '0'}, {'value': '10'}, {'value': '20'}, {'value': '30'}, {'value': '0'}, {'value': '10'}, {'value': '20'}, {'value': '30'}, {'value': '0'}, {'value': '10'}, {'value': '20'}, {'value': '30'}, {'value': '0'}, {'value': '10'}, {'value': '20'}, {'value': '30'}, {'value': '0'}, {'value': '10'}, {'value': '20'}, {'value': '30'}, {'value': '0'}, {'value': '10'}, {'value': '20'}, {'value': '30'}], 'units': '%'}]",,,MPa,,,,,,,,,,,,,,,,,,,,,,,,,,,,,,,,,,,,,,,,,,,,,,,,,,,,,,,,,,,,,,,,,,,,,,,,,,,,,,,,,,,,,,,,,,
3933,Si3N4,[{'name': 'NIST_SRD-30'}],['Silicon nitride'],[{'name': 'Sintering'}],"[{'citation': 'Unlubricated Sliding Friction and Wear of Various Si3N4 Pairs Between 22 °C and 1000 °C, A. Skopp, M. Woydt, and K.H. Habig, Tribology International, Vol. 23 3, pp. 189-199 (1990), published by Butterworth-Heinemann Ltd.'}]",,,,,,,,,,,,Si-N,ND200,,,,,,,,,,,,,,,,,,,,,,,,Polycrystalline,,,,,,,,,,,,,,,,,,,,,,,,,,,,,,,,,,,,,,,,,,,,,,,,,,,,,,,,,,,,,,,,,Feldmuhle AG,,,,,,,Si3N4,"[{'name': 'Mass Fraction of Phase', 'scalars': [{'value': '78.99'}, {'value': '6.825'}, {'value': '3.97'}, {'value': '10.16'}, {'value': '0.008'}, {'value': '0.047'}], 'units': '%'}]",,,,,,,,,,,,,,,,,,,,,,,,,,,,,,,,,,,,,,,,,,,,,,
3934,SiC,[{'name': 'NIST_SRD-30'}],['Silicon carbide'],[{'name': 'Pressureless Sintering'}],"[{'citation': 'The Evaluation of Environmental Effects in Toughened Ceramics for Advanced Heat Engines Investigation of Selected SiC and Si3N4 Ceramics, N.L.Hecht, G.A.Graves, D.E.McCullum, A.P.Berens, S.Goodrich, J.D.Wolf, J.R.Hoenigman, P.Yaney, D.Grant, and S.Hilton, ORNL Report Number:  ORNL/Sub/84-00221/2, pp. 1-111 (1990), published by Oak Ridge National Laboratory.'}]",,,,,,,,,,,,Si-C,,,,,,,,,,,,,,,,,,,,,,,,,Polycrystalline,,,,,,,,,,,,,,,,,,,,,,,,,,,,,,,,,,,,,,,,,,,,,,,,,,,,,,,,,,,,,,,,,Sohio Engineered Materials Co.,,,,,,,,,,,,,,,,,,,,,,,,,,,,,,,,,,,,,,,,,,,,5.9,"[{'name': 'Temperature', 'scalars': [{'value': '1465'}, {'value': '1475'}], 'units': '$^{\\circ}$C'}, {'name': 'Specimen Number', 'scalars': [{'minimum': '5', 'maximum': '7'}]}]",x10$^{-6}$,,,,,,,,
3935,Si3N4.xSiC,[{'name': 'NIST_SRD-30'}],['Silicon nitride composite'],[{'name': 'Hot Isostatic Pressing'}],"[{'citation': 'Mechanical Properties of Hot Isostatically Pressed Si3N4 and Si3N4/SiC composites, O. Unal, J.J. Petrovic, and T.E. Mitchell, Journal of Materials Research, Vol. 8 3, pp. 626-634 (1993), published by Materials Research Society.'}]",,,,,,,,,,,,Si-N:SiC,,,,,,,,,,,,,,,,,,,,,,,,,Polycrystalline,,,,,,,,,,,,,,,,,,,,,,,,,,,,,,,,,3.7,"[{'name': 'Temperature', 'scalars': [{'value': '20'}, {'value': '200'}, {'value': '400'}, {'value': '600'}, {'value': '800'}, {'value': '1000'}, {'value': '1200'}, {'value': '1400'}], 'units': '$^{\\circ}$C'}]",,,MPa m$^{1/2}$,,,,,,,,,,,,,,,,,,,,,,,,,,,,,,,,,,,,,,,,,,,,,,,,,,,,,,,,,,,,,,,,,,,,,,,,,,,,,,,,,,
3936,Al2O3,[{'name': 'NIST_SRD-30'}],['Alumina'],[{'name': 'Sintering'}],"[{'citation': 'Effects of Ceramic Microstructures on Strength and Fracture Surface Energy, G.K. Bansal, Proceedings of the Sixth International Materials Symposium, pp. 860-871 (1976), edited by R.M. Fulrath and J.A. Pask, published by Westview Press (Boulder Colorado).'}]",,,,,,,,,,,,Al-O,,,,,,,,,,,,,,,,,,,,,,,,,Polycrystalline,,,,,,,,,,,,,,,,,,,,,,,,,408,"[{'name': 'Temperature', 'scalars': [{'value': '22'}], 'units': '$^{\\circ}$C'}]",,,MPa,,,,,,,,,,,,,,,,,,,,,,,,,,,,,,,,,,,,3M Company,,,,,,,,,,,,,,,,,,,,,,,,,,,,,,,,,,,,,,,,,,,,,,,,,,,,,,
3937,SiC,[{'name': 'NIST_SRD-30'}],['Silicon carbide'],[{'name': 'Hot Isostatic Pressing'}],"[{'citation': 'Weibull Characterization of Four Hipped/Posthipped Engineering Ceramics Between Room Temperature and 1500 °C, J. Kubler, Mechanische Charakterisierung von Hochleistungskeramik Festigkeitsunte, pp. 1-88 (1992), published by EMPA Swiss Federal Laboratories for Materials Testing and Research.'}]",,,,,,,,,,,,Si-C,,,,,,,,,,,,,,,,,,,,,,,,,Polycrystalline,,,,3.21,"[{'name': 'Temperature', 'scalars': [{'value': '23'}], 'units': '$^{\\circ}$C'}]",,,g cm$^{-3}$,,,,,,,,,,,,,,,,,,,,,,,,,,,,,,,,,,,,,,,,,,,,,,,,,,,,,,,,,,,,,,,,,,,,,,,,,,,,,,,,,,,,,,,,,,,,,,,,,,,,,,,,,,,,,,,
3938,Si3N4,[{'name': 'NIST_SRD-30'}],['Silicon nitride'],[{'name': 'Chemical Vapor Deposition'}],"[{'citation': 'Micromechanical Characterization of Chemically Vapor Deposited Ceramic Films, J.M. Grow and R.A. Levy, Journal of Materials Research, Vol. 9 8, pp. 2072-2078 (1994), published by Materials Research Society.'}]",,,,,,,,,,,,Si-N,,,,,,,,,,,,,,,,,,,,,,,,,Polycrystalline,,,,,,,,,,,,,,148,"[{'name': 'Temperature', 'scalars': [{'value': '650'}, {'value': '676'}, {'value': '700'}, {'value': '750'}, {'value': '800'}, {'value': '853'}, {'value': '903'}], 'units': '$^{\\circ}$C'}, {'name': 'Precursor', 'scalars': [{'value': 'DTBS'}]}]",,,GPa,,,,,,,,,,,,,,,,,,,,,,,,,,,,,,,,,,,,,,,,,,,,,,,,,,,,,,,,,,,,,,,Thin Film,,,,,,,,,,,,,,,,,,,,,,,,,,,,,,,,,,,,,,
3939,SiC.xTiB2,[{'name': 'NIST_SRD-30'}],['Silicon carbide composite'],[{'name': 'Hot Pressing'}],"[{'citation': 'Effects of Additive Amount on Microstructure and Fracture Toughness of SiC-TiB2 Composites, K.S. Cho, H.J. Choi, J.G. Lee, and Y.W. Kim, Ceramics International, Vol. 24, pp. 299-305 (1998), published by Elsevier Science Ltd..'}]",,,,,,,,,,,,Si-C:TiB,,,,,,,,,,,,,,,,,,,,,,,,,Polycrystalline,,,,,,,,,,,,,,,,,,,,,,,,,,,,,,,,,4.4,"[{'name': 'Annealing Time at 1950 $^{\\circ}$C', 'scalars': [{'value': '0'}, {'value': '2'}, {'value': '6'}, {'value': '12'}], 'units': 'h'}, {'name': 'Specimen Number', 'scalars': [{'value': 'ST2'}]}]",,,MPa m$^{1/2}$,,,,,,,,,,,,,,,,,,,,,,,,,,,,,,,,,,,,,,,,,,,,,,,,,,,,,,,,,,,,,,,,,,,,,,,,,,,,,,,,,,
3940,SiC,[{'name': 'NIST_SRD-30'}],['Silicon carbide'],,"[{'citation': 'The Measurement of Sliding Friction and Wear of Ceramics at High Temperature, M.G. Gee, C.S. Matharu, E.A. Almond, and T.S. Eyre, Wear, Vol. 138, pp. 169-187 (1990), published by Elsevier Science S.A..'}]",,,,,,,,,,,,Si-C,,,,,,,,,,,,,,,,,,,,,,,,,Polycrystalline,,,,,,,,,,,,,,,,,,,,,,,,,,,,,,,,,,,,,,,,,,,,,,,,,,,,,,,,,,,,,,13.000,"[{'name': 'Specimen Component', 'scalars': [{'value': 'lower'}, {'value': 'lower'}, {'value': 'lower'}, {'value': 'upper'}, {'value': 'upper'}, {'value': 'upper'}]}, {'name': 'Temperature', 'scalars': [{'value': '300'}, {'value': '600'}, {'value': '900'}, {'value': '23'}, {'value': '300'}, {'value': '600'}], 'units': '$^{\\circ}$C'}, {'name': 'Environment', 'scalars': [{'value': 'air'}]}]",mm$^{3}$ m$^{-1}$ N$^{-1}$,,,,,,,,,,,,,,,,,,,,,,,,,,,,,,,,,,,,,,,,,,,,,,,,,,,,,,,
3941,SiO2,[{'name': 'NIST_SRD-30'}],['Silica (fused)'],,"[{'citation': 'High Temperature-Elastic Moduli and Internal Dilational and Shear Frictions of Fused Quartz, M. Fukuhara and A. Sanpei, Japanese Journal of Applied Physics, Vol. 33, pp. 2890-2893 (1994), published by Publication Office, Japanese Journal of Applied Physics.'}]",,,,,,,,,,,,Si-O,T-1030,,,,,,,,,,,,,,,,,,,,,,,,Polycrystalline,,,,,,,,,,,,,,,,,,,,,,,,,,,,,,,,,,,,,,,,,,,,,,,,,,,,,,,,,,,,,,,,,Toshiba Ceramics,,,,,,,,,0.172,"[{'name': 'Temperature', 'scalars': [{'value': '300'}, {'value': '450'}, {'value': '600'}, {'value': '750'}, {'value': '900'}, {'value': '1050'}, {'value': '1200'}, {'value': '1350'}, {'value': '1500'}, {'value': '1650'}], 'units': 'K'}]",,,,,,,,,,,,,,,,,,,,,,,,,,,,,,,,,,,,,,,,,,,,
3942,SiC,[{'name': 'NIST_SRD-30'}],['Silicon carbide'],,"[{'citation': 'Thermal Expansion of the Hexagonal (6H) Polytype of Silicon Carbide, Z. Li and R.C. Bradt, Journal of the American Ceramic Society, Vol. 69 12, pp. 863-866 (1986), published by American Ceramic Society.'}]",3.0815,"[{'name': 'Temperature', 'scalars': [{'value': '20'}, {'value': '20'}, {'value': '100'}, {'value': '100'}, {'value': '200'}, {'value': '200'}, {'value': '400'}, {'value': '400'}, {'value': '500'}, {'value': '500'}, {'value': '600'}, {'value': '600'}, {'value': '800'}, {'value': '800'}, {'value': '1000'}, {'value': '1000'}, {'value': '1100'}, {'value': '1100'}], 'units': '$^{\\circ}$C'}, {'name': 'Axis', 'scalars': [{'value': 'a'}, {'value': 'c'}, {'value': 'a'}, {'value': 'c'}, {'value': 'a'}, {'value': 'c'}, {'value': 'a'}, {'value': 'c'}, {'value': 'a'}, {'value': 'c'}, {'value': 'a'}, {'value': 'c'}, {'value': 'a'}, {'value': 'c'}, {'value': 'a'}, {'value': 'c'}, {'value': 'a'}, {'value': 'c'}]}]",$\AA$,,,,,,,,,Si-C,,,,,,,,,,,,,,,,,,,,,,,,,Polycrystalline,,,,,,,,,,,,,,,,,,,,,,,,,,,,,,,,,,,,,,,,,,,,,,,,,,,,,,,,,,,,,,,,,Norton Company,,,,,,,,,,,,,,,,Powder,,,,,,,,,,,,,,,,,,,,,,,,,,,,,,,,,,,,,,
3943,TiB2,[{'name': 'NIST_SRD-30'}],['Titanium diboride'],[{'name': 'Sintering'}],"[{'citation': 'Preparation and Mechanical Properties of TiB2 Composites Containing Ni and C, J. Matsushita, H. Nagashima, and H. Saito, Journal of the Ceramic Society of Japan, Vol. 99 1, pp. 78-82 (1991), published by Ceramic Society of Japan.'}]",,,,,,,,,,,,Ti-B,,,,,,,,,,,,,,,,,,,,,,,,,Polycrystalline,,,,,,,,,,,,,,,,,,,,,,,,,,,,,,,,,,,,,,,,,,,,,,,,,,,,12.7,"[{'name': 'Mass Fraction of Additive', 'scalars': [{'value': '7.5'}, {'value': '7.5'}, {'value': '7.5'}, {'value': '7.5'}, {'value': '7.5'}, {'value': '7.5'}, {'value': '7.5'}, {'value': '10'}, {'value': '10'}, {'value': '10'}, {'value': '10'}, {'value': '10'}, {'value': '10'}, {'value': '10'}, {'value': '12.5'}, {'value': '12.5'}, {'value': '12.5'}, {'value': '12.5'}, {'value': '12.5'}, {'value': '12.5'}, {'value': '12.5'}], 'units': '%'}, {'name': 'x of 14Ni:xCof Additive', 'scalars': [{'value': '0.0'}, {'value': '0.5'}, {'value': '1.0'}, {'value': '1.5'}, {'value': '2.0'}, {'value': '2.5'}, {'value': '3.0'}, {'value': '0.0'}, {'value': '0.5'}, {'value': '1.0'}, {'value': '1.5'}, {'value': '2.0'}, {'value': '2.5'}, {'value': '3.0'}, {'value': '0.0'}, {'value': '0.5'}, {'value': '1.0'}, {'value': '1.5'}, {'value': '2.0'}, {'value': '2.5'}, {'value': '3.0'}]}, {'name': 'Relative Density', 'scalars': [{'value': '91.5'}, {'value': '94.5'}, {'value': '97.9'}, {'value': '98.6'}, {'value': '96.4'}, {'value': '94.8'}, {'value': '91.6'}, {'value': '90.4'}, {'value': '93.9'}, {'value': '97.4'}, {'value': '97.5'}, {'value': '95.9'}, {'value': '93.7'}, {'value': '90.4'}, {'value': '89.9'}, {'value': '92.8'}, {'value': '95.7'}, {'value': '96.3'}, {'value': '95.3'}, {'value': '93.7'}, {'value': '89.3'}], 'units': '%'}]",,,GPa,,,,,,,,,,,,,,,,,,,,,,,,,,,,,,,,,,,,,,,,,,,,,,,,,,,,,,,,,,,,,,,
3944,Si3N4.xAl2O3.yY2O3,[{'name': 'NIST_SRD-30'}],['Silicon nitride composite'],[{'name': 'Sintering'}],"[{'citation': 'Effect of Relative Humidity on Repetitive Impact Behavior of Machined Silicon Nitride, S.R. Srinivasan and P.J. Blau, Journal of the American Ceramic Society, Vol. 77 3, pp. 683-688 (1994), published by American Ceramic Society.'}]",,,,,,,,,,,,Si-N:Al,SN-220M,,,,,,,,,,,,,,,,,,,,,,,,Polycrystalline,,,,,,,,,,,,,,,,,,,,,,,,,,,,,,,,,,,,,,,,,,,,,,,,,,,,,,,,,,,,,,,,,Kyocera,,,,,,,,,0.28,"[{'name': 'Temperature', 'scalars': [{'value': '23'}], 'units': '$^{\\circ}$C'}]",,,,,,,,,,,,,,,,,,,,,,,,,,,,,,,,,,,,,,,,,,,,
3945,Si3N4,[{'name': 'NIST_SRD-30'}],['Silicon nitride'],[{'name': 'Sintering'}],"[{'citation': 'Sintering Behavior and Properties of Si3N4 Sintered with Nitrogen-Rich Liquid in the System Y2O3-AlN-SiO2, P.K. Das and J. Mukerji, Advanced Ceramic Materials, Vol. 3 3, pp. 238-243 (1988), published by American Ceramic Society.'}]",,,,,,,,,,,,Si-N,,,,,,,,,,,,,,,,,,1.7,,,"[{'name': 'Duration', 'scalars': [{'value': '18'}], 'units': 'h'}, {'name': 'Applied Stress', 'scalars': [{'value': '200'}], 'units': 'MPa'}, {'name': 'Temperature', 'scalars': [{'value': '1200'}], 'units': '$^{\\circ}$C'}, {'name': 'Sample Number', 'scalars': [{'value': '5'}]}]",10$^{-9}$ s$^{-1}$,,,Polycrystalline,,,,,,,,,,,,,,,,,,,,,,,,,,,,,,,,,,,,,,,,,,,,,,,,,,,,,,,,,,,,,,,,,,,,,,,,,,,,,,,,,Bar,,,,,,,,,,,,,,,,,,,,,,,,,,,,,,,,,,,,,,
3946,Si3N4,[{'name': 'NIST_SRD-30'}],['Silicon nitride'],[{'name': 'Hot Isostatic Pressing'}],"[{'citation': 'Summary of Results of the Effects of Environment on Mechanical Behavior of High-Performance Ceramics, D.E. McCullum, N.L. Hecth, L. Chuck, and S.M. Goodrich, Ceramic Engineering and Science Proceedings, Vol. 12 9, pp. 1886-1913 (1991), published by American Ceramic Society.'}]",,,,,,,,,,,,Si-N,NT-154,,,,,,,,,,,,,,,,,,,,,,,,Polycrystalline,,,,,,,,,,,,,,,,,,,,,,,,,,,,,,,,,,,,,,,,,,,,,,,,,,,,,,,,,,,,,,,,,Norton/TRW,,,,,,,,,,,,,,,,,,,,,,,,,,,,,,,,,,,,,,,,,,,,,,,,,,15.27,"[{'name': 'Temperature', 'scalars': [{'value': '20'}, {'value': '1000'}, {'value': '1200'}, {'value': '1400'}, {'value': '20'}, {'value': '1000'}, {'value': '1200'}, {'value': '1400'}], 'units': '$^{\\circ}$C'}, {'name': 'Number of Samples', 'scalars': [{'value': '10'}, {'value': '10'}, {'value': '10'}, {'value': '10'}, {'value': '15'}, {'value': '15'}, {'value': '15'}, {'value': '15'}]}, {'name': 'Stress Mode', 'scalars': [{'value': 'flexure'}, {'value': 'flexure'}, {'value': 'flexure'}, {'value': 'flexure'}, {'value': 'tension'}, {'value': 'tension'}, {'value': 'tension'}, {'value': 'tension'}]}]",,,
3947,SiC,[{'name': 'NIST_SRD-30'}],['Silicon carbide'],[{'name': 'Hot Pressing'}],"[{'citation': 'Hot-Pressing of $\\beta$-SiC Powder with Al-B-C Additives, B.W. Lin, M. Imai, T. Yano, and T. Iseki, Journal of the American Ceramic Society, Vol. 69 4, pp. C67-C68 (1986), published by American Ceramic Society.'}]",,,,,,,,,,,,Si-C,,,,,,,,,,,,,,,,,,,,,,,,,,,,,,,,,,,,,,,,,,,,,,,,,,350,"[{'name': 'Hot Pressing Pressure', 'scalars': [{'value': '20'}, {'value': '30'}, {'value': '40'}, {'value': '50'}, {'value': '60'}, {'value': '50'}, {'value': '50'}, {'value': '50'}, {'value': '50'}, {'value': '50'}, {'value': '50'}, {'value': '50'}, {'value': '50'}, {'value': '50'}], 'units': 'MPa'}, {'name': 'Hot Pressing Temperature', 'scalars': [{'value': '1650'}, {'value': '1650'}, {'value': '1650'}, {'value': '1650'}, {'value': '1650'}, {'value': '1650'}, {'value': '1650'}, {'value': '1600'}, {'value': '1650'}, {'value': '1700'}, {'value': '1750'}, {'value': '1800'}, {'value': '1800'}, {'value': '1800'}], 'units': '$^{\\circ}$C'}, {'name': 'Temperature', 'scalars': [{'value': '22'}, {'value': '22'}, {'value': '22'}, {'value': '22'}, {'value': '22'}, {'value': '1200'}, {'value': '1400'}, {'value': '22'}, {'value': '22'}, {'value': '22'}, {'value': '22'}, {'value': '22'}, {'value': '1200'}, {'value': '1400'}], 'units': '$^{\\circ}$C'}]",,,MPa,,,,,,,,,,,,,,,,,,,,,,,,,,,,,,,,,,,,,,,,,,,,,,,,,,,,,,,,,,,,,,,,,,,,,,,,,,,,,,,,,,,,,,,,,,
3948,Al2O3,[{'name': 'NIST_SRD-30'}],['Alumina'],[{'name': 'Sintering'}],"[{'citation': 'The Effects of Notch Width on the SENB Toughness for Oxide Ceramics, J. Wang, W.M. Rainforth, T. Wadsworth, and R. Stevens, Journal of the European Ceramic Society, Vol. 10, pp. 21-31 (1992), published by Elsevier Science Limited.'}]",,,,,,,,,,,,Al-O,,,,,,,,,,,,,,,,,,,,,,,,,Polycrystalline,,,,,,,,,,,,,,,,,,,,,,,,,,,,,,,,,4.6,"[{'name': 'Grain Size', 'scalars': [{'value': '2.6'}], 'units': '$\\mu$m'}, {'name': 'Notch Width', 'scalars': [{'value': '260'}, {'value': '510'}, {'value': '810'}, {'value': '1800'}], 'units': '$\\mu$m'}, {'name': 'Specimen Number', 'scalars': [{'value': 'II'}]}]",,,MPa m$^{1/2}$,,,,,,,,,,,,,,,,,,,,,,,,,,,,,,,,,,,,,,,,,,,,,,,,,,,,,,,,,,,,,,,,,,,,,,,,,,,,,,,,,,
3949,Al2O3.xZrO2,[{'name': 'NIST_SRD-30'}],['Alumina composite'],[{'name': 'Sintering'}],"[{'citation': 'The Effects of Notch Width on the SENB Toughness for Oxide Ceramics, J. Wang, W.M. Rainforth, T. Wadsworth, and R. Stevens, Journal of the European Ceramic Society, Vol. 10, pp. 21-31 (1992), published by Elsevier Science Limited.'}]",,,,,,,,,,,,Al-O:ZrO,,,,,,,,,,,,,,,,,,,,,,,,,Polycrystalline,,,,,,,,,,,,,,,,,,,,,,,,,,,,,,,,,3.6,"[{'name': 'Grain Size', 'scalars': [{'value': '2.8'}], 'units': '$\\mu$m'}, {'name': 'Notch Width', 'scalars': [{'value': '240'}], 'units': '$\\mu$m'}, {'name': 'Specimen Number', 'scalars': [{'value': 'ZTA'}]}]",,,MPa m$^{1/2}$,,,,,,,,,,,,,,,,,,,,,,,,,,,,,,,,,,,,,,,,,,,,,,,,,,,,,,,,,,,,,,,,,,,,,,,,,,,,,,,,,,
3950,Si6-xAlxOxN8-x,[{'name': 'NIST_SRD-30'}],['Sialon'],[{'name': 'Sintering'}],"[{'citation': 'Static Fatigue and Creep Resistance of a Commerical Sialon, G.D. Quinn, Journal of Materials Science, Vol. 22, pp. 374-380 (1987), published by Chapman and Hall.'}]",,,,,,,,,,,,Si-Al-O-N,Syalon 201,,,,,,,,,,,,,,,,,,,,,,,,Polycrystalline,,,,3.24,"[{'name': 'Temperature', 'scalars': [{'value': '23'}], 'units': '$^{\\circ}$C'}]",,,g cm$^{-3}$,,,,,,,,,,,,,,,,,,,,,,,,,,,,,,,,,,,,,,,,,,,,,,,,,,,,,,,,,Lucas Cookson Syalon Ltd.,,,,,,,,,,,,,,,,,,,,,,,,,,,,,,,,,,,,,,,,,,,,,,,,,,,,,,
3951,Al2O3,[{'name': 'NIST_SRD-30'}],['Alumina'],,"[{'citation': 'Elastic Constants of Corundum up to 1825 K, T. Goto and O.L. Anderson, Journal of Geophysical Research, Vol. 94 B6, pp. 7588-7602 (1989), published by American Geophysical Union.'}]",,,,,,,,,,,,Al-O,,,,,,,,,,,,,,,,,,,,,,,,,Single Crystal,,,,,,,,,,,,,,403.0,"[{'name': 'Temperature', 'scalars': [{'value': '296'}, {'value': '350'}, {'value': '400'}, {'value': '450'}, {'value': '500'}, {'value': '550'}, {'value': '600'}, {'value': '650'}, {'value': '700'}, {'value': '750'}, {'value': '800'}, {'value': '850'}, {'value': '900'}, {'value': '950'}, {'value': '1000'}, {'value': '1050'}, {'value': '1100'}, {'value': '1150'}, {'value': '1200'}, {'value': '1250'}, {'value': '1300'}, {'value': '1350'}, {'value': '1400'}, {'value': '1450'}, {'value': '1500'}, {'value': '1550'}, {'value': '1600'}, {'value': '1650'}, {'value': '1700'}, {'value': '1750'}, {'value': '1800'}, {'value': '1825'}], 'units': 'K'}]",,,GPa,,,,,,,,,,,,,,,,,,,,,,,,,,,,,,,,,,,,,,,,,,,,,,,Shinko-sha Co.,,,,,,,,,,,,,,,,,,,,,,,,,,,,,,,,,,,,,,,,,,,,,,,,,,,,,,
3952,Si3N4,[{'name': 'NIST_SRD-30'}],['Silicon nitride'],[{'name': 'Sintering'}],"[{'citation': 'Creep of Sintered Silicon Nitride, D. Chakraborty and A.K. Mukhopadhyay, Ceramics International, Vol. 15, pp. 237-245 (1989), published by Elsevier Applied Science.'}]",,,,,,,,,,,,Si-N,,,,,,,,,,,,,,,,,,,3.8,"[{'name': 'Temperature', 'scalars': [{'value': '1400'}, {'value': '1450'}], 'units': '$^{\\circ}$C'}, {'name': 'Sample Number', 'scalars': [{'value': 'C'}]}]",,,,,Polycrystalline,,,,,,,,,,,,,,,,,,,,,,,,,,,,,,,,,,,,,,,,,,,,,,,,,,,,,,,,,,,,,,,,,,,,,,,,,,,,,,,,,,,,,,,,,,,,,,,,,,,,,,,,,,,,,,,,,,,,,,,
3953,Al2O3,[{'name': 'NIST_SRD-30'}],['Alumina'],,"[{'citation': 'Part 2: Data Reviews, Section I: High Alumina Ceramics, R. Morrell, Handbook of Properties of Technical and Engineering Ceramics, Vol. 2, pp. 13-35 (1987), published by Her Majestys Stationery Office (London).'}]",,,,,,,,,,,,Al-O,,,,,,,,,,,,,,,,,,,,,,,,,Polycrystalline,,,,,,,,,,,,,,,,,,,,,,,,,500,"[{'name': 'Temperature', 'scalars': [{'value': '25'}], 'units': '$^{\\circ}$C'}]",,,MPa,,,,,,,,,,,,,,,,,,,,,,,,,,,,,,,,,,,,Coors Porcelain Company,,,,,,,,,,,,,,,,,,,,,,,,,,,,,,,,,,,,,,,,,,,,,,,,,,,,,,
3954,Si3N4.xSiC,[{'name': 'NIST_SRD-30'}],['Silicon nitride composite'],[{'name': 'Hot Isostatic Pressing'}],"[{'citation': 'Effect of a Silicon Carbide Nano-Dis persion on the Mechanical Properties of Silicon Nitride, G. Pezzotti and M. Sakai, Journal of the American Ceramic Society, Vol. 77 11, pp. 3039-3041 (1994), published by American Ceramic Society.'}]",,,,,,,,,,,,Si-N:SiC,,,,,,,,,,,,,,,,,,,,,,,,,Polycrystalline,,,,,,,,,,,,,,,,,,,,,,,,,,,,,,,,,,,,,,,,,,1.1,"[{'name': 'Volume Fraction of SiC', 'scalars': [{'value': '0'}, {'value': '0'}, {'value': '25'}, {'value': '25'}], 'units': '%'}, {'name': 'Sintering Temperature', 'scalars': [{'value': '1950'}, {'value': '2050'}, {'value': '1950'}, {'value': '2050'}], 'units': '$^{\\circ}$C'}, {'name': 'Sintering Time', 'scalars': [{'value': '1'}, {'value': '4'}, {'value': '1'}, {'value': '4'}], 'units': 'h'}, {'name': 'Component', 'scalars': [{'value': 'Si3N4'}]}]",,,$\mu$m,,,,,,,,,,,,,,,,,,,,,,,,,,,,,,,,,,,,,,,,,,,,,,,,,,,,,,,,,,,,,,,,,,,,,,,,,
3955,SiC,[{'name': 'NIST_SRD-30'}],['Silicon carbide'],[{'name': 'Sintering'}],"[{'citation': 'Characterization of Corrosion Mechanisms Occurring in a Sintered SiC Exposed to Basic Coal Slags, M.K. Ferber, J. Ogle, V.J. Tennery, and T. Henson, Journal of the American Ceramic Society, Vol. 68 4, pp. 191-197 (1985), published by American Ceramic Society.'}]",,,,,,,,,,,,"Si-C:B,C",Hexoloy SA,,,,,,,,,,,,,,,,,,,,,,,,Polycrystalline,,,,,,,,,,,,,,,,,,,,,,,,,397,"[{'name': 'Exposure Time', 'scalars': [{'value': '0'}, {'value': '24'}, {'value': '0'}, {'value': '24'}, {'value': '24'}, {'value': '24'}], 'units': 'h'}, {'name': 'Temperature', 'scalars': [{'value': '1200'}, {'value': '1200'}, {'value': '1300'}, {'value': '1300'}, {'value': '1200'}, {'value': '1300'}], 'units': '$^{\\circ}$C'}, {'name': 'Environment', 'scalars': [{'value': 'Air'}, {'value': 'Air'}, {'value': 'Air'}, {'value': 'Air'}, {'value': 'Basic Slag'}, {'value': 'Basic Slag'}]}]",,,MPa,,,,,,,,,,,,,,,,,,,,,,,,,,,,,,,,,,,,Carborundum Company,,,,,,,,,,,,,,,,,,,,,,,,,,,,,,,,,,,,,,,,,,,,,,,,,,,,,,
3956,ZnO,[{'name': 'NIST_SRD-30'}],['Zinc oxide'],[{'name': 'Sintering'}],"[{'citation': 'Mechanical Characterization of Microwave Sintered Zinc Oxide, A.K. Mukhopadhyay, M.R. Chaudhuri, A. Seal, S.K. Dalui, M. Banerjee and K.K. Phani, Bulletin of Materials Science, Vol. 24 2, pp. 125-128 (2001), published by Indian Academy of Sciences.'}]",,,,,,,,,,,,Zn-O,,,,,,,,,,,,,,,,,,,,,,,,,Polycrystalline,,,,,,,,,,,,,,,,,,,,,,,,,,,,,,,,,0.98,"[{'name': 'Volume Fraction of Porosity', 'scalars': [{'value': '11'}], 'units': '%'}, {'name': 'Load', 'scalars': [{'value': '5'}, {'value': '10'}, {'value': '20'}], 'units': 'N'}]",,,MPa m$^{1/2}$,,,,,,,,,,,,,,,,,,,,,,,,,,,,,,,,,,,,,,,,,,,,,,,,,,,,,,,,,,,,,,,,,,,,,,,,,,,,,,,,,,
3957,C,[{'name': 'NIST_SRD-30'}],['Diamond (CVD)'],[{'name': 'Chemical Vapor Deposition'}],"[{'citation': 'Fracture Strength Measurement of Filament Assisted CVD Polycrystalline Diamond Films, G.F. Cardinale and C.J. Robinson, Journal of Materials Research, Vol. 7 6, pp. 1432-1437 (1992), published by Materials Research Society.'}]",,,,,,,,,,,,C,,,,,,,,,,,,,,,,,,,,,,,,,Polycrystalline,,,,,,,,,,,,,,,,,,,,,,,,,860,"[{'name': 'Aperture Radius', 'scalars': [{'value': '0.95'}], 'units': 'cm'}, {'name': 'Sample Thickness', 'scalars': [{'value': '12'}], 'units': '$\\mu$m'}, {'name': 'Grain Size', 'scalars': [{'value': '5.2'}], 'units': '$\\mu$m'}, {'name': 'Group/Sample Numbers', 'scalars': [{'value': 'II/B-32'}]}]",,,MPa,,,,,,,,,,,,,,,,,,,,,,,,,,,,,,,,,,,,,,,,,,,,,,,,,,,,,,,,,,,,,,,,,,,,,,,,,,,,,,,,,,,,,,,,,,
3958,ZrO2,[{'name': 'NIST_SRD-30'}],['Zirconia'],[{'name': 'Slip Casting'}],"[{'citation': 'Properties of Ceramics Manufactured on Base ZrO2 Partly Stabilized by Y2O3, T. V. Chusovitina, Yu. S. Toporov, M. G. Tretnikova, Ogneupori (Refractories) 6, pp. 5-7 (1991).'}]",,,,,,,,,,,,Zr-O,,,,,,,,,,,,,,,,,,,,,,,,,Polycrystalline,,,,,,,,,,,,,,338,"[{'name': 'Thermal Resistance', 'scalars': [{'value': '180'}, {'value': '380'}, {'value': '580'}, {'value': '780'}, {'value': '980'}, {'value': '1280'}, {'value': '180'}, {'value': '380'}, {'value': '580'}, {'value': '780'}, {'value': '980'}, {'value': '1280'}, {'value': '180'}, {'value': '380'}, {'value': '580'}, {'value': '780'}, {'value': '980'}, {'value': '1280'}, {'value': '180'}, {'value': '380'}, {'value': '580'}, {'value': '780'}, {'value': '980'}, {'value': '180'}, {'value': '380'}, {'value': '580'}, {'value': '780'}, {'value': '980'}, {'value': '180'}, {'value': '380'}, {'value': '580'}, {'value': '780'}, {'value': '180'}, {'value': '380'}, {'value': '580'}, {'value': '780'}, {'value': '180'}, {'value': '380'}, {'value': '580'}], 'units': '$^{\\circ}$C'}, {'name': 'Number of Thermal Cycles', 'scalars': [{'value': '0'}, {'value': '0'}, {'value': '0'}, {'value': '0'}, {'value': '0'}, {'value': '0'}, {'value': '1'}, {'value': '1'}, {'value': '1'}, {'value': '1'}, {'value': '1'}, {'value': '1'}, {'value': '2'}, {'value': '2'}, {'value': '2'}, {'value': '2'}, {'value': '2'}, {'value': '2'}, {'value': '4'}, {'value': '4'}, {'value': '4'}, {'value': '4'}, {'value': '4'}, {'value': '6'}, {'value': '6'}, {'value': '6'}, {'value': '6'}, {'value': '6'}, {'value': '8'}, {'value': '8'}, {'value': '8'}, {'value': '8'}, {'value': '9'}, {'value': '9'}, {'value': '9'}, {'value': '9'}, {'value': '10'}, {'value': '10'}, {'value': '10'}]}]",,,GPa,,,,,,,,,,,,,,,,,,,,,,,,,,,,,,,,,,,,,,,,,,,,,,,,,,,,,,,,,,,,,,,Bar,,,,,,,,,,,,,,,,,,,,,,,,,,,,,,,,,,,,,,
3959,Si3N4.xLa2O3.ySiO2,[{'name': 'NIST_SRD-30'}],['Silicon nitride composite'],,"[{'citation': 'Ceramic Technology Project Data Base:  September 1992 Summary Report, B.L.P. Keyes, ORNL Report Number:  ORNL/M-2775, pp. 1-171 (1992), published by Oak Ridge National Laboratory.'}]",,,,,,,,,,,,Si-N:La,,,,,,,,,,,,,,,,,,,,,,,,,Polycrystalline,,,,3.32,"[{'name': 'Temperature', 'scalars': [{'value': '23'}], 'units': '$^{\\circ}$C'}, {'name': 'Specimen Number', 'scalars': [{'value': 'E'}]}]",,,g cm$^{-3}$,,,,,,,,,,,,,,,,,,,,,,,,,,,,,,,,,,,,,,,,,,,,,,,,,,,,,,,,,,,,,,,,,,,,,,,,,,,,,,,,,,,,,,,,,,,,,,,,,,,,,,,,,,,,,,,
3960,SiC.xBaO.yC,[{'name': 'NIST_SRD-30'}],['Silicon carbide'],[{'name': 'Hot Pressing'}],"[{'citation': 'Properties of Hot-Pressed Barium-Doped SiC, T. Sakai and N. Hirosaki, Journal of Materials Science Letters, Vol. 5 1, pp. 43-44 (1986), published by Chapman and Hall.'}]",,,,,,,,,,,,"SiC:BaO,C",,,,,,,,,,,,,,,,,,,,,,,,,Polycrystalline,,,,,,,,,,,,,,,,,,,,,,,,,,,,,,,,,,,,,,,,,,,,,,,,,,,,,,,,,,,,,,,,,,,,,,,,,,,,,,,,,Disk,,,,,,,,,,,,,,,,,,,,,,121,"[{'name': 'Mass Fraction of BaO', 'scalars': [{'value': '0.0'}, {'value': '1.0'}, {'value': '3.0'}, {'value': '5.0'}, {'value': '10.0'}, {'value': '5.0'}, {'value': '5.0'}, {'value': '5.0'}], 'units': '%'}, {'name': 'Mass Fraction of free C', 'scalars': [{'value': '1.0'}, {'value': '1.0'}, {'value': '1.0'}, {'value': '1.0'}, {'value': '1.0'}, {'value': '0.2'}, {'value': '1.0'}, {'value': '2.0'}], 'units': '%'}]",W m$^{-1}$ K$^{-1}$,,,,,,,,,,,,,,
3961,SiC,[{'name': 'NIST_SRD-30'}],['Silicon carbide'],[{'name': 'Sintering'}],"[{'citation': 'Tensile Rupture Strength and Fracture Defects of Sintered Silicon Carbide, T. Ohji, Y. Yamauchi, W. Kanematsu, and S. Ito, Journal of the American Ceramic Society, Vol. 72 4, pp. 688-690 (1989), published by American Ceramic Society.'}]",,,,,,,,,,,,Si-C,,,,,,,,,,,,,,,,,,,,,,,,,Polycrystalline,,,,,,,,,,,,,,,,,,,,,,,,,,,,,,,,,,,,,,,,,,,,,,,,,,,,,,,,,Al,"[{'name': 'Mass Fraction', 'scalars': [{'value': '0.040'}, {'value': '0.004'}, {'value': '0.015'}, {'value': '0.054'}, {'value': '0.030'}], 'units': '%'}]",,,,,,,,,,,,,,,,,,,,,,,,,,,,,,,,,,,,,,,,,,,,,,,,,,,,,,,,,,,,,
3962,Si3N4.xCeO2.yTiC.zSiC,[{'name': 'NIST_SRD-30'}],['Silicon nitride composite'],[{'name': 'Hot Pressing'}],"[{'citation': 'Effect of Silicon Carbide Whisker and Titanium Carbide Particulate Additions on the Friction and Wear Behavior of Silicon Nitride, C.R. Blanchard and R.A. Page, Journal of the American Ceramic Society, Vol. 73 11, pp. 3442-3452 (1990), published by American Ceramic Society.'}]",,,,,,,,,,,,Si-N:CeO,,,,,,,,,,,,,,,,,,,,,,,,,Polycrystalline,,,,,,,,,,,,,,,,,,,,,,,,,,,,,,,,,,,,,,,,,,,,,,,,,,,,,,,,,,,,,,,,,,,,,,,,,,,,,,,,,,,,,,,,CeO2,"[{'name': 'Sintering Aid Mass Fraction', 'scalars': [{'value': '6'}], 'units': '%'}]",,,,,,,,,,,,,,,,,,,,,,,,,,,,,,
3963,B4C,[{'name': 'NIST_SRD-30'}],['Boron carbide'],[{'name': 'Hot Pressing'}],"[{'citation': 'Elastic Properties of Boron Carbide, S.R. Murthy, Journal of Materials Science Letters, Vol. 4, pp. 603-605 (1985), published by Chapman and Hall.'}]",,,,,,,,,,,,B-C,,,,,,,,,,,,,,,,,,,,,,,,,Polycrystalline,,,,,,,,,,,,,,450,"[{'name': 'Temperature', 'scalars': [{'value': '23'}, {'value': '100'}, {'value': '200'}, {'value': '500'}, {'value': '700'}, {'value': '1000'}, {'value': '1200'}], 'units': '$^{\\circ}$C'}]",,,GPa,,,,,,,,,,,,,,,,,,,,,,,,,,,,,,,,,,,,,,,,,,,,,,,,,,,,,,,,,,,,,,,,,,,,,,,,,,,,,,,,,,,,,,,,,,,,,,,,,,,,,
3964,0.5SiO2.(0.5-x)Al2O3.xE2O3,[{'name': 'NIST_SRD-30'}],['Silica composite'],[{'name': 'Melt Processing'}],"[{'citation': 'Physical Properties and Structure of Silica-Alumina-Europium Oxide Glasses, S. Tanabe, N. Soga, K. Hirao, and T. Hanada, Journal of the American Ceramic Society, Vol. 73 6, pp. 1733-1736 (1990), published by American Ceramic Society.'}]",,,,,,,,,,,,Al-Si-O:Eu,,,,,,,,,,,,,,,,,,,,,,,,,Noncrystalline,,,,3.52,"[{'name': 'Mole Fraction of Eu2O3', 'scalars': [{'value': '0.10'}, {'value': '0.15'}, {'value': '0.19'}, {'value': '0.20'}, {'value': '0.25'}, {'value': '0.30'}, {'value': '0.35'}]}, {'name': 'Molar Volume', 'scalars': [{'value': '30.1'}, {'value': '30.8'}, {'value': '31.0'}, {'value': '30.4'}, {'value': '31.3'}, {'value': '31.2'}, {'value': '31.5'}], 'units': 'cm$^{3}$/mol'}]",,,g cm$^{-3}$,,,,,,,,,,,,,,,,,,,,,,,,,,,,,,,,,,,,,,,,,,,,,,,,,,,,,,,,,,,,,,,,,,,,,,,,,,,,,,,,,,,,,,,,,,,,,,,,,,,,,,,,,,,,,,,
3965,La2Zr2O7,[{'name': 'NIST_SRD-30'}],['Lanthanum zirconate'],[{'name': 'Sintering'}],"[{'citation': 'Zirconates as New Materials for Thermal Barrier Coatings, R. Vassen, X. Cao, F. Tietz, D. Basu, and D. Stover, Journal of the American Ceramic Society, Vol. 83 8, pp. 2023-2028 (2000), published by American Ceramic Society.'}]",,,,,,,,,,,,La-Zr-O,,,,,,,,,,,,,,,,,,,,,,,,,Polycrystalline,,,,,,,,,,,,,,175,"[{'name': 'Temperature', 'scalars': [{'value': '23'}], 'units': '$^{\\circ}$C'}]",,,GPa,,,,,,,,,,,,,,,,,,,,,,,,,,,,,,,,,,,,,,,,,,,,,,,,,,,,,,,,,,,,,,,,,,,,,,,,,,,,,,,,,,,,,,,,,,,,,,,,,,,,,
3966,MgO.xSiC,[{'name': 'NIST_SRD-30'}],['Magnesia composite'],[{'name': 'Hot Pressing'}],"[{'citation': 'Strengthening and Toughening Mechanisms in Nanocomposite Ceramics, K. Niihara and A. Nakahira, Annales de Chimie  Science des Materiaux, Vol. 16 4, pp. 479-486 (1991), published by Masson.'}]",,,,,,,,,,,,Mg-O:SiC,,,,,,,,,,,,,,,,,,,,,,,,,Polycrystalline,,,,,,,,,,,,,,,,,,,,,,,,,,,,,,,,,1.08,"[{'name': 'Volume Fraction of SiC', 'scalars': [{'value': '0'}, {'value': '5'}, {'value': '10'}, {'value': '20'}, {'value': '30'}, {'value': '50'}], 'units': '%'}]",,,MPa m$^{1/2}$,,,,,,,,,,,,,,,,,,,,,,,,,,,,,,,,,,,,,,,,,,,,,,,,,,,,,,,,,,,,,,,,,,,,,,,,,,,,,,,,,,
3967,Si3N4,[{'name': 'NIST_SRD-30'}],['Silicon nitride'],,"[{'citation': 'Melting Points, Crystallographic Transformation, and Thermodynamic Values, M.E. Schlesinger, Engineered Materials Handbook, Vol. 4, pp. 883-891 (1991), edited by S.J. Schneider, Jr., published by ASM International.'}]",,,,,,,,,,,,Si-N,,,,,,,,,,,,,,,,,,,,,,,,,,,,,,,,,,,,,,,,,,,,,,,,,,,,,,,,,,,,,,,,,,,,,,,,,,,,,,,,,,,,,,,,,,,,,,,,,,,,,,,,,,,,,,,,,,,,,,,,709,"[{'name': 'Temperature', 'scalars': [{'value': '23'}, {'value': '100'}, {'value': '500'}, {'value': '1000'}, {'value': '1500'}, {'value': '2000'}], 'units': '$^{\\circ}$C'}]",J kg$^{-1}$ K$^{-1}$,,,,,,,,,,,,,,,,,,,,,,
3968,AlN,[{'name': 'NIST_SRD-30'}],['Aluminum nitride'],[{'name': 'Sintering'}],"[{'citation': 'Sintering, Oxidation and Mechanical Properties of Hot Pressed Aluminium Nitride, P. Boch, J.C. Glandus, J. Jarrige, J.P. Lecompte, and J. Mexmain, Ceramics International, Vol. 8 1, pp. 34-40 (1982), published by Elsevier Applied Science.'}]",,,,,,,,,,,,Al-N,,,,,,,,,,,,,,,,,,,,,,,,,Polycrystalline,,,,,,,,,,,,,,,,,,,,,,,,,,,,,,,,,,,,,,,,,,,,,,,,,,,,,,,,,,,,,,,,,,,,,,,,,,,,,,,,,,,,,126,"[{'name': 'Porosity', 'scalars': [{'value': '0'}, {'value': '10'}, {'value': '20'}], 'units': '%'}, {'name': 'Temperature', 'scalars': [{'value': '23'}], 'units': '$^{\\circ}$C'}]",GPa,,,,,,,,,,,,,,,,,,,,,,,,,,,,,,,,
3969,ZrO2.xMgO,[{'name': 'NIST_SRD-30'}],['Zirconia (PSZ)'],[{'name': 'Sintering'}],"[{'citation': 'The Effects of Notch Width on the SENB Toughness for Oxide Ceramics, J. Wang, W.M. Rainforth, T. Wadsworth, and R. Stevens, Journal of the European Ceramic Society, Vol. 10, pp. 21-31 (1992), published by Elsevier Science Limited.'}]",,,,,,,,,,,,Zr-O:MgO,,,,,,,,,,,,,,,,,,,,,,,,,Polycrystalline,,,,,,,,,,,,,,,,,,,,,,,,,,,,,,,,,,,,,,,,,,50,"[{'name': 'Specimen Number', 'scalars': [{'value': 'II'}]}]",,,$\mu$m,,,,,,,,,,,,,,,,,,,,,,,,,,,,,,,,,,,,,,,,,,,,,,,,,,,,,,,,,,,,,,,,,,,,,,,,,
3970,MgO,[{'name': 'NIST_SRD-30'}],['Magnesia'],,"[{'citation': 'Engineering Properties of Single Oxides, M. Miyayama, K. Koumoto, and H. Yanagida, Engineered Materials Handbook, Vol. 4, pp. 748-757 (1991), edited by S.J. Schneider, Jr., published by ASM International.'}]",,,,,,,,,,,,Mg-O,,,,,,,,,,,,,,,,,,,,,,,,,,,,,,,,,,,,,,,,,,,,,,,,,,,,,,,,,,,,,,,,,,,,,,,,,,,,,,,,,,,,,,,,,,,,,,,,,,,,,,,,,,,,,,130,"[{'name': 'Density', 'scalars': [{'value': '3.48'}], 'units': 'g/cm$^{3}$'}, {'name': 'Temperature', 'scalars': [{'value': '296'}], 'units': 'K'}]",GPa,,,,,,,,,,,,,,,,,,,,,,,,,,,,,,,,
3971,Si6-xAlxOxN8-x,[{'name': 'NIST_SRD-30'}],['Sialon'],[{'name': 'Sintering'}],"[{'citation': 'Sliding Friction of Ceramics:  Mechanical Action of the Wear Debris, J. Denape and J. Lamon, Journal of Materials Science, Vol. 25, pp. 3592-3604 (1990), published by Chapman and Hall.'}]",,,,,,,,,,,,Si-Al-O-N,,,,,,,,,,,,,,,,,,,,,,,,,Polycrystalline,,,,,,,,,,,,,,,,,,,,,,,,,,,,,,,,,4.8,"[{'name': 'Temperature', 'scalars': [{'value': '23'}], 'units': '$^{\\circ}$C'}]",,,MPa m$^{1/2}$,,,,,,,,,,,,,,,,,,,,,,,,,,,,Ceramiques et Composites,,,,,,,,,,,,,,,,,,,,,,,,,,,,,,,,,,,,,,,,,,,,,,,,,,,,,,
3972,Si6-xAlxOxN8-x,[{'name': 'NIST_SRD-30'}],['Sialon'],[{'name': 'Hot Isostatic Pressing'}],"[{'citation': 'Dense Single-Phase $\\beta$-Sialon Ceramics by Glass-Encapsulated Hot Isostatic Pressing, T. Ekstrom, P.O. Kall, M. Nygren, and P.O. Olsson, Journal of Materials Science, Vol. 24, pp. 1853-1862 (1989), published by Chapman and Hall.'}]",,,,,,,,,,,,Si-Al-O-N,,,,,,,,,,,,,,,,,,,,,,,,,Polycrystalline,,,,,,,,,,,,,,,,,,,,,,,,,,,,,,,,,2.87,"[{'name': 'x of Alx', 'scalars': [{'value': '0.25'}, {'value': '0.35'}, {'value': '0.50'}, {'value': '0.75'}, {'value': '1.50'}, {'value': '2.00'}, {'value': '3.00'}, {'value': '4.00'}, {'value': '4.20'}, {'value': '4.50'}, {'value': '0.25'}, {'value': '0.35'}, {'value': '0.50'}, {'value': '0.75'}, {'value': '1.50'}, {'value': '2.00'}, {'value': '3.00'}, {'value': '4.00'}, {'value': '4.20'}, {'value': '4.50'}], 'units': 'formula units'}, {'name': 'Mass Fraction of Y2O3', 'scalars': [{'value': '0'}, {'value': '0'}, {'value': '0'}, {'value': '0'}, {'value': '0'}, {'value': '0'}, {'value': '0'}, {'value': '0'}, {'value': '0'}, {'value': '0'}, {'value': '1'}, {'value': '1'}, {'value': '1'}, {'value': '1'}, {'value': '1'}, {'value': '1'}, {'value': '1'}, {'value': '1'}, {'value': '1'}, {'value': '1'}], 'units': '%'}]",,,MPa m$^{1/2}$,,,,,,,,,,,,,,,,,,,,,,,,,,,,,,,,,,,,,,,,,,,,,,,,,,,,,,,,,,,,,,,,,,,,,,,,,,,,,,,,,,
3973,MgAl2O4,[{'name': 'NIST_SRD-30'}],['Magnesium aluminate'],[{'name': 'Hot Pressing'}],"[{'citation': 'Fracture Mechanisms of a Coarse-Grained, Transparent MgAl2O4 at Elevated Temperatures, K.W. White and G.P. Kelkar, Journal of the American Ceramic Society, Vol. 75 12, pp. 3440-3444 (1992), published by American Ceramic Society.'}]",,,,,,,,,,,,Mg-Al-O,,,,,,,,,,,,,,,,,,,,,,,,,Polycrystalline,,,,,,,,,,,,,,,,,,,,,,,,,,,,,,,,,2.2,"[{'name': 'Temperature', 'scalars': [{'value': '20'}, {'value': '400'}, {'value': '600'}, {'value': '800'}, {'value': '1200'}, {'value': '1400'}], 'units': '$^{\\circ}$C'}]",,,MPa m$^{1/2}$,,,,,,,,,,,,,,,,,,,,,,,,,,,,,,,,,,,,,,,,,,,,,,,,,,,,,,,,,,,,,,,,,,,,,,,,,,,,,,,,,,
3974,Al2O3,[{'name': 'NIST_SRD-30'}],['Alumina'],[{'name': 'Sintering'}],"[{'citation': 'High-Temperature Behavior of Indent and Creep-Nucleated Cracks in Vitreous-Bonded Alumina, D. Murphy, K. Jakus, J.E. Ritter, and B.C. Hill, Journal of the American Ceramic Society, Vol. 78 7, pp. 1914-1920 (1995), published by American Ceramic Society.'}]",,,,,,,,,,,,Al-O,AD-90,,,,,,,,,,,,,,,,,390,,,"[{'name': 'Temperature', 'scalars': [{'value': '1150'}, {'value': '1150'}, {'value': '1150'}, {'value': '1150'}, {'value': '1150'}, {'value': '1175'}, {'value': '1150'}, {'value': '1125'}], 'units': '$^{\\circ}$C'}, {'name': 'Applied Stress', 'scalars': [{'value': '20.0'}, {'value': '22.5'}, {'value': '25.0'}, {'value': '27.5'}, {'value': '30.0'}, {'value': '25.0'}, {'value': '25.0'}, {'value': '25.0'}], 'units': 'MPa'}]",10$^{-9}$ s$^{-1}$,,,Polycrystalline,,,,,,,,,,,,,,,,,,,,,,,,,,,,,,,,,,,,,,,,,,,,,,,,,,,,,,,,,,,,,,,,,Coors Ceramics,,,,,,,,,,,,,,,,,,,,,,,,,,,,,,,,,,,,,,,,,,,,,,,,,,,,,,
3975,Si3N4.yY2O3.zAl2O3,[{'name': 'NIST_SRD-30'}],['Silicon nitride'],[{'name': 'Sintering'}],"[{'citation': 'Microstructural Design of Silicon Nitride with Improved Fracture Toughness:  I, Effects of Grain Shape and Size, P.F. Becher, E.Y. Sun, K.P. Plucknett, K.B. Alexander, C.H. Hsueh, H.T. Lin, S.B. Waters,  C.G. Westmoreland, E.S. Kang, K. Hirao, and M.E. Brito, Journal of the American Ceramic Society, Vol. 81 11, pp. 2821-2830 (1998), published by American Ceramic Society.'}]",,,,,,,,,,,,Si-N:Al,,,,,,,,,,,,,,,,,,,,,,,,,Polycrystalline,,,,,,,,,,,,,,,,,,,,,,,,,,,,,,,,,,,,,,,,,,0.1,"[{'name': 'Frequency', 'scalars': [{'value': '69'}, {'value': '472'}, {'value': '244'}, {'value': '65'}, {'value': '45'}, {'value': '33'}, {'value': '65'}, {'value': '98'}, {'value': '65'}, {'value': '110'}, {'value': '106'}, {'value': '85'}, {'value': '37'}, {'value': '73'}, {'value': '41'}, {'value': '20'}, {'value': '24'}]}]",,,$\mu$m,,,,,,,,,,,,,,,,,,,,,,,,,,,,,,,,,,,,,,,,,,,,,,,,,,,,,,,,,,,,,,,,,,,,,,,,,
3976,Al2O3.xTiN,[{'name': 'NIST_SRD-30'}],['Alumina composite'],[{'name': 'Hot Pressing'}],"[{'citation': 'Hot Pressing of TiN-Alumina Composites, A. Kuzjukevics, K. Ishizaki, J. Grabis, T. Millers, and Y. Kondo, Journal of the Ceramic Society of Japan, Vol. 102 3, pp. 225-230 (1994), published by Ceramic Society of Japan.'}]",,,,,,,,,,,,Al-O:TiN,,,,,,,,,,,,,,,,,,,,,,,,,Polycrystalline,,,,,,,,,,,,,,,,,,,,,,,,,479,"[{'name': 'Ti/', 'scalars': [{'value': '0.070'}, {'value': '0.110'}, {'value': '0.135'}, {'value': '0.208'}, {'value': '0.127'}, {'value': '0.215'}, {'value': '0.307'}, {'value': '0.452'}], 'units': 'Ti+Al'}, {'name': 'Precursor Type', 'scalars': [{'value': 'Hydrolyzed'}, {'value': 'Hydrolyzed'}, {'value': 'Hydrolyzed'}, {'value': 'Hydrolyzed'}, {'value': 'Mixed'}, {'value': 'Mixed'}, {'value': 'Mixed'}, {'value': 'Mixed'}]}]",,,MPa,,,,,,,,,,,,,,,,,,,,,,,,,,,,,,,,,,,,,,,,,,,,,,,,,,,,,,,,,,,,,,,,,,,,,,,,,,,,,,,,,,,,,,,,,,
