Repository: ckborg/DSW2018

# DSW2018

## Description
Investigation of a structural ceramics database (WebSCD) curated by the National Institute of Standards and Technology (NIST).
3-week project as part of the UC Berkeley Data Science workshop (DSW2018).
[WebSCD]("https://srdata.nist.gov/CeramicDataPortal/scd")

## Results at-a-glance

~4000 material entries

Most represented mechanical properties: Elastic modulus, flexural strength, fracture toughness.

## Team members
[Prabudhya Bhattacharyya]("http://physics.berkeley.edu/people/graduate-student/prabudhya-bhattacharyya")

[Chris Bronner]("https://chrisbronner.com/")

[Steve Drapcho]("https://www.linkedin.com/in/steven-drapcho-2b939b149/")

File: NIST_CeramicDataSet.csv (part 101 of 103)
3977,Al2O3,[{'name': 'NIST_SRD-30'}],['Alumina'],[{'name': 'Slip Casting'}],"[{'citation': 'Corundum High-Weight Products with Assigned Properties, N. V. Pisareva, T. M. Sandutsa, and E. P. Saenko, Ogneupori (Refractories) 6, pp. 32-33 (1986).'}]",,,,,,,,,,,,Al-O,,20,"[{'name': 'Type of Pore Structure', 'scalars': [{'value': 'Fine'}, {'value': 'Large'}]}]",,,GPa,,,,,,,,,,,,,,,,,,,Polycrystalline,,,,,,,,,,,,,,,,,,,,,,,,,,,,,,,,,,,,,,,,,,,,,,,,,,,,,,,,,,,,,,,,,,,,,,,,,,,,,,,,,Powder,,,,,,,,,,,,,,,,,,,,,,,,,,,,,,,,,,,,,,
3978,Si3N4.xLa2O3.ySiO2,[{'name': 'NIST_SRD-30'}],['Silicon nitride composite'],,"[{'citation': 'Ceramic Technology Project Data Base:  September 1992 Summary Report, B.L.P. Keyes, ORNL Report Number:  ORNL/M-2775, pp. 1-171 (1992), published by Oak Ridge National Laboratory.'}]",,,,,,,,,,,,Si-N:La,,,,,,,,,,,,,,,,,,,,,,,,,Polycrystalline,,,,3.30,"[{'name': 'Temperature', 'scalars': [{'value': '23'}], 'units': '$^{\\circ}$C'}, {'name': 'Specimen Number', 'scalars': [{'value': 'C'}]}]",,,g cm$^{-3}$,,,,,,,,,,,,,,,,,,,,,,,,,,,,,,,,,,,,,,,,,,,,,,,,,,,,,,,,,,,,,,,,,,,,,,,,,,,,,,,,,,,,,,,,,,,,,,,,,,,,,,,,,,,,,,,
3979,Al2SiO5,[{'name': 'NIST_SRD-30'}],['Sillimanite'],,"[{'citation': 'Heat Capacities and Entropies of Sillimanite, Fibrolite, Andalusite, Kyanite, and Quartz and the Al2SiO5 Phase Diagram, B.S. Hemingway, R.A. Robie, H.T. Evans, Jr., and D.M. Kerrick, American Mineralogist, Vol. 76, pp. 1597-1613 (1991), published by Allen Press, Inc..'}]",,,,,,,,,,,,Al-Si-O,,,,,,,,,,,,,,,,,,,,,,,,,Single Crystal,,,,,,,,,,,,,,,,,,,,,,,,,,,,,,,,,,,,,,,,,,,,,,,,,,,,,,,,,Fe2O3,"[{'name': 'Mass Fraction of Impurity', 'scalars': [{'value': '0.26'}, {'value': '0.06'}, {'value': '0.02'}, {'value': '0.02'}, {'value': '0.02'}], 'units': '%'}]",,,,,,,,,,,,,,,,,,,,,,,,,,,,,,,,,,,,,,,,,,,,,,,,,,,,,,,,,,,,,
3980,TiB2,[{'name': 'NIST_SRD-30'}],['Titanium diboride'],[{'name': 'Sintering'}],"[{'citation': 'Sintering and Properties of Titanium Diboride Made from Powder Synthesized in a Plasma-Arc Heater, H.R. Baumgartner and R.A. Steiger, Journal of the American Ceramic Society, Vol. 67 3, pp. 207-212 (1984), published by American Ceramic Society.'}]",,,,,,,,,,,,Ti-B,,,,,,,,,,,,,,,,,,,,,,,,,Polycrystalline,,,,,,,,,,,,,,,,,,,,,,,,,,,,,,,,,4.87,"[{'name': 'Test Temperature', 'scalars': [{'value': '25'}, {'value': '25'}, {'value': '960'}], 'units': '$^{\\circ}$C'}, {'name': 'Sintering Temperature', 'scalars': [{'value': '1900'}, {'value': '2100'}, {'value': '2100'}], 'units': '$^{\\circ}$C'}]",,,MPa m$^{1/2}$,,,,,,,,,,,,,,,,,,,,,,,,,,,,,,,,,,,,,,,,,,,,,,,,,,,,,,,,,,,,,,,,,,,,,,,,,,,,,,,,,,
3981,ZrO2.xCaO,[{'name': 'NIST_SRD-30'}],['Zirconia (PSZ)'],[{'name': 'Melt Processing'}],"[{'citation': 'Physical, Microstructural and Thermomechanical Properties of ZrO2 Single Crystals, R.P. Ingel, D. Lewis, B.A. Bender, and R.W. Rice, Advances in Ceramics, Vol. 12, pp. 408-414 (1984), published by American Ceramic Society.'}]",,,,,,,,,,,,Zr-O:CaO,,,,,,,,,,,,,,,,,,,,,,,,,Single Crystal,,,,,,,,,,,,,,210,"[{'name': 'Mass Fraction of Stabilizer', 'scalars': [{'value': '4'}, {'value': '9'}], 'units': '%'}, {'name': 'Stabilizer', 'scalars': [{'value': 'CaO'}]}, {'name': 'Temperature', 'scalars': [{'value': '23'}], 'units': '$^{\\circ}$C'}]",,,GPa,,,,,,,,,,,,,,,,,,,,,,,,,,,,,,,,,,,,,,,,,,,,,,,,,,,,,,,,,,,,,,,,,,,,,,,,,,,,,,,,,,,,,,,,,,,,,,,,,,,,,
3982,TiB2,[{'name': 'NIST_SRD-30'}],['Titanium diboride'],[{'name': 'Hot Pressing'}],"[{'citation': 'Effect of Residual Nickel Content on the Grain Size Dependent Mechanical Properties of TiB2, P.F. Becher, C.B. Finch, and M.K. Ferber, Journal of Materials Science Letters, Vol. 5, pp. 195-197 (1986), published by Chapman and Hall.'}]",,,,,,,,,,,,Ti-B,,,,,,,,,,,,,,,,,,,,,,,,,Polycrystalline,,,,,,,,,,,,,,,,,,,,,,,,,,,,,,,,,6.8,"[{'name': 'Mass Fraction of Ni', 'scalars': [{'value': '1.5'}, {'value': '1.0'}, {'value': '0.4'}, {'value': '1.3'}, {'value': '0.2'}, {'value': '0.1'}], 'units': '%'}, {'name': 'Density', 'scalars': [{'value': '4.51'}, {'value': '4.50'}, {'value': '4.48'}, {'value': '4.63'}, {'value': '4.52'}, {'value': '4.51'}], 'units': 'g/cm$^{3}$'}, {'name': 'Grain Size', 'scalars': [{'value': '5.3'}, {'value': '5.5'}, {'value': '5.2'}, {'value': '10.8'}, {'value': '12.8'}, {'value': '14.4'}], 'units': '$\\mu$m'}]",,,MPa m$^{1/2}$,,,,,,,,,,,,,,,,,,,,,,,,,,,,,,,,,,,,,,,,,,,,,,,,,,,,,,,,,,,,,,,,,,,,,,,,,,,,,,,,,,
3983,SiC,[{'name': 'NIST_SRD-30'}],['Silicon carbide'],[{'name': 'Sintering'}],"[{'citation': 'Material Properties of a Sintered $\\alpha$-SiC, R.G. Munro, Journal of Physical and Chemical Reference Data, Vol. 26 5, pp. 1195-1203 (1997), published by American Chemical Society.'}]",3.0815 (0.01%),"[{'name': 'Axis', 'scalars': [{'value': 'a'}, {'value': 'a'}, {'value': 'a'}, {'value': 'a'}, {'value': 'a'}, {'value': 'a'}, {'value': 'c'}, {'value': 'c'}, {'value': 'c'}, {'value': 'c'}, {'value': 'c'}, {'value': 'c'}]}, {'name': 'Temperature', 'scalars': [{'value': '20'}, {'value': '500'}, {'value': '1000'}, {'value': '1200'}, {'value': '1400'}, {'value': '1500'}, {'value': '20'}, {'value': '500'}, {'value': '1000'}, {'value': '1200'}, {'value': '1400'}, {'value': '1500'}], 'units': '$^{\\circ}$C'}]",$\AA$,,,,,,,,,Si-C,,,,,,,,,,,,,,,,,,,,,,,,,Polycrystalline,,,,,,,,,,,,,,,,,,,,,,,,,,,,,,,,,,,,,,,,,,,,,,,,,,,,,,,,,,,,,,,,,,,,,,,,,,,,,,,,,,,,,,,,,,,,,,,,,,,,,,,,,,,,,,,,,,,,,,,
3984,C,[{'name': 'NIST_SRD-30'}],['Diamond (CVD)'],[{'name': 'Chemical Vapor Deposition'}],"[{'citation': 'Tribology of Diamond-Like Carbon Sliding Against Itself, Silicon Nitride, and Steel, K. Jia, Y.Q. Li, T.E. Fischer, and B. Gallois, Journal of Materials Research, Vol. 10 6, pp. 1403-1410 (1995), published by Materials Research Society.'}]",,,,,,,,,,,,C,,,,,,,,,,,,,,,,,,,,,,,,,Polycrystalline,,,,,,,,,,,,,,,,,,,,,,,,,,,,,,,,,,,,,,,,,,,,,,,,,,,,,,,,,,,,,,-10.7,"[{'name': 'Counterface Material', 'scalars': [{'value': 'Si3N4'}, {'value': 'Si3N4'}, {'value': 'Steel'}, {'value': 'Steel'}, {'value': 'DLC'}, {'value': 'DLC'}]}, {'name': 'Counterface Wear Rate Log', 'scalars': [{'value': '-7.6'}, {'value': '-6.7'}, {'value': '-8.2'}, {'value': '-8.0'}, {'value': '-8.2'}, {'value': '-10.0'}], 'units': 'mm$^{3}$/N$\\cdot$m'}, {'name': 'Relative Humidity', 'scalars': [{'value': '0'}, {'value': '40'}, {'value': '0'}, {'value': '40'}, {'value': '0'}, {'value': '40'}], 'units': '%'}]",mm$^{3}$ m$^{-1}$ N$^{-1}$,,,,,,,,,,,,,,,,,,,,,,,,,,,,,,,,,,,,,,,,,,,,,,,,,,,,,,,
3985,Al2O3,[{'name': 'NIST_SRD-30'}],['Alumina'],[{'name': 'Hot Pressing'}],"[{'citation': 'Pressure and Temperature Dependences of the Isotropic Elastic Moduli of Polycrystalline Alumina, D.H. Chung and G. Simmons, Journal of Applied Physics, Vol. 39 11, pp. 5316-5326 (1968), published by American Institute of Physics.'}]",,,,,,,,,,,,Al-O,,,,,,,,,,,,,,,,,,,,,,,,,Polycrystalline,,,,,,,,,,,,,,,,,,,,,,,,,,,,,,,,,,,,,,,,,,,,,,,,,,,,,,,,,,,,,,,,,,,,,,,,,,,,,,,,,,,,,,,,,,10.889,"[{'name': 'Pressure', 'scalars': [{'value': '0.0'}, {'value': '0.1'}, {'value': '0.2'}, {'value': '0.3'}, {'value': '0.4'}, {'value': '0.5'}, {'value': '0.6'}, {'value': '0.7'}, {'value': '0.8'}, {'value': '0.9'}, {'value': '1.0'}, {'value': '0'}, {'value': '0'}, {'value': '0'}, {'value': '0'}, {'value': '0'}, {'value': '0'}, {'value': '0'}, {'value': '0'}, {'value': '0'}, {'value': '0'}, {'value': '0'}, {'value': '0'}, {'value': '0'}, {'value': '0'}, {'value': '0'}, {'value': '0'}, {'value': '0'}, {'value': '0.0'}, {'value': '0.1'}, {'value': '0.2'}, {'value': '0.3'}, {'value': '0.4'}, {'value': '0.5'}, {'value': '0.6'}, {'value': '0.7'}, {'value': '0.8'}, {'value': '0.9'}, {'value': '1.0'}, {'value': '0'}, {'value': '0'}, {'value': '0'}, {'value': '0'}, {'value': '0'}, {'value': '0'}, {'value': '0'}, {'value': '0'}, {'value': '0'}, {'value': '0'}, {'value': '0'}, {'value': '0'}, {'value': '0'}, {'value': '0'}, {'value': '0'}, {'value': '0'}, {'value': '0'}], 'units': 'GPa'}, {'name': 'Temperature', 'scalars': [{'value': '298'}, {'value': '298'}, {'value': '298'}, {'value': '298'}, {'value': '298'}, {'value': '298'}, {'value': '298'}, {'value': '298'}, {'value': '298'}, {'value': '298'}, {'value': '298'}, {'value': '4.2'}, {'value': '77'}, {'value': '100'}, {'value': '150'}, {'value': '200'}, {'value': '273'}, {'value': '300'}, {'value': '400'}, {'value': '500'}, {'value': '600'}, {'value': '700'}, {'value': '800'}, {'value': '900'}, {'value': '1000'}, {'value': '1100'}, {'value': '1200'}, {'value': '1300'}, {'value': '298'}, {'value': '298'}, {'value': '298'}, {'value': '298'}, {'value': '298'}, {'value': '298'}, {'value': '298'}, {'value': '298'}, {'value': '298'}, {'value': '298'}, {'value': '298'}, {'value': '4.2'}, {'value': '77'}, {'value': '100'}, {'value': '150'}, {'value': '200'}, {'value': '273'}, {'value': '300'}, {'value': '400'}, {'value': '500'}, {'value': '600'}, {'value': '700'}, {'value': '800'}, {'value': '900'}, {'value': '1000'}, {'value': '1100'}, {'value': '1200'}, {'value': '1300'}], 'units': 'K'}, {'name': 'Mode', 'scalars': [{'value': 'Longitudinal'}, {'value': 'Longitudinal'}, {'value': 'Longitudinal'}, {'value': 'Longitudinal'}, {'value': 'Longitudinal'}, {'value': 'Longitudinal'}, {'value': 'Longitudinal'}, {'value': 'Longitudinal'}, {'value': 'Longitudinal'}, {'value': 'Longitudinal'}, {'value': 'Longitudinal'}, {'value': 'Longitudinal'}, {'value': 'Longitudinal'}, {'value': 'Longitudinal'}, {'value': 'Longitudinal'}, {'value': 'Longitudinal'}, {'value': 'Longitudinal'}, {'value': 'Longitudinal'}, {'value': 'Longitudinal'}, {'value': 'Longitudinal'}, {'value': 'Longitudinal'}, {'value': 'Longitudinal'}, {'value': 'Longitudinal'}, {'value': 'Longitudinal'}, {'value': 'Longitudinal'}, {'value': 'Longitudinal'}, {'value': 'Longitudinal'}, {'value': 'Longitudinal'}, {'value': 'Shear'}, {'value': 'Shear'}, {'value': 'Shear'}, {'value': 'Shear'}, {'value': 'Shear'}, {'value': 'Shear'}, {'value': 'Shear'}, {'value': 'Shear'}, {'value': 'Shear'}, {'value': 'Shear'}, {'value': 'Shear'}, {'value': 'Shear'}, {'value': 'Shear'}, {'value': 'Shear'}, {'value': 'Shear'}, {'value': 'Shear'}, {'value': 'Shear'}, {'value': 'Shear'}, {'value': 'Shear'}, {'value': 'Shear'}, {'value': 'Shear'}, {'value': 'Shear'}, {'value': 'Shear'}, {'value': 'Shear'}, {'value': 'Shear'}, {'value': 'Shear'}, {'value': 'Shear'}, {'value': 'Shear'}]}]",km/s,,,,,,,,,,,,,,,,,,,,,,,,,,,
3986,ZrO2.xY2O3,[{'name': 'NIST_SRD-30'}],['Zirconia (TZP)'],[{'name': 'Sintering'}],"[{'citation': 'Evaluation of Japanese Yttria Tetragonal Zirconia Polycrystal (Y-TZP) Materials, J.J. Swab, Ceramic Engineering and Science Proceedings, Vol. 8 7, pp. 886-891 (1987), published by American Ceramic Society.'}]",,,,,,,,,,,,Zr-O:Y,,,,,,,,,,,,,,,,,,,,,,,,,Polycrystalline,,,,,,,,,,,,,,,,,,,,,,,,,,,,,,,,,,,,,,,,,,,,,,,,,,,,,,,,,,,,,,,,,Koransha,,,,,,,,,,,,,,,,,,,,,,,,,,,,,,,,,,,,,,,,,,,,,,,,,,,,640,"[{'name': 'Oxidation Temperature', 'scalars': [{'value': '23'}, {'value': '200'}, {'value': '1000'}, {'value': '1000'}], 'units': '$^{\\circ}$C'}, {'name': 'Oxidation Time', 'scalars': [{'value': '0'}, {'value': '50'}, {'value': '100'}, {'value': '500'}], 'units': 'h'}, {'name': 'Test Temperature', 'scalars': [{'value': '23'}], 'units': '$^{\\circ}$C'}]",MPa
3987,AlN,[{'name': 'NIST_SRD-30'}],['Aluminum nitride'],[{'name': 'Hot Pressing'}],"[{'citation': 'Room Temperature Tensile Strength of AlN, R.N. Katz, G. Wechsler, H. Toutanji, D. Friel, G.L. Leatherman, T. El-Korchi, and W. Rafaniello, Ceramic Engineering and Science Proceedings, Vol. 14, pp. 282-291 (1993), published by American Ceramic Society.'}]",,,,,,,,,,,,Al-N,,,,,,,,,,,,,,,,,,,,,,,,,Polycrystalline,,,,,,,,,,,,,,,,,,,,,,,,,,,,,,,,,,,,,,,,,,,,,,,,,,,,,,,,,,,,,,,,,,,,,,,,,,,,,,,,,,,,,,,,,,,,,,,,,,,,,,,,,,,,,,,,,,,,,238,"[{'name': 'Stress Test', 'scalars': [{'value': 'Tensile'}, {'value': 'Flexural'}]}, {'name': 'Weibull Modulus', 'scalars': [{'value': '12.9'}, {'value': '6.4'}]}]",MPa
3988,Al2O3,[{'name': 'NIST_SRD-30'}],['Alumina'],[{'name': 'Sintering'}],"[{'citation': 'Rietveld Refinement of Debye-Scherrer Synchrotron X-ray Data from Al2O3, P. Thompson, D.E. Cox and J.B. Hastings, Journal of Applied Crystallography, Vol. 20, pp. 79-83 (1987), published by Munksgaard International Booksellers and Publishers Ltd..'}]",4.7586,"[{'name': 'Temperature', 'scalars': [{'value': '23'}], 'units': '$^{\\circ}$C'}, {'name': 'Axis', 'scalars': [{'value': 'a'}, {'value': 'c'}]}]",$\AA$,,,,,,,,,Al-O,,,,,,,,,,,,,,,,,,,,,,,,,Polycrystalline,,,,,,,,,,,,,,,,,,,,,,,,,,,,,,,,,,,,,,,,,,,,,,,,,,,,,,,,,,,,,,,,,,,,,,,,,,,,,,,,,,,,,,,,,,,,,,,,,,,,,,,,,,,,,,,,,,,,,,,
3989,Al2TiO5,[{'name': 'NIST_SRD-30'}],['Aluminum titanate'],[{'name': 'Solid State Reaction'}],"[{'citation': 'Thermal Expansion Anisotropy of Oxide Compounds, G. Bayer, Proceedings of the British Ceramic Society, Vol. 22, pp. 39-53 (1973), published by British Ceramic Society.'}]",,,,,,,,,,,,Al-Ti-O,,,,,,,,,,,,,,,,,,,,,,,,,Single Crystal,,,,,,,,,,,,,,,,,,,,,,,,,,,,,,,,,,,,,,,,,,,,,,,,,,,,,,,,,,,,,,,,,,,,,,,,,,,,,,,,,,,,,,,,,,,,,,,,,,,,,,,,,,,,,-2.9,"[{'name': 'Axis', 'scalars': [{'value': 'a'}, {'value': 'a'}, {'value': 'b'}, {'value': 'b'}, {'value': 'c'}, {'value': 'c'}]}, {'name': 'Temperature Range', 'scalars': [{'minimum': '20', 'maximum': '520'}, {'minimum': '20', 'maximum': '1020'}, {'minimum': '20', 'maximum': '520'}, {'minimum': '20', 'maximum': '1020'}, {'minimum': '20', 'maximum': '520'}, {'minimum': '20', 'maximum': '1020'}], 'units': '$^{\\circ}$C'}]",x10$^{-6}$,,,,,,,,
3990,3Al2O3.2SiO2,[{'name': 'NIST_SRD-30'}],['Mullite'],[{'name': 'Hot Pressing'}],"[{'citation': 'Synthesis and Mechanical Properties of Stoichiometric Aluminum Silicate (Mullite), K.S. Mazdiyasni and L.M. Brown, Journal of the American Ceramic Society, Vol. 55, pp. 548-552 (1972), published by American Ceramic Society.'}]",,,,,,,,,,,,Al-Si-O,,,,,,,,,,,,,,,,,,,,,,,,,Polycrystalline,,,,3.18,"[{'name': 'Hot Press Time', 'scalars': [{'value': '30'}, {'value': '15'}, {'value': '30'}], 'units': 'min'}, {'name': 'Hot Press Temperature', 'scalars': [{'value': '1400'}, {'value': '1500'}, {'value': '1500'}], 'units': '$^{\\circ}$C'}]",,,g cm$^{-3}$,,,,,,,,,,,,,,,,,,,,,,,,,,,,,,,,,,,,,,,,,,,,,,,,,,,,,,,,,,,,,,,,,,,,,,,,,,,,,,,,,,,,,,,,,,,,,,,,,,,,,,,,,,,,,,,
3991,Si3N4,[{'name': 'NIST_SRD-30'}],['Silicon nitride'],,"[{'citation': 'Engineering Properties of Nitrides, S. Hampshire, Engineered Materials Handbook, Vol. 4, pp. 812-820 (1991), edited by S.J. Schneider, Jr., published by ASM International.'}]",,,,,,,,,,,,Si-N,,,,,,,,,,,,,,,,,,,,,,,,,Polycrystalline,,,,,,,,,,,,,,,,,,,,,,,,,,,,,,,,,,,,,,,,,,,,,,,,,,,,,,,,,,,,,,,,,,,,,,,,,,,,,,,,,,,,,,,,,,,,,,,,,,,,,,,22,"[{'name': 'Temperature', 'scalars': [{'value': '25'}], 'units': '$^{\\circ}$C'}, {'name': 'Material Type', 'scalars': [{'value': 'HIP-SN'}]}]",W m$^{-1}$ K$^{-1}$,,,,,,,,,,,,,,
3992,ZrO2.xY2O3,[{'name': 'NIST_SRD-30'}],['Zirconia'],[{'name': 'Crystal Growth'}],"[{'citation': 'Single-Crystal Elastic Constants of Yttria-Stabilized Zirconia in the Range 20 °C to 700 °C, H.M. Kandil, J.D. Greiner, and J.F. Smith, Journal of the American Ceramic Society, Vol. 67 5, pp. 341-346 (1984), published by American Ceramic Society.'}]",,,,,,,,,,,,Zr-O:Y,,,,,,,,,,,,,,,,,,,,,,,,,Single Crystal,,,,6.011,"[{'name': 'Density by the X-ray Method', 'scalars': [{'value': '6.014'}, {'value': '5.953'}, {'value': '5.944'}, {'value': '5.904'}, {'value': '5.861'}], 'units': 'g cm$^{-3}$'}, {'name': 'Mole Fraction of Y2O3', 'scalars': [{'value': '8.1'}, {'value': '11.1'}, {'value': '12.1'}, {'value': '15.5'}, {'value': '17.9'}], 'units': '%'}]",,,g cm$^{-3}$,,,,,,,,,,,,,,,,,,,,,,,,,,,,,,,,,,,,,,,,,,,,,,,,,,,,,,,,,CERES Corp.,,,,,,,,,,,,,,,,,,,,,,,,,,,,,,,,,,,,,,,,,,,,,,,,,,,,,,
3993,SiC,[{'name': 'NIST_SRD-30'}],['Silicon carbide'],[{'name': 'Sintering'}],"[{'citation': 'Elevated Temperature Mechanical Properties of SiC-AlN Particulate Composites, S.A. Mariano, D. Friel, and I. Bar-On, Ceramic Engineering and Science Proceedings, Vol. 14, pp. 1077-1088 (1993), published by American Ceramic Society.'}]",,,,,,,,,,,,Si-C,,,,,,,,,,,,,,,,,,,,,,,,,Polycrystalline,,,,,,,,,,,,,,,,,,,,,,,,,,,,,,,,,2.2,"[{'name': 'Mass Fraction of SiC', 'scalars': [{'value': '100'}], 'units': '%'}, {'name': 'Temperature', 'scalars': [{'value': '25'}, {'value': '800'}, {'value': '1050'}], 'units': '$^{\\circ}$C'}]",,,MPa m$^{1/2}$,,,,,,,,,,,,,,,,,,,,,,,,,,,,Cercom,,,,,,,,,,,,,,,,,,,,,,,,,,,,,,,,,,,,,,,,,,,,,,,,,,,,,,
3994,Si6-xAlxOxN8-x,[{'name': 'NIST_SRD-30'}],['Sialon'],[{'name': 'Sintering'}],"[{'citation': 'Sialon Ceramics Made with Mixtures of Y2O3-Nd2O3 as Sintering Aids, P.O. Kall and T. Ekstrom, Journal of the European Ceramic Society, Vol. 6, pp. 119-127 (1990), published by Elsevier Science Limited.'}]",,,,,,,,,,,,Si-Al-O-N:Nd,,,,,,,,,,,,,,,,,,,,,,,,,Polycrystalline,,,,,,,,,,,,,,,,,,,,,,,,,,,,,,,,,,,,,,,,,,,,,,,,,,,,15.5,"[{'name': 'Mole Fraction of Nd2O3', 'scalars': [{'value': '0'}, {'value': '25'}, {'value': '50'}, {'value': '75'}, {'value': '100'}], 'units': '%'}, {'name': 'Mole Fraction of Y2O3', 'scalars': [{'value': '100'}, {'value': '75'}, {'value': '50'}, {'value': '25'}, {'value': '0'}], 'units': '%'}, {'name': 'Sintering Temperature', 'scalars': [{'value': '1825'}], 'units': '$^{\\circ}$C'}, {'name': 'Sample Number', 'scalars': [{'value': '2'}]}]",,,GPa,,,,,,,,,,,,,,,,,,,,,,,,,,,,,,,,,,,,,,,,,,,,,,,,,,,,,,,,,,,,,,,
3995,SiC.xTiB2,[{'name': 'NIST_SRD-30'}],['Silicon carbide composite'],[{'name': 'Hot Pressing'}],"[{'citation': 'In Situ Enhancement of Toughness of SiC-TiB2 Composites, K.S. Cho, H.J. Choi, J.G. Lee, and Y.W. Kim, Journal of Materials Science, Vol. 33, pp. 211-214 (1998), published by Chapman and Hall.'}]",,,,,,,,,,,,Si-C:TiB,,,,,,,,,,,,,,,,,,,,,,,,,Polycrystalline,,,,3.215,"[{'name': 'Component Phase', 'scalars': [{'value': 'SiC'}, {'value': 'TiB2'}, {'value': 'Al2O3'}, {'value': 'Y2O3'}]}]",,,g cm$^{-3}$,,,,,,,,,,,,,,,,,,,,,,,,,,,,,,,,,,,,,,,,,,,,,,,,,,,,,,,,,,,,,,,,,,,,,,,,,,,,,,,,,,,,,,,,,,,,,,,,,,,,,,,,,,,,,,,
3996,3Al2O3.2SiO2,[{'name': 'NIST_SRD-30'}],['Mullite'],[{'name': 'Sintering'}],"[{'citation': 'Mechanical Properties of Mullite Materials, M.I. Osendi and C. Baudin, Journal of the European Ceramic Society, Vol. 16, pp. 217-224 (1996), published by Elsevier Science Ltd..'}]",,,,,,,,,,,,Al-Si-O,,,,,,,,,,,,,,,,,,,,,,,,,Polycrystalline,,,,,,,,,,,,,,,,,,,,,,,,,,,,,,,,,2.3,"[{'name': 'Specimen', 'scalars': [{'value': 'MB0'}, {'value': 'MB0'}, {'value': 'MB0'}, {'value': 'MB0'}, {'value': 'MB0'}, {'value': 'MB0'}, {'value': 'MS0'}, {'value': 'MS0'}, {'value': 'MS0'}, {'value': 'MS0'}, {'value': 'MS0'}, {'value': 'MS0'}]}, {'name': 'Temperature', 'scalars': [{'value': '23'}, {'value': '800'}, {'value': '1000'}, {'value': '1200'}, {'value': '1300'}, {'value': '1400'}, {'value': '23'}, {'value': '800'}, {'value': '1000'}, {'value': '1200'}, {'value': '1300'}, {'value': '1400'}], 'units': '$^{\\circ}$C'}]",,,MPa m$^{1/2}$,,,,,,,,,,,,,,,,,,,,,,,,,,,,,,,,,,,,,,,,,,,,,,,,,,,,,,,,,,,,,,,,,,,,,,,,,,,,,,,,,,
3997,Si3N4.xMoSi2,[{'name': 'NIST_SRD-30'}],['Silicon nitride composite'],[{'name': 'Hot Pressing'}],"[{'citation': 'Properties of Silicon Nitride-Molybdenum Disilicide Particulate Ceramic Composites, M. Kao, Journal of the American Ceramic Society, Vol. 76 11, pp. 2879-2883 (1993), published by American Ceramic Society.'}]",,,,,,,,,,,,Si-N:MoSi,,,,,,,,,,,,,,,,,,,,,,,,,Polycrystalline,,,,,,,,,,,,,,,,,,,,,,5.80,"[{'name': 'Temperature', 'scalars': [{'value': '23'}], 'units': '$^{\\circ}$C'}, {'name': 'Relative Density', 'scalars': [{'value': '99.1'}, {'value': '99.3'}], 'units': '%'}, {'name': 'Volume Fraction of MoSi2', 'scalars': [{'value': '15'}, {'value': '30'}], 'units': '%'}]",Log10{$\Omega$$\cdot$cm},,,,,,,,,,,,,,,,,,,,,,,,,,,,,,,,,,,,,,,,,,,,,,,,,,,,,,,,,,,,,,,,,,,,,,,,,,,,,,,,,,,,,,,,,,,,,,,
3998,3Al2O3.2SiO3.2ZrO2,[{'name': 'NIST_SRD-30'}],['Mullite composite'],[{'name': 'Hot Pressing'}],"[{'citation': 'Mechanical Properties of Sintered, In Situ-Reacted Mullite- Zirconia Composites, N. Claussen and J. Jahn, Journal of the American Ceramic Society, Vol. 63 3, pp. 228-229 (1980), published by American Ceramic Society.'}]",,,,,,,,,,,,Al-Si-O:ZrO,,,,,,,,,,,,,,,,,,,,,,,,,Polycrystalline,,,,3.76,"[{'name': 'Temperature', 'scalars': [{'value': '23'}], 'units': '$^{\\circ}$C'}]",,,g cm$^{-3}$,,,,,,,,,,,,,,,,,,,,,,,,,,,,,,,,,,,,,,,,,,,,,,,,,,,,,,,,,,,,,,,,,,,,,,,,,,,,,,,,,,,,,,,,,,,,,,,,,,,,,,,,,,,,,,,
3999,Si3N4,[{'name': 'NIST_SRD-30'}],['Silicon nitride'],[{'name': 'Reaction Bonding'}],"[{'citation': 'Unlubricated Sliding Friction and Wear of Various Si3N4 Pairs Between 22 °C and 1000 °C, A. Skopp, M. Woydt, and K.H. Habig, Tribology International, Vol. 23 3, pp. 189-199 (1990), published by Butterworth-Heinemann Ltd.'}]",,,,,,,,,,,,Si-N,RB411,,,,,,,,,,,,,,,,,,,,,,,,Polycrystalline,,,,,,,,,,,,,,,,,,,,,,,,,,,,,,,,,,,,,,,,,,,,,,,,,,,,,,,,,,,,,,-4.16,"[{'name': 'Sliding Speed', 'scalars': [{'value': '0.045'}, {'value': '0.115'}, {'value': '0.149'}, {'value': '0.349'}, {'value': '1.03'}, {'value': '1.03'}, {'value': '1.93'}, {'value': '3.15'}, {'value': '3.33'}, {'value': '0.045'}, {'value': '0.115'}, {'value': '0.149'}, {'value': '0.349'}, {'value': '0.37'}, {'value': '1.03'}, {'value': '1.03'}, {'value': '1.93'}, {'value': '3.15'}, {'value': '3.33'}, {'value': '0.97'}, {'value': '1.52'}, {'value': '1.99'}, {'value': '2.98'}, {'value': '3.10'}, {'value': '0.043'}, {'value': '0.044'}, {'value': '0.109'}, {'value': '0.142'}, {'value': '0.345'}, {'value': '0.35'}, {'value': '0.97'}, {'value': '0.97'}, {'value': '1.52'}, {'value': '1.99'}, {'value': '2.98'}, {'value': '3.10'}], 'units': 'm/s'}, {'name': 'Temperature', 'scalars': [{'value': '400'}, {'value': '400'}, {'value': '400'}, {'value': '400'}, {'value': '400'}, {'value': '400'}, {'value': '400'}, {'value': '400'}, {'value': '400'}, {'value': '400'}, {'value': '400'}, {'value': '400'}, {'value': '400'}, {'value': '400'}, {'value': '400'}, {'value': '400'}, {'value': '400'}, {'value': '400'}, {'value': '400'}, {'value': '800'}, {'value': '800'}, {'value': '800'}, {'value': '800'}, {'value': '800'}, {'value': '800'}, {'value': '800'}, {'value': '800'}, {'value': '800'}, {'value': '800'}, {'value': '800'}, {'value': '800'}, {'value': '800'}, {'value': '800'}, {'value': '800'}, {'value': '800'}, {'value': '800'}], 'units': '$^{\\circ}$C'}, {'name': 'Component', 'scalars': [{'value': 'pin'}, {'value': 'pin'}, {'value': 'pin'}, {'value': 'pin'}, {'value': 'pin'}, {'value': 'pin'}, {'value': 'pin'}, {'value': 'pin'}, {'value': 'pin'}, {'value': 'disk'}, {'value': 'disk'}, {'value': 'disk'}, {'value': 'disk'}, {'value': 'disk'}, {'value': 'disk'}, {'value': 'disk'}, {'value': 'disk'}, {'value': 'disk'}, {'value': 'disk'}, {'value': 'pin'}, {'value': 'pin'}, {'value': 'pin'}, {'value': 'pin'}, {'value': 'pin'}, {'value': 'disk'}, {'value': 'disk'}, {'value': 'disk'}, {'value': 'disk'}, {'value': 'disk'}, {'value': 'disk'}, {'value': 'disk'}, {'value': 'disk'}, {'value': 'disk'}, {'value': 'disk'}, {'value': 'disk'}, {'value': 'disk'}]}]",mm$^{3}$ m$^{-1}$ N$^{-1}$,Hoechst CermTec AG,,,,,,,,,,,,,,,,,,,,,,,,,,,,,,,,,,,,,,,,,,,,,,,,,,,,,,
4000,NiO,[{'name': 'NIST_SRD-30'}],['Nickel oxide'],[{'name': 'Crystal Growth'}],"[{'citation': 'Thermal Constants for Ni, NiO, MgO, MnO and CoO at Low Temperatures, H. Watanabe, Thermochimica Acta, Vol. 218, pp. 365-372 (1993), published by Elsevier Science B.V..'}]",,,,,,,,,,,,Ni-O,,,,,,,,,,,,,,,,,,,,,,,,,Single Crystal,,,,,,,,,,,,,,,,,,,,,,,,,,,,,,,,,,,,,,,,,,,,,,,,,,,,,,,,,,,,,,,,,Earth Jewelry Corp.,,,,,,,,,,,,,,,,,,,,,,,,,,,,,,330,"[{'name': 'Temperature', 'scalars': [{'value': '135.7'}, {'value': '147.6'}, {'value': '159.3'}, {'value': '177.7'}, {'value': '187.7'}, {'value': '199.2'}, {'value': '206.7'}, {'value': '220.3'}, {'value': '229.0'}, {'value': '250.5'}, {'value': '263.9'}, {'value': '277.2'}, {'value': '294.8'}, {'value': '325.2'}, {'value': '349.8'}, {'value': '371.4'}, {'value': '397.3'}, {'value': '419.0'}, {'value': '450.0'}, {'value': '477.8'}], 'units': 'K'}]",J kg$^{-1}$ K$^{-1}$,,,,,,,,,,,,,,,,,,,,,,
4001,C,[{'name': 'NIST_SRD-30'}],['Diamond'],,"[{'citation': 'Thermal Diffusivity of Isotopically Enriched 12C Diamond, T.R. Anthony, W.F. Banholzer, J.F. Fleischer, L. Wei, P.K. Kuo, R.L. Thomas, and R.W. Pryor, Physical Review B, Vol. 42 2, pp. 1104-1111 (1990), published by American Physical Society.'}]",,,,,,,,,,,,C,,,,,,,,,,,,,,,,,,,,,,,,,Single Crystal,,,,,,,,,,,,,,,,,,,,,,,,,,,,,,,,,,,,,,,,,,,,,,,,,,,,,,,,,,,,,,,,,,,,,,,,,,,,,,,,,,,,,,,,,,,,,,,,,,,,,,,,,,18.8,"[{'name': 'Coating Thickness', 'scalars': [{'value': '1000'}], 'units': '$\\AA$'}, {'name': 'Coating', 'scalars': [{'value': 'Ti'}]}, {'name': 'Amount of 13C', 'scalars': [{'value': '0.07'}], 'units': '%'}, {'name': 'Sample Number', 'scalars': [{'value': '2'}]}]",cm$^{2}$ s$^{-1}$,,,,,,,,,,,
4002,ZnO,[{'name': 'NIST_SRD-30'}],['Zinc oxide'],[{'name': 'Sintering'}],"[{'citation': 'Evaluation of Ultrasonically Determined Elasticity-Porosity Relations in Zinc Oxide, L.P. Martin, D. Dadon, and M. Rosen, Journal of the American Ceramic Society, Vol. 79 5, pp. 1281-1289 (1996), published by American Ceramic Society.'}]",,,,134,"[{'name': 'Volume Fraction of Porosity', 'scalars': [{'value': '0.005'}, {'value': '0.018'}, {'value': '0.058'}, {'value': '0.063'}, {'value': '0.116'}, {'value': '0.118'}, {'value': '0.146'}, {'value': '0.179'}, {'value': '0.204'}, {'value': '0.284'}, {'value': '0.336'}]}]",,,GPa,,,,Zn-O,,,,,,,,,,,,,,,,,,,,,,,,,Polycrystalline,,,,,,,,,,,,,,,,,,,,,,,,,,,,,,,,,,,,,,,,,,,,,,,,,,,,,,,,,,,,,,,,,,,,,,,,,,,,,,,,,,,,,,,,,,,,,,,,,,,,,,,,,,,,,,,,,,,,,,,
4003,Si3N4,[{'name': 'NIST_SRD-30'}],['Silicon nitride'],,"[{'citation': 'Effects of Environment on the Mechanical Behavior of High-Performance Ceramics, G.A. Graves and N.L. Hecht, Report No. UDR-TR-94-136, pp. 1-138 (1995), published by University of Dayton Research Institute.'}]",,,,,,,,,,,,Si-N:Y,,,,,,,,,,,,,,,,,,,,,,,,,Polycrystalline,,,,,,,,,,,,,,,,,,,,,,,,,,,,,,,,,,,,,,,,,,,,,,,,,,,,13.9,"[{'name': 'Temperature', 'scalars': [{'value': '23'}], 'units': '$^{\\circ}$C'}]",,,GPa,,,,,,,,,Norton/TRW,,,,,,,,,,,,,,,,,,,,,,,,,,,,,,,,,,,,,,,,,,,,,,,,,,,,,,
4004,SiC,[{'name': 'NIST_SRD-30'}],['Silicon carbide'],,"[{'citation': 'Property Screening and Evaluation of Ceramic Turbine Materials, D.C. Larsen and J.W. Adams, AFWAL Contract Report TR-83-4141 (1984), published by National Technical Information Service.'}]",,,,,,,,,,,,Si-C,NC-430,,,,,,,,,,,,,,,,,,,,,,,,Polycrystalline,,,,,,,,,,,,,,,,,,,,,,,,,209,"[{'name': 'Temperature', 'scalars': [{'value': '23'}], 'units': '$^{\\circ}$C'}]",,,MPa,,,,,,,,,,,,,,,,,,,,,,,,,,,,,,,,,,,,Norton Company,,,,,,,,,,,,,,,,,,,,,,,,,,,,,,,,,,,,,,,,,,,,,,,,,,,,,,
4005,MgO,[{'name': 'NIST_SRD-30'}],['Magnesia'],[{'name': 'Crystal Growth'}],"[{'citation': 'Measured Elastic Moduli of Single-Crystal MgO up to 1800 K, D.G. Isaak, O.L. Anderson, and T. Goto, Physics and Chemistry of Minerals, Vol. 16, pp. 704-713 (1989), published by Springer-Verlag.'}]",,,,,,,,,,,,Mg-O,,,,,,,,,,,,,,,,,,,,,,,,,Single Crystal,,,,,,,,,,,,,,,,,,,"[[{'value': '208.18'}, {'value': '95.02'}, {'value': '0'}, {'value': '0'}, {'value': '0'}, {'value': '0'}], [{'value': '95.02'}, {'value': '0'}, {'value': '0'}, {'value': '0'}, {'value': '0'}, {'value': '0'}], [{'value': '0'}, {'value': '0'}, {'value': '0'}, {'value': '0'}, {'value': '0'}, {'value': '0'}], [{'value': '0'}, {'value': '0'}, {'value': '0'}, {'value': '133.12'}, {'value': '0'}, {'value': '0'}], [{'value': '0'}, {'value': '0'}, {'value': '0'}, {'value': '0'}, {'value': '0'}, {'value': '0'}], [{'value': '0'}, {'value': '0'}, {'value': '0'}, {'value': '0'}, {'value': '0'}, {'value': '0'}]]","[{'name': 'Temperature', 'scalars': [{'value': '300'}, {'value': '350'}, {'value': '400'}, {'value': '450'}, {'value': '500'}, {'value': '550'}, {'value': '600'}, {'value': '650'}, {'value': '700'}, {'value': '750'}, {'value': '800'}, {'value': '850'}, {'value': '900'}, {'value': '950'}, {'value': '1000'}, {'value': '1050'}, {'value': '1100'}, {'value': '1150'}, {'value': '1200'}, {'value': '1250'}, {'value': '1300'}, {'value': '1350'}, {'value': '1400'}, {'value': '1450'}, {'value': '1500'}, {'value': '1550'}, {'value': '1600'}, {'value': '1650'}, {'value': '1700'}, {'value': '1750'}, {'value': '1800'}, {'value': '300'}, {'value': '350'}, {'value': '400'}, {'value': '450'}, {'value': '500'}, {'value': '550'}, {'value': '600'}, {'value': '650'}, {'value': '700'}, {'value': '750'}, {'value': '800'}, {'value': '850'}, {'value': '900'}, {'value': '950'}, {'value': '1000'}, {'value': '1050'}, {'value': '1100'}, {'value': '1150'}, {'value': '1200'}, {'value': '1250'}, {'value': '1300'}, {'value': '1350'}, {'value': '1400'}, {'value': '1450'}, {'value': '1500'}, {'value': '1550'}, {'value': '1600'}, {'value': '1650'}, {'value': '1700'}, {'value': '1750'}, {'value': '1800'}, {'value': '300'}, {'value': '350'}, {'value': '400'}, {'value': '450'}, {'value': '500'}, {'value': '550'}, {'value': '600'}, {'value': '650'}, {'value': '700'}, {'value': '750'}, {'value': '800'}, {'value': '850'}, {'value': '900'}, {'value': '950'}, {'value': '1000'}, {'value': '1050'}, {'value': '1100'}, {'value': '1150'}, {'value': '1200'}, {'value': '1250'}, {'value': '1300'}, {'value': '1350'}, {'value': '1400'}, {'value': '1450'}, {'value': '1500'}, {'value': '1550'}, {'value': '1600'}, {'value': '1650'}, {'value': '1700'}, {'value': '1750'}, {'value': '1800'}], 'units': 'K'}]",GPa,,,,,,,,,,,,,,,,,,,,,,,,,,,,,,,,,,,,,,,,,,,,Tateho Company,,,,,,,,,,,,,,,,,,,,,,,,,,,,,,,,,,,,,,,,,,,,,,,,,,,,,,
4006,ZrO2.xY2O3,[{'name': 'NIST_SRD-30'}],['Zirconia (PSZ)'],,"[{'citation': 'Thermal Diffusivity and Conductivity of Dense Polycrystalline ZrO2 Ceramics: A Survey, D.P.H. Hasselman, L.F. Johnson, L.D. Bentsen, R. Syed, H.L. Lee, and M.V. Swain, American Ceramic Society Bulletin, Vol. 66 5, pp. 799-806 (1987), published by American Ceramic Society.'}]",,,,,,,,,,,,Zr-O:Y,,,,,,,,,,,,,,,,,,,,,,,,,Polycrystalline,,,,,,,,,,,,,,,,,,,,,,,,,,,,,,,,,,,,,,,,,,,,,,,,,,,,,,,,,,,,,,,,,,,,,,,,,,,,,,,,,,,,,,,,,,,,,,,,,,,,,,,3.1,"[{'name': 'Temperature', 'scalars': [{'value': '100'}, {'value': '200'}, {'value': '300'}, {'value': '400'}, {'value': '500'}, {'value': '600'}, {'value': '100'}, {'value': '200'}, {'value': '300'}, {'value': '400'}, {'value': '500'}, {'value': '600'}, {'value': '100'}, {'value': '200'}, {'value': '300'}, {'value': '400'}, {'value': '500'}, {'value': '600'}], 'units': '$^{\\circ}$C'}, {'name': 'Mass Fraction of Stabilizer', 'scalars': [{'value': '2.4'}, {'value': '2.4'}, {'value': '2.4'}, {'value': '2.4'}, {'value': '2.4'}, {'value': '2.4'}, {'value': '4'}, {'value': '4'}, {'value': '4'}, {'value': '4'}, {'value': '4'}, {'value': '4'}, {'value': '5.3'}, {'value': '5.3'}, {'value': '5.3'}, {'value': '5.3'}, {'value': '5.3'}, {'value': '5.3'}], 'units': '%'}]",W m$^{-1}$ K$^{-1}$,,,,,,,,,,,,,,
4007,Al2O3,[{'name': 'NIST_SRD-30'}],['Alumina'],[{'name': 'Hot Pressing'}],"[{'citation': 'Pressure and Temperature Dependences of the Isotropic Elastic Moduli of Polycrystalline Alumina, D.H. Chung and G. Simmons, Journal of Applied Physics, Vol. 39 11, pp. 5316-5326 (1968), published by American Institute of Physics.'}]",,,,,,,,,,,,Al-O,,,,,,,,,,,,,,,,,,,,,,,,,Polycrystalline,,,,,,,,,,,,,,,,,,,,,,,,,,,,,,,,,,,,,,,,,,,,,,,,,,,,,,,,,,,,,,,,,,,,,,,,,,,,,,,,,,,,,163.16,"[{'name': 'Pressure', 'scalars': [{'value': '0.0'}, {'value': '0.1'}, {'value': '0.2'}, {'value': '0.3'}, {'value': '0.4'}, {'value': '0.5'}, {'value': '0.6'}, {'value': '0.7'}, {'value': '0.8'}, {'value': '0.9'}, {'value': '1.0'}, {'value': '0'}, {'value': '0'}, {'value': '0'}, {'value': '0'}, {'value': '0'}, {'value': '0'}, {'value': '0'}, {'value': '0'}, {'value': '0'}, {'value': '0'}, {'value': '0'}, {'value': '0'}, {'value': '0'}, {'value': '0'}, {'value': '0'}, {'value': '0'}, {'value': '0'}], 'units': 'GPa'}, {'name': 'Temperature', 'scalars': [{'value': '298'}, {'value': '298'}, {'value': '298'}, {'value': '298'}, {'value': '298'}, {'value': '298'}, {'value': '298'}, {'value': '298'}, {'value': '298'}, {'value': '298'}, {'value': '298'}, {'value': '4.2'}, {'value': '77'}, {'value': '100'}, {'value': '150'}, {'value': '200'}, {'value': '273'}, {'value': '300'}, {'value': '400'}, {'value': '500'}, {'value': '600'}, {'value': '700'}, {'value': '800'}, {'value': '900'}, {'value': '1000'}, {'value': '1100'}, {'value': '1200'}, {'value': '1300'}], 'units': 'K'}]",GPa,,,,,,,,,,,,,,,,,,,,,,,,,,,,,,,,
4008,Si3N4.xCeO2.yTiC,[{'name': 'NIST_SRD-30'}],['Silicon nitride composite'],[{'name': 'Hot Pressing'}],"[{'citation': 'Effect of Silicon Carbide Whisker and Titanium Carbide Particulate Additions on the Friction and Wear Behavior of Silicon Nitride, C.R. Blanchard and R.A. Page, Journal of the American Ceramic Society, Vol. 73 11, pp. 3442-3452 (1990), published by American Ceramic Society.'}]",,,,,,,,,,,,Si-N:CeO,,,,,,,,,,,,,,,,,,,,,,,,,Polycrystalline,,,,,,,,,,,,,,,,,,,,,,,,,578,"[{'name': 'Temperature', 'scalars': [{'value': '23'}], 'units': '$^{\\circ}$C'}]",,,MPa,,,,,,,,,,,,,,,,,,,,,,,,,,,,,,,,,,,,,,,,,,,,,,,,,,,,,,,,,,,,,,,,,,,,,,,,,,,,,,,,,,,,,,,,,,
4009,SiC.xTiB2,[{'name': 'NIST_SRD-30'}],['Silicon carbide composite'],[{'name': 'Hot Pressing'}],"[{'citation': 'Effects of Additive Amount on Microstructure and Fracture Toughness of SiC-TiB2 Composites, K.S. Cho, H.J. Choi, J.G. Lee, and Y.W. Kim, Ceramics International, Vol. 24, pp. 299-305 (1998), published by Elsevier Science Ltd..'}]",,,,,,,,,,,,Si-C:TiB,,,,,,,,,,,,,,,,,,,,,,,,,Polycrystalline,,,,,,,,,,,,,,,,,,,,,,,,,,,,,,,,,4.6,"[{'name': 'Annealing Time at 1950 $^{\\circ}$C', 'scalars': [{'value': '0'}, {'value': '2'}, {'value': '6'}, {'value': '12'}], 'units': 'h'}, {'name': 'Specimen Number', 'scalars': [{'value': 'ST3'}]}]",,,MPa m$^{1/2}$,,,,,,,,,,,,,,,,,,,,,,,,,,,,,,,,,,,,,,,,,,,,,,,,,,,,,,,,,,,,,,,,,,,,,,,,,,,,,,,,,,
4010,BeO,[{'name': 'NIST_SRD-30'}],['Beryllia'],[{'name': 'Crystal Growth'}],"[{'citation': 'High-Pressure and High-Temperature Crystal Chemistry of Beryllium Oxide, R.M. Hazen and L.W. Finger, Journal of Applied Physics, Vol. 59 11, pp. 3728-3733 (1986), published by American Institute of Physics.'}]",,,,,,,,,,,,Be-O,,,,,,,,,,,,,,,,,,,,,,,,,Single Crystal,,,,,,,,,,,,,,,,,,,,,,,,,,,,,,,,,,,,,,,,,,,,,,,,,,,,,,,,,,,,,,,,,,,,,,,,,,,,,,,,,,0.3333,"[{'name': 'Atom', 'scalars': [{'value': 'Be'}, {'value': 'Be'}, {'value': 'Be'}, {'value': 'O'}, {'value': 'O'}, {'value': 'O'}, {'value': 'O'}, {'value': 'O'}, {'value': 'O'}, {'value': 'O'}, {'value': 'O'}, {'value': 'O'}, {'value': 'O'}, {'value': 'O'}, {'value': 'O'}, {'value': 'O'}, {'value': 'O'}, {'value': 'O'}, {'value': 'O'}]}, {'name': 'Coordinate', 'scalars': [{'value': 'x'}, {'value': 'y'}, {'value': 'z'}, {'value': 'x'}, {'value': 'y'}, {'value': 'z'}, {'value': 'z'}, {'value': 'z'}, {'value': 'z'}, {'value': 'z'}, {'value': 'z'}, {'value': 'z'}, {'value': 'z'}, {'value': 'z'}, {'value': 'z'}, {'value': 'z'}, {'value': 'z'}, {'value': 'z'}, {'value': 'z'}]}, {'name': 'Temperature', 'scalars': [{'value': '-'}, {'value': '-'}, {'value': '-'}, {'value': '-'}, {'value': '-'}, {'value': '25'}, {'value': '25'}, {'value': '25'}, {'value': '25'}, {'value': '25'}, {'value': '25'}, {'value': '25'}, {'value': '25'}, {'value': '25'}, {'value': '270'}, {'value': '490'}, {'value': '670'}, {'value': '800'}, {'value': '910'}], 'units': '$^{\\circ}$C'}, {'name': 'Pressure', 'scalars': [{'value': '-'}, {'value': '-'}, {'value': '-'}, {'value': '-'}, {'value': '-'}, {'value': '0.0'}, {'value': '0.0'}, {'value': '0.0'}, {'value': '0.0'}, {'value': '1.1'}, {'value': '2.2'}, {'value': '3.8'}, {'value': '4.0'}, {'value': '5.0'}, {'value': '0.0'}, {'value': '0.0'}, {'value': '0.0'}, {'value': '0.0'}, {'value': '0.0'}], 'units': 'GPa'}]",,,,,,,,,,,,,,,,,,,,,,,,,,,,,,,,,,,,
4011,Si3N4,[{'name': 'NIST_SRD-30'}],['Silicon nitride'],,"[{'citation': 'Engineering Properties of Nitrides, S. Hampshire, Engineered Materials Handbook, Vol. 4, pp. 812-820 (1991), edited by S.J. Schneider, Jr., published by ASM International.'}]",,,,,,,,,,,,Si-N,,,,,,,,,,,,,,,,,,,,,,,,,Polycrystalline,,,,,,,,,,,,,,,,,,,,,,,,,,,,,,,,,6.0,"[{'name': 'Temperature', 'scalars': [{'value': '23'}], 'units': '$^{\\circ}$C'}, {'name': 'Material Type', 'scalars': [{'value': 'HIP-SSN'}]}]",,,MPa m$^{1/2}$,,,,,,,,,,,,,,,,,,,,,,,,,,,,,,,,,,,,,,,,,,,,,,,,,,,,,,,,,,,,,,,,,,,,,,,,,,,,,,,,,,
4012,ZrO2,[{'name': 'NIST_SRD-30'}],['Zirconia'],[{'name': 'Natural Specimen'}],"[{'citation': 'The Crystal Structure of Baddeleyite (Monoclinic ZrO2), J.D. McCullough and K.N. Trueblood, Acta Crystallographica, Vol. 12, pp. 507-511 (1959), published by Munksgaard International Booksellers and Publishers Ltd..'}]",5.169,"[{'name': 'Temperature', 'scalars': [{'value': '23'}], 'units': '$^{\\circ}$C'}, {'name': 'Axis', 'scalars': [{'value': 'a'}, {'value': 'b'}, {'value': 'c'}]}]",$\AA$,,,,,,,,,Zr-O,,,,,,,,,,,,,,,,,,,,,,,,,Single Crystal,,,,,,,,,,,,,,,,,,,,,,,,,,,,,,,,,,,,,,,,,,,,,,,,,,,,,,,,,,,,,,,,,,,,,,,,,,,,,,,,,,,,,,,,,,,,,,,,,,,,,,,,,,,,,,,,,,,,,,,
4013,AlN.xSiO2.yY2O3,[{'name': 'NIST_SRD-30'}],['Aluminum nitride'],[{'name': 'Sintering'}],"[{'citation': 'Thermal Diffusivity of SiO2 and Y2O3 Added AlN Ceramics, T. Yagi, K. Shinozaki, N. Mizutani, M. Kato, and A. Tsuge, Journal of Materials Science, Vol. 24, pp. 1332-1336 (1989), published by Chapman and Hall.'}]",,,,,,,,,,,,Al-N,,,,,,,,,,,,,,,,,,,,,,,,,Polycrystalline,,,,,,,,,,,,,,,,,,,,,,,,,,,,,,,,,,,,,,,,,,,,,,,,,,,,,,,,,,,,,,,,,,,,,,,,,,,,,,,,,,,,,,,,,,,,,,,,,,,,,,,,,,0.03,"[{'name': 'Additive Addition Mode', 'scalars': [{'value': 'Simultaneous'}, {'value': 'Simultaneous'}, {'value': 'Simultaneous'}, {'value': 'Simultaneous'}, {'value': 'Simultaneous'}, {'value': 'Simultaneous'}, {'value': 'Simultaneous'}, {'value': 'Simultaneous'}, {'value': 'Simultaneous'}, {'value': 'Simultaneous'}, {'value': 'Simultaneous'}, {'value': 'Simultaneous'}, {'value': 'Simultaneous'}, {'value': 'Two-step'}, {'value': 'Two-step'}, {'value': 'Two-step'}, {'value': 'Two-step'}]}, {'name': 'Mass Fraction of SiO2', 'scalars': [{'value': '4'}, {'value': '4'}, {'value': '4'}, {'value': '4'}, {'value': '0'}, {'value': '0'}, {'value': '0'}, {'value': '0'}, {'value': '3'}, {'value': '3'}, {'value': '3'}, {'value': '3'}, {'value': '3'}, {'value': '3'}, {'value': '3'}, {'value': '3'}, {'value': '3'}], 'units': '%'}, {'name': 'Mass Fraction of Y2O3', 'scalars': [{'value': '0'}, {'value': '0'}, {'value': '0'}, {'value': '0'}, {'value': '7'}, {'value': '7'}, {'value': '7'}, {'value': '7'}, {'value': '8'}, {'value': '8'}, {'value': '8'}, {'value': '8'}, {'value': '8'}, {'value': '8'}, {'value': '8'}, {'value': '8'}, {'value': '8'}], 'units': '%'}, {'name': 'Sintering Temperature', 'scalars': [{'value': '1500'}, {'value': '1600'}, {'value': '1700'}, {'value': '1800'}, {'value': '1400'}, {'value': '1600'}, {'value': '1700'}, {'value': '1800'}, {'value': '1400'}, {'value': '1500'}, {'value': '1600'}, {'value': '1700'}, {'value': '1800'}, {'value': '1400'}, {'value': '1600'}, {'value': '1700'}, {'value': '1800'}], 'units': '$^{\\circ}$C'}]",cm$^{2}$ s$^{-1}$,,,,,,,,,,,
