Repository: ckborg/DSW2018

# DSW2018

## Description
Investigation of a structural ceramics database (WebSCD) curated by the National Institute of Standards and Technology (NIST).
3-week project as part of the UC Berkeley Data Science workshop (DSW2018).
[WebSCD]("https://srdata.nist.gov/CeramicDataPortal/scd")

## Results at-a-glance

~4000 material entries

Most represented mechanical properties: Elastic modulus, flexural strength, fracture toughness.

## Team members
[Prabudhya Bhattacharyya]("http://physics.berkeley.edu/people/graduate-student/prabudhya-bhattacharyya")

[Chris Bronner]("https://chrisbronner.com/")

[Steve Drapcho]("https://www.linkedin.com/in/steven-drapcho-2b939b149/")

File: NIST_CeramicDataSet.csv (part 102 of 103)
4014,SiO2,[{'name': 'NIST_SRD-30'}],['Silica'],,"[{'citation': 'A Modified Calorimeter for High Temperatures.  The Heat Content of Silica, Wollastonite and Thorium Dioxide Above 25°, J.C. Southard, Journal of the American Chemical Society, Vol. 63, pp. 3142-3146 (1941), published by American Chemical Society.'}]",,,,,,,,,,,,Si-O,,,,,,,,,,,,,,,,,,,,,,,,,Polycrystalline,,,,,,,,,,,,,,,,,,,,,,,,,,,,,,,,,,,,,,,,,,,,,,,,,,,,,,,,,,,,,,,,,,,,,,,,,,,,,,,,,,,,,,,,,,,,,,,742.6,"[{'name': 'Temperature', 'scalars': [{'value': '300'}, {'value': '400'}, {'value': '500'}, {'value': '600'}, {'value': '700'}, {'value': '800'}, {'value': '900'}, {'value': '1000'}, {'value': '1100'}, {'value': '1200'}, {'value': '1300'}, {'value': '1400'}, {'value': '1500'}, {'value': '1520'}], 'units': 'K'}, {'name': 'Molar Heat Capacity', 'scalars': [{'value': '44.60'}, {'value': '54.29'}, {'value': '59.27'}, {'value': '62.40'}, {'value': '64.66'}, {'value': '66.45'}, {'value': '67.97'}, {'value': '69.32'}, {'value': '70.57'}, {'value': '71.73'}, {'value': '72.85'}, {'value': '73.92'}, {'value': '74.97'}, {'value': '75.18'}], 'units': 'J mol$^{-1}$ K$^{-1}$'}]",J kg$^{-1}$ K$^{-1}$,,,,,,,,,,,,,,,,,,,,,,
4015,SiC,[{'name': 'NIST_SRD-30'}],['Silicon carbide'],[{'name': 'Sintering'}],"[{'citation': 'Material Properties of a Sintered $\\alpha$-SiC, R.G. Munro, Journal of Physical and Chemical Reference Data, Vol. 26 5, pp. 1195-1203 (1997), published by American Chemical Society.'}]",,,,,,,,,,,,Si-C,,,,,,,,,,,,,,,,,,,,,,,,,Polycrystalline,,,,,,,,,,,,,,415 (3%),"[{'name': 'Temperature', 'scalars': [{'value': '20'}, {'value': '500'}, {'value': '1000'}, {'value': '1200'}, {'value': '1400'}, {'value': '1500'}], 'units': '$^{\\circ}$C'}]",,,GPa,,,,,,,,,,,,,,,,,,,,,,,,,,,,,,,,,,,,,,,,,,,,,,,,,,,,,,,,,,,,,,,,,,,,,,,,,,,,,,,,,,,,,,,,,,,,,,,,,,,,,
4016,BN,[{'name': 'NIST_SRD-30'}],['Boron nitride (cubic)'],[{'name': 'Crystal Growth'}],"[{'citation': 'Thermal Expansion of Some Diamondlike Crystals, G.A. Slack and S.F. Bartram, Journal of Applied Physics, Vol. 46 1, pp. 89-98 (1975), published by American Institute of Physics.'}]",,,,,,,,,,,,B-N,,,,,,,,,,,,,,,,,,,,,,,,,Polycrystalline,,,,,,,,,,,,,,,,,,,,,,,,,,,,,,,,,,,,,,,,,,,,,,,,,,,,,,,,,,,,,,,,,,,,,,,,,,,,,,,,,,,,,,,,,,,,,,,,,,,,,,,,,,,,,0.00,"[{'name': 'Temperature', 'scalars': [{'value': '0'}, {'value': '200'}, {'value': '300'}, {'value': '400'}, {'value': '500'}, {'value': '600'}, {'value': '800'}, {'value': '1000'}, {'value': '1200'}], 'units': 'K'}]",x10$^{-6}$,,,,,,,,
4017,Al2O3,[{'name': 'NIST_SRD-30'}],['Alumina'],[{'name': 'Sintering'}],"[{'citation': 'Youngs Modulus of Various Refractory Materials as a Function of Temperature, J.B. Wachtman,Jr. and D.G. Lam,Jr., Journal of the American Ceramic Society, Vol. 42 5, pp. 254-260 (1959), published by American Ceramic Society.'}]",,,,,,,,,,,,Al-O,,,,,,,,,,,,,,,,,,,,,,,,,Polycrystalline,,,,,,,,,,,,,,308.5,"[{'name': 'Temperature', 'scalars': [{'value': '23'}, {'value': '400'}, {'value': '600'}, {'value': '700'}, {'value': '800'}, {'value': '850'}, {'value': '900'}, {'value': '950'}, {'value': '1000'}, {'value': '1050'}, {'value': '1100'}, {'value': '1150'}, {'value': '1200'}], 'units': '$^{\\circ}$C'}]",,,GPa,,,,,,,,,,,,,,,,,,,,,,,,,,,,,,,,,,,,,,,,,,,,,,,Norton Company,,,,,,,,,,,,,,,,,,,,,,,,,,,,,,,,,,,,,,,,,,,,,,,,,,,,,,
4018,CaB6,[{'name': 'NIST_SRD-30'}],['Calcium boride'],,"[{'citation': 'Boron Compounds in Carbon-Bonded Refractories, K. Hunold, Ceramic Industry, Vol. 144 2, pp. 47-50 (1995), published by Business News Publishing Co..'}]",,,,,,,,,,,,Ca-B,,,,,,,,,,,,,,,,,,,,,,,,,Polycrystalline,,,,,,,,,,,,,,,,,,,,,,,,,,,,,,,,,,,,,,,,,,,,,,,,,,,,,,,,,,,,,,,,,,700,"[{'name': 'Atmosphere', 'scalars': [{'value': 'oxidizing'}, {'value': 'inert'}]}]",$^{\circ}$C,,,,,,,,,,,,,,,,,,,,,,,,,,,,,,,,,,,,,,,,,,,,,,,,,,,
4019,ZrO2,[{'name': 'NIST_SRD-30'}],['Zirconia'],[{'name': 'Sintering'}],"[{'citation': 'Physical and Chemical Properties of Partly Stabilized ZrO2 in the System ZrO2-Y2O3-Yb2O3-Sc2O3, T. V. Chusovitina, Yu. S. Toporov, V. M. Ustiyancev, M. G. Tretnikova, Ogneupori (Refractories) 4, pp. 4-6 (1990).'}]",,,,,,,,,,,,Zr-O,,,,,,,,,,,,,,,,,,,,,,,,,Polycrystalline,,,,5.70,"[{'name': 'Monoclinic Phase Content', 'scalars': [{'value': '64'}, {'value': '51'}, {'value': '39'}, {'value': '27'}, {'value': '16'}], 'units': '%'}, {'name': 'Sintering Aid Mole Fraction', 'scalars': [{'value': '3.0'}, {'value': '3.5'}, {'value': '4.0'}, {'value': '4.5'}, {'value': '5.0'}], 'units': '%'}]",,,g cm$^{-3}$,,,,,,,,,,,,,,,,,,,,,,,,,,,,,,,,,,,,,,,,,,,,,,,,,,,,,,,,,,,,,,,,,,,,,,,,,Bar,,,,,,,,,,,,,,,,,,,,,,,,,,,,,,,,,,,,,,
4020,SiC,[{'name': 'NIST_SRD-30'}],['Silicon carbide'],,"[{'citation': 'Thermal Expansion of the Cubic (3C) Polytype of SiC, Z. Li and R.C. Bradt, Journal of Materials Science, Vol. 21 12, pp. 4366-4368 (1986), published by Chapman and Hall.'}]",,,,,,,,,,,,Si-C,,,,,,,,,,,,,,,,,,,,,,,,,Polycrystalline,,,,,,,,,,,,,,,,,,,,,,,,,,,,,,,,,,,,,,,,,,,,,,,,,,,,,,,,,,,,,,,,,General Electric Company,,,,,,,,,,,,,,,,Powder,,,,,,,,,,,,,,,,,,,,,,,,,,,,3.3,"[{'name': 'Temperature', 'scalars': [{'value': '15'}, {'value': '96'}, {'value': '194'}, {'value': '289'}, {'value': '388'}, {'value': '494'}, {'value': '591'}, {'value': '696'}, {'value': '787'}, {'value': '889'}, {'value': '991'}], 'units': '$^{\\circ}$C'}]",x10$^{-6}$,,,,,,,,
4021,Si3N4,[{'name': 'NIST_SRD-30'}],['Silicon nitride'],[{'name': 'Hot Pressing'}],"[{'citation': 'The Evaluation of Environmental Effects in Toughened Ceramics for Advanced Heat Engines Investigation of Selected SiC and Si3N4 Ceramics, N.L.Hecht, G.A.Graves, D.E.McCullum, A.P.Berens, S.Goodrich, J.D.Wolf, J.R.Hoenigman, P.Yaney, D.Grant, and S.Hilton, ORNL Report Number:  ORNL/Sub/84-00221/2, pp. 1-111 (1990), published by Oak Ridge National Laboratory.'}]",,,,,,,,,,,,Si-N,,,,,,,,,,,,,,,,,,,,,,,,,Polycrystalline,,,,,,,,,,,,,,,,,,,,,,,,,,,,,,,,,,,,,,,,,,,,,,,,,,,,,,,,,,,,,,,,,Norton/TRW,,,,,,,,,,,,,,,,,,,,,,,,,,,,,,,,,,,,,,,,,,,,4.0,"[{'name': 'Temperature', 'scalars': [{'value': '1200'}, {'value': '1250'}], 'units': '$^{\\circ}$C'}, {'name': 'Specimen Number', 'scalars': [{'value': '18'}]}]",x10$^{-6}$,,,,,,,,
4022,Al2O3,[{'name': 'NIST_SRD-30'}],['Alumina'],[{'name': 'Sintering'}],"[{'citation': 'The Elastic Behavior of Partially-Sintered Alumina, D.J. Green, C. Nader, and R. Brezny, Ceramic Transactions, Vol. 7, pp. 345-356 (1990), published by American Ceramic Society.'}]",,,,,,,,,,,,Al-O,,,,,,,,,,,,,,,,,,,,,,,,,Polycrystalline,,,,,,,,,,,,,,1.62,"[{'name': 'Relative Density', 'scalars': [{'value': '0.589'}, {'value': '0.582'}, {'value': '0.588'}, {'value': '0.584'}, {'value': '0.586'}, {'value': '0.588'}, {'value': '0.589'}, {'value': '0.594'}, {'value': '0.595'}, {'value': '0.604'}, {'value': '0.622'}, {'value': '0.659'}, {'value': '0.704'}, {'value': '0.703'}, {'value': '0.713'}, {'value': '0.720'}, {'value': '0.736'}, {'value': '0.749'}, {'value': '0.752'}, {'value': '0.779'}, {'value': '0.799'}, {'value': '0.799'}, {'value': '0.804'}, {'value': '0.825'}, {'value': '0.837'}, {'value': '0.845'}, {'value': '0.902'}, {'value': '0.908'}, {'value': '0.914'}, {'value': '0.954'}, {'value': '0.958'}, {'value': '0.999'}]}]",,,GPa,,,,,,,,,,,,,,,,,,,,,,,,,,,,,,,,,,,,,,,,,,,,,,,,,,,,,,,,,,,,,,,,,,,,,,,,,,,,,,,,,,,,,,,,,,,,,,,,,,,,,
4023,ZnO,[{'name': 'NIST_SRD-30'}],['Zinc oxide'],[{'name': 'Sintering'}],"[{'citation': 'Evaluation of Ultrasonically Determined Elasticity-Porosity Relations in Zinc Oxide, L.P. Martin, D. Dadon, and M. Rosen, Journal of the American Ceramic Society, Vol. 79 5, pp. 1281-1289 (1996), published by American Ceramic Society.'}]",,,,,,,,,,,,Zn-O,,,,,,,,,,,,,,,,,,,,,,,,,Polycrystalline,,,,,,,,,,,,,,,,,,,,,,,,,,,,,,,,,,,,,,,,,,,,,,,,,,,,,,,,,,,,,,,,,,,,,,,,,,,,,,,,,,,,,44,"[{'name': 'Volume Fraction of Porosity', 'scalars': [{'value': '0.005'}, {'value': '0.018'}, {'value': '0.058'}, {'value': '0.063'}, {'value': '0.116'}, {'value': '0.118'}, {'value': '0.146'}, {'value': '0.179'}, {'value': '0.204'}, {'value': '0.284'}, {'value': '0.336'}]}]",GPa,,,,,,,,,,,,,,,,,,,,,,,,,,,,,,,,
4024,TiB2.xNi,[{'name': 'NIST_SRD-30'}],['Titanium diboride'],[{'name': 'Hot Pressing'}],"[{'citation': 'Effect of Microstructure on the Properties of TiB2 Ceramics, M.K. Ferber, P.F. Becher, and C.B. Finch, Journal of the American Ceramic Society, Vol. 66, pp. C-2-C-4 (1983), published by American Ceramic Society.'}]",,,,,,,,,,,,Ti-B:Ni,,,,,,,,,,,,,,,,,,,,,,,,,Polycrystalline,,,,,,,,,,,,,,,,,,,,,,,,,430,"[{'name': 'Sample Number', 'scalars': [{'value': 'T100C'}]}]",,,MPa,,,,,,,,,,,,,,,,,,,,,,,,,,,,,,,,,,,,,,,,,,,,,,,,,,,,,,,,,,,,,,,,,,,,,,,,,,,,,,,,,,,,,,,,,,
4025,ZrB2,[{'name': 'NIST_SRD-30'}],['Zirconium diboride'],,"[{'citation': 'Engineering Properties of Borides, R.A. Cutler, Engineered Materials Handbook, Vol. 4, pp. 787-803 (1991), edited by S.J. Schneider, Jr., published by ASM International.'}]",,,,,,,,,,,,Zr-B,,,,,,,,,,,,,,,,,,,,,,,,,,,,,,,,,,,,,,,420,"[{'name': 'Temperature', 'scalars': [{'value': '23'}], 'units': '$^{\\circ}$C'}]",,,GPa,,,,,,,,,,,,,,,,,,,,,,,,,,,,,,,,,,,,,,,,,,,,,,,,,,,,,,,,,,,,,,,,,,,,,,,,,,,,,,,,,,,,,,,,,,,,,,,,,,,,,
4026,ZrO2.xY2O3,[{'name': 'NIST_SRD-30'}],['Zirconia (TZP)'],,"[{'citation': 'Comparison of the Mechanical Behaviour of Zirconia Partially Stabilized with Yttria and Magnesia, G.A. Gogotsi, A.V. Drozdov, V.P. Zavata, and M.V. Swain, Journal of the Australasian Ceramic Society, Vol. 27 1, pp. 37-49 (1991), published by Tech Publications, Aedermannsdorf, Switzerland.'}]",,,,,,,,,,,,Zr-O:Y,,,,,,,,,,,,,,,,,,,,,,,,,Polycrystalline,,,,,,,,,,,,,,,,,,,,,,,,,880,"[{'name': 'Temperature', 'scalars': [{'value': '23'}, {'value': '300'}, {'value': '480'}, {'value': '780'}, {'value': '1200'}, {'value': '23'}, {'value': '300'}, {'value': '480'}, {'value': '800'}, {'value': '1200'}], 'units': '$^{\\circ}$C'}, {'name': 'Process Condition', 'scalars': [{'value': 'sintered'}, {'value': 'sintered'}, {'value': 'sintered'}, {'value': 'sintered'}, {'value': 'sintered'}, {'value': 'HIP'}, {'value': 'HIP'}, {'value': 'HIP'}, {'value': 'HIP'}, {'value': 'HIP'}]}]",,,MPa,,,,,,,,,,,,,,,,,,,,,,,,,,,,,,,,,,,,,,,,,,,,,,,,,,,,,,,,,,,,,,,,,,,,,,,,,,,,,,,,,,,,,,,,,,
4027,ZrO2.xCeO2,[{'name': 'NIST_SRD-30'}],['Zirconia'],[{'name': 'Sintering'}],"[{'citation': 'Mechanical Properties in the Ceria-Zirconia System, S. Maschio, O. Sbaizero and S. Meriani, Journal of the European Ceramic Society, Vol. 9, pp. 127-132 (1992), published by Elsevier Science Limited.'}]",,,,,,,,,,,,Zr-O:CeO,,,,,,,,,,,,,,,,,,,,,,,,,Polycrystalline,,,,,,,,,,,,,,,,,,,,,,,,,,,,,,,,,,,,,,,,,,,,,,,,,,,,6.1,"[{'name': 'Mole Fraction of CeO2', 'scalars': [{'value': '10'}, {'value': '12'}, {'value': '14'}, {'value': '16'}, {'value': '24'}, {'value': '32'}, {'value': '40'}, {'value': '48'}, {'value': '60'}, {'value': '70'}, {'value': '80'}, {'value': '90'}, {'value': '100'}], 'units': '%'}, {'name': 'Phase', 'scalars': [{'value': 'TZ0'}, {'value': 'TZ0'}, {'value': 'TZ0'}, {'value': 'TZ0'}, {'value': 'TZ0+TZ'}, {'value': 'TZ0+TZ'}, {'value': 'TZ0+TZ'}, {'value': 'TZ0+TZ'}, {'value': 'Cubic'}, {'value': 'Cubic'}, {'value': 'Cubic'}, {'value': 'Cubic'}, {'value': 'Cubic'}]}]",,,GPa,,,,,,,,,,,,,,,,,,,,,,,,,,,,,,,,,,,,,,,,,,,,,,,,,,,,,,,,,,,,,,,
4028,Al2O3,[{'name': 'NIST_SRD-30'}],['Alumina'],[{'name': 'Sintering'}],"[{'citation': 'High-Pressure Sintering of Nanocrystalline $\\gamma$-Al2O3, R.S. Mishra, C.E. Lesher, and A.K. Mukherjee, Journal of the American Ceramic Society, Vol. 79 11, pp. 2989-2992 (1996), published by American Ceramic Society.'}]",,,,,,,,,,,,Al-O,,,,,,,,,,,,,,,,,,,,,,,,,Polycrystalline,,,,,,,,,,,,,,,,,,,,,,,,,,,,,,,,,,,,,,,,,,,,,,,,,,,,4.6,"[{'name': 'Phases Present', 'scalars': [{'value': '-'}, {'value': '-'}, {'value': '+'}, {'value': '+'}, {'value': '-'}, {'value': '-'}, {'value': '-'}, {'value': '-'}]}, {'name': 'Density', 'scalars': [{'value': '2.82'}, {'value': '3.30'}, {'value': '3.20'}, {'value': '3.58'}, {'value': '3.76'}, {'value': '3.96'}, {'value': '3.99'}, {'value': '3.99'}], 'units': 'g cm$^{-3}$'}, {'name': 'Grain Size', 'scalars': [{'value': '36', 'uncertainty': '11'}, {'value': '43', 'uncertainty': '25'}, {'value': '46', 'uncertainty': '21'}, {'value': '45', 'uncertainty': '17'}, {'value': '56', 'uncertainty': '27'}, {'value': '93', 'uncertainty': '34'}, {'value': '152', 'uncertainty': '43'}, {'value': '193', 'uncertainty': '40'}], 'units': '$\\mu$m'}]",,,GPa,,,,,,,,,,,,,,,,,,,,,,,,,,,,,,,,,,,,,,,,,,,,,,,,,,,,,,,,,,,,,,,
4029,B4C,[{'name': 'NIST_SRD-30'}],['Boron carbide'],[{'name': 'Hot Pressing'}],"[{'citation': 'High Temperature Fracture of Boron Carbide:  Experiments and Simple Theoretical Models, G. De With, Journal of Materials Science, Vol. 19, pp. 457-466 (1984), published by Chapman and Hall.'}]",,,,,,,,,,,,B-C,Tetrabor,,,,,,,,,,,,,,,,,,,,,,,,Polycrystalline,,,,,,,,,,,,,,461,"[{'name': 'Temperature', 'scalars': [{'value': '23'}], 'units': '$^{\\circ}$C'}]",,,GPa,,,,,,,,,,,,,,,,,,,,,,,,,,,,,,,,,,,,,,,,,,,,,,,ESK,,,,,,,,,,,,,,,,,,,,,,,,,,,,,,,,,,,,,,,,,,,,,,,,,,,,,,
4030,ZrO2,[{'name': 'NIST_SRD-30'}],['Zirconia'],[{'name': 'Sintering'}],"[{'citation': 'Influence of Submicrometer Powder Porous Stabilized Molding on the Strength of ZrO2 Ceramics, A. V. Galakhov, I. V. Vyazov, V. Ya. Shevchenko, A. A. Yezhov, Izvestiya Akademii Nauk SSSR, Neorganicheskie Materialy, Vol. 26 4, pp. 828-833 (1990).'}]",,,,,,,,,,,,Zr-O,,,,,,,,,,,,,,,,,,,,,,,,,Polycrystalline,,,,,,,,,,,,,,,,,,,,,,,,,,,,,,,,,,,,,,,,,,,,,,,,,,,,,,,,,,,,,,,,,,,,,,,,,,,,,,,,,Rod,,,,,,,,,,,,,,,,,,,,,,,,,,,,,,,,,,,,616,"[{'name': 'Weibull Modulus', 'scalars': [{'value': '22.6'}, {'value': '6.9'}, {'value': '5.5'}]}, {'name': 'Processingp H', 'scalars': [{'value': '4.3'}, {'value': '3.7'}, {'value': '2.7'}]}]",MPa
4031,Si3N4.xAl2O3.yY2O3,[{'name': 'NIST_SRD-30'}],['Silicon nitride'],[{'name': 'Sintering'}],"[{'citation': 'Microstructure and Mechanical Properties of Al2O3, Si3N4, SiC, and ZrO2(PSZ) Ceramics for Slurry Valves, H. Matsui, M. Kawai, T. Takae, K. Hashimoto, S. Takato, and H. Jinno, Journal of the Society of Materials Science, Japan, Vol. 35, pp. 41-47 (1986), published by Kyoto: Nihon Zairyo Gakkai.'}]",,,,,,,,,,,,Si-N:Al,,,,,,,,,,,,,,,,,,,,,,,,,Polycrystalline,,,,,,,,,,,,,,,,,,,,,,,,,,,,,,,,,,,,,,,,,,,,,,,,,,,,,,,,,,,,,,,,,,,,,,,,,,,,,,,,,,,,,,,,,,,,,,,,,,,,,,,,,,,,,,,,,,,17,"[{'name': 'Temperature', 'scalars': [{'value': '23'}], 'units': '$^{\\circ}$C'}]",,,
4032,C,[{'name': 'NIST_SRD-30'}],['Diamond (CVD)'],[{'name': 'Chemical Vapor Deposition'}],"[{'citation': 'Round Robin Thermal Conductivity Measurements on CVD Diamond, A. Feldman, Applications of Diamond Films and Related Materials, pp. 627-630 (1995), edited by A. Feldman,Y. Tzeng, W. Yarbrough,M. Yoshikawa,M. Murakawa, published by National Institute of Standards and Technology.'}]",,,,,,,,,,,,C,,,,,,,,,,,,,,,,,,,,,,,,,Polycrystalline,,,,,,,,,,,,,,,,,,,,,,,,,,,,,,,,,,,,,,,,,,,,,,,,,,,,,,,,,,,,,,,,,,,,,,,,,,,,,,,,,,,,,,,,,,,,,,,,,,,,,,,1150,"[{'name': 'Number of Values', 'scalars': [{'value': '8'}]}, {'name': 'Specimen Name', 'scalars': [{'value': 'SQ-F'}]}]",W m$^{-1}$ K$^{-1}$,,,,,,,,,,,,,,
4033,ThO2,[{'name': 'NIST_SRD-30'}],['Thoria'],[{'name': 'Flux Growth'}],"[{'citation': 'High-Temperature Creep of Some Single Crystal Oxides, G.S. Corman, Ceramic Engineering and Science Proceedings, Vol. 12 9, pp. 1745-1766 (1991), published by American Ceramic Society.'}]",,,,,,,,,,,,Th-O,,,,,,,,,,,,,,,,,,110,,,"[{'name': 'Temperature', 'scalars': [{'value': '1850'}, {'value': '1750'}, {'value': '1650'}, {'value': '1850'}, {'value': '1750'}, {'value': '1650'}, {'value': '1850'}, {'value': '1750'}, {'value': '1650'}, {'value': '1850'}, {'value': '1750'}, {'value': '1650'}, {'value': '1650'}, {'value': '1850'}, {'value': '1750'}, {'value': '1650'}], 'units': '$^{\\circ}$C'}, {'name': 'Applied Stress', 'scalars': [{'value': '50'}, {'value': '50'}, {'value': '50'}, {'value': '70'}, {'value': '70'}, {'value': '70'}, {'value': '100'}, {'value': '100'}, {'value': '100'}, {'value': '50'}, {'value': '50'}, {'value': '50'}, {'value': '70'}, {'value': '100'}, {'value': '100'}, {'value': '100'}], 'units': 'MPa'}, {'name': 'Crystal Direction', 'scalars': [{'value': '100'}, {'value': '100'}, {'value': '100'}, {'value': '100'}, {'value': '100'}, {'value': '100'}, {'value': '100'}, {'value': '100'}, {'value': '100'}, {'value': '110'}, {'value': '110'}, {'value': '110'}, {'value': '110'}, {'value': '110'}, {'value': '110'}, {'value': '100'}]}]",10$^{-9}$ s$^{-1}$,,,Single Crystal,,,,,,,,,,,,,,,,,,,,,,,,,,,,,,,,,,,,,,,,,,,,,,,,,,,,,,,,,,,,,,,,,,,,,,,,,,,,,,,,,,,,,,,,,,,,,,,,,,,,,,,,,,,,,,,,,,,,,,,
4034,SiC,[{'name': 'NIST_SRD-30'}],['Silicon carbide'],[{'name': 'Sintering'}],"[{'citation': 'Tensile Testing of Ceramics, S.G. Seshadri and K.Y. Chia, Journal of the American Ceramic Society, Vol. 70 10, pp. C242-C244 (1987), published by American Ceramic Society.'}]",,,,,,,,,,,,Si-C,,,,,,,,,,,,,,,,,,,,,,,,,Polycrystalline,,,,,,,,,,,,,,,,,,,,,,,,,,,,,,,,,,,,,,,,,,,,,,,,,,,,,,,,,,,,,,,,,,,,,,,,,,,,,,,,,,,,,,,,,,,,,,,,,,160,"[{'name': 'Temperature', 'scalars': [{'value': '23'}], 'units': '$^{\\circ}$C'}]",,,MPa,,,,,,,,,,,,,,,,,
4035,Si3N4.xMgO,[{'name': 'NIST_SRD-30'}],['Silicon nitride'],[{'name': 'Hot Pressing'}],"[{'citation': 'Hardness of Dense $\\alpha$- and $\\beta$-Si3N4 Ceramics, C. Greskovich and G.E. Gazza, Journal of Materials Science Letters, Vol. 4, pp. 195-196 (1985), published by Chapman and Hall.'}]",,,,,,,,,,,,Si-N:MgO,,,,,,,,,,,,,,,,,,,,,,,,,Polycrystalline,,,,,,,,,,,,,,,,,,,,,,,,,,,,,,,,,4.5,"[{'name': 'Mass Fraction of $\\alpha$-Si3N4', 'scalars': [{'value': '85'}, {'value': '20'}, {'value': '0'}, {'value': '0'}], 'units': '%'}, {'name': 'Hot Pressing Time', 'scalars': [{'value': '10'}, {'value': '60'}, {'value': '120'}, {'value': '180'}], 'units': 'min'}]",,,MPa m$^{1/2}$,,,,,,,,,,,,,,,,,,,,,,,,,,,,,,,,,,,,,,,,,,,,,,,,,,,,,,,,,,,,,,,,,,,,,,,,,,,,,,,,,,
4036,TiB2,[{'name': 'NIST_SRD-30'}],['Titanium diboride'],,"[{'citation': 'Thermal Expansion of TiB2, E.C. Skaar and William J. Croft, Journal of the American Ceramic Society, Vol. 56 1, pp. 45-45 (1973), published by American Ceramic Society.'}]",,,,,,,,,,,,Ti-B,,,,,,,,,,,,,,,,,,,,,,,,,Polycrystalline,,,,,,,,,,,,,,,,,,,,,,,,,,,,,,,,,,,,,,,,,,,,,,,,,,,,,,,,,,,,,,,,,Union Carbide Corp.,,,,,,,,,,,,,,,,,,,,,,,,,,,,,,,,,,,,,,,,,,,,7.30,"[{'name': 'Temperature', 'scalars': [{'value': '25'}, {'value': '500'}, {'value': '1000'}, {'value': '25'}, {'value': '500'}, {'value': '1000'}], 'units': '$^{\\circ}$C'}, {'name': 'Temperature', 'scalars': [{'value': '298'}, {'value': '773'}, {'value': '1273'}, {'value': '298'}, {'value': '773'}, {'value': '1273'}], 'units': 'K'}, {'name': 'Axis', 'scalars': [{'value': 'a'}, {'value': 'a'}, {'value': 'a'}, {'value': 'c'}, {'value': 'c'}, {'value': 'c'}]}]",x10$^{-6}$,,,,,,,,
4037,Si3N4.xY2O3,[{'name': 'NIST_SRD-30'}],['Silicon nitride'],[{'name': 'Reaction Bonding'}],"[{'citation': 'Fracture of Yttria-Doped, Sintered Reaction-Bonded Silicon Nitride, R.K. Govila, J.A. Mangels, and J.R. Baer, Journal of the American Ceramic Society, Vol. 68 7, pp. 413-418 (1985), published by American Ceramic Society.'}]",,,,,,,,,,,,Si-N:Y,,,,,,,,,,,,,,,,,,,,,,,,,Polycrystalline,,,,,,,,,,,,,,,,,,,,,,,,,,,,,,,,,,,,,,,,,,,,,,,,,,,,,,,,,,,,,,,,,,,,,,,,,,,,,,,,,Bar,,,,,,,,,,,,,,,,,,,,,,,,,,,,,,,,,,10,"[{'name': 'Temperature', 'scalars': [{'value': '20'}], 'units': '$^{\\circ}$C'}]",,,
4038,Si3N4,[{'name': 'NIST_SRD-30'}],['Silicon nitride'],[{'name': 'Hot Isostatic Pressing'}],"[{'citation': 'Corrosion of Silicon Nitride Ceramics in Aqueous Hydrogen Chloride Solutions, T. Sato, Y. Tokunaga, T. Endo, M. Shimada, K. Komeya, M. Komatsu, and T. Kameda, Journal of the American Ceramic Society, Vol. 71 12, pp. 1074-1079 (1988), published by American Ceramic Society.'}]",,,,,,,,,,,,Si-N,,,,,,,,,,,,,,,,,,,,,,,,,Polycrystalline,,,,,,,,,,,,,,,,,,,,,,,,,,,,,,,,,,,,,,,,,,,,,,,,,,,,14.9,"[{'name': 'Sample Number', 'scalars': [{'value': 'SN-3'}]}]",,,GPa,,,,,,,,,,,,,,,,,,,,,,,,,,,,,,,,,,,,,,,,,,,,,,,,,,,,,,,,,,,,,,,
4039,TiB2.xNi,[{'name': 'NIST_SRD-30'}],['Titanium diboride'],[{'name': 'Hot Pressing'}],"[{'citation': 'Effect of Microstructure on the Properties of TiB2 Ceramics, M.K. Ferber, P.F. Becher, and C.B. Finch, Journal of the American Ceramic Society, Vol. 66, pp. C-2-C-4 (1983), published by American Ceramic Society.'}]",,,,,,,,,,,,Ti-B:Ni,,,,,,,,,,,,,,,,,,,,,,,,,Polycrystalline,,,,,,,,,,,,,,569,"[{'name': 'Sample Number', 'scalars': [{'value': 'NT90K'}]}]",,,GPa,,,,,,,,,,,,,,,,,,,,,,,,,,,,,,,,,,,,,,,,,,,,,,,,,,,,,,,,,,,,,,,,,,,,,,,,,,,,,,,,,,,,,,,,,,,,,,,,,,,,,
4040,ZrO2.xMgO,[{'name': 'NIST_SRD-30'}],['Zirconia (PSZ)'],[{'name': 'Sintering'}],"[{'citation': 'Thermal Diffusivity, Heat Capacity and Thermal Conductivity of Porous Partially Stabilized Zirconia, M.V. Swain, L.F. Johnson, R. Syed, and D.P.H. Hasselman, Journal of Materials Science Letters, Vol. 5, pp. 799-802 (1986), published by Chapman and Hall.'}]",,,,,,,,,,,,Zr-O:MgO,,,,,,,,,,,,,,,,,,,,,,,,,Polycrystalline,,,,,,,,,,,,,,,,,,,,,,,,,,,,,,,,,,,,,,,,,,,,,,,,,,,,,,,,,,,,,,,,,,,,,,,,,,,,,,,,,,,,,,,,,,,,,,,,,,,,,,,,,,0.0113,"[{'name': 'Sintered Density', 'scalars': [{'value': '5.56'}, {'value': '5.56'}, {'value': '5.56'}, {'value': '5.56'}, {'value': '5.56'}, {'value': '5.56'}, {'value': '5.56'}, {'value': '5.56'}, {'value': '5.56'}, {'value': '5.13'}, {'value': '5.13'}, {'value': '5.13'}, {'value': '5.13'}, {'value': '5.13'}, {'value': '5.13'}, {'value': '5.13'}, {'value': '5.13'}, {'value': '5.13'}, {'value': '4.75'}, {'value': '4.75'}, {'value': '4.75'}, {'value': '4.75'}, {'value': '4.75'}, {'value': '4.75'}, {'value': '4.75'}, {'value': '4.75'}, {'value': '4.75'}, {'value': '4.42'}, {'value': '4.42'}, {'value': '4.42'}, {'value': '4.42'}, {'value': '4.42'}, {'value': '4.42'}, {'value': '4.42'}, {'value': '4.42'}, {'value': '4.42'}], 'units': 'g/cm$^{3}$'}, {'name': 'Temperature', 'scalars': [{'value': '23'}, {'value': '300'}, {'value': '400'}, {'value': '500'}, {'value': '600'}, {'value': '700'}, {'value': '800'}, {'value': '900'}, {'value': '1000'}, {'value': '23'}, {'value': '300'}, {'value': '400'}, {'value': '500'}, {'value': '600'}, {'value': '700'}, {'value': '800'}, {'value': '900'}, {'value': '1000'}, {'value': '23'}, {'value': '300'}, {'value': '400'}, {'value': '500'}, {'value': '600'}, {'value': '700'}, {'value': '800'}, {'value': '900'}, {'value': '1000'}, {'value': '23'}, {'value': '300'}, {'value': '400'}, {'value': '500'}, {'value': '600'}, {'value': '700'}, {'value': '800'}, {'value': '900'}, {'value': '1000'}], 'units': '$^{\\circ}$C'}]",cm$^{2}$ s$^{-1}$,,,,,,,,,,,
4041,Si3N4.xAl2O3.yY2O3,[{'name': 'NIST_SRD-30'}],['Silicon nitride'],[{'name': 'Sintering'}],"[{'citation': 'Strength Characterization of Yttria/Alumina-Doped Sintered Silicon Nitride, R.K. Govila, International Journal of High Technology Ceramics, Vol. 3, pp. 179-197 (1987), published by Elsevier Applied Science.'}]",,,,,,,,,,,,Si-N:Al,,,,,,,,,,,,,,,,,,,,,,,,,Polycrystalline,,,,,,,,,,,,,,,,,,,,,,,,,,,,,,,,,,,,,,,,,,,,,,,,,,,,,,,,,,,,,,,,,Ford Scientific Laboratory,,,,,,,,,,,,,,,,,,,,,,,Y2O3,"[{'name': 'Mass Fraction', 'scalars': [{'value': '8'}, {'value': '2'}], 'units': '%'}]",,,,,,,,,,,,,,,,,,,,,,,,,,,,,,
4042,TiB2,[{'name': 'NIST_SRD-30'}],['Titanium diboride'],[{'name': 'Hot Pressing'}],"[{'citation': 'Friction and Wear Test of Titanium Boride Ceramics at Elevated Temperatures, T. Senda, Y. Yamamoto, and Y. Ochi, Journal of the Ceramic Society of Japan, Vol. 101 4, pp. 461-465 (1993), published by Ceramic Society of Japan.'}]",,,,,,,,,,,,Ti-B,,,,,,,,,,,,,,,,,,,,,,,,,Polycrystalline,,,,,,,,,,,,,,,,,,,,,,,,,,,,,,,,,,,,,,0.81,"[{'name': 'Temperature', 'scalars': [{'value': '23'}, {'value': '23'}, {'value': '23'}, {'value': '23'}, {'value': '23'}, {'value': '400'}, {'value': '400'}, {'value': '400'}, {'value': '400'}, {'value': '400'}, {'value': '800'}, {'value': '800'}, {'value': '800'}, {'value': '800'}, {'value': '800'}, {'value': '1000'}, {'value': '1000'}, {'value': '1000'}, {'value': '1000'}, {'value': '1000'}, {'value': '23'}, {'value': '23'}, {'value': '23'}, {'value': '23'}, {'value': '400'}, {'value': '400'}, {'value': '400'}, {'value': '400'}, {'value': '800'}, {'value': '800'}, {'value': '800'}, {'value': '800'}, {'value': '1000'}, {'value': '1000'}, {'value': '1000'}, {'value': '1000'}], 'units': '$^{\\circ}$C'}, {'name': 'Sliding Speed', 'scalars': [{'value': '0.2'}, {'value': '0.2'}, {'value': '0.2'}, {'value': '0.2'}, {'value': '0.2'}, {'value': '0.2'}, {'value': '0.2'}, {'value': '0.2'}, {'value': '0.2'}, {'value': '0.2'}, {'value': '0.2'}, {'value': '0.2'}, {'value': '0.2'}, {'value': '0.2'}, {'value': '0.2'}, {'value': '0.2'}, {'value': '0.2'}, {'value': '0.2'}, {'value': '0.2'}, {'value': '0.2'}, {'value': '0.05'}, {'value': '0.10'}, {'value': '0.20'}, {'value': '0.30'}, {'value': '0.05'}, {'value': '0.10'}, {'value': '0.20'}, {'value': '0.30'}, {'value': '0.05'}, {'value': '0.10'}, {'value': '0.20'}, {'value': '0.30'}, {'value': '0.05'}, {'value': '0.10'}, {'value': '0.20'}, {'value': '0.30'}], 'units': 'm/s'}, {'name': 'Contact Pressure', 'scalars': [{'value': '0.2'}, {'value': '0.4'}, {'value': '0.6'}, {'value': '0.8'}, {'value': '1.0'}, {'value': '0.2'}, {'value': '0.4'}, {'value': '0.6'}, {'value': '0.8'}, {'value': '1.0'}, {'value': '0.2'}, {'value': '0.4'}, {'value': '0.6'}, {'value': '0.8'}, {'value': '1.0'}, {'value': '0.2'}, {'value': '0.4'}, {'value': '0.6'}, {'value': '0.8'}, {'value': '1.0'}, {'value': '0.8'}, {'value': '0.8'}, {'value': '0.8'}, {'value': '0.8'}, {'value': '0.8'}, {'value': '0.8'}, {'value': '0.8'}, {'value': '0.8'}, {'value': '0.8'}, {'value': '0.8'}, {'value': '0.8'}, {'value': '0.8'}, {'value': '0.8'}, {'value': '0.8'}, {'value': '0.8'}, {'value': '0.8'}], 'units': 'MPa'}]",,,,,,,,,,,,,,,,,,,,,,,,,,Commercial company,,,,,,,,,,,,,,,,,,,,,,,,,,,,,,,,,,,,,,,,,,,,,,,,,,,,,,
4043,Al2O3,[{'name': 'NIST_SRD-30'}],['Alumina'],[{'name': 'Sintering'}],"[{'citation': 'Engineering Properties of Single Oxides, M. Miyayama, K. Koumoto, and H. Yanagida, Engineered Materials Handbook, Vol. 4, pp. 748-757 (1991), edited by S.J. Schneider, Jr., published by ASM International.'}]",,,,,,,,,,,,Al-O,,,,,,,,,,,,,,,,,,,,,,,,,,,,,,,,,,,,,,,,,,,,,,,,,,,,,,,,,,,,,,,,,,,,,,,,,,,,,,,,,,,,,,,,,,,,,,,,,,,,,,,,,,,,,,,,,,,,,,,,,,,,,,,,39,"[{'name': 'Temperature', 'scalars': [{'value': '293'}, {'value': '373'}, {'value': '673'}], 'units': 'K'}]",W m$^{-1}$ K$^{-1}$,,,,,,,,,,,,,,
4044,Si3N4,[{'name': 'NIST_SRD-30'}],['Silicon nitride'],,"[{'citation': 'Effects of Environment on the Mechanical Behavior of High-Performance Ceramics, G.A. Graves and N.L. Hecht, Report No. UDR-TR-94-136, pp. 1-138 (1995), published by University of Dayton Research Institute.'}]",,,,,,,,,,,,"Si-N:SrO,Y",,,,,,,,,,,,,,,,,,,,,,,,,Polycrystalline,,,,,,,,,,,,,,,,,,,,,,,,,,,,,,,,,,,,,,,,,,,,,,,,,,,,14.0,"[{'name': 'Temperature', 'scalars': [{'value': '23'}], 'units': '$^{\\circ}$C'}]",,,GPa,,,,,,,,,Garrett,,,,,,,,,,,,,,,,,,,,,,,,,,,,,,,,,,,,,,,,,,,,,,,,,,,,,,
4045,AlN,[{'name': 'NIST_SRD-30'}],['Aluminum nitride'],,"[{'citation': 'Engineering Properties of Nitrides, S. Hampshire, Engineered Materials Handbook, Vol. 4, pp. 812-820 (1991), edited by S.J. Schneider, Jr., published by ASM International.'}]",,,,,,,,,,,,Al-N,,,,,,,,,,,,,,,,,,,,,,,,,Polycrystalline,,,,,,,,,,,,,,,,,,,,,,,,,,,,,,,,,,,,,,,,,,,,,,,,,,,,,,,,,,,,,,,,,,,,,,,,,,,,,,,,,,,,,,,,,,,,,,,800,"[{'name': 'Temperature', 'scalars': [{'value': '25'}], 'units': '$^{\\circ}$C'}, {'name': 'Material Type', 'scalars': [{'value': 'AlN'}]}]",J kg$^{-1}$ K$^{-1}$,,,,,,,,,,,,,,,,,,,,,,
4046,SiC,[{'name': 'NIST_SRD-30'}],['Silicon carbide'],[{'name': 'Reaction Bonding'}],"[{'citation': 'Materials and Process Development for Heat-Exchanger Tubes, M.L. Torti, M.L. Paille, and J.J. Litwinowich, Advances in Ceramics, Vol. 14, pp. 291-300 (1985), edited by B. D. Foster and J. B. Patton, published by American Ceramic Society.'}]",,,,,,,,,,,,Si-C,NC-430,,,,,,,,,,,,,,,,,,,,,,,,Polycrystalline,,,,,,,,,,,,,,,,,,,,,,,,,,,,,,,,,,,,,,,,,,,,,,,,,,,,,,,,,,,,,,,,,Norton Company,,,,,,,SiC,"[{'name': 'Mass Fraction of Phase', 'scalars': [{'value': '87'}, {'value': '13'}], 'units': '%'}]",,,,,,,,Tube,,,,,,,,,,,,,,,,,,,,,,,,,,,,,,,,,,,,,,
4047,C,[{'name': 'NIST_SRD-30'}],['Diamond'],,"[{'citation': 'Engineering Properties of Diamond and Graphite, P.D. Ownby and R.W. Stewart, Engineered Materials Handbook, Vol. 4, pp. 821-834 (1991), edited by S.J. Schneider, Jr., published by ASM International.'}]",,,,,,,,,,,,C,,,,,,,,,,,,,,,,,,,,,,,,,,,,,,,,,,,,,,,,,,,,,,,,,,1050,"[{'name': 'Type', 'scalars': [{'value': 'Natural'}, {'value': 'Synthetic'}, {'value': 'Polycrystal'}]}]","['-', '1400', '1550']","['1050', '800', '390']",MPa,,,,,,,,,,,,,,,,,,,,,,,,,,,,,,,,,,,,,,,,,,,,,,,,,,,,,,,,,,,,,,,,,,,,,,,,,,,,,,,,,,,,,,,,,,
4048,3Al2O3.2SiO2.ySi6-xAlxOxN8-x,[{'name': 'NIST_SRD-30'}],['Mullite composite'],[{'name': 'Sintering'}],"[{'citation': 'Sintering, Hardness and Indentation Fracture Toughness (KIC) of Mullite and its Composite with 15 wt% X-Phase Sialon, C.C. Anya and A. Hendry, Journal of the European Ceramic Society, Vol. 13, pp. 247-256 (1994), published by Elsevier Science Ltd..'}]",,,,,,,,,,,,Al-Si-O:sialon,,,,,,,,,,,,,,,,,,,,,,,,,Polycrystalline,,,,2.87,"[{'name': 'Processing Condition', 'scalars': [{'value': 'Unmilled'}, {'value': 'Unmilled'}, {'value': 'Milled'}, {'value': 'Milled'}, {'value': 'Milled'}]}, {'name': 'Sintering Temperature', 'scalars': [{'value': '1700'}, {'value': '1660'}, {'value': '1660'}, {'value': '1720'}, {'value': '1700'}], 'units': '$^{\\circ}$C'}, {'name': 'Sintering Time', 'scalars': [{'value': '2'}, {'value': '6'}, {'value': '4'}, {'value': '2'}, {'value': '2'}], 'units': 'h'}, {'name': 'Relative Density', 'scalars': [{'value': '91.5'}, {'value': '95.0'}, {'value': '96.6'}, {'value': '98.8'}, {'value': '99.4'}], 'units': '%'}]",,,g cm$^{-3}$,,,,,,,,,,,,,,,,,,,,,,,,,,,,,,,,,,,,,,,,,,,,,,,,,,,,,,,,,,,,,,,,,,,,,,,,,,,,,,,,,,,,,,,,,,,,,,,,,,,,,,,,,,,,,,,
4049,Si3N4.xLa2O3.ySrO.zSiO2,[{'name': 'NIST_SRD-30'}],['Silicon nitride composite'],,"[{'citation': 'Ceramic Technology Project Data Base:  September 1992 Summary Report, B.L.P. Keyes, ORNL Report Number:  ORNL/M-2775, pp. 1-171 (1992), published by Oak Ridge National Laboratory.'}]",,,,,,,,,,,,Si-N:La,,,,,,,,,,,,,,,,,,,,,,,,,Polycrystalline,,,,3.35,"[{'name': 'Temperature', 'scalars': [{'value': '23'}], 'units': '$^{\\circ}$C'}, {'name': 'Specimen Number', 'scalars': [{'value': 'E'}]}]",,,g cm$^{-3}$,,,,,,,,,,,,,,,,,,,,,,,,,,,,,,,,,,,,,,,,,,,,,,,,,,,,,,,,,,,,,,,,,,,,,,,,,,,,,,,,,,,,,,,,,,,,,,,,,,,,,,,,,,,,,,,
4050,Al2O3.xZrO2,[{'name': 'NIST_SRD-30'}],['Alumina composite'],,"[{'citation': 'Characterization Studies of Transformation-Toughened Ceramics, N.L. Hecht, S.M. Goodrich, D.E. McCullum, P.P. Yaney, S.D. Jang, and V.J. Tennery, American Ceramic Society Bulletin, Vol. 71 6, pp. 955-959 (1992), published by American Ceramic Society.'}]",,,,,,,,,,,,Al-O:ZrO,ZTA-XS121,,,,,,,,,,,,,,,,,,,,,,,,,,,,,,,,,,,,,,,,,,,,,,,,,556,"[{'name': 'Temperature', 'scalars': [{'value': '25'}, {'value': '25'}, {'value': '1050'}, {'value': '1050'}], 'units': '$^{\\circ}$C'}, {'name': 'Crosshead Speed', 'scalars': [{'value': '0.0064'}, {'value': '0.00004'}, {'value': '0.0064'}, {'value': '0.00004'}], 'units': 'cm/s'}, {'name': 'Atmosphere', 'scalars': [{'value': 'Dry N2'}, {'value': 'Dry N2'}, {'value': '10% H2O'}, {'value': '10% H2O'}]}]",,,MPa,,,,,,,,,,,,,,,,,,,,,,,,,,,,,,,,,,,,"Ceramatec, Inc.",,,,,,,,,,,,,,,,,,,,,,,,,,,,,,,,,,,,,,,,,,,,,,,,,,,,,,
4051,Si3N4,[{'name': 'NIST_SRD-30'}],['Silicon nitride'],[{'name': 'Hot Pressing'}],"[{'citation': 'The Evaluation of Environmental Effects in Toughened Ceramics for Advanced Heat Engines Investigation of Selected SiC and Si3N4 Ceramics, N.L.Hecht, G.A.Graves, D.E.McCullum, A.P.Berens, S.Goodrich, J.D.Wolf, J.R.Hoenigman, P.Yaney, D.Grant, and S.Hilton, ORNL Report Number:  ORNL/Sub/84-00221/2, pp. 1-111 (1990), published by Oak Ridge National Laboratory.'}]",,,,,,,,,,,,Si-N,,,,,,,,,,,,,,,,,,,,,,,,,Polycrystalline,,,,,,,,,,,,,,,,,,,,,,,,,,,,,,,,,,,,,,,,,,,,,,,,,,,,,,,,,,,,,,,,,,,,,,,,,,,,,,,,,,,,,,,,,,,,,,,,,,375,"[{'name': 'Temperature', 'scalars': [{'value': '23'}, {'value': '1400'}], 'units': '$^{\\circ}$C'}]",,,MPa,,,,,,,,,,,,,,,,,
4052,Si2N2O,[{'name': 'NIST_SRD-30'}],['Silicon oxynitride'],[{'name': 'Hot Pressing'}],"[{'citation': 'High-Temperature Flexural Strength of Hot-Pressed Silicon Oxynitride Ceramics, M. Ohashi, H. Tabata, and S. Kanzaki, Journal of Materials Science Letters, Vol. 7, pp. 339-340 (1988), published by Chapman and Hall.'}]",,,,,,,,,,,,Si-O-N,,,,,,,,,,,,,,,,,,,,,,,,,Polycrystalline,,,,,,,,,,,,,,,,,,,,,,,,,672,"[{'name': 'Temperature', 'scalars': [{'value': '23'}, {'value': '1200'}, {'value': '1300'}, {'value': '23'}, {'value': '1200'}], 'units': '$^{\\circ}$C'}, {'name': 'Mole Fraction of CeO2', 'scalars': [{'value': '2'}, {'value': '2'}, {'value': '2'}, {'value': '3'}, {'value': '3'}], 'units': '%'}]",,,MPa,,,,,,,,,,,,,,,,,,,,,,,,,,,,,,,,,,,,,,,,,,,,,,,,,,,,,,,,,,,,,,,,,,,,,,,,,,,,,,,,,,,,,,,,,,
4053,SiC,[{'name': 'NIST_SRD-30'}],['Silicon carbide'],[{'name': 'Sintering'}],"[{'citation': 'Strength Degradation in SiC and Si3N4 Ceramics by Exposure to Coal Slags at High Temperatures, P.F. Becher, Journal of Materials Science, Vol. 19, pp. 2805-2814 (1984), published by Chapman and Hall.'}]",,,,,,,,,,,,Si-C,KT,,,,,,,,,,,,,,,,,,,,,,,,Polycrystalline,,,,,,,,,,,,,,,,,,,,,,,,,204,"[{'name': 'Temperature', 'scalars': [{'value': '22'}, {'value': '22'}, {'value': '22'}, {'value': '22'}, {'value': '25'}, {'value': '25'}, {'value': '25'}, {'value': '22'}, {'value': '25'}, {'value': '1150'}, {'value': '1300'}], 'units': '$^{\\circ}$C'}, {'name': 'Surface Condition', 'scalars': [{'value': 'As Received'}, {'value': 'Corroded'}, {'value': 'Corroded'}, {'value': 'Corroded'}, {'value': 'As Received'}, {'value': 'Corroded'}, {'value': 'Repolished'}, {'value': 'As Received'}, {'value': 'Corroded'}, {'value': 'Corroded'}, {'value': 'Corroded'}]}, {'name': 'Exposure Condition', 'scalars': [{'value': 'AR'}, {'value': 'CE-1'}, {'value': 'CE-2R'}, {'value': 'CE-3'}, {'value': 'AR'}, {'value': 'CE-1'}, {'value': 'CE-1'}, {'value': 'AR'}, {'value': 'CE-3'}, {'value': 'CE-3'}, {'value': 'CE-3'}]}]",,,MPa,,,,,,,,,,,,,,,,,,,,,,,,,,,,,,,,,,,,Carborundum Company,,,,,,,,,,,,,,,,,,,,,,,,,,,,,,,,,,,,,,,,,,,,,,,,,,,,,,
4054,ZrO2,[{'name': 'NIST_SRD-30'}],['Zirconia (PSZ)'],,"[{'citation': 'Effects of Environment on the Mechanical Behavior of High-Performance Ceramics, G.A. Graves and N.L. Hecht, Report No. UDR-TR-94-136, pp. 1-138 (1995), published by University of Dayton Research Institute.'}]",,,,,,,,,,,,Zr-O:MgO,,,,,,,,,,,,,,,,,,,,,,,,,Polycrystalline,,,,,,,,,,,,,,,,,,,,,,,,,,,,,,,,,,,,,,,,,,,,,,,,,,,,10.8,"[{'name': 'Temperature', 'scalars': [{'value': '23'}], 'units': '$^{\\circ}$C'}]",,,GPa,,,,,,,,,"Nilcra Ceramics, Inc.",,,,,,,,,,,,,,,,,,,,,,,,,,,,,,,,,,,,,,,,,,,,,,,,,,,,,,
4055,ZrB2,[{'name': 'NIST_SRD-30'}],['Zirconium diboride'],[{'name': 'Hot Pressing'}],"[{'citation': 'Strength, Fracture Mode, and Thermal Stress Resistance of of HfB2 and ZrB2, D. Kalish, E.V. Clougherty, and K. Kreder, Journal of the American Ceramic Society, Vol. 52 1, pp. 30-36 (1969), published by American Ceramic Society.'}]",,,,,,,,,,,,Zr-B,,,,,,,,,,,,,,,,,,,,,,,,,Polycrystalline,,,,,,,,,,,,,,,,,,,,,,,,,300,"[{'name': 'Temperature', 'scalars': [{'value': '23'}, {'value': '690'}, {'value': '1000'}, {'value': '1400'}], 'units': '$^{\\circ}$C'}]",,,MPa,,,,,,,,,,,,,,,,,,,,,,,,,,,,,,,,,,,,,,,,,,,,,,,,,,,,,,,,,,,,,,,,,,,,,,,,,,,,,,,,,,,,,,,,,,
4056,ZrO2.xMgO,[{'name': 'NIST_SRD-30'}],['Zirconia (PSZ)'],[{'name': 'Sintering'}],"[{'citation': 'Creep Behaviour of Alumina, Zirconia and Zirconia-Toughened Alumina, J. Chevalier, C. Olagnon, G. Fantozzi, and H. Gros, Journal of the European Ceramic Society, Vol. 17, pp. 859-864 (1997), published by Elsevier Science Ltd..'}]",,,,,,,,,,,,Zr-O:MgO,,,,,,,,,,,,,,,,,,58,,,"[{'name': 'Specimen', 'scalars': [{'value': 'ZFME'}, {'value': 'Z1'}, {'value': 'Z5'}]}, {'name': 'Applied Stress', 'scalars': [{'value': '100'}], 'units': 'MPa'}, {'name': 'Temperature', 'scalars': [{'value': '1200'}], 'units': '$^{\\circ}$C'}]",10$^{-9}$ s$^{-1}$,,,Polycrystalline,,,,,,,,,,,,,,,,,,,,,,,,,,,,,,,,,,,,,,,,,,,,,,,,,,,,,,,,,,,,,,,,,Desmarquest Co.,,,,,,,,,,,,,,,,,,,,,,,,,,,,,,,,,,,,,,,,,,,,,,,,,,,,,,
4057,ZrO2,[{'name': 'NIST_SRD-30'}],['Zirconia (PSZ)'],[{'name': 'Sintering'}],"[{'citation': 'Toughness, Crack Resistance and Acoustic Emission of Ceramics, G. A. Gogotsi, A. V. Drozdov, and M. V. Swain, Problemi Prochnosti (Problems of Strength) 1, pp. 39-44 (1991).'}]",,,,,,,,,,,,Zr-O,,,,,,,,,,,,,,,,,,,,,,,,,Polycrystalline,,,,,,,,,,,,,,217,"[{'name': 'Type of Measurement', 'scalars': [{'value': 'dynamic'}, {'value': 'static'}]}, {'name': 'Temperature', 'scalars': [{'value': '293'}], 'units': 'K'}]",,,GPa,,,,,,,,,,,,,,,,,,,,,,,,,,,,,,,,,,,,,,,,,,,,,,,"Nilcra Ceramics, Inc.",,,,,,,,,,,,,,,,Bar,,,,,,,,,,,,,,,,,,,,,,,,,,,,,,,,,,,,,,
4058,SiC.xTiB2,[{'name': 'NIST_SRD-30'}],['Silicon carbide composite'],[{'name': 'Hot Pressing'}],"[{'citation': 'In Situ Enhancement of Toughness of SiC-TiB2 Composites, K.S. Cho, H.J. Choi, J.G. Lee, and Y.W. Kim, Journal of Materials Science, Vol. 33, pp. 211-214 (1998), published by Chapman and Hall.'}]",,,,,,,,,,,,Si-C:TiB,,,,,,,,,,,,,,,,,,,,,,,,,Polycrystalline,,,,,,,,,,,,,,,,,,,,,,,,,611,"[{'name': 'Mass Fraction of TiB2', 'scalars': [{'value': '0'}, {'value': '30'}, {'value': '30'}, {'value': '30'}, {'value': '50'}, {'value': '50'}, {'value': '50'}, {'value': '70'}, {'value': '70'}, {'value': '70'}], 'units': '%'}, {'name': 'Relative Density', 'scalars': [{'value': '99.4'}, {'value': '97.4'}, {'value': '96.8'}, {'value': '95.5'}, {'value': '97.2'}, {'value': '97.0'}, {'value': '96.4'}, {'value': '98.3'}, {'value': '97.3'}, {'value': '97.0'}], 'units': '%'}]",,,MPa,,,,,,,,,,,,,,,,,,,,,,,,,,,,,,,,,,,,,,,,,,,,,,,,,,,,,,,,,,,,,,,,,,,,,,,,,,,,,,,,,,,,,,,,,,
4059,Si3N4,[{'name': 'NIST_SRD-30'}],['Silicon nitride'],[{'name': 'Sintering'}],"[{'citation': 'Effect of Grinding on Strength and Surface Integrity of Silicon Nitride:  Part I, S. Jahanmir, T.J. Strakna, G.D. Quinn, H. Liang, R.L. Allor, and R.D. West, NIST Special Publication 847:Machining of Advanced Materials, pp. 263-277 (1993), edited by S. Jahanmir, published by National Institute of Standards and Technology.'}]",,,,,,,,,,,,Si-N:Al,,,,,,,,,,,,,,,,,,,,,,,,,Polycrystalline,,,,3.22,"[{'name': 'Porosity', 'scalars': [{'value': '1'}], 'units': '%'}, {'name': 'Temperature', 'scalars': [{'value': '23'}], 'units': '$^{\\circ}$'}]",,,g cm$^{-3}$,,,,,,,,,,,,,,,,,,,,,,,,,,,,,,,,,,,,,,,,,,,,,,,,,,,,,,,,,Ceradyne,,,,,,,,,,,,,,,,,,,,,,,,,,,,,,,,,,,,,,,,,,,,,,,,,,,,,,
4060,Al2O3,[{'name': 'NIST_SRD-30'}],['Alumina'],,"[{'citation': 'Creep of Polycrystalline Al2O3 Ceramics at High Temperatures, V. S. Bakunov and D. N. Poluboyarinov, Ogneupori (Refractories) 1, pp. 39-46 (1967).'}]",,,,,,,,,,,,Al-O,,,,,,,,,,,,,,,,,,,,,,,,,Polycrystalline,,,,,,,,,,,,,,,,,,,,,,,,,,,,,,,,,,,,,,,,,,10,"[{'name': 'Material Label', 'scalars': [{'value': 'A-1'}, {'value': 'A-2'}, {'value': 'A-3'}, {'value': 'A-M'}, {'value': 'A-T1'}, {'value': 'A-T2'}]}]",,,$\mu$m,,,,,,,,,,,,,,,,,,,,,,,,,,,,,,,,,,,Bar,,,,,,,,,,,,,,,,,,,,,,,,,,,,,,,,,,,,,,
