Repository: ckborg/DSW2018

# DSW2018

## Description
Investigation of a structural ceramics database (WebSCD) curated by the National Institute of Standards and Technology (NIST).
3-week project as part of the UC Berkeley Data Science workshop (DSW2018).
[WebSCD]("https://srdata.nist.gov/CeramicDataPortal/scd")

## Results at-a-glance

~4000 material entries

Most represented mechanical properties: Elastic modulus, flexural strength, fracture toughness.

## Team members
[Prabudhya Bhattacharyya]("http://physics.berkeley.edu/people/graduate-student/prabudhya-bhattacharyya")

[Chris Bronner]("https://chrisbronner.com/")

[Steve Drapcho]("https://www.linkedin.com/in/steven-drapcho-2b939b149/")

File: NIST_CeramicDataSet.csv (part 103 of 103)
4061,B4C.xAl,[{'name': 'NIST_SRD-30'}],['Boron carbide composite'],[{'name': 'Sintering'}],"[{'citation': 'Microwave Sintering of Boron Carbide Composites, R. Ruginets and R. Fischer, American Ceramic Society Bulletin, Vol. 74 1, pp. 56-58 (1995), published by American Ceramic Society.'}]",,,,,,,,,,,,B-C:Al,,,,,,,,,,,,,,,,,,,,,,,,,Polycrystalline,,,,,,,,,,,,,,,,,,,,,,,,,,,,,,,,,,,,,,,,,,,,,,,,,,,,25.2,"[{'name': 'Mass Fraction of Al', 'scalars': [{'value': '15'}, {'value': '20'}, {'value': '25'}, {'value': '35'}], 'units': '%'}]",,,GPa,,,,,,,,,,,,,,,,,,,,,,,,,,,,,,,,,,,,,,,,,,,,,,,,,,,,,,,,,,,,,,,
4062,SiC,[{'name': 'NIST_SRD-30'}],['Silicon carbide'],[{'name': 'Sintering'}],"[{'citation': 'Elevated-Temperature Fracture Resistance of a Sintered $\\alpha$-Silicon Carbide, A. Ghosh, M.G. Jenkins, K.W. White, A.S. Kobayashi, and R.C. Bradt, Journal of the American Ceramic Society, Vol. 72 2, pp. 242-247 (1989), published by American Ceramic Society.'}]",,,,,,,,,,,,Si-C,Hexoloy SA,,,,,,,,,,,,,,,,,,,,,,,,Polycrystalline,,,,,,,,,,,,,,,,,,,,,,,,,348,"[{'name': 'Temperature', 'scalars': [{'value': '20'}, {'value': '200'}, {'value': '400'}, {'value': '600'}, {'value': '800'}, {'value': '1000'}, {'value': '1200'}, {'value': '1400'}], 'units': '$^{\\circ}$C'}]",,,MPa,,,,,,,,,,,,,,,,,,,,,,,,,,,,,,,,,,,,Carborundum Company,,,,,,,,,,,,,,,,,,,,,,,,,,,,,,,,,,,,,,,,,,,,,,,,,,,,,,
4063,Al2O3,[{'name': 'NIST_SRD-30'}],['Alumina'],[{'name': 'Sintering'}],"[{'citation': 'Effect of Porosity on Physical Properties of Sintered Alumina, R.L. Coble and W.D. Kingery, Journal of the American Ceramic Society, Vol. 39 11, pp. 377-385 (1956), published by American Ceramic Society.'}]",,,,,,,,,,,,Al-O,,,,,,,,,,,,,,,,,,,,,,,,,Polycrystalline,,,,,,,,,,,,,,,,,,,,,,,,,,,,,,,,,,,,,,,,,,,,,,,,,,,,,,,,,,,,,,,,,Norton Company,,,,,,,,,0.27,"[{'name': 'Volume Fraction of Porosity', 'scalars': [{'value': '0.0'}, {'value': '0.0'}, {'value': '0.0'}, {'value': '0.0'}, {'value': '0.0'}, {'value': '0.1'}, {'value': '0.1'}, {'value': '0.1'}, {'value': '0.1'}, {'value': '0.1'}, {'value': '0.2'}, {'value': '0.2'}, {'value': '0.2'}, {'value': '0.2'}, {'value': '0.2'}, {'value': '0.3'}, {'value': '0.3'}, {'value': '0.3'}, {'value': '0.3'}, {'value': '0.3'}, {'value': '0.4'}, {'value': '0.4'}, {'value': '0.4'}, {'value': '0.4'}, {'value': '0.4'}, {'value': '0.5'}, {'value': '0.5'}, {'value': '0.5'}, {'value': '0.5'}, {'value': '0.5'}]}, {'name': 'Temperature', 'scalars': [{'value': '25'}, {'value': '600'}, {'value': '800'}, {'value': '1000'}, {'value': '1200'}, {'value': '25'}, {'value': '600'}, {'value': '800'}, {'value': '1000'}, {'value': '1200'}, {'value': '25'}, {'value': '600'}, {'value': '800'}, {'value': '1000'}, {'value': '1200'}, {'value': '25'}, {'value': '600'}, {'value': '800'}, {'value': '1000'}, {'value': '1200'}, {'value': '25'}, {'value': '600'}, {'value': '800'}, {'value': '1000'}, {'value': '1200'}, {'value': '25'}, {'value': '600'}, {'value': '800'}, {'value': '1000'}, {'value': '1200'}], 'units': '$^{\\circ}$C'}]",,,,,,,,,,,,,,,,,,,,,,,,,,,,,,,,,,,,,,,,,,,,
4064,Si3N4.xAl2O3.yY2O3,[{'name': 'NIST_SRD-30'}],['Silicon nitride'],[{'name': 'Sintering'}],"[{'citation': 'Effects of Oxidation and Oxidation Under Load on Strength Distributions of Si3N4, T.E. Easler, R.C. Bradt, and R.E. Tressler, Journal of the American Ceramic Society, Vol. 65 6, pp. 317-320 (1982), published by American Ceramic Society.'}]",,,,,,,,,,,,Si-N:Al,SNW-1000,,,,,,,,,,,,,,,,,,,,,,,,Polycrystalline,,,,,,,,,,,,,,,,,,,,,,,,,420,"[{'name': 'Oxidation Time', 'scalars': [{'value': '0.0'}, {'value': '0.5'}, {'value': '1.0'}, {'value': '12.0'}, {'value': '20.0'}, {'value': '50.0'}, {'value': '1.0'}, {'value': '1.0'}], 'units': 'h'}, {'name': 'Number of Samples', 'scalars': [{'value': '50'}, {'value': '10'}, {'value': '53'}, {'value': '11'}, {'value': '11'}, {'value': '10'}, {'value': '15'}, {'value': '15'}]}, {'name': 'Static Load', 'scalars': [{'value': '0'}, {'value': '0'}, {'value': '0'}, {'value': '0'}, {'value': '0'}, {'value': '0'}, {'value': '23'}, {'value': '45'}], 'units': 'MPa'}]",,,MPa,,,,,,,,,,,,,,,,,,,,,,,,,,,,,,,,,,,,GTE,,,,,,,,,,,,,,,,,,,,,,,,,,,,,,,,,,,,,,,,,,,,,,,,,,,,,,
4065,ZrO2,[{'name': 'NIST_SRD-30'}],['Zirconia'],[{'name': 'Melt Processing'}],"[{'citation': 'Study of Mechanical Characteristics of Zirconium Dioxide, A. G. Gogotsi, E. E. Lomonova, and V. V. Osiko, Ogneupori (Refractories) 8, pp. 14-17 (1991).'}]",,,,,,,,,,,,Zr-O,,,,,,,,,,,,,,,,,,,,,,,,,Single Crystal,,,,,,,,,,,,,,,,,,,,,,,,,740,"[{'name': 'Temperature', 'scalars': [{'value': '293'}], 'units': 'K'}, {'name': 'Type of Bend Test', 'scalars': [{'value': '3-point'}, {'value': '4-point'}]}]",,,MPa,,,,,,,,,,,,,,,,,,,,,,,,,,,,,,,,,,,,,,,,,,,,,,,,,,,,Bar,,,,,,,,,,,,,,,,,,,,,,,,,,,,,,,,,,,,,,
4066,Th2O3,[{'name': 'NIST_SRD-30'}],['Thulium oxide'],[{'name': 'Sintering'}],"[{'citation': 'Elastic Properties of Polycrytalline Scandium and Thulium Sesquioxides, S.L. Dole, O. Hunter,Jr., and F.W. Calderwood, Journal of the American Ceramic Society, Vol. 60 3, pp. 167-168 (1977), published by American Ceramic Society.'}]",,,,,,,,,,,,Tm-O,,,,,,,,,,,,,,,,,,,,,,,,,Polycrystalline,,,,,,,,,,,,,,167.9,"[{'name': 'Volume Fraction of Porosity', 'scalars': [{'value': '0.02'}, {'value': '0.04'}, {'value': '0.04'}, {'value': '0.04'}, {'value': '0.065'}, {'value': '0.066'}, {'value': '0.097'}, {'value': '0.125'}, {'value': '0.183'}, {'value': '0.183'}, {'value': '0.215'}, {'value': '0.236'}]}, {'name': 'Temperature', 'scalars': [{'value': '23'}], 'units': '$^{\\circ}$C'}]",,,GPa,,,,,,,,,,,,,,,,,,,,,,,,,,,,,,,,,,,,,,,,,,,,,,,,,,,,,,,,,,,,,,,,,,,,,,,,,,,,,,,,,,,,,,,,,,,,,,,,,,,,,
4067,SiC,[{'name': 'NIST_SRD-30'}],['Silicon carbide'],[{'name': 'Sintering'}],"[{'citation': 'Summary of Results of the Effects of Environment on Mechanical Behavior of High-Performance Ceramics, D.E. McCullum, N.L. Hecth, L. Chuck, and S.M. Goodrich, Ceramic Engineering and Science Proceedings, Vol. 12 9, pp. 1886-1913 (1991), published by American Ceramic Society.'}]",,,,,,,,,,,,Si-C,Hexoloy SA,,,,,,,,,,,,,,,,,,,,,,,,Polycrystalline,,,,,,,,,,,,,,,,,,,,,,,,,,,,,,,,,,,,,,,,,,,,,,,,,,,,,,,,,,,,,,,,,Carborundum Company,,,,,,,,,,,,,,,,,,,,,,,,,,,,,,,,,,,,,,,,,,,,,,,,,,8.83,"[{'name': 'Temperature', 'scalars': [{'value': '20'}, {'value': '1000'}, {'value': '1200'}, {'value': '1400'}, {'value': '20'}, {'value': '1000'}, {'value': '1200'}, {'value': '1400'}], 'units': '$^{\\circ}$C'}, {'name': 'Number of Samples', 'scalars': [{'value': '10'}, {'value': '10'}, {'value': '10'}, {'value': '10'}, {'value': '20'}, {'value': '15'}, {'value': '15'}, {'value': '18'}]}, {'name': 'Stress Mode', 'scalars': [{'value': 'flexure'}, {'value': 'flexure'}, {'value': 'flexure'}, {'value': 'flexure'}, {'value': 'tension'}, {'value': 'tension'}, {'value': 'tension'}, {'value': 'tension'}]}]",,,
4068,Al2O3,[{'name': 'NIST_SRD-30'}],['Alumina'],[{'name': 'Hot Pressing'}],"[{'citation': 'High-Temperature Elastic Properties of Polycrystalline MgO and Al2O3, N. Soga and O.L. Anderson, Journal of the American Ceramic Society, Vol. 49 7, pp. 355-359 (1966), published by American Ceramic Society.'}]",,,,,,,,,,,,Al-O,,,,,,,,,,,,,,,,,,,,,,,,,Polycrystalline,,,,3.941,"[{'name': 'Temperature', 'scalars': [{'value': '25'}], 'units': 'K'}]",,,g cm$^{-3}$,,,,,,,,,,,,,,,,,,,,,,,,,,,,,,,,,,,,,,,,,,,,,,,,,,,,,,,,,Avco Co.,,,,,,,,,,,,,,,,,,,,,,,,,,,,,,,,,,,,,,,,,,,,,,,,,,,,,,
4069,TiB2.xNi,[{'name': 'NIST_SRD-30'}],['Titanium diboride'],[{'name': 'Hot Pressing'}],"[{'citation': 'Effect of Microstructure on the Properties of TiB2 Ceramics, M.K. Ferber, P.F. Becher, and C.B. Finch, Journal of the American Ceramic Society, Vol. 66, pp. C-2-C-4 (1983), published by American Ceramic Society.'}]",,,,,,,,,,,,Ti-B:Ni,,,,,,,,,,,,,,,,,,,,,,,,,Polycrystalline,,,,,,,,,,,,,,,,,,,,,,,,,,,,,,,,,,,,,,,,,,,,,,,,,,,,,,,,,,,,,,,,,,,,,,,,,,0.099,"[{'name': 'Sample Number', 'scalars': [{'value': 'T100C'}]}]",,,,,,,,,,,,,,,,,,,,,,,,,,,,,,,,,,,,,,,,,,,,
4070,3Al2O3.2SiO2,[{'name': 'NIST_SRD-30'}],['Mullite'],[{'name': 'Sintering'}],"[{'citation': 'Creep Deformation of Polycrystalline Mullite, Y. Okamoto, H. Fukudome, K. Hayashi, and T. Nishikawa, Journal of the European Ceramic Society, Vol. 6, pp. 161-168 (1990), published by Elsevier Science Limited.'}]",,,,,,,,,,,,Al-Si-O,,,,,,,,,,,,,,,,,,,,,,,,,Polycrystalline,,,,,,,,,,,,,,,,,,,,,,,,,,,,,,,,,,,,,,,,,,,,,,,,,,,,10.2,"[{'name': 'Temperature', 'scalars': [{'value': '23'}], 'units': '$^{\\circ}$C'}]",,,GPa,,,,,,,,,,,,,,,,,,,,,,,,,,,,,,,,,,,,,,,,,,,,,,,,,,,,,,,,,,,,,,,
4071,La2Zr2O7,[{'name': 'NIST_SRD-30'}],['Lanthanum zirconate'],[{'name': 'Sintering'}],"[{'citation': 'Zirconates as New Materials for Thermal Barrier Coatings, R. Vassen, X. Cao, F. Tietz, D. Basu, and D. Stover, Journal of the American Ceramic Society, Vol. 83 8, pp. 2023-2028 (2000), published by American Ceramic Society.'}]",,,,,,,,,,,,La-Zr-O,,,,,,,,,,,,,,,,,,,,,,,,,Polycrystalline,,,,,,,,,,,,,,,,,,,,,,,,,,,,,,,,,,,,,,,,,,,,,,,,,,,,9.9,"[{'name': 'Temperature', 'scalars': [{'value': '23'}], 'units': '$^{\\circ}$C'}]",,,GPa,,,,,,,,,,,,,,,,,,,,,,,,,,,,,,,,,,,,,,,,,,,,,,,,,,,,,,,,,,,,,,,
4072,Si3N4,[{'name': 'NIST_SRD-30'}],['Silicon nitride'],[{'name': 'Sintering'}],"[{'citation': 'Sintering Behavior and Properties of Si3N4 Sintered with Nitrogen-Rich Liquid in the System Y2O3-AlN-SiO2, P.K. Das and J. Mukerji, Advanced Ceramic Materials, Vol. 3 3, pp. 238-243 (1988), published by American Ceramic Society.'}]",,,,,,,,,,,,Si-N,,,,,,,,,,,,,,,,,,0.07,,,"[{'name': 'Duration', 'scalars': [{'value': '18'}], 'units': 'h'}, {'name': 'Applied Stress', 'scalars': [{'value': '200'}], 'units': 'MPa'}, {'name': 'Temperature', 'scalars': [{'value': '1200'}], 'units': '$^{\\circ}$C'}, {'name': 'Sample Number', 'scalars': [{'value': '2'}]}]",10$^{-9}$ s$^{-1}$,,,Polycrystalline,,,,,,,,,,,,,,,,,,,,,,,,,,,,,,,,,,,,,,,,,,,,,,,,,,,,,,,,,,,,,,,,,,,,,,,,,,,,,,,,,Bar,,,,,,,,,,,,,,,,,,,,,,,,,,,,,,,,,,,,,,
4073,BeO,[{'name': 'NIST_SRD-30'}],['Beryllia'],[{'name': 'Sintering'}],"[{'citation': 'Rigidity Modulus of Some Pure Oxide Bodies, E. Ryshkewitch, Journal of the American Ceramic Society, Vol. 34 10, pp. 322-326 (1951), published by American Ceramic Society.'}]",,,,,,,,,,,,Be-O,,,,,,,,,,,,,,,,,,,,,,,,,Polycrystalline,,,,,,,,,,,,,,277,"[{'name': 'Temperature', 'scalars': [{'value': '20'}], 'units': '$^{\\circ}$C'}, {'name': 'Specimen Number', 'scalars': [{'value': '1'}]}]",,,GPa,,,,,,,,,,,,,,,,,,,,,,,,,,,,,,,,,,,,,,,,,,,,,,,,,,,,,,,,,,,,,,,,,,,,,,,,,,,,,,,,,,,,,,,,,,,,,,,,,,,,,
4074,ZrO2.xY2O3,[{'name': 'NIST_SRD-30'}],['Zirconia'],[{'name': 'Sintering'}],"[{'citation': 'Influence of Fracture Toughness on the Wear Resistance of Yttria-Doped Zirconium Oxide, T.E. Fischer, M.P. Anderson, and S. Jahanmir, Journal of the American Ceramic Society, Vol. 72 2, pp. 252-257 (1989), published by American Ceramic Society.'}]",,,,,,,,,,,,Zr-O:Y,,,,,,,,,,,,,,,,,,,,,,,,,Polycrystalline,,,,,,,,,,,,,,,,,,,,,,,,,,,,,,,,,,,,,,,,,,,,,,,,,,,,,,,,,,,,,,-6.41,"[{'name': 'Friction Coefficient', 'scalars': [{'value': '0.5'}, {'value': '0.5'}, {'value': '0.6'}]}, {'name': 'Mole Fraction of Y2O3', 'scalars': [{'value': '3'}, {'value': '4'}, {'value': '6'}], 'units': '%'}]",mm$^{3}$ m$^{-1}$ N$^{-1}$,,,,,,,,,,,,,,,,,,,,,,,,,,,,,,,,,,,,,,,,,,,,,,,,,,,,,,,
4075,xAl2O3.ySiO2,[{'name': 'NIST_SRD-30'}],['Mullite'],[{'name': 'Sintering'}],"[{'citation': 'High Temperature Mechanical Properties of Mullite Ceramics, H. Ohnishi, K. Maeda, T. Nakamura, and T.K. Kawanami, Ceramic Transactions, Vol. 6, pp. 605-612 (1990), edited by S. Somiya, R.F. Davis, and J.A. Pask, published by American Ceramic Society.'}]",,,,,,,,,,,,Al-Si-O,,,,,,,,,,,,,,,,,,,,,,,,,Polycrystalline,,,,,,,,,,,,,,,,,,,,,,,,,260,"[{'name': 'Mass Fraction of Al2O3', 'scalars': [{'value': '68'}, {'value': '70'}, {'value': '72'}, {'value': '73'}, {'value': '74'}, {'value': '75'}, {'value': '76'}, {'value': '68'}, {'value': '70'}, {'value': '72'}, {'value': '73'}, {'value': '74'}, {'value': '75'}, {'value': '76'}], 'units': '%'}, {'name': 'Test Temperature', 'scalars': [{'value': '23'}, {'value': '23'}, {'value': '23'}, {'value': '23'}, {'value': '23'}, {'value': '23'}, {'value': '23'}, {'value': '1400'}, {'value': '1400'}, {'value': '1400'}, {'value': '1400'}, {'value': '1400'}, {'value': '1400'}, {'value': '1400'}], 'units': '$^{\\circ}$C'}, {'name': 'Sintering Temperature', 'scalars': [{'value': '1600'}], 'units': '$^{\\circ}$C'}]",,,MPa,,,,,,,,,,,,,,,,,,,,,,,,,,,,,,,,,,,,,,,,,,,,,,,,,,,,,,,,,,,,,,,,,,,,,,,,,,,,,,,,,,,,,,,,,,
4076,Si3N4.xY2O3,[{'name': 'NIST_SRD-30'}],['Silicon nitride'],,"[{'citation': 'Ceramic Technology Project Data Base:  September 1992 Summary Report, B.L.P. Keyes, ORNL Report Number:  ORNL/M-2775, pp. 1-171 (1992), published by Oak Ridge National Laboratory.'}]",,,,,,,,,,,,Si-N:Y,PY6,,,,,,,,,,,,,,,,,,,,,,,,Polycrystalline,,,,3.24,"[{'name': 'Temperature', 'scalars': [{'value': '23'}], 'units': '$^{\\circ}$C'}, {'name': 'Specimen Number', 'scalars': [{'value': 'A'}]}]",,,g cm$^{-3}$,,,,,,,,,,,,,,,,,,,,,,,,,,,,,,,,,,,,,,,,,,,,,,,,,,,,,,,,,GTE,,,,,,,,,,,,,,,,,,,,,,,,,,,,,,,,,,,,,,,,,,,,,,,,,,,,,,
4077,xAl2O3.ySiO2,[{'name': 'NIST_SRD-30'}],['Mullite'],[{'name': 'Sintering'}],"[{'citation': 'Static Fatigue and Fracture Toughness of Mullite Ceramics at 1200 °C, Y. Kubota, M. Ashizuka, and E. Ishida, Journal of the Ceramic Society of Japan, Vol. 102 9, pp. 805-809 (1994), published by Ceramic Society of Japan.'}]",,,,,,,,,,,,Al-Si-O,,,,,,,,,,,,,,,,,,,,,,,,,Polycrystalline,,,,,,,,,,,,,,,,,,,,,,,,,,,,,,,,,2.0,"[{'name': 'Temperature', 'scalars': [{'value': '23'}, {'value': '1200'}, {'value': '23'}, {'value': '1200'}, {'value': '23'}, {'value': '1200'}], 'units': '$^{\\circ}$C'}, {'name': 'Mass Fraction of Al2O3', 'scalars': [{'value': '71'}, {'value': '71'}, {'value': '72'}, {'value': '72'}, {'value': '74'}, {'value': '74'}], 'units': '%'}]",,,MPa m$^{1/2}$,,,,,,,,,,,,,,,,,,,,,,,,,,,,,,,,,,,,,,,,,,,,,,,,,,,,,,,,,,,,,,,,,,,,,,,,,,,,,,,,,,
4078,Al2O3,[{'name': 'NIST_SRD-30'}],['Alumina'],[{'name': 'Sintering'}],"[{'citation': 'Effect of Porosity on the Erosive Wear of Liquid-Phase-Sintered Alumina Ceramics, B.A. Latella and B.H. OConnor, Journal of the American Ceramic Society, Vol. 82 8, pp. 2145-2149 (1999), published by American Ceramic Society.'}]",,,,,,,,,,,,Al-O,,,,,,,,,,,,,,,,,,,,,,,,,Polycrystalline,,,,3.00,"[{'name': 'Sintering Temperature', 'scalars': [{'value': '1250'}, {'value': '1300'}, {'value': '1300'}, {'value': '1300'}, {'value': '1350'}, {'value': '1400'}, {'value': '1450'}], 'units': '$^{\\circ}$C'}, {'name': 'Sintering Time', 'scalars': [{'value': '4'}, {'value': '0.25'}, {'value': '1'}, {'value': '4'}, {'value': '4'}, {'value': '4'}, {'value': '4'}], 'units': 'h'}]",,,g cm$^{-3}$,,,,,,,,,,,,,,,,,,,,,,,,,,,,,,,,,,,,,,,,,,,,,,,,,,,,,,,,,,,,,,,,,,,,,,,,,,,,,,,,,,,,,,,,,,,,,,,,,,,,,,,,,,,,,,,
4079,SiC,[{'name': 'NIST_SRD-30'}],['Silicon carbide'],[{'name': 'Sintering'}],"[{'citation': 'Mechanical Property Evaluation at Elevated Temperature of Sintered $\\beta$-Silicon Carbide, M.J. Slavin and G.D. Quinn, International Journal of High Technology Ceramics, Vol. 2 1, pp. 47-63 (1986), published by Elsevier Applied Science.'}]",,,,,,,,,,,,Si-C,,,,,,,,,,,,,,,,,,,,,,,,,Polycrystalline,,,,3.06,"[{'name': 'Relative Density', 'scalars': [{'value': '96.7'}], 'units': '%'}, {'name': 'Sample Number', 'scalars': [{'value': '4'}]}]",,,g cm$^{-3}$,,,,,,,,,,,,,,,,,,,,,,,,,,,,,,,,,,,,,,,,,,,,,,,,,,,,,,,,,General Electric Company,,,,,,,,,,,,,,,,Plate,,,,,,,,,,,,,,,,,,,,,,,,,,,,,,,,,,,,,,
4080,AlN,[{'name': 'NIST_SRD-30'}],['Aluminum nitride'],[{'name': 'Sintering'}],"[{'citation': 'Temperature Dependence of the Thermal Diffusivity/Conductivity of Aluminum Nitride, T.B. Jackson, K.Y. Donaldson, and D.P.H. Hasselman, Journal of the American Ceramic Society, Vol. 73 8, pp. 2511-2514 (1990), published by American Ceramic Society.'}]",,,,,,,,,,,,Al-N:Y,,,,,,,,,,,,,,,,,,,,,,,,,Polycrystalline,,,,,,,,,,,,,,,,,,,,,,,,,,,,,,,,,,,,,,,,,,,,,,,,,,,,,,,,,,,,,,,,,,,,,,,,,,,,,,,,,,,,,,,,,,,,,,,725,"[{'name': 'Temperature', 'scalars': [{'value': '18'}, {'value': '134'}, {'value': '206'}, {'value': '252'}, {'value': '304'}], 'units': '$^{\\circ}$C'}, {'name': 'Density', 'scalars': [{'value': '3.257'}, {'value': '3.253'}, {'value': '3.251'}, {'value': '3.249'}, {'value': '3.247'}], 'units': 'g/cm$^{3}$'}]",J kg$^{-1}$ K$^{-1}$,,,,,,,,,,,,,,,,,,,,,,
4081,SiC,[{'name': 'NIST_SRD-30'}],['Silicon carbide'],[{'name': 'Reaction Bonding'}],"[{'citation': 'Performance Verification of New, Low-Cost Ceramics, R.E. Tressler and M. McNallan, Projects Within the Center for Advanced Materials, pp. 147-161 (1989), edited by J.R. Hellmann and B.K. Kennedy, published by Center for Advanced Materials, Pennsylvania State University.'}]",,,,,,,,,,,,Si-C,CS-101K,,,,,,,,,,,,,,,,,0.8,,,"[{'name': 'Applied Stress', 'scalars': [{'value': '1350'}, {'value': '1350'}, {'value': '1350'}, {'value': '1350'}, {'value': '1400'}, {'value': '1400'}, {'value': '1425'}, {'value': '1425'}], 'units': 'MPa'}, {'name': 'Temperature', 'scalars': [{'value': '43'}], 'units': '$^{\\circ}$C'}]",10$^{-9}$ s$^{-1}$,,,Polycrystalline,,,,,,,,,,,,,,,,,,,,,,,,,,,,,,,,,,,,,,,,,,,,,,,,,,,,,,,,,,,,,,,,,Norton Company,,,,,,,,,,,,,,,,,,,,,,,,,,,,,,,,,,,,,,,,,,,,,,,,,,,,,,
4082,Ti2O3,[{'name': 'NIST_SRD-30'}],['Titanium sesquioxide'],[{'name': 'Solid State Reaction'}],"[{'citation': 'High-Temperature Heat Contents of TiO, Ti2O3, Ti3O5, and TiO2, B.F. Naylor, Journal of the American Chemical Society, Vol. 68, pp. 1077-1080 (1946), published by American Chemical Society.'}]",,,,,,,,,,,,Ti-O,,,,,,,,,,,,,,,,,,,,,,,,,Polycrystalline,,,,,,,,,,,,,,,,,,,,,,,,,,,,,,,,,,,,,,,,,,,,,,,,,,,,,,,,,,,,,,,,,,,,,,,,,,,,,,,,,,,,,,,,,,,,,,,676.8,"[{'name': 'Phase', 'scalars': [{'value': 'alpha'}, {'value': 'alpha'}, {'value': 'alpha'}, {'value': 'alpha'}, {'value': 'beta'}, {'value': 'beta'}, {'value': 'beta'}, {'value': 'beta'}, {'value': 'beta'}, {'value': 'beta'}, {'value': 'beta'}, {'value': 'beta'}, {'value': 'beta'}, {'value': 'beta'}, {'value': 'beta'}, {'value': 'beta'}, {'value': 'beta'}, {'value': 'beta'}, {'value': 'beta'}]}, {'name': 'Temperature', 'scalars': [{'value': '298'}, {'value': '300'}, {'value': '400'}, {'value': '473'}, {'value': '473'}, {'value': '500'}, {'value': '600'}, {'value': '700'}, {'value': '800'}, {'value': '900'}, {'value': '1000'}, {'value': '1100'}, {'value': '1200'}, {'value': '1300'}, {'value': '1400'}, {'value': '1500'}, {'value': '1600'}, {'value': '1700'}, {'value': '1800'}], 'units': 'K'}, {'name': 'Molar Heat Capacity', 'scalars': [{'value': '97.30'}, {'value': '97.75'}, {'value': '120.14'}, {'value': '136.48'}, {'value': '128.58'}, {'value': '130.73'}, {'value': '136.49'}, {'value': '140.18'}, {'value': '142.76'}, {'value': '144.70'}, {'value': '146.25'}, {'value': '147.53'}, {'value': '148.64'}, {'value': '149.62'}, {'value': '150.51'}, {'value': '151.34'}, {'value': '152.11'}, {'value': '152.85'}, {'value': '153.55'}], 'units': 'J mol$^{-1}$ K$^{-1}$'}]",J kg$^{-1}$ K$^{-1}$,,,,,,,,,,,,,,,,,,,,,,
4083,SiC,[{'name': 'NIST_SRD-30'}],['Silicon carbide'],[{'name': 'Hot Pressing'}],"[{'citation': 'Part 1: An Introduction for the Engineer and Designer, R. Morrell, Handbook of Properties of Technical and Engineering Ceramics, Vol. 1, pp. 73-91 (1985), published by Her Majestys Stationery Office (London).'}]",,,,,,,,,,,,Si-C:Al,,,,,,,,,,,,,,,,,,,,,,,,,Polycrystalline,,,,3.15,"[{'name': 'Relative Density', 'scalars': [{'value': '98'}], 'units': '% theoretic'}]",,,g cm$^{-3}$,,,,,,,,,,,,,,,,,,,,,,,,,,,,,,,,,,,,,,,,,,,,,,,,,,,,,,,,,,,,,,,,,,,,,,,,,,,,,,,,,,,,,,,,,,,,,,,,,,,,,,,,,,,,,,,
4084,Al2O3.xMgO,[{'name': 'NIST_SRD-30'}],['Alumina'],[{'name': 'Sintering'}],"[{'citation': 'Microstructure and Mechanical Properties of Al2O3, Si3N4, SiC, and ZrO2(PSZ) Ceramics for Slurry Valves, H. Matsui, M. Kawai, T. Takae, K. Hashimoto, S. Takato, and H. Jinno, Journal of the Society of Materials Science, Japan, Vol. 35, pp. 41-47 (1986), published by Kyoto: Nihon Zairyo Gakkai.'}]",,,,,,,,,,,,Al-O:Mg,,,,,,,,,,,,,,,,,,,,,,,,,Polycrystalline,,,,,,,,,,,,,,,,,,,,,,,,,,,,,,,,,,,,,,,,,,,,,,,,,,,,12.8,"[{'name': 'Temperature', 'scalars': [{'value': '23'}, {'value': '89'}, {'value': '194'}, {'value': '299'}, {'value': '393'}, {'value': '498'}, {'value': '603'}, {'value': '698'}, {'value': '792'}], 'units': '$^{\\circ}$C'}]",,,GPa,,,,,,,,,,,,,,,,,,,,,,,,,,,,,,,,,,,,,,,,,,,,,,,,,,,,,,,,,,,,,,,
4085,HfO2.xGd2O3,[{'name': 'NIST_SRD-30'}],['Hafnia (cubic)'],[{'name': 'Sintering'}],"[{'citation': 'Elastic Properties of Stabilized HfO2 Compositions, S.L. Dole, O. Hunter,Jr., and F.W. Calderwood, Journal of the American Ceramic Society, Vol. 63 3, pp. 136-139 (1980), published by American Ceramic Society.'}]",,,,,,,,,,,,Hf-O:Gd,,,,,,,,,,,,,,,,,,,,,,,,,Polycrystalline,,,,,,,,,,,,,,,,,,,,,,,,,,,,,,,,,,,,,,,,,,,,,,,,,,,,,,,,,,,,,,,,,,,,,,,,,,,,,,,,,,,,,57,"[{'name': 'Volume Fraction of Porosity', 'scalars': [{'value': '0.164'}, {'value': '0.184'}]}, {'name': 'Temperature', 'scalars': [{'value': '23'}], 'units': '$^{\\circ}$C'}]",GPa,,,,,,,,,,,,,,,,,,,,,,,,,,,,,,,,
4086,MgO,[{'name': 'NIST_SRD-30'}],['Magnesia'],[{'name': 'Crystal Growth'}],"[{'citation': 'Thermal Constants for Ni, NiO, MgO, MnO and CoO at Low Temperatures, H. Watanabe, Thermochimica Acta, Vol. 218, pp. 365-372 (1993), published by Elsevier Science B.V..'}]",,,,,,,,,,,,Mg-O,,,,,,,,,,,,,,,,,,,,,,,,,Single Crystal,,,,,,,,,,,,,,,,,,,,,,,,,,,,,,,,,,,,,,,,,,,,,,,,,,,,,,,,,,,,,,,,,Earth Jewelry Corp.,,,,,,,,,,,,,,,,,,,,,,,,,,,,,,,,,,,,,,,,,0.4690,"[{'name': 'Temperature', 'scalars': [{'value': '127.7'}, {'value': '130.1'}, {'value': '149.1'}, {'value': '170.9'}, {'value': '198.7'}, {'value': '218.9'}, {'value': '228.9'}, {'value': '242.3'}, {'value': '249.5'}, {'value': '266.1'}, {'value': '273.2'}, {'value': '293.6'}, {'value': '317.3'}, {'value': '331.7'}, {'value': '341.9'}, {'value': '366.2'}, {'value': '392.6'}, {'value': '419.5'}, {'value': '449.8'}, {'value': '473.6'}], 'units': 'K'}]",cm$^{2}$ s$^{-1}$,,,,,,,,,,,
4087,Si3N4,[{'name': 'NIST_SRD-30'}],['Silicon nitride'],,"[{'citation': 'Effects of Environment on the Mechanical Behavior of High-Performance Ceramics, G.A. Graves and N.L. Hecht, Report No. UDR-TR-94-136, pp. 1-138 (1995), published by University of Dayton Research Institute.'}]",,,,,,,,,,,,Si-N:Y,,,,,,,,,,,,,,,,,,,,,,,,,Polycrystalline,,,,,,,,,,,,,,,,,,,,,,,,,,,,,,,,,,,,,,,,,,,,,,,,,,,,,,,,,,,,,,,,,GTE,,,,,,,,,,,,,,,,,,,,,,,,,,,,,,,,,,,,,,,,,,,,3.3,"[{'name': 'Temperature Range', 'scalars': [{'minimum': '20', 'maximum': '1400'}], 'units': '$^{\\circ}$C'}]",x10$^{-6}$,,,,,,,,
4088,BeO.xAl2O3,[{'name': 'NIST_SRD-30'}],['Beryllia'],[{'name': 'Sintering'}],"[{'citation': 'Mechanical Behaviour of Polycrystalline BeO, Al2O3, and AlN at High Pressure, H.C. Heard and C.F. Cline, Journal of Materials Science, Vol. 15, pp. 1889-1897 (1980), published by Chapman and Hall.'}]",,,,,,,,,,,,Be-O:Al,,3.0,"[{'name': 'Uniaxial Stress Applied', 'scalars': [{'value': '0.3'}, {'value': '0.7'}], 'units': 'MPa'}]",,,GPa,,,,,,,,,,,,,,,,,,,Polycrystalline,,,,,,,,,,,,,,,,,,,,,,,,,,,,,,,,,,,,,,,,,,,,,,,,,,,,,,,,,,,,,,,,,,,,,,,,,,,,,,,,,,,,,,,,,,,,,,,,,,,,,,,,,,,,,,,,,,,,,,,
4089,TaB2,[{'name': 'NIST_SRD-30'}],['Tantalum diboride'],,"[{'citation': 'Engineering Properties of Borides, R.A. Cutler, Engineered Materials Handbook, Vol. 4, pp. 787-803 (1991), edited by S.J. Schneider, Jr., published by ASM International.'}]",,,,,,,,,,,,Ta-B,,,,,,,,,,,,,,,,,,,,,,,,,,,,,,,,,,,,,,,,,,,,,,,,,,,,,,,,,,,,,,,,,,,,,,,,,,,,,,,,,,,,,,,,,,,,,,,,,,,,,,,,,,,,,,,,,,,,,,,,238,"[{'name': 'Gibbs freeenergy, $\\Delta$G', 'scalars': [{'value': '-206.53'}, {'value': '-200.18'}, {'value': '-191.02'}], 'units': 'kJ/mol'}, {'name': 'Enthalpy$\\Delta$H', 'scalars': [{'value': '-209.20'}, {'value': '-209.77'}, {'value': '-208.02'}], 'units': 'kJ/mol'}, {'name': 'Temperature', 'scalars': [{'value': '298'}, {'value': '1000'}, {'value': '2000'}], 'units': 'K'}]",J kg$^{-1}$ K$^{-1}$,,,,,,,,,,,,,,,,,,,,,,
4090,BN,[{'name': 'NIST_SRD-30'}],['Boron nitride'],[{'name': 'Shock Compression'}],"[{'citation': 'Low-Temperature Heat Capacity of Wurtzite-Type Boron Nitride, A. Inaba and A. Yoshiasa, Japanese Journal of Applied Physics, Vol. 36, pp. 5644-5645 (1997), published by Japanese Journal of Applied Physics.'}]",,,,,,,,,,,,B-N,,,,,,,,,,,,,,,,,,,,,,,,,Polycrystalline,,,,,,,,,,,,,,,,,,,,,,,,,,,,,,,,,,,,,,,,,,,,,,,,,,,,,,,,,,,,,,,,,Nihon Yushi Co.,,,,,,,,,,,,,,,,,,,,,,,,,,,,,,2.8,"[{'name': 'Phase', 'scalars': [{'value': 'Wurtzite'}, {'value': 'Wurtzite'}, {'value': 'Wurtzite'}, {'value': 'Wurtzite'}, {'value': 'Wurtzite'}, {'value': 'Wurtzite'}, {'value': 'Wurtzite'}, {'value': 'Wurtzite'}, {'value': 'Wurtzite'}, {'value': 'Wurtzite'}, {'value': 'Wurtzite'}, {'value': 'Wurtzite'}, {'value': 'Wurtzite'}, {'value': 'Wurtzite'}, {'value': 'Wurtzite'}, {'value': 'Zinc blende'}, {'value': 'Zinc blende'}, {'value': 'Zinc blende'}, {'value': 'Zinc blende'}, {'value': 'Zinc blende'}, {'value': 'Zinc blende'}, {'value': 'Zinc blende'}, {'value': 'Zinc blende'}, {'value': 'Zinc blende'}, {'value': 'Zinc blende'}, {'value': 'Zinc blende'}, {'value': 'Zinc blende'}, {'value': 'Zinc blende'}, {'value': 'Zinc blende'}, {'value': 'Zinc blende'}]}, {'name': 'Temperature', 'scalars': [{'value': '58'}, {'value': '68'}, {'value': '74'}, {'value': '81'}, {'value': '91'}, {'value': '103'}, {'value': '120'}, {'value': '142'}, {'value': '161'}, {'value': '187'}, {'value': '213'}, {'value': '242'}, {'value': '265'}, {'value': '284'}, {'value': '307'}, {'value': '16'}, {'value': '20'}, {'value': '20'}, {'value': '39'}, {'value': '58'}, {'value': '74'}, {'value': '84'}, {'value': '97'}, {'value': '113'}, {'value': '139'}, {'value': '168'}, {'value': '207'}, {'value': '239'}, {'value': '271'}, {'value': '310'}], 'units': 'K'}]",J kg$^{-1}$ K$^{-1}$,,,,,,,,,,,,,,,,,,,,,,
4091,Al2O3,[{'name': 'NIST_SRD-30'}],['Alumina'],[{'name': 'Hot Pressing'}],"[{'citation': 'Elevated-Temperature Toughness and Hardness of a Hot-Pressed Al2O3-WC-Co Composite, W.P. Tai and T. Watanabe, Journal of the American Ceramic Society, Vol. 81 1, pp. 257-259 (1998), published by American Ceramic Society.'}]",,,,,,,,,,,,Al-O,,,,,,,,,,,,,,,,,,,,,,,,,Polycrystalline,,,,,,,,,,,,,,,,,,,,,,,,,,,,,,,,,3.6,"[{'name': 'Temperature', 'scalars': [{'value': '23'}, {'value': '197'}, {'value': '301'}, {'value': '400'}, {'value': '504'}, {'value': '603'}, {'value': '701'}], 'units': '$^{\\circ}$C'}]",,,MPa m$^{1/2}$,,,,,,,,,,,,,,,,,,,,,,,,,,,,,,,,,,,,,,,,,,,,,,,,,,,,,,,,,,,,,,,,,,,,,,,,,,,,,,,,,,
4092,Si3N4.xLa2O3.ySrO,[{'name': 'NIST_SRD-30'}],['Silicon nitride composite'],,"[{'citation': 'Ceramic Technology Project Data Base:  September 1992 Summary Report, B.L.P. Keyes, ORNL Report Number:  ORNL/M-2775, pp. 1-171 (1992), published by Oak Ridge National Laboratory.'}]",,,,,,,,,,,,Si-N:La,,,,,,,,,,,,,,,,,,,,,,,,,Polycrystalline,,,,2.32,"[{'name': 'Temperature', 'scalars': [{'value': '23'}], 'units': '$^{\\circ}$C'}, {'name': 'Specimen Number', 'scalars': [{'value': 'A'}]}]",,,g cm$^{-3}$,,,,,,,,,,,,,,,,,,,,,,,,,,,,,,,,,,,,,,,,,,,,,,,,,,,,,,,,,,,,,,,,,,,,,,,,,,,,,,,,,,,,,,,,,,,,,,,,,,,,,,,,,,,,,,,
4093,ZrCx,[{'name': 'NIST_SRD-30'}],['Zirconium carbide'],,"[{'citation': 'The Zirconium-Zirconium Carbide System, E. K. Storms, The Refractory Carbides, pp. 18-34 (1967), published by Academic Press.'}]",,,,,,,,,,,,Zr-C,,,,,,,,,,,,,,,,,,,,,,,,,Polycrystalline,,,,,,,,,,,,,,,,,,,,,,,,,,,,,,,,,,,,,,,,,,,,,,,,,,,,,,,,,,,,,,,,,,,,,,,,,,,,,,,,,,,,,,,,,,,,,,,367.13,"[{'name': 'Temperature', 'scalars': [{'value': '298.15'}, {'value': '300'}, {'value': '400'}, {'value': '500'}, {'value': '600'}, {'value': '700'}, {'value': '800'}, {'value': '900'}, {'value': '1000'}, {'value': '1100'}, {'value': '1200'}, {'value': '1300'}, {'value': '1400'}, {'value': '1500'}, {'value': '1600'}, {'value': '1700'}, {'value': '1800'}, {'value': '1900'}, {'value': '2000'}, {'value': '2100'}, {'value': '2200'}, {'value': '2300'}, {'value': '2400'}, {'value': '2500'}, {'value': '2600'}, {'value': '2700'}, {'value': '2800'}, {'value': '2900'}, {'value': '3000'}], 'units': 'K'}, {'name': 'Molar Heat Capacity', 'scalars': [{'value': '37.72'}, {'value': '37.93'}, {'value': '45.02'}, {'value': '47.91'}, {'value': '49.25'}, {'value': '49.92'}, {'value': '50.25'}, {'value': '50.50'}, {'value': '50.67'}, {'value': '50.88'}, {'value': '51.13'}, {'value': '51.46'}, {'value': '51.84'}, {'value': '52.34'}, {'value': '52.93'}, {'value': '53.60'}, {'value': '54.39'}, {'value': '55.31'}, {'value': '56.32'}, {'value': '57.45'}, {'value': '58.66'}, {'value': '60.00'}, {'value': '61.46'}, {'value': '63.05'}, {'value': '64.73'}, {'value': '66.53'}, {'value': '68.45'}, {'value': '70.46'}, {'value': '72.59'}], 'units': 'J$\\cdot$mol$\\cdot$K$^{-1}$'}]",J kg$^{-1}$ K$^{-1}$,,,,,,,,,,,,,,,,,,,,,,
4094,AlN,[{'name': 'NIST_SRD-30'}],['Aluminum nitride'],,"[{'citation': 'Engineering Properties of Nitrides, S. Hampshire, Engineered Materials Handbook, Vol. 4, pp. 812-820 (1991), edited by S.J. Schneider, Jr., published by ASM International.'}]",,,,,,,,,,,,Al-N,,,,,,,,,,,,,,,,,,,,,,,,,Polycrystalline,,,,3.20,"[{'name': 'Temperature', 'scalars': [{'value': '23'}], 'units': '$^{\\circ}$C'}, {'name': 'Material Type', 'scalars': [{'value': 'AlN'}]}]",,,g cm$^{-3}$,,,,,,,,,,,,,,,,,,,,,,,,,,,,,,,,,,,,,,,,,,,,,,,,,,,,,,,,,,,,,,,,,,,,,,,,,,,,,,,,,,,,,,,,,,,,,,,,,,,,,,,,,,,,,,,
4095,ZrO2.xSc2O3,[{'name': 'NIST_SRD-30'}],['Zirconia (cubic)'],[{'name': 'Hot Pressing'}],"[{'citation': 'Creep in Yttria- and Scandia-Stabilized Zirconia, P.E. Evans, Journal of the American Ceramic Society, Vol. 53 7, pp. 365-369 (1970), published by American Ceramic Society.'}]",,,,,,,,,,,,Zr-O:Sc,,,,,,,,,,,,,,,,,,28000,,,"[{'name': 'Annealing Time', 'scalars': [{'value': '48'}, {'value': '48'}, {'value': '48'}, {'value': '48'}, {'value': '48'}, {'value': '48'}, {'value': '0'}, {'value': '0'}, {'value': '0'}, {'value': '0'}, {'value': '0'}, {'value': '0'}, {'value': '0'}, {'value': '0'}, {'value': '0'}, {'value': '0'}, {'value': '0'}, {'value': '0'}, {'value': '0'}, {'value': '0'}, {'value': '0'}, {'value': '0'}, {'value': '0'}, {'value': '0'}], 'units': 'h'}, {'name': 'Applied Stress', 'scalars': [{'value': '33.5'}, {'value': '33.5'}, {'value': '33.5'}, {'value': '33.5'}, {'value': '33.5'}, {'value': '33.5'}, {'value': '33.5'}, {'value': '33.5'}, {'value': '33.5'}, {'value': '33.5'}, {'value': '33.5'}, {'value': '33.5'}, {'value': '33.5'}, {'value': '33.5'}, {'value': '33.5'}, {'value': '33.5'}, {'value': '33.5'}, {'value': '33.5'}, {'value': '4.4'}, {'value': '8.7'}, {'value': '16.2'}, {'value': '22.8'}, {'value': '29.4'}, {'value': '34.6'}], 'units': 'MPa'}, {'name': 'Temperature', 'scalars': [{'value': '1519'}, {'value': '1472'}, {'value': '1475'}, {'value': '1419'}, {'value': '1369'}, {'value': '1366'}, {'value': '1416'}, {'value': '1408'}, {'value': '1372'}, {'value': '1358'}, {'value': '1319'}, {'value': '1319'}, {'value': '1261'}, {'value': '1215'}, {'value': '1208'}, {'value': '1211'}, {'value': '1166'}, {'value': '1166'}, {'value': '1378'}, {'value': '1378'}, {'value': '1378'}, {'value': '1378'}, {'value': '1378'}, {'value': '1378'}], 'units': '$^{\\circ}$C'}]",10$^{-9}$ s$^{-1}$,,,Polycrystalline,,,,,,,,,,,,,,,,,,,,,,,,,,,,,,,,,,,,,,,,,,,,,,,,,,,,,,,,,,,,,,,,,,,,,,,,,,,,,,,,,,,,,,,,,,,,,,,,,,,,,,,,,,,,,,,,,,,,,,,
4096,Si3N4.xMgO.yY2O3,[{'name': 'NIST_SRD-30'}],['Silicon nitride'],[{'name': 'Sintering'}],"[{'citation': 'Effect of Surface Condition on the Flexural Strength of Sintered Silicon Nitride, J.E.O. Ovri and T.J. Davies, Journal of Materials Science Letters, Vol. 6, pp. 849-850 (1987), published by Chapman and Hall.'}]",,,,,,,,,,,,"Si-N:MgO,Y",,,,,,,,,,,,,,,,,,,,,,,,,Polycrystalline,,,,,,,,,,,,,,,,,,,,,,,,,,,,,,,,,,,,,,,,,,,,,,,,,,,,,,,,,,,,,,,,,,,,,,,,,,,,,,,,,Bar,,,,,,,,,,,,,,,,,,,,,,,,,,,,,,,,,,,,443,"[{'name': 'Temperature', 'scalars': [{'value': '23'}], 'units': '$^{\\circ}$C'}, {'name': 'Diamond Lapped', 'scalars': [{'value': 'no'}, {'value': 'yes'}]}]",MPa
4097,Al2O3.xCeO2.yZrO2,[{'name': 'NIST_SRD-30'}],['Alumina composite'],[{'name': 'Sintering'}],"[{'citation': 'Ceramic Technology Project Data Base:  September 1992 Summary Report, B.L.P. Keyes, ORNL Report Number:  ORNL/M-2775, pp. 1-171 (1992), published by Oak Ridge National Laboratory.'}]",,,,,,,,,,,,Al-O:CeO,,,,,,,,,,,,,,,,,,,,,,,,,Polycrystalline,,,,,,,,,,,,,,,,,,,,,,,,,840,"[{'name': 'Temperature', 'scalars': [{'value': '25'}], 'units': '$^{\\circ}$C'}, {'name': 'Process Condition 2', 'scalars': [{'value': '-'}]}, {'name': 'Process Condition 1', 'scalars': [{'value': '-'}]}, {'name': 'Specimen Number', 'scalars': [{'value': 'B'}]}]",,,MPa,,,,,,,,,,,,,,,,,,,,,,,,,,,,,,,,,,,,Norton Company,,,,,,,,,,,,,,,,,,,,,,,,,,,,,,,,,,,,,,,,,,,,,,,,,,,,,,
4098,BN,[{'name': 'NIST_SRD-30'}],['Boron nitride (cubic)'],[{'name': 'Sintering'}],"[{'citation': 'Cubic Boron Nitride:  Synthesis, Physicochemical Properties and Applications, L. Vel, G. Demanzeau, and J. Etourneau, Materials Science and Engineering, Vol. B10, pp. 149-164 (1991), published by Elsevier Sequoia.'}]",,,,,,,,,,,,B-N,,,,,,,,,,,,,,,,,,,,,,,,,Polycrystalline,,,,,,,,,,,,,,,,,,,,,,,,,,,,,,,,,,,,,,,,,,,,,,,,,,,,,,,,,,,,,,,,,,,,,,,,,,,,,,,,,,,,,,,,,,,,,,,,,,,,,,,,,,,,,4.80,"[{'name': 'Temperature', 'scalars': [{'value': '700'}, {'value': '1170'}, {'value': '1200'}, {'value': '1430'}], 'units': 'K'}]",x10$^{-6}$,,,,,,,,
